Repository: vovamirosh/-CO2RR-Beyond-Green-AI

File: Datasets/prepr.csv (part 1 of 50)
DOI,Article name,Compound_1,Compound_2,"Cat./Support ratio, % (at)",Morphology (TEM/SEM),"Pore size, nm",width min (nm),width aver (nm),width max (nm),length min (nm),length aver (nm),length max (nm),"Cu, % (at.)","Cu+, % (at.)","Cu(2+), % (at.)",Base,electrolyte,"conc, M",pH,RHE vs V,Product,"FE, %","Time, h",Type of reactor,"Loading, μg/cm2","Add_carbon, %","Surface area of electrode, cm2","Flow rate CO2, ml/min","Av_volume, mkm^3",Ratio_sphere_volume,"Min_volume, mkm^3","Max_volume, mkm^3",1_efermi,1_density_atomic,1_total_magnetization_normalized_formula_units,1_energy_above_hull,1_energy_per_atom,1_volume,1_band_gap,2_efermi,2_density_atomic,2_total_magnetization_normalized_formula_units,2_energy_above_hull,2_energy_per_atom,2_volume,2_band_gap,Product_exactmw,Product_lipinskiHBA,Product_lipinskiHBD,Product_NumAtoms,Product_FractionCSP3,Product_CrippenClogP,Product_hallKierAlpha,Product_kappa2,Product_kappa3,anion_molar_conductance,anion_mobility,anion_diffusion_coefficient,anion_hydr_R_of_ion,Type of reactor_H-cell,Base_carbon paper electrode,Base_gasdiffusion electrode
https://doi.org/10.1016/j.apsusc.2023.159243,c-Cu2O,Cu2O,No,100.0,cubic,0.0,459.5,810.75,1162.0,459.5,810.75,1162.0,0.0,100.0,0.0,glassy-carbon electrode,KHCO3,0.1,6.8,-1.1,H2,27.18,1.0,H-cell,713.19,0.0,0.2,20.0,0.532918592296875,0.3675525969478614,0.097018944875,1.568983528,4.17791244,12.764484711878117,0.0,0.0,-5.02663022,76.5869082712687,0.512699999999999,0.0,0.0,0.0,0.0,0.0,0.0,0.0,2.015650064,0.0,0.0,2.0,0.0,0.246,0.0,0.0,0.0,44.5,4.353,1.118,2.193,1.0,0.0,0.0
https://doi.org/10.1016/j.apsusc.2023.159243,c-Cu2O,Cu2O,No,100.0,cubic,0.0,459.5,810.75,1162.0,459.5,810.75,1162.0,0.0,100.0,0.0,glassy-carbon electrode,KHCO3,0.1,6.8,-1.1,CO,6.95,1.0,H-cell,713.19,0.0,0.2,20.0,0.532918592296875,0.3675525969478614,0.097018944875,1.568983528,4.17791244,12.764484711878117,0.0,0.0,-5.02663022,76.5869082712687,0.512699999999999,0.0,0.0,0.0,0.0,0.0,0.0,0.0,27.99491462,1.0,0.0,2.0,0.0,-0.03751,-0.26,0.74,-6.106153846153846,44.5,4.353,1.118,2.193,1.0,0.0,0.0
https://doi.org/10.1016/j.apsusc.2023.159243,o-Cu2O,Cu2O,No,100.0,octahedron,0.0,805.0,1204.0,1603.0,961.7,1276.4,1591.1,0.0,100.0,0.0,glassy-carbon electrode,KHCO3,0.1,6.8,-1.1,C2H4,19.71,1.0,H-cell,713.19,0.0,0.2,20.0,0.6167632874666666,0.6366197723675814,0.20773521416666665,1.3628349599666665,4.17791244,12.764484711878117,0.0,0.0,-5.02663022,76.5869082712687,0.512699999999999,0.0,0.0,0.0,0.0,0.0,0.0,0.0,28.031300127999998,0.0,0.0,6.0,0.0,0.8022,-0.26,0.74,-6.106153846153846,44.5,4.353,1.118,2.193,1.0,0.0,0.0
https://doi.org/10.1016/j.apsusc.2023.159243,o-Cu2O,Cu2O,No,100.0,octahedron,0.0,805.0,1204.0,1603.0,961.7,1276.4,1591.1,0.0,100.0,0.0,glassy-carbon electrode,KHCO3,0.1,6.8,-1.1,H2,37.93,1.0,H-cell,713.19,0.0,0.2,20.0,0.6167632874666666,0.6366197723675814,0.20773521416666665,1.3628349599666665,4.17791244,12.764484711878117,0.0,0.0,-5.02663022,76.5869082712687,0.512699999999999,0.0,0.0,0.0,0.0,0.0,0.0,0.0,2.015650064,0.0,0.0,2.0,0.0,0.246,0.0,0.0,0.0,44.5,4.353,1.118,2.193,1.0,0.0,0.0
https://doi.org/10.1016/j.apsusc.2023.159243,o-Cu2O,Cu2O,No,100.0,octahedron,0.0,805.0,1204.0,1603.0,961.7,1276.4,1591.1,0.0,100.0,0.0,glassy-carbon electrode,KHCO3,0.1,6.8,-1.1,CO,12.48,1.0,H-cell,713.19,0.0,0.2,20.0,0.6167632874666666,0.6366197723675814,0.20773521416666665,1.3628349599666665,4.17791244,12.764484711878117,0.0,0.0,-5.02663022,76.5869082712687,0.512699999999999,0.0,0.0,0.0,0.0,0.0,0.0,0.0,27.99491462,1.0,0.0,2.0,0.0,-0.03751,-0.26,0.74,-6.106153846153846,44.5,4.353,1.118,2.193,1.0,0.0,0.0
https://doi.org/10.1016/j.apsusc.2023.159243,d-Cu2O,Cu2O,No,100.0,dodecahedron,0.0,634.8,938.05,1241.3,634.8,938.05,1241.3,0.0,100.0,0.0,glassy-carbon electrode,KHCO3,0.1,6.8,-1.1,C2H4,30.27,1.0,H-cell,713.19,0.0,0.2,20.0,0.2872872552433975,0.664721574094151,0.08903261943076016,0.6656848342245473,4.17791244,12.764484711878117,0.0,0.0,-5.02663022,76.5869082712687,0.512699999999999,0.0,0.0,0.0,0.0,0.0,0.0,0.0,28.031300127999998,0.0,0.0,6.0,0.0,0.8022,-0.26,0.74,-6.106153846153846,44.5,4.353,1.118,2.193,1.0,0.0,0.0
https://doi.org/10.1016/j.apsusc.2023.159243,d-Cu2O,Cu2O,No,100.0,dodecahedron,0.0,634.8,938.05,1241.3,634.8,938.05,1241.3,0.0,100.0,0.0,glassy-carbon electrode,KHCO3,0.1,6.8,-1.1,H2,45.57,1.0,H-cell,713.19,0.0,0.2,20.0,0.2872872552433975,0.664721574094151,0.08903261943076016,0.6656848342245473,4.17791244,12.764484711878117,0.0,0.0,-5.02663022,76.5869082712687,0.512699999999999,0.0,0.0,0.0,0.0,0.0,0.0,0.0,2.015650064,0.0,0.0,2.0,0.0,0.246,0.0,0.0,0.0,44.5,4.353,1.118,2.193,1.0,0.0,0.0
https://doi.org/10.1016/j.apsusc.2023.159243,d-Cu2O,Cu2O,No,100.0,dodecahedron,0.0,634.8,938.05,1241.3,634.8,938.05,1241.3,0.0,100.0,0.0,glassy-carbon electrode,KHCO3,0.1,6.8,-1.1,CO,11.3,1.0,H-cell,713.19,0.0,0.2,20.0,0.2872872552433975,0.664721574094151,0.08903261943076016,0.6656848342245473,4.17791244,12.764484711878117,0.0,0.0,-5.02663022,76.5869082712687,0.512699999999999,0.0,0.0,0.0,0.0,0.0,0.0,0.0,27.99491462,1.0,0.0,2.0,0.0,-0.03751,-0.26,0.74,-6.106153846153846,44.5,4.353,1.118,2.193,1.0,0.0,0.0
https://doi.org/10.1016/j.apsusc.2023.159243,p-Cu2O,Cu2O,No,100.0,sphere,0.0,1273.5,1841.4,2409.3,1273.5,1841.4,2409.3,0.0,100.0,0.0,glassy-carbon electrode,KHCO3,0.1,6.8,-1.1,C2H4,34.91,1.0,H-cell,713.19,0.0,0.2,20.0,3.269211656602929,1.0,1.0814226717537279,7.322700372283304,4.17791244,12.764484711878117,0.0,0.0,-5.02663022,76.5869082712687,0.512699999999999,0.0,0.0,0.0,0.0,0.0,0.0,0.0,28.031300127999998,0.0,0.0,6.0,0.0,0.8022,-0.26,0.74,-6.106153846153846,44.5,4.353,1.118,2.193,1.0,0.0,0.0
https://doi.org/10.1016/j.apsusc.2023.159243,p-Cu2O,Cu2O,No,100.0,sphere,0.0,1273.5,1841.4,2409.3,1273.5,1841.4,2409.3,0.0,100.0,0.0,glassy-carbon electrode,KHCO3,0.1,6.8,-1.1,H2,34.43,1.0,H-cell,713.19,0.0,0.2,20.0,3.269211656602929,1.0,1.0814226717537279,7.322700372283304,4.17791244,12.764484711878117,0.0,0.0,-5.02663022,76.5869082712687,0.512699999999999,0.0,0.0,0.0,0.0,0.0,0.0,0.0,2.015650064,0.0,0.0,2.0,0.0,0.246,0.0,0.0,0.0,44.5,4.353,1.118,2.193,1.0,0.0,0.0
https://doi.org/10.1016/j.apsusc.2023.159243,p-Cu2O,Cu2O,No,100.0,sphere,0.0,1273.5,1841.4,2409.3,1273.5,1841.4,2409.3,0.0,100.0,0.0,glassy-carbon electrode,KHCO3,0.1,6.8,-1.1,CO,10.04,1.0,H-cell,713.19,0.0,0.2,20.0,3.269211656602929,1.0,1.0814226717537279,7.322700372283304,4.17791244,12.764484711878117,0.0,0.0,-5.02663022,76.5869082712687,0.512699999999999,0.0,0.0,0.0,0.0,0.0,0.0,0.0,27.99491462,1.0,0.0,2.0,0.0,-0.03751,-0.26,0.74,-6.106153846153846,44.5,4.353,1.118,2.193,1.0,0.0,0.0
https://doi.org/10.1016/j.apsusc.2023.159243,c-Cu2O,Cu2O,No,100.0,cubic,0.0,459.5,810.75,1162.0,459.5,810.75,1162.0,0.0,100.0,0.0,glassy-carbon electrode,KHCO3,0.1,6.8,-1.2,C2H4,59.13,1.0,H-cell,713.19,0.0,0.2,20.0,0.532918592296875,0.3675525969478614,0.097018944875,1.568983528,4.17791244,12.764484711878117,0.0,0.0,-5.02663022,76.5869082712687,0.512699999999999,0.0,0.0,0.0,0.0,0.0,0.0,0.0,28.031300127999998,0.0,0.0,6.0,0.0,0.8022,-0.26,0.74,-6.106153846153846,44.5,4.353,1.118,2.193,1.0,0.0,0.0
https://doi.org/10.1016/j.apsusc.2023.159243,c-Cu2O,Cu2O,No,100.0,cubic,0.0,459.5,810.75,1162.0,459.5,810.75,1162.0,0.0,100.0,0.0,glassy-carbon electrode,KHCO3,0.1,6.8,-1.2,H2,20.19,1.0,H-cell,713.19,0.0,0.2,20.0,0.532918592296875,0.3675525969478614,0.097018944875,1.568983528,4.17791244,12.764484711878117,0.0,0.0,-5.02663022,76.5869082712687,0.512699999999999,0.0,0.0,0.0,0.0,0.0,0.0,0.0,2.015650064,0.0,0.0,2.0,0.0,0.246,0.0,0.0,0.0,44.5,4.353,1.118,2.193,1.0,0.0,0.0
https://doi.org/10.1016/j.apsusc.2023.159243,c-Cu2O,Cu2O,No,100.0,cubic,0.0,459.5,810.75,1162.0,459.5,810.75,1162.0,0.0,100.0,0.0,glassy-carbon electrode,KHCO3,0.1,6.8,-1.2,CO,3.95,1.0,H-cell,713.19,0.0,0.2,20.0,0.532918592296875,0.3675525969478614,0.097018944875,1.568983528,4.17791244,12.764484711878117,0.0,0.0,-5.02663022,76.5869082712687,0.512699999999999,0.0,0.0,0.0,0.0,0.0,0.0,0.0,27.99491462,1.0,0.0,2.0,0.0,-0.03751,-0.26,0.74,-6.106153846153846,44.5,4.353,1.118,2.193,1.0,0.0,0.0
https://doi.org/10.1016/j.apsusc.2023.159243,o-Cu2O,Cu2O,No,100.0,octahedron,0.0,805.0,1204.0,1603.0,961.7,1276.4,1591.1,0.0,100.0,0.0,glassy-carbon electrode,KHCO3,0.1,6.8,-1.2,C2H4,41.61,1.0,H-cell,713.19,0.0,0.2,20.0,0.6167632874666666,0.6366197723675814,0.20773521416666665,1.3628349599666665,4.17791244,12.764484711878117,0.0,0.0,-5.02663022,76.5869082712687,0.512699999999999,0.0,0.0,0.0,0.0,0.0,0.0,0.0,28.031300127999998,0.0,0.0,6.0,0.0,0.8022,-0.26,0.74,-6.106153846153846,44.5,4.353,1.118,2.193,1.0,0.0,0.0
https://doi.org/10.1016/j.apsusc.2023.159243,o-Cu2O,Cu2O,No,100.0,octahedron,0.0,805.0,1204.0,1603.0,961.7,1276.4,1591.1,0.0,100.0,0.0,glassy-carbon electrode,KHCO3,0.1,6.8,-1.2,H2,32.75,1.0,H-cell,713.19,0.0,0.2,20.0,0.6167632874666666,0.6366197723675814,0.20773521416666665,1.3628349599666665,4.17791244,12.764484711878117,0.0,0.0,-5.02663022,76.5869082712687,0.512699999999999,0.0,0.0,0.0,0.0,0.0,0.0,0.0,2.015650064,0.0,0.0,2.0,0.0,0.246,0.0,0.0,0.0,44.5,4.353,1.118,2.193,1.0,0.0,0.0
https://doi.org/10.1016/j.apsusc.2023.159243,o-Cu2O,Cu2O,No,100.0,octahedron,0.0,805.0,1204.0,1603.0,961.7,1276.4,1591.1,0.0,100.0,0.0,glassy-carbon electrode,KHCO3,0.1,6.8,-1.2,CO,9.42,1.0,H-cell,713.19,0.0,0.2,20.0,0.6167632874666666,0.6366197723675814,0.20773521416666665,1.3628349599666665,4.17791244,12.764484711878117,0.0,0.0,-5.02663022,76.5869082712687,0.512699999999999,0.0,0.0,0.0,0.0,0.0,0.0,0.0,27.99491462,1.0,0.0,2.0,0.0,-0.03751,-0.26,0.74,-6.106153846153846,44.5,4.353,1.118,2.193,1.0,0.0,0.0
https://doi.org/10.1016/j.apsusc.2023.159243,d-Cu2O,Cu2O,No,100.0,dodecahedron,0.0,634.8,938.05,1241.3,634.8,938.05,1241.3,0.0,100.0,0.0,glassy-carbon electrode,KHCO3,0.1,6.8,-1.2,C2H4,38.9,1.0,H-cell,713.19,0.0,0.2,20.0,0.2872872552433975,0.664721574094151,0.08903261943076016,0.6656848342245473,4.17791244,12.764484711878117,0.0,0.0,-5.02663022,76.5869082712687,0.512699999999999,0.0,0.0,0.0,0.0,0.0,0.0,0.0,28.031300127999998,0.0,0.0,6.0,0.0,0.8022,-0.26,0.74,-6.106153846153846,44.5,4.353,1.118,2.193,1.0,0.0,0.0
https://doi.org/10.1016/j.apsusc.2023.159243,d-Cu2O,Cu2O,No,100.0,dodecahedron,0.0,634.8,938.05,1241.3,634.8,938.05,1241.3,0.0,100.0,0.0,glassy-carbon electrode,KHCO3,0.1,6.8,-1.2,H2,36.89,1.0,H-cell,713.19,0.0,0.2,20.0,0.2872872552433975,0.664721574094151,0.08903261943076016,0.6656848342245473,4.17791244,12.764484711878117,0.0,0.0,-5.02663022,76.5869082712687,0.512699999999999,0.0,0.0,0.0,0.0,0.0,0.0,0.0,2.015650064,0.0,0.0,2.0,0.0,0.246,0.0,0.0,0.0,44.5,4.353,1.118,2.193,1.0,0.0,0.0
https://doi.org/10.1016/j.apsusc.2023.159243,d-Cu2O,Cu2O,No,100.0,dodecahedron,0.0,634.8,938.05,1241.3,634.8,938.05,1241.3,0.0,100.0,0.0,glassy-carbon electrode,KHCO3,0.1,6.8,-1.2,CO,6.95,1.0,H-cell,713.19,0.0,0.2,20.0,0.2872872552433975,0.664721574094151,0.08903261943076016,0.6656848342245473,4.17791244,12.764484711878117,0.0,0.0,-5.02663022,76.5869082712687,0.512699999999999,0.0,0.0,0.0,0.0,0.0,0.0,0.0,27.99491462,1.0,0.0,2.0,0.0,-0.03751,-0.26,0.74,-6.106153846153846,44.5,4.353,1.118,2.193,1.0,0.0,0.0
https://doi.org/10.1016/j.apsusc.2023.159243,p-Cu2O,Cu2O,No,100.0,sphere,0.0,1273.5,1841.4,2409.3,1273.5,1841.4,2409.3,0.0,100.0,0.0,glassy-carbon electrode,KHCO3,0.1,6.8,-1.2,C2H4,19.45,1.0,H-cell,713.19,0.0,0.2,20.0,3.269211656602929,1.0,1.0814226717537279,7.322700372283304,4.17791244,12.764484711878117,0.0,0.0,-5.02663022,76.5869082712687,0.512699999999999,0.0,0.0,0.0,0.0,0.0,0.0,0.0,28.031300127999998,0.0,0.0,6.0,0.0,0.8022,-0.26,0.74,-6.106153846153846,44.5,4.353,1.118,2.193,1.0,0.0,0.0
https://doi.org/10.1016/j.apsusc.2023.159243,p-Cu2O,Cu2O,No,100.0,sphere,0.0,1273.5,1841.4,2409.3,1273.5,1841.4,2409.3,0.0,100.0,0.0,glassy-carbon electrode,KHCO3,0.1,6.8,-1.2,H2,60.45,1.0,H-cell,713.19,0.0,0.2,20.0,3.269211656602929,1.0,1.0814226717537279,7.322700372283304,4.17791244,12.764484711878117,0.0,0.0,-5.02663022,76.5869082712687,0.512699999999999,0.0,0.0,0.0,0.0,0.0,0.0,0.0,2.015650064,0.0,0.0,2.0,0.0,0.246,0.0,0.0,0.0,44.5,4.353,1.118,2.193,1.0,0.0,0.0
https://doi.org/10.1016/j.apsusc.2023.159243,p-Cu2O,Cu2O,No,100.0,sphere,0.0,1273.5,1841.4,2409.3,1273.5,1841.4,2409.3,0.0,100.0,0.0,glassy-carbon electrode,KHCO3,0.1,6.8,-1.2,CO,9.11,1.0,H-cell,713.19,0.0,0.2,20.0,3.269211656602929,1.0,1.0814226717537279,7.322700372283304,4.17791244,12.764484711878117,0.0,0.0,-5.02663022,76.5869082712687,0.512699999999999,0.0,0.0,0.0,0.0,0.0,0.0,0.0,27.99491462,1.0,0.0,2.0,0.0,-0.03751,-0.26,0.74,-6.106153846153846,44.5,4.353,1.118,2.193,1.0,0.0,0.0
https://doi.org/10.1016/j.apsusc.2023.159243,c-Cu2O,Cu2O,No,100.0,cubic,0.0,459.5,810.75,1162.0,459.5,810.75,1162.0,0.0,100.0,0.0,glassy-carbon electrode,KHCO3,0.1,6.8,-1.3,C2H4,55.14,1.0,H-cell,713.19,0.0,0.2,20.0,0.532918592296875,0.3675525969478614,0.097018944875,1.568983528,4.17791244,12.764484711878117,0.0,0.0,-5.02663022,76.5869082712687,0.512699999999999,0.0,0.0,0.0,0.0,0.0,0.0,0.0,28.031300127999998,0.0,0.0,6.0,0.0,0.8022,-0.26,0.74,-6.106153846153846,44.5,4.353,1.118,2.193,1.0,0.0,0.0
https://doi.org/10.1016/j.apsusc.2023.159243,c-Cu2O,Cu2O,No,100.0,cubic,0.0,459.5,810.75,1162.0,459.5,810.75,1162.0,0.0,100.0,0.0,glassy-carbon electrode,KHCO3,0.1,6.8,-1.3,H2,31.07,1.0,H-cell,713.19,0.0,0.2,20.0,0.532918592296875,0.3675525969478614,0.097018944875,1.568983528,4.17791244,12.764484711878117,0.0,0.0,-5.02663022,76.5869082712687,0.512699999999999,0.0,0.0,0.0,0.0,0.0,0.0,0.0,2.015650064,0.0,0.0,2.0,0.0,0.246,0.0,0.0,0.0,44.5,4.353,1.118,2.193,1.0,0.0,0.0
https://doi.org/10.1016/j.apsusc.2023.159243,c-Cu2O,Cu2O,No,100.0,cubic,0.0,459.5,810.75,1162.0,459.5,810.75,1162.0,0.0,100.0,0.0,glassy-carbon electrode,KHCO3,0.1,6.8,-1.3,CO,2.75,1.0,H-cell,713.19,0.0,0.2,20.0,0.532918592296875,0.3675525969478614,0.097018944875,1.568983528,4.17791244,12.764484711878117,0.0,0.0,-5.02663022,76.5869082712687,0.512699999999999,0.0,0.0,0.0,0.0,0.0,0.0,0.0,27.99491462,1.0,0.0,2.0,0.0,-0.03751,-0.26,0.74,-6.106153846153846,44.5,4.353,1.118,2.193,1.0,0.0,0.0
https://doi.org/10.1016/j.apsusc.2023.159243,o-Cu2O,Cu2O,No,100.0,octahedron,0.0,805.0,1204.0,1603.0,961.7,1276.4,1591.1,0.0,100.0,0.0,glassy-carbon electrode,KHCO3,0.1,6.8,-1.3,C2H4,35.56,1.0,H-cell,713.19,0.0,0.2,20.0,0.6167632874666666,0.6366197723675814,0.20773521416666665,1.3628349599666665,4.17791244,12.764484711878117,0.0,0.0,-5.02663022,76.5869082712687,0.512699999999999,0.0,0.0,0.0,0.0,0.0,0.0,0.0,28.031300127999998,0.0,0.0,6.0,0.0,0.8022,-0.26,0.74,-6.106153846153846,44.5,4.353,1.118,2.193,1.0,0.0,0.0
https://doi.org/10.1016/j.apsusc.2023.159243,o-Cu2O,Cu2O,No,100.0,octahedron,0.0,805.0,1204.0,1603.0,961.7,1276.4,1591.1,0.0,100.0,0.0,glassy-carbon electrode,KHCO3,0.1,6.8,-1.3,H2,46.99,1.0,H-cell,713.19,0.0,0.2,20.0,0.6167632874666666,0.6366197723675814,0.20773521416666665,1.3628349599666665,4.17791244,12.764484711878117,0.0,0.0,-5.02663022,76.5869082712687,0.512699999999999,0.0,0.0,0.0,0.0,0.0,0.0,0.0,2.015650064,0.0,0.0,2.0,0.0,0.246,0.0,0.0,0.0,44.5,4.353,1.118,2.193,1.0,0.0,0.0
https://doi.org/10.1016/j.apsusc.2023.159243,o-Cu2O,Cu2O,No,100.0,octahedron,0.0,805.0,1204.0,1603.0,961.7,1276.4,1591.1,0.0,100.0,0.0,glassy-carbon electrode,KHCO3,0.1,6.8,-1.3,CO,9.25,1.0,H-cell,713.19,0.0,0.2,20.0,0.6167632874666666,0.6366197723675814,0.20773521416666665,1.3628349599666665,4.17791244,12.764484711878117,0.0,0.0,-5.02663022,76.5869082712687,0.512699999999999,0.0,0.0,0.0,0.0,0.0,0.0,0.0,27.99491462,1.0,0.0,2.0,0.0,-0.03751,-0.26,0.74,-6.106153846153846,44.5,4.353,1.118,2.193,1.0,0.0,0.0
https://doi.org/10.1016/j.apsusc.2023.159243,d-Cu2O,Cu2O,No,100.0,dodecahedron,0.0,634.8,938.05,1241.3,634.8,938.05,1241.3,0.0,100.0,0.0,glassy-carbon electrode,KHCO3,0.1,6.8,-1.3,C2H4,42.13,1.0,H-cell,713.19,0.0,0.2,20.0,0.2872872552433975,0.664721574094151,0.08903261943076016,0.6656848342245473,4.17791244,12.764484711878117,0.0,0.0,-5.02663022,76.5869082712687,0.512699999999999,0.0,0.0,0.0,0.0,0.0,0.0,0.0,28.031300127999998,0.0,0.0,6.0,0.0,0.8022,-0.26,0.74,-6.106153846153846,44.5,4.353,1.118,2.193,1.0,0.0,0.0
https://doi.org/10.1016/j.apsusc.2023.159243,d-Cu2O,Cu2O,No,100.0,dodecahedron,0.0,634.8,938.05,1241.3,634.8,938.05,1241.3,0.0,100.0,0.0,glassy-carbon electrode,KHCO3,0.1,6.8,-1.3,H2,33.92,1.0,H-cell,713.19,0.0,0.2,20.0,0.2872872552433975,0.664721574094151,0.08903261943076016,0.6656848342245473,4.17791244,12.764484711878117,0.0,0.0,-5.02663022,76.5869082712687,0.512699999999999,0.0,0.0,0.0,0.0,0.0,0.0,0.0,2.015650064,0.0,0.0,2.0,0.0,0.246,0.0,0.0,0.0,44.5,4.353,1.118,2.193,1.0,0.0,0.0
https://doi.org/10.1016/j.apsusc.2023.159243,d-Cu2O,Cu2O,No,100.0,dodecahedron,0.0,634.8,938.05,1241.3,634.8,938.05,1241.3,0.0,100.0,0.0,glassy-carbon electrode,KHCO3,0.1,6.8,-1.3,CO,5.41,1.0,H-cell,713.19,0.0,0.2,20.0,0.2872872552433975,0.664721574094151,0.08903261943076016,0.6656848342245473,4.17791244,12.764484711878117,0.0,0.0,-5.02663022,76.5869082712687,0.512699999999999,0.0,0.0,0.0,0.0,0.0,0.0,0.0,27.99491462,1.0,0.0,2.0,0.0,-0.03751,-0.26,0.74,-6.106153846153846,44.5,4.353,1.118,2.193,1.0,0.0,0.0
https://doi.org/10.1016/j.apsusc.2023.159243,p-Cu2O,Cu2O,No,100.0,sphere,0.0,1273.5,1841.4,2409.3,1273.5,1841.4,2409.3,0.0,100.0,0.0,glassy-carbon electrode,KHCO3,0.1,6.8,-1.3,C2H4,12.24,1.0,H-cell,713.19,0.0,0.2,20.0,3.269211656602929,1.0,1.0814226717537279,7.322700372283304,4.17791244,12.764484711878117,0.0,0.0,-5.02663022,76.5869082712687,0.512699999999999,0.0,0.0,0.0,0.0,0.0,0.0,0.0,28.031300127999998,0.0,0.0,6.0,0.0,0.8022,-0.26,0.74,-6.106153846153846,44.5,4.353,1.118,2.193,1.0,0.0,0.0
https://doi.org/10.1016/j.apsusc.2023.159243,p-Cu2O,Cu2O,No,100.0,sphere,0.0,1273.5,1841.4,2409.3,1273.5,1841.4,2409.3,0.0,100.0,0.0,glassy-carbon electrode,KHCO3,0.1,6.8,-1.3,H2,57.22,1.0,H-cell,713.19,0.0,0.2,20.0,3.269211656602929,1.0,1.0814226717537279,7.322700372283304,4.17791244,12.764484711878117,0.0,0.0,-5.02663022,76.5869082712687,0.512699999999999,0.0,0.0,0.0,0.0,0.0,0.0,0.0,2.015650064,0.0,0.0,2.0,0.0,0.246,0.0,0.0,0.0,44.5,4.353,1.118,2.193,1.0,0.0,0.0
https://doi.org/10.1016/j.apsusc.2023.159243,p-Cu2O,Cu2O,No,100.0,sphere,0.0,1273.5,1841.4,2409.3,1273.5,1841.4,2409.3,0.0,100.0,0.0,glassy-carbon electrode,KHCO3,0.1,6.8,-1.3,CO,7.12,1.0,H-cell,713.19,0.0,0.2,20.0,3.269211656602929,1.0,1.0814226717537279,7.322700372283304,4.17791244,12.764484711878117,0.0,0.0,-5.02663022,76.5869082712687,0.512699999999999,0.0,0.0,0.0,0.0,0.0,0.0,0.0,27.99491462,1.0,0.0,2.0,0.0,-0.03751,-0.26,0.74,-6.106153846153846,44.5,4.353,1.118,2.193,1.0,0.0,0.0
10.1038/s41467-018-06311-0,Cu,Cu,No,100.0,sphere,0.0,23.86,34.91,45.95,23.86,34.91,45.95,100.0,0.0,0.0,glassy-carbon electrode,KHCO3,0.1,6.8,-0.55,H2,65.3,1.0,H-cell,1052.63,0.0,0.19,20.0,2.227656214780306e-05,1.0,7.1122979239152266e-06,5.0799000746388864e-05,7.51858683,11.445998564977856,2e-07,0.0,-10.846796,11.445998564977856,0.0,0.0,0.0,0.0,0.0,0.0,0.0,0.0,2.015650064,0.0,0.0,2.0,0.0,0.246,0.0,0.0,0.0,44.5,4.353,1.118,2.193,1.0,0.0,0.0
10.1038/s41467-018-06311-0,Cu,Cu,No,100.0,sphere,0.0,23.86,34.91,45.95,23.86,34.91,45.95,100.0,0.0,0.0,glassy-carbon electrode,KHCO3,0.1,6.8,-0.55,CH4,3.9,1.0,H-cell,1052.63,0.0,0.19,20.0,2.227656214780306e-05,1.0,7.1122979239152266e-06,5.0799000746388864e-05,7.51858683,11.445998564977856,2e-07,0.0,-10.846796,11.445998564977856,0.0,0.0,0.0,0.0,0.0,0.0,0.0,0.0,16.031300127999998,0.0,0.0,5.0,1.0,0.6361,0.0,0.0,0.0,44.5,4.353,1.118,2.193,1.0,0.0,0.0
10.1038/s41467-018-06311-0,Cu,Cu,No,100.0,sphere,0.0,23.86,34.91,45.95,23.86,34.91,45.95,100.0,0.0,0.0,glassy-carbon electrode,KHCO3,0.1,6.8,-0.55,C2H4,0.8,1.0,H-cell,1052.63,0.0,0.19,20.0,2.227656214780306e-05,1.0,7.1122979239152266e-06,5.0799000746388864e-05,7.51858683,11.445998564977856,2e-07,0.0,-10.846796,11.445998564977856,0.0,0.0,0.0,0.0,0.0,0.0,0.0,0.0,28.031300127999998,0.0,0.0,6.0,0.0,0.8022,-0.26,0.74,-6.106153846153846,44.5,4.353,1.118,2.193,1.0,0.0,0.0
10.1038/s41467-018-06311-0,Cu,Cu,No,100.0,sphere,0.0,23.86,34.91,45.95,23.86,34.91,45.95,100.0,0.0,0.0,glassy-carbon electrode,KHCO3,0.1,6.8,-0.55,HCOOH,13.5,1.0,H-cell,1052.63,0.0,0.19,20.0,2.227656214780306e-05,1.0,7.1122979239152266e-06,5.0799000746388864e-05,7.51858683,11.445998564977856,2e-07,0.0,-10.846796,11.445998564977856,0.0,0.0,0.0,0.0,0.0,0.0,0.0,0.0,46.005479304,2.0,1.0,5.0,0.0,-0.29919999999999997,-0.53,1.4699999999999982,1.4700000000000009,44.5,4.353,1.118,2.193,1.0,0.0,0.0
10.1038/s41467-018-06311-0,Cu,Cu,No,100.0,sphere,0.0,23.86,34.91,45.95,23.86,34.91,45.95,100.0,0.0,0.0,glassy-carbon electrode,KHCO3,0.1,6.8,-0.65,H2,58.3,1.0,H-cell,1052.63,0.0,0.19,20.0,2.227656214780306e-05,1.0,7.1122979239152266e-06,5.0799000746388864e-05,7.51858683,11.445998564977856,2e-07,0.0,-10.846796,11.445998564977856,0.0,0.0,0.0,0.0,0.0,0.0,0.0,0.0,2.015650064,0.0,0.0,2.0,0.0,0.246,0.0,0.0,0.0,44.5,4.353,1.118,2.193,1.0,0.0,0.0
10.1038/s41467-018-06311-0,Cu,Cu,No,100.0,sphere,0.0,23.86,34.91,45.95,23.86,34.91,45.95,100.0,0.0,0.0,glassy-carbon electrode,KHCO3,0.1,6.8,-0.65,CH4,12.6,1.0,H-cell,1052.63,0.0,0.19,20.0,2.227656214780306e-05,1.0,7.1122979239152266e-06,5.0799000746388864e-05,7.51858683,11.445998564977856,2e-07,0.0,-10.846796,11.445998564977856,0.0,0.0,0.0,0.0,0.0,0.0,0.0,0.0,16.031300127999998,0.0,0.0,5.0,1.0,0.6361,0.0,0.0,0.0,44.5,4.353,1.118,2.193,1.0,0.0,0.0
10.1038/s41467-018-06311-0,Cu,Cu,No,100.0,sphere,0.0,23.86,34.91,45.95,23.86,34.91,45.95,100.0,0.0,0.0,glassy-carbon electrode,KHCO3,0.1,6.8,-0.65,C2H4,5.0,1.0,H-cell,1052.63,0.0,0.19,20.0,2.227656214780306e-05,1.0,7.1122979239152266e-06,5.0799000746388864e-05,7.51858683,11.445998564977856,2e-07,0.0,-10.846796,11.445998564977856,0.0,0.0,0.0,0.0,0.0,0.0,0.0,0.0,28.031300127999998,0.0,0.0,6.0,0.0,0.8022,-0.26,0.74,-6.106153846153846,44.5,4.353,1.118,2.193,1.0,0.0,0.0
10.1038/s41467-018-06311-0,Cu,Cu,No,100.0,sphere,0.0,23.86,34.91,45.95,23.86,34.91,45.95,100.0,0.0,0.0,glassy-carbon electrode,KHCO3,0.1,6.8,-0.65,HCOOH,11.5,1.0,H-cell,1052.63,0.0,0.19,20.0,2.227656214780306e-05,1.0,7.1122979239152266e-06,5.0799000746388864e-05,7.51858683,11.445998564977856,2e-07,0.0,-10.846796,11.445998564977856,0.0,0.0,0.0,0.0,0.0,0.0,0.0,0.0,46.005479304,2.0,1.0,5.0,0.0,-0.29919999999999997,-0.53,1.4699999999999982,1.4700000000000009,44.5,4.353,1.118,2.193,1.0,0.0,0.0
10.1038/s41467-018-06311-0,Cu,Cu,No,100.0,sphere,0.0,23.86,34.91,45.95,23.86,34.91,45.95,100.0,0.0,0.0,glassy-carbon electrode,KHCO3,0.1,6.8,-0.75,H2,37.6,1.0,H-cell,1052.63,0.0,0.19,20.0,2.227656214780306e-05,1.0,7.1122979239152266e-06,5.0799000746388864e-05,7.51858683,11.445998564977856,2e-07,0.0,-10.846796,11.445998564977856,0.0,0.0,0.0,0.0,0.0,0.0,0.0,0.0,2.015650064,0.0,0.0,2.0,0.0,0.246,0.0,0.0,0.0,44.5,4.353,1.118,2.193,1.0,0.0,0.0
10.1038/s41467-018-06311-0,Cu,Cu,No,100.0,sphere,0.0,23.86,34.91,45.95,23.86,34.91,45.95,100.0,0.0,0.0,glassy-carbon electrode,KHCO3,0.1,6.8,-0.75,CH4,28.6,1.0,H-cell,1052.63,0.0,0.19,20.0,2.227656214780306e-05,1.0,7.1122979239152266e-06,5.0799000746388864e-05,7.51858683,11.445998564977856,2e-07,0.0,-10.846796,11.445998564977856,0.0,0.0,0.0,0.0,0.0,0.0,0.0,0.0,16.031300127999998,0.0,0.0,5.0,1.0,0.6361,0.0,0.0,0.0,44.5,4.353,1.118,2.193,1.0,0.0,0.0
10.1038/s41467-018-06311-0,Cu,Cu,No,100.0,sphere,0.0,23.86,34.91,45.95,23.86,34.91,45.95,100.0,0.0,0.0,glassy-carbon electrode,KHCO3,0.1,6.8,-0.75,C2H4,11.3,1.0,H-cell,1052.63,0.0,0.19,20.0,2.227656214780306e-05,1.0,7.1122979239152266e-06,5.0799000746388864e-05,7.51858683,11.445998564977856,2e-07,0.0,-10.846796,11.445998564977856,0.0,0.0,0.0,0.0,0.0,0.0,0.0,0.0,28.031300127999998,0.0,0.0,6.0,0.0,0.8022,-0.26,0.74,-6.106153846153846,44.5,4.353,1.118,2.193,1.0,0.0,0.0
10.1038/s41467-018-06311-0,Cu,Cu,No,100.0,sphere,0.0,23.86,34.91,45.95,23.86,34.91,45.95,100.0,0.0,0.0,glassy-carbon electrode,KHCO3,0.1,6.8,-0.75,HCOOH,12.0,1.0,H-cell,1052.63,0.0,0.19,20.0,2.227656214780306e-05,1.0,7.1122979239152266e-06,5.0799000746388864e-05,7.51858683,11.445998564977856,2e-07,0.0,-10.846796,11.445998564977856,0.0,0.0,0.0,0.0,0.0,0.0,0.0,0.0,46.005479304,2.0,1.0,5.0,0.0,-0.29919999999999997,-0.53,1.4699999999999982,1.4700000000000009,44.5,4.353,1.118,2.193,1.0,0.0,0.0
10.1038/s41467-018-06311-0,Cu,Cu,No,100.0,sphere,0.0,23.86,34.91,45.95,23.86,34.91,45.95,100.0,0.0,0.0,glassy-carbon electrode,KHCO3,0.1,6.8,-0.75,C2H5OH,1.6,1.0,H-cell,1052.63,0.0,0.19,20.0,2.227656214780306e-05,1.0,7.1122979239152266e-06,5.0799000746388864e-05,7.51858683,11.445998564977856,2e-07,0.0,-10.846796,11.445998564977856,0.0,0.0,0.0,0.0,0.0,0.0,0.0,0.0,46.041864812,1.0,1.0,9.0,1.0,-0.0014000000000000123,-0.04,1.96,1.9600000000000033,44.5,4.353,1.118,2.193,1.0,0.0,0.0
10.1038/s41467-018-06311-0,Cu,Cu,No,100.0,sphere,0.0,23.86,34.91,45.95,23.86,34.91,45.95,100.0,0.0,0.0,glassy-carbon electrode,KHCO3,0.1,6.8,-0.85,H2,27.3,1.0,H-cell,1052.63,0.0,0.19,20.0,2.227656214780306e-05,1.0,7.1122979239152266e-06,5.0799000746388864e-05,7.51858683,11.445998564977856,2e-07,0.0,-10.846796,11.445998564977856,0.0,0.0,0.0,0.0,0.0,0.0,0.0,0.0,2.015650064,0.0,0.0,2.0,0.0,0.246,0.0,0.0,0.0,44.5,4.353,1.118,2.193,1.0,0.0,0.0
10.1038/s41467-018-06311-0,Cu,Cu,No,100.0,sphere,0.0,23.86,34.91,45.95,23.86,34.91,45.95,100.0,0.0,0.0,glassy-carbon electrode,KHCO3,0.1,6.8,-0.85,CH4,39.0,1.0,H-cell,1052.63,0.0,0.19,20.0,2.227656214780306e-05,1.0,7.1122979239152266e-06,5.0799000746388864e-05,7.51858683,11.445998564977856,2e-07,0.0,-10.846796,11.445998564977856,0.0,0.0,0.0,0.0,0.0,0.0,0.0,0.0,16.031300127999998,0.0,0.0,5.0,1.0,0.6361,0.0,0.0,0.0,44.5,4.353,1.118,2.193,1.0,0.0,0.0
10.1038/s41467-018-06311-0,Cu,Cu,No,100.0,sphere,0.0,23.86,34.91,45.95,23.86,34.91,45.95,100.0,0.0,0.0,glassy-carbon electrode,KHCO3,0.1,6.8,-0.85,C2H4,13.2,1.0,H-cell,1052.63,0.0,0.19,20.0,2.227656214780306e-05,1.0,7.1122979239152266e-06,5.0799000746388864e-05,7.51858683,11.445998564977856,2e-07,0.0,-10.846796,11.445998564977856,0.0,0.0,0.0,0.0,0.0,0.0,0.0,0.0,28.031300127999998,0.0,0.0,6.0,0.0,0.8022,-0.26,0.74,-6.106153846153846,44.5,4.353,1.118,2.193,1.0,0.0,0.0
10.1038/s41467-018-06311-0,Cu,Cu,No,100.0,sphere,0.0,23.86,34.91,45.95,23.86,34.91,45.95,100.0,0.0,0.0,glassy-carbon electrode,KHCO3,0.1,6.8,-0.85,HCOOH,8.7,1.0,H-cell,1052.63,0.0,0.19,20.0,2.227656214780306e-05,1.0,7.1122979239152266e-06,5.0799000746388864e-05,7.51858683,11.445998564977856,2e-07,0.0,-10.846796,11.445998564977856,0.0,0.0,0.0,0.0,0.0,0.0,0.0,0.0,46.005479304,2.0,1.0,5.0,0.0,-0.29919999999999997,-0.53,1.4699999999999982,1.4700000000000009,44.5,4.353,1.118,2.193,1.0,0.0,0.0
10.1038/s41467-018-06311-0,Cu,Cu,No,100.0,sphere,0.0,23.86,34.91,45.95,23.86,34.91,45.95,100.0,0.0,0.0,glassy-carbon electrode,KHCO3,0.1,6.8,-0.85,C2H5OH,3.6,1.0,H-cell,1052.63,0.0,0.19,20.0,2.227656214780306e-05,1.0,7.1122979239152266e-06,5.0799000746388864e-05,7.51858683,11.445998564977856,2e-07,0.0,-10.846796,11.445998564977856,0.0,0.0,0.0,0.0,0.0,0.0,0.0,0.0,46.041864812,1.0,1.0,9.0,1.0,-0.0014000000000000123,-0.04,1.96,1.9600000000000033,44.5,4.353,1.118,2.193,1.0,0.0,0.0
10.1038/s41467-018-06311-0,Cu,Cu,No,100.0,sphere,0.0,23.86,34.91,45.95,23.86,34.91,45.95,100.0,0.0,0.0,glassy-carbon electrode,KHCO3,0.1,6.8,-0.95,H2,9.3,1.0,H-cell,1052.63,0.0,0.19,20.0,2.227656214780306e-05,1.0,7.1122979239152266e-06,5.0799000746388864e-05,7.51858683,11.445998564977856,2e-07,0.0,-10.846796,11.445998564977856,0.0,0.0,0.0,0.0,0.0,0.0,0.0,0.0,2.015650064,0.0,0.0,2.0,0.0,0.246,0.0,0.0,0.0,44.5,4.353,1.118,2.193,1.0,0.0,0.0
10.1038/s41467-018-06311-0,Cu,Cu,No,100.0,sphere,0.0,23.86,34.91,45.95,23.86,34.91,45.95,100.0,0.0,0.0,glassy-carbon electrode,KHCO3,0.1,6.8,-0.95,CH4,51.0,1.0,H-cell,1052.63,0.0,0.19,20.0,2.227656214780306e-05,1.0,7.1122979239152266e-06,5.0799000746388864e-05,7.51858683,11.445998564977856,2e-07,0.0,-10.846796,11.445998564977856,0.0,0.0,0.0,0.0,0.0,0.0,0.0,0.0,16.031300127999998,0.0,0.0,5.0,1.0,0.6361,0.0,0.0,0.0,44.5,4.353,1.118,2.193,1.0,0.0,0.0
10.1038/s41467-018-06311-0,Cu,Cu,No,100.0,sphere,0.0,23.86,34.91,45.95,23.86,34.91,45.95,100.0,0.0,0.0,glassy-carbon electrode,KHCO3,0.1,6.8,-0.95,C2H4,23.0,1.0,H-cell,1052.63,0.0,0.19,20.0,2.227656214780306e-05,1.0,7.1122979239152266e-06,5.0799000746388864e-05,7.51858683,11.445998564977856,2e-07,0.0,-10.846796,11.445998564977856,0.0,0.0,0.0,0.0,0.0,0.0,0.0,0.0,28.031300127999998,0.0,0.0,6.0,0.0,0.8022,-0.26,0.74,-6.106153846153846,44.5,4.353,1.118,2.193,1.0,0.0,0.0
10.1038/s41467-018-06311-0,Cu,Cu,No,100.0,sphere,0.0,23.86,34.91,45.95,23.86,34.91,45.95,100.0,0.0,0.0,glassy-carbon electrode,KHCO3,0.1,6.8,-0.95,HCOOH,6.6,1.0,H-cell,1052.63,0.0,0.19,20.0,2.227656214780306e-05,1.0,7.1122979239152266e-06,5.0799000746388864e-05,7.51858683,11.445998564977856,2e-07,0.0,-10.846796,11.445998564977856,0.0,0.0,0.0,0.0,0.0,0.0,0.0,0.0,46.005479304,2.0,1.0,5.0,0.0,-0.29919999999999997,-0.53,1.4699999999999982,1.4700000000000009,44.5,4.353,1.118,2.193,1.0,0.0,0.0
10.1038/s41467-018-06311-0,Cu,Cu,No,100.0,sphere,0.0,23.86,34.91,45.95,23.86,34.91,45.95,100.0,0.0,0.0,glassy-carbon electrode,KHCO3,0.1,6.8,-0.95,C2H5OH,6.8,1.0,H-cell,1052.63,0.0,0.19,20.0,2.227656214780306e-05,1.0,7.1122979239152266e-06,5.0799000746388864e-05,7.51858683,11.445998564977856,2e-07,0.0,-10.846796,11.445998564977856,0.0,0.0,0.0,0.0,0.0,0.0,0.0,0.0,46.041864812,1.0,1.0,9.0,1.0,-0.0014000000000000123,-0.04,1.96,1.9600000000000033,44.5,4.353,1.118,2.193,1.0,0.0,0.0
10.1038/s41467-018-06311-0,Cu,Cu,No,100.0,sphere,0.0,23.86,34.91,45.95,23.86,34.91,45.95,100.0,0.0,0.0,glassy-carbon electrode,KHCO3,0.1,6.8,-0.95,C3H7OH,2.9,1.0,H-cell,1052.63,0.0,0.19,20.0,2.227656214780306e-05,1.0,7.1122979239152266e-06,5.0799000746388864e-05,7.51858683,11.445998564977856,2e-07,0.0,-10.846796,11.445998564977856,0.0,0.0,0.0,0.0,0.0,0.0,0.0,0.0,60.057514876,1.0,1.0,12.0,1.0,0.38710000000000006,-0.04,1.297837837837838,1128.9599999999998,44.5,4.353,1.118,2.193,1.0,0.0,0.0
10.1038/s41467-018-06311-0,Cu,Cu,No,100.0,sphere,0.0,23.86,34.91,45.95,23.86,34.91,45.95,100.0,0.0,0.0,glassy-carbon electrode,KHCO3,0.1,6.8,-1.05,H2,9.0,1.0,H-cell,1052.63,0.0,0.19,20.0,2.227656214780306e-05,1.0,7.1122979239152266e-06,5.0799000746388864e-05,7.51858683,11.445998564977856,2e-07,0.0,-10.846796,11.445998564977856,0.0,0.0,0.0,0.0,0.0,0.0,0.0,0.0,2.015650064,0.0,0.0,2.0,0.0,0.246,0.0,0.0,0.0,44.5,4.353,1.118,2.193,1.0,0.0,0.0
10.1038/s41467-018-06311-0,Cu,Cu,No,100.0,sphere,0.0,23.86,34.91,45.95,23.86,34.91,45.95,100.0,0.0,0.0,glassy-carbon electrode,KHCO3,0.1,6.8,-1.05,CH4,53.0,1.0,H-cell,1052.63,0.0,0.19,20.0,2.227656214780306e-05,1.0,7.1122979239152266e-06,5.0799000746388864e-05,7.51858683,11.445998564977856,2e-07,0.0,-10.846796,11.445998564977856,0.0,0.0,0.0,0.0,0.0,0.0,0.0,0.0,16.031300127999998,0.0,0.0,5.0,1.0,0.6361,0.0,0.0,0.0,44.5,4.353,1.118,2.193,1.0,0.0,0.0
10.1038/s41467-018-06311-0,Cu,Cu,No,100.0,sphere,0.0,23.86,34.91,45.95,23.86,34.91,45.95,100.0,0.0,0.0,glassy-carbon electrode,KHCO3,0.1,6.8,-1.05,C2H4,26.0,1.0,H-cell,1052.63,0.0,0.19,20.0,2.227656214780306e-05,1.0,7.1122979239152266e-06,5.0799000746388864e-05,7.51858683,11.445998564977856,2e-07,0.0,-10.846796,11.445998564977856,0.0,0.0,0.0,0.0,0.0,0.0,0.0,0.0,28.031300127999998,0.0,0.0,6.0,0.0,0.8022,-0.26,0.74,-6.106153846153846,44.5,4.353,1.118,2.193,1.0,0.0,0.0
10.1038/s41467-018-06311-0,Cu,Cu,No,100.0,sphere,0.0,23.86,34.91,45.95,23.86,34.91,45.95,100.0,0.0,0.0,glassy-carbon electrode,KHCO3,0.1,6.8,-1.05,HCOOH,5.8,1.0,H-cell,1052.63,0.0,0.19,20.0,2.227656214780306e-05,1.0,7.1122979239152266e-06,5.0799000746388864e-05,7.51858683,11.445998564977856,2e-07,0.0,-10.846796,11.445998564977856,0.0,0.0,0.0,0.0,0.0,0.0,0.0,0.0,46.005479304,2.0,1.0,5.0,0.0,-0.29919999999999997,-0.53,1.4699999999999982,1.4700000000000009,44.5,4.353,1.118,2.193,1.0,0.0,0.0
10.1038/s41467-018-06311-0,Cu,Cu,No,100.0,sphere,0.0,23.86,34.91,45.95,23.86,34.91,45.95,100.0,0.0,0.0,glassy-carbon electrode,KHCO3,0.1,6.8,-1.05,C2H5OH,3.0,1.0,H-cell,1052.63,0.0,0.19,20.0,2.227656214780306e-05,1.0,7.1122979239152266e-06,5.0799000746388864e-05,7.51858683,11.445998564977856,2e-07,0.0,-10.846796,11.445998564977856,0.0,0.0,0.0,0.0,0.0,0.0,0.0,0.0,46.041864812,1.0,1.0,9.0,1.0,-0.0014000000000000123,-0.04,1.96,1.9600000000000033,44.5,4.353,1.118,2.193,1.0,0.0,0.0
10.1038/s41467-018-06311-0,Cu,Cu,No,100.0,sphere,0.0,23.86,34.91,45.95,23.86,34.91,45.95,100.0,0.0,0.0,glassy-carbon electrode,KHCO3,0.1,6.8,-1.05,C3H7OH,1.3,1.0,H-cell,1052.63,0.0,0.19,20.0,2.227656214780306e-05,1.0,7.1122979239152266e-06,5.0799000746388864e-05,7.51858683,11.445998564977856,2e-07,0.0,-10.846796,11.445998564977856,0.0,0.0,0.0,0.0,0.0,0.0,0.0,0.0,60.057514876,1.0,1.0,12.0,1.0,0.38710000000000006,-0.04,1.297837837837838,1128.9599999999998,44.5,4.353,1.118,2.193,1.0,0.0,0.0
10.1038/s41467-018-06311-0,Cu,Cu,No,100.0,sphere,0.0,23.86,34.91,45.95,23.86,34.91,45.95,100.0,0.0,0.0,glassy-carbon electrode,KHCO3,0.1,6.8,-1.15,H2,11.9,1.0,H-cell,1052.63,0.0,0.19,20.0,2.227656214780306e-05,1.0,7.1122979239152266e-06,5.0799000746388864e-05,7.51858683,11.445998564977856,2e-07,0.0,-10.846796,11.445998564977856,0.0,0.0,0.0,0.0,0.0,0.0,0.0,0.0,2.015650064,0.0,0.0,2.0,0.0,0.246,0.0,0.0,0.0,44.5,4.353,1.118,2.193,1.0,0.0,0.0
10.1038/s41467-018-06311-0,Cu,Cu,No,100.0,sphere,0.0,23.86,34.91,45.95,23.86,34.91,45.95,100.0,0.0,0.0,glassy-carbon electrode,KHCO3,0.1,6.8,-1.15,CH4,52.6,1.0,H-cell,1052.63,0.0,0.19,20.0,2.227656214780306e-05,1.0,7.1122979239152266e-06,5.0799000746388864e-05,7.51858683,11.445998564977856,2e-07,0.0,-10.846796,11.445998564977856,0.0,0.0,0.0,0.0,0.0,0.0,0.0,0.0,16.031300127999998,0.0,0.0,5.0,1.0,0.6361,0.0,0.0,0.0,44.5,4.353,1.118,2.193,1.0,0.0,0.0
10.1038/s41467-018-06311-0,Cu,Cu,No,100.0,sphere,0.0,23.86,34.91,45.95,23.86,34.91,45.95,100.0,0.0,0.0,glassy-carbon electrode,KHCO3,0.1,6.8,-1.15,C2H4,29.0,1.0,H-cell,1052.63,0.0,0.19,20.0,2.227656214780306e-05,1.0,7.1122979239152266e-06,5.0799000746388864e-05,7.51858683,11.445998564977856,2e-07,0.0,-10.846796,11.445998564977856,0.0,0.0,0.0,0.0,0.0,0.0,0.0,0.0,28.031300127999998,0.0,0.0,6.0,0.0,0.8022,-0.26,0.74,-6.106153846153846,44.5,4.353,1.118,2.193,1.0,0.0,0.0
10.1038/s41467-018-06311-0,Cu,Cu,No,100.0,sphere,0.0,23.86,34.91,45.95,23.86,34.91,45.95,100.0,0.0,0.0,glassy-carbon electrode,KHCO3,0.1,6.8,-1.15,HCOOH,5.3,1.0,H-cell,1052.63,0.0,0.19,20.0,2.227656214780306e-05,1.0,7.1122979239152266e-06,5.0799000746388864e-05,7.51858683,11.445998564977856,2e-07,0.0,-10.846796,11.445998564977856,0.0,0.0,0.0,0.0,0.0,0.0,0.0,0.0,46.005479304,2.0,1.0,5.0,0.0,-0.29919999999999997,-0.53,1.4699999999999982,1.4700000000000009,44.5,4.353,1.118,2.193,1.0,0.0,0.0
10.1038/s41467-018-06311-0,Cu,Cu,No,100.0,sphere,0.0,23.86,34.91,45.95,23.86,34.91,45.95,100.0,0.0,0.0,glassy-carbon electrode,KHCO3,0.1,6.8,-1.25,H2,24.0,1.0,H-cell,1052.63,0.0,0.19,20.0,2.227656214780306e-05,1.0,7.1122979239152266e-06,5.0799000746388864e-05,7.51858683,11.445998564977856,2e-07,0.0,-10.846796,11.445998564977856,0.0,0.0,0.0,0.0,0.0,0.0,0.0,0.0,2.015650064,0.0,0.0,2.0,0.0,0.246,0.0,0.0,0.0,44.5,4.353,1.118,2.193,1.0,0.0,0.0
10.1038/s41467-018-06311-0,Cu,Cu,No,100.0,sphere,0.0,23.86,34.91,45.95,23.86,34.91,45.95,100.0,0.0,0.0,glassy-carbon electrode,KHCO3,0.1,6.8,-1.25,CH4,49.0,1.0,H-cell,1052.63,0.0,0.19,20.0,2.227656214780306e-05,1.0,7.1122979239152266e-06,5.0799000746388864e-05,7.51858683,11.445998564977856,2e-07,0.0,-10.846796,11.445998564977856,0.0,0.0,0.0,0.0,0.0,0.0,0.0,0.0,16.031300127999998,0.0,0.0,5.0,1.0,0.6361,0.0,0.0,0.0,44.5,4.353,1.118,2.193,1.0,0.0,0.0
10.1038/s41467-018-06311-0,Cu,Cu,No,100.0,sphere,0.0,23.86,34.91,45.95,23.86,34.91,45.95,100.0,0.0,0.0,glassy-carbon electrode,KHCO3,0.1,6.8,-1.25,C2H4,19.7,1.0,H-cell,1052.63,0.0,0.19,20.0,2.227656214780306e-05,1.0,7.1122979239152266e-06,5.0799000746388864e-05,7.51858683,11.445998564977856,2e-07,0.0,-10.846796,11.445998564977856,0.0,0.0,0.0,0.0,0.0,0.0,0.0,0.0,28.031300127999998,0.0,0.0,6.0,0.0,0.8022,-0.26,0.74,-6.106153846153846,44.5,4.353,1.118,2.193,1.0,0.0,0.0
10.1038/s41467-018-06311-0,Cu,Cu,No,100.0,sphere,0.0,23.86,34.91,45.95,23.86,34.91,45.95,100.0,0.0,0.0,glassy-carbon electrode,KHCO3,0.1,6.8,-1.25,HCOOH,5.1,1.0,H-cell,1052.63,0.0,0.19,20.0,2.227656214780306e-05,1.0,7.1122979239152266e-06,5.0799000746388864e-05,7.51858683,11.445998564977856,2e-07,0.0,-10.846796,11.445998564977856,0.0,0.0,0.0,0.0,0.0,0.0,0.0,0.0,46.005479304,2.0,1.0,5.0,0.0,-0.29919999999999997,-0.53,1.4699999999999982,1.4700000000000009,44.5,4.353,1.118,2.193,1.0,0.0,0.0
10.1038/s41467-018-06311-0,Cu,Cu,No,100.0,sphere,0.0,23.86,34.91,45.95,23.86,34.91,45.95,100.0,0.0,0.0,glassy-carbon electrode,KHCO3,0.1,6.8,-1.35,H2,35.7,1.0,H-cell,1052.63,0.0,0.19,20.0,2.227656214780306e-05,1.0,7.1122979239152266e-06,5.0799000746388864e-05,7.51858683,11.445998564977856,2e-07,0.0,-10.846796,11.445998564977856,0.0,0.0,0.0,0.0,0.0,0.0,0.0,0.0,2.015650064,0.0,0.0,2.0,0.0,0.246,0.0,0.0,0.0,44.5,4.353,1.118,2.193,1.0,0.0,0.0
10.1038/s41467-018-06311-0,Cu,Cu,No,100.0,sphere,0.0,23.86,34.91,45.95,23.86,34.91,45.95,100.0,0.0,0.0,glassy-carbon electrode,KHCO3,0.1,6.8,-1.35,CH4,43.0,1.0,H-cell,1052.63,0.0,0.19,20.0,2.227656214780306e-05,1.0,7.1122979239152266e-06,5.0799000746388864e-05,7.51858683,11.445998564977856,2e-07,0.0,-10.846796,11.445998564977856,0.0,0.0,0.0,0.0,0.0,0.0,0.0,0.0,16.031300127999998,0.0,0.0,5.0,1.0,0.6361,0.0,0.0,0.0,44.5,4.353,1.118,2.193,1.0,0.0,0.0
10.1038/s41467-018-06311-0,Cu,Cu,No,100.0,sphere,0.0,23.86,34.91,45.95,23.86,34.91,45.95,100.0,0.0,0.0,glassy-carbon electrode,KHCO3,0.1,6.8,-1.35,C2H4,15.0,1.0,H-cell,1052.63,0.0,0.19,20.0,2.227656214780306e-05,1.0,7.1122979239152266e-06,5.0799000746388864e-05,7.51858683,11.445998564977856,2e-07,0.0,-10.846796,11.445998564977856,0.0,0.0,0.0,0.0,0.0,0.0,0.0,0.0,28.031300127999998,0.0,0.0,6.0,0.0,0.8022,-0.26,0.74,-6.106153846153846,44.5,4.353,1.118,2.193,1.0,0.0,0.0
10.1038/s41467-018-06311-0,Cu,Cu,No,100.0,sphere,0.0,23.86,34.91,45.95,23.86,34.91,45.95,100.0,0.0,0.0,glassy-carbon electrode,KHCO3,0.1,6.8,-1.35,HCOOH,5.5,1.0,H-cell,1052.63,0.0,0.19,20.0,2.227656214780306e-05,1.0,7.1122979239152266e-06,5.0799000746388864e-05,7.51858683,11.445998564977856,2e-07,0.0,-10.846796,11.445998564977856,0.0,0.0,0.0,0.0,0.0,0.0,0.0,0.0,46.005479304,2.0,1.0,5.0,0.0,-0.29919999999999997,-0.53,1.4699999999999982,1.4700000000000009,44.5,4.353,1.118,2.193,1.0,0.0,0.0
10.1038/s41467-018-06311-0,Cu,Cu,No,100.0,sphere,0.0,23.86,34.91,45.95,23.86,34.91,45.95,100.0,0.0,0.0,glassy-carbon electrode,KHCO3,0.1,6.8,-1.45,H2,38.4,1.0,H-cell,1052.63,0.0,0.19,20.0,2.227656214780306e-05,1.0,7.1122979239152266e-06,5.0799000746388864e-05,7.51858683,11.445998564977856,2e-07,0.0,-10.846796,11.445998564977856,0.0,0.0,0.0,0.0,0.0,0.0,0.0,0.0,2.015650064,0.0,0.0,2.0,0.0,0.246,0.0,0.0,0.0,44.5,4.353,1.118,2.193,1.0,0.0,0.0
10.1038/s41467-018-06311-0,Cu,Cu,No,100.0,sphere,0.0,23.86,34.91,45.95,23.86,34.91,45.95,100.0,0.0,0.0,glassy-carbon electrode,KHCO3,0.1,6.8,-1.45,CH4,43.0,1.0,H-cell,1052.63,0.0,0.19,20.0,2.227656214780306e-05,1.0,7.1122979239152266e-06,5.0799000746388864e-05,7.51858683,11.445998564977856,2e-07,0.0,-10.846796,11.445998564977856,0.0,0.0,0.0,0.0,0.0,0.0,0.0,0.0,16.031300127999998,0.0,0.0,5.0,1.0,0.6361,0.0,0.0,0.0,44.5,4.353,1.118,2.193,1.0,0.0,0.0
10.1038/s41467-018-06311-0,Cu,Cu,No,100.0,sphere,0.0,23.86,34.91,45.95,23.86,34.91,45.95,100.0,0.0,0.0,glassy-carbon electrode,KHCO3,0.1,6.8,-1.45,C2H4,13.7,1.0,H-cell,1052.63,0.0,0.19,20.0,2.227656214780306e-05,1.0,7.1122979239152266e-06,5.0799000746388864e-05,7.51858683,11.445998564977856,2e-07,0.0,-10.846796,11.445998564977856,0.0,0.0,0.0,0.0,0.0,0.0,0.0,0.0,28.031300127999998,0.0,0.0,6.0,0.0,0.8022,-0.26,0.74,-6.106153846153846,44.5,4.353,1.118,2.193,1.0,0.0,0.0
10.1038/s41467-018-06311-0,Cu,Cu,No,100.0,sphere,0.0,23.86,34.91,45.95,23.86,34.91,45.95,100.0,0.0,0.0,glassy-carbon electrode,KHCO3,0.1,6.8,-1.45,HCOOH,4.3,1.0,H-cell,1052.63,0.0,0.19,20.0,2.227656214780306e-05,1.0,7.1122979239152266e-06,5.0799000746388864e-05,7.51858683,11.445998564977856,2e-07,0.0,-10.846796,11.445998564977856,0.0,0.0,0.0,0.0,0.0,0.0,0.0,0.0,46.005479304,2.0,1.0,5.0,0.0,-0.29919999999999997,-0.53,1.4699999999999982,1.4700000000000009,44.5,4.353,1.118,2.193,1.0,0.0,0.0
