Repository: vovamirosh/-CO2RR-Beyond-Green-AI

File: Datasets/prepr.csv (part 2 of 50)
DOI,Article name,Compound_1,Compound_2,"Cat./Support ratio, % (at)",Morphology (TEM/SEM),"Pore size, nm",width min (nm),width aver (nm),width max (nm),length min (nm),length aver (nm),length max (nm),"Cu, % (at.)","Cu+, % (at.)","Cu(2+), % (at.)",Base,electrolyte,"conc, M",pH,RHE vs V,Product,"FE, %","Time, h",Type of reactor,"Loading, μg/cm2","Add_carbon, %","Surface area of electrode, cm2","Flow rate CO2, ml/min","Av_volume, mkm^3",Ratio_sphere_volume,"Min_volume, mkm^3","Max_volume, mkm^3",1_efermi,1_density_atomic,1_total_magnetization_normalized_formula_units,1_energy_above_hull,1_energy_per_atom,1_volume,1_band_gap,2_efermi,2_density_atomic,2_total_magnetization_normalized_formula_units,2_energy_above_hull,2_energy_per_atom,2_volume,2_band_gap,Product_exactmw,Product_lipinskiHBA,Product_lipinskiHBD,Product_NumAtoms,Product_FractionCSP3,Product_CrippenClogP,Product_hallKierAlpha,Product_kappa2,Product_kappa3,anion_molar_conductance,anion_mobility,anion_diffusion_coefficient,anion_hydr_R_of_ion,Type of reactor_H-cell,Base_carbon paper electrode,Base_gasdiffusion electrode
10.1038/s41467-018-06311-0,Cu-on-Cu2O,Cu,Cu2O,40.0,sphere,0.0,21.22,31.51,41.8,21.22,31.51,41.8,30.0,70.0,0.0,glassy-carbon electrode,KHCO3,0.1,6.8,-0.55,H2,63.8,1.0,H-cell,1052.63,0.0,0.19,20.0,1.638112905533813e-05,1.0,5.003049053107802e-06,3.824084389147232e-05,7.51858683,11.445998564977856,2e-07,0.0,-10.846796,11.445998564977856,0.0,4.17791244,12.764484711878117,0.0,0.0,-5.02663022,76.5869082712687,0.512699999999999,2.015650064,0.0,0.0,2.0,0.0,0.246,0.0,0.0,0.0,44.5,4.353,1.118,2.193,1.0,0.0,0.0
10.1038/s41467-018-06311-0,Cu-on-Cu2O,Cu,Cu2O,40.0,sphere,0.0,21.22,31.51,41.8,21.22,31.51,41.8,30.0,70.0,0.0,glassy-carbon electrode,KHCO3,0.1,6.8,-0.55,CH4,1.85,1.0,H-cell,1052.63,0.0,0.19,20.0,1.638112905533813e-05,1.0,5.003049053107802e-06,3.824084389147232e-05,7.51858683,11.445998564977856,2e-07,0.0,-10.846796,11.445998564977856,0.0,4.17791244,12.764484711878117,0.0,0.0,-5.02663022,76.5869082712687,0.512699999999999,16.031300127999998,0.0,0.0,5.0,1.0,0.6361,0.0,0.0,0.0,44.5,4.353,1.118,2.193,1.0,0.0,0.0
10.1038/s41467-018-06311-0,Cu-on-Cu2O,Cu,Cu2O,40.0,sphere,0.0,21.22,31.51,41.8,21.22,31.51,41.8,30.0,70.0,0.0,glassy-carbon electrode,KHCO3,0.1,6.8,-0.55,C2H4,2.4,1.0,H-cell,1052.63,0.0,0.19,20.0,1.638112905533813e-05,1.0,5.003049053107802e-06,3.824084389147232e-05,7.51858683,11.445998564977856,2e-07,0.0,-10.846796,11.445998564977856,0.0,4.17791244,12.764484711878117,0.0,0.0,-5.02663022,76.5869082712687,0.512699999999999,28.031300127999998,0.0,0.0,6.0,0.0,0.8022,-0.26,0.74,-6.106153846153846,44.5,4.353,1.118,2.193,1.0,0.0,0.0
10.1038/s41467-018-06311-0,Cu-on-Cu2O,Cu,Cu2O,40.0,sphere,0.0,21.22,31.51,41.8,21.22,31.51,41.8,30.0,70.0,0.0,glassy-carbon electrode,KHCO3,0.1,6.8,-0.55,HCOOH,21.0,1.0,H-cell,1052.63,0.0,0.19,20.0,1.638112905533813e-05,1.0,5.003049053107802e-06,3.824084389147232e-05,7.51858683,11.445998564977856,2e-07,0.0,-10.846796,11.445998564977856,0.0,4.17791244,12.764484711878117,0.0,0.0,-5.02663022,76.5869082712687,0.512699999999999,46.005479304,2.0,1.0,5.0,0.0,-0.29919999999999997,-0.53,1.4699999999999982,1.4700000000000009,44.5,4.353,1.118,2.193,1.0,0.0,0.0
10.1038/s41467-018-06311-0,Cu-on-Cu2O,Cu,Cu2O,40.0,sphere,0.0,21.22,31.51,41.8,21.22,31.51,41.8,30.0,70.0,0.0,glassy-carbon electrode,KHCO3,0.1,6.8,-0.65,H2,56.7,1.0,H-cell,1052.63,0.0,0.19,20.0,1.638112905533813e-05,1.0,5.003049053107802e-06,3.824084389147232e-05,7.51858683,11.445998564977856,2e-07,0.0,-10.846796,11.445998564977856,0.0,4.17791244,12.764484711878117,0.0,0.0,-5.02663022,76.5869082712687,0.512699999999999,2.015650064,0.0,0.0,2.0,0.0,0.246,0.0,0.0,0.0,44.5,4.353,1.118,2.193,1.0,0.0,0.0
10.1038/s41467-018-06311-0,Cu-on-Cu2O,Cu,Cu2O,40.0,sphere,0.0,21.22,31.51,41.8,21.22,31.51,41.8,30.0,70.0,0.0,glassy-carbon electrode,KHCO3,0.1,6.8,-0.65,CH4,6.7,1.0,H-cell,1052.63,0.0,0.19,20.0,1.638112905533813e-05,1.0,5.003049053107802e-06,3.824084389147232e-05,7.51858683,11.445998564977856,2e-07,0.0,-10.846796,11.445998564977856,0.0,4.17791244,12.764484711878117,0.0,0.0,-5.02663022,76.5869082712687,0.512699999999999,16.031300127999998,0.0,0.0,5.0,1.0,0.6361,0.0,0.0,0.0,44.5,4.353,1.118,2.193,1.0,0.0,0.0
10.1038/s41467-018-06311-0,Cu-on-Cu2O,Cu,Cu2O,40.0,sphere,0.0,21.22,31.51,41.8,21.22,31.51,41.8,30.0,70.0,0.0,glassy-carbon electrode,KHCO3,0.1,6.8,-0.65,C2H4,9.0,1.0,H-cell,1052.63,0.0,0.19,20.0,1.638112905533813e-05,1.0,5.003049053107802e-06,3.824084389147232e-05,7.51858683,11.445998564977856,2e-07,0.0,-10.846796,11.445998564977856,0.0,4.17791244,12.764484711878117,0.0,0.0,-5.02663022,76.5869082712687,0.512699999999999,28.031300127999998,0.0,0.0,6.0,0.0,0.8022,-0.26,0.74,-6.106153846153846,44.5,4.353,1.118,2.193,1.0,0.0,0.0
10.1038/s41467-018-06311-0,Cu-on-Cu2O,Cu,Cu2O,40.0,sphere,0.0,21.22,31.51,41.8,21.22,31.51,41.8,30.0,70.0,0.0,glassy-carbon electrode,KHCO3,0.1,6.8,-0.65,HCOOH,16.0,1.0,H-cell,1052.63,0.0,0.19,20.0,1.638112905533813e-05,1.0,5.003049053107802e-06,3.824084389147232e-05,7.51858683,11.445998564977856,2e-07,0.0,-10.846796,11.445998564977856,0.0,4.17791244,12.764484711878117,0.0,0.0,-5.02663022,76.5869082712687,0.512699999999999,46.005479304,2.0,1.0,5.0,0.0,-0.29919999999999997,-0.53,1.4699999999999982,1.4700000000000009,44.5,4.353,1.118,2.193,1.0,0.0,0.0
10.1038/s41467-018-06311-0,Cu-on-Cu2O,Cu,Cu2O,40.0,sphere,0.0,21.22,31.51,41.8,21.22,31.51,41.8,30.0,70.0,0.0,glassy-carbon electrode,KHCO3,0.1,6.8,-0.75,H2,54.3,1.0,H-cell,1052.63,0.0,0.19,20.0,1.638112905533813e-05,1.0,5.003049053107802e-06,3.824084389147232e-05,7.51858683,11.445998564977856,2e-07,0.0,-10.846796,11.445998564977856,0.0,4.17791244,12.764484711878117,0.0,0.0,-5.02663022,76.5869082712687,0.512699999999999,2.015650064,0.0,0.0,2.0,0.0,0.246,0.0,0.0,0.0,44.5,4.353,1.118,2.193,1.0,0.0,0.0
10.1038/s41467-018-06311-0,Cu-on-Cu2O,Cu,Cu2O,40.0,sphere,0.0,21.22,31.51,41.8,21.22,31.51,41.8,30.0,70.0,0.0,glassy-carbon electrode,KHCO3,0.1,6.8,-0.75,CH4,6.3,1.0,H-cell,1052.63,0.0,0.19,20.0,1.638112905533813e-05,1.0,5.003049053107802e-06,3.824084389147232e-05,7.51858683,11.445998564977856,2e-07,0.0,-10.846796,11.445998564977856,0.0,4.17791244,12.764484711878117,0.0,0.0,-5.02663022,76.5869082712687,0.512699999999999,16.031300127999998,0.0,0.0,5.0,1.0,0.6361,0.0,0.0,0.0,44.5,4.353,1.118,2.193,1.0,0.0,0.0
10.1038/s41467-018-06311-0,Cu-on-Cu2O,Cu,Cu2O,40.0,sphere,0.0,21.22,31.51,41.8,21.22,31.51,41.8,30.0,70.0,0.0,glassy-carbon electrode,KHCO3,0.1,6.8,-0.75,C2H4,12.6,1.0,H-cell,1052.63,0.0,0.19,20.0,1.638112905533813e-05,1.0,5.003049053107802e-06,3.824084389147232e-05,7.51858683,11.445998564977856,2e-07,0.0,-10.846796,11.445998564977856,0.0,4.17791244,12.764484711878117,0.0,0.0,-5.02663022,76.5869082712687,0.512699999999999,28.031300127999998,0.0,0.0,6.0,0.0,0.8022,-0.26,0.74,-6.106153846153846,44.5,4.353,1.118,2.193,1.0,0.0,0.0
10.1038/s41467-018-06311-0,Cu-on-Cu2O,Cu,Cu2O,40.0,sphere,0.0,21.22,31.51,41.8,21.22,31.51,41.8,30.0,70.0,0.0,glassy-carbon electrode,KHCO3,0.1,6.8,-0.75,HCOOH,14.3,1.0,H-cell,1052.63,0.0,0.19,20.0,1.638112905533813e-05,1.0,5.003049053107802e-06,3.824084389147232e-05,7.51858683,11.445998564977856,2e-07,0.0,-10.846796,11.445998564977856,0.0,4.17791244,12.764484711878117,0.0,0.0,-5.02663022,76.5869082712687,0.512699999999999,46.005479304,2.0,1.0,5.0,0.0,-0.29919999999999997,-0.53,1.4699999999999982,1.4700000000000009,44.5,4.353,1.118,2.193,1.0,0.0,0.0
10.1038/s41467-018-06311-0,Cu-on-Cu2O,Cu,Cu2O,40.0,sphere,0.0,21.22,31.51,41.8,21.22,31.51,41.8,30.0,70.0,0.0,glassy-carbon electrode,KHCO3,0.1,6.8,-0.85,H2,40.3,1.0,H-cell,1052.63,0.0,0.19,20.0,1.638112905533813e-05,1.0,5.003049053107802e-06,3.824084389147232e-05,7.51858683,11.445998564977856,2e-07,0.0,-10.846796,11.445998564977856,0.0,4.17791244,12.764484711878117,0.0,0.0,-5.02663022,76.5869082712687,0.512699999999999,2.015650064,0.0,0.0,2.0,0.0,0.246,0.0,0.0,0.0,44.5,4.353,1.118,2.193,1.0,0.0,0.0
10.1038/s41467-018-06311-0,Cu-on-Cu2O,Cu,Cu2O,40.0,sphere,0.0,21.22,31.51,41.8,21.22,31.51,41.8,30.0,70.0,0.0,glassy-carbon electrode,KHCO3,0.1,6.8,-0.85,CH4,9.7,1.0,H-cell,1052.63,0.0,0.19,20.0,1.638112905533813e-05,1.0,5.003049053107802e-06,3.824084389147232e-05,7.51858683,11.445998564977856,2e-07,0.0,-10.846796,11.445998564977856,0.0,4.17791244,12.764484711878117,0.0,0.0,-5.02663022,76.5869082712687,0.512699999999999,16.031300127999998,0.0,0.0,5.0,1.0,0.6361,0.0,0.0,0.0,44.5,4.353,1.118,2.193,1.0,0.0,0.0
10.1038/s41467-018-06311-0,Cu-on-Cu2O,Cu,Cu2O,40.0,sphere,0.0,21.22,31.51,41.8,21.22,31.51,41.8,30.0,70.0,0.0,glassy-carbon electrode,KHCO3,0.1,6.8,-0.85,C2H4,19.3,1.0,H-cell,1052.63,0.0,0.19,20.0,1.638112905533813e-05,1.0,5.003049053107802e-06,3.824084389147232e-05,7.51858683,11.445998564977856,2e-07,0.0,-10.846796,11.445998564977856,0.0,4.17791244,12.764484711878117,0.0,0.0,-5.02663022,76.5869082712687,0.512699999999999,28.031300127999998,0.0,0.0,6.0,0.0,0.8022,-0.26,0.74,-6.106153846153846,44.5,4.353,1.118,2.193,1.0,0.0,0.0
10.1038/s41467-018-06311-0,Cu-on-Cu2O,Cu,Cu2O,40.0,sphere,0.0,21.22,31.51,41.8,21.22,31.51,41.8,30.0,70.0,0.0,glassy-carbon electrode,KHCO3,0.1,6.8,-0.85,HCOOH,12.8,1.0,H-cell,1052.63,0.0,0.19,20.0,1.638112905533813e-05,1.0,5.003049053107802e-06,3.824084389147232e-05,7.51858683,11.445998564977856,2e-07,0.0,-10.846796,11.445998564977856,0.0,4.17791244,12.764484711878117,0.0,0.0,-5.02663022,76.5869082712687,0.512699999999999,46.005479304,2.0,1.0,5.0,0.0,-0.29919999999999997,-0.53,1.4699999999999982,1.4700000000000009,44.5,4.353,1.118,2.193,1.0,0.0,0.0
10.1038/s41467-018-06311-0,Cu-on-Cu2O,Cu,Cu2O,40.0,sphere,0.0,21.22,31.51,41.8,21.22,31.51,41.8,30.0,70.0,0.0,glassy-carbon electrode,KHCO3,0.1,6.8,-0.85,C2H5OH,4.7,1.0,H-cell,1052.63,0.0,0.19,20.0,1.638112905533813e-05,1.0,5.003049053107802e-06,3.824084389147232e-05,7.51858683,11.445998564977856,2e-07,0.0,-10.846796,11.445998564977856,0.0,4.17791244,12.764484711878117,0.0,0.0,-5.02663022,76.5869082712687,0.512699999999999,46.041864812,1.0,1.0,9.0,1.0,-0.0014000000000000123,-0.04,1.96,1.9600000000000033,44.5,4.353,1.118,2.193,1.0,0.0,0.0
10.1038/s41467-018-06311-0,Cu-on-Cu2O,Cu,Cu2O,40.0,sphere,0.0,21.22,31.51,41.8,21.22,31.51,41.8,30.0,70.0,0.0,glassy-carbon electrode,KHCO3,0.1,6.8,-0.85,C3H7OH,1.6,1.0,H-cell,1052.63,0.0,0.19,20.0,1.638112905533813e-05,1.0,5.003049053107802e-06,3.824084389147232e-05,7.51858683,11.445998564977856,2e-07,0.0,-10.846796,11.445998564977856,0.0,4.17791244,12.764484711878117,0.0,0.0,-5.02663022,76.5869082712687,0.512699999999999,60.057514876,1.0,1.0,12.0,1.0,0.38710000000000006,-0.04,1.297837837837838,1128.9599999999998,44.5,4.353,1.118,2.193,1.0,0.0,0.0
10.1038/s41467-018-06311-0,Cu-on-Cu2O,Cu,Cu2O,40.0,sphere,0.0,21.22,31.51,41.8,21.22,31.51,41.8,30.0,70.0,0.0,glassy-carbon electrode,KHCO3,0.1,6.8,-0.95,H2,27.0,1.0,H-cell,1052.63,0.0,0.19,20.0,1.638112905533813e-05,1.0,5.003049053107802e-06,3.824084389147232e-05,7.51858683,11.445998564977856,2e-07,0.0,-10.846796,11.445998564977856,0.0,4.17791244,12.764484711878117,0.0,0.0,-5.02663022,76.5869082712687,0.512699999999999,2.015650064,0.0,0.0,2.0,0.0,0.246,0.0,0.0,0.0,44.5,4.353,1.118,2.193,1.0,0.0,0.0
10.1038/s41467-018-06311-0,Cu-on-Cu2O,Cu,Cu2O,40.0,sphere,0.0,21.22,31.51,41.8,21.22,31.51,41.8,30.0,70.0,0.0,glassy-carbon electrode,KHCO3,0.1,6.8,-0.95,CH4,10.3,1.0,H-cell,1052.63,0.0,0.19,20.0,1.638112905533813e-05,1.0,5.003049053107802e-06,3.824084389147232e-05,7.51858683,11.445998564977856,2e-07,0.0,-10.846796,11.445998564977856,0.0,4.17791244,12.764484711878117,0.0,0.0,-5.02663022,76.5869082712687,0.512699999999999,16.031300127999998,0.0,0.0,5.0,1.0,0.6361,0.0,0.0,0.0,44.5,4.353,1.118,2.193,1.0,0.0,0.0
10.1038/s41467-018-06311-0,Cu-on-Cu2O,Cu,Cu2O,40.0,sphere,0.0,21.22,31.51,41.8,21.22,31.51,41.8,30.0,70.0,0.0,glassy-carbon electrode,KHCO3,0.1,6.8,-0.95,C2H4,27.0,1.0,H-cell,1052.63,0.0,0.19,20.0,1.638112905533813e-05,1.0,5.003049053107802e-06,3.824084389147232e-05,7.51858683,11.445998564977856,2e-07,0.0,-10.846796,11.445998564977856,0.0,4.17791244,12.764484711878117,0.0,0.0,-5.02663022,76.5869082712687,0.512699999999999,28.031300127999998,0.0,0.0,6.0,0.0,0.8022,-0.26,0.74,-6.106153846153846,44.5,4.353,1.118,2.193,1.0,0.0,0.0
10.1038/s41467-018-06311-0,Cu-on-Cu2O,Cu,Cu2O,40.0,sphere,0.0,21.22,31.51,41.8,21.22,31.51,41.8,30.0,70.0,0.0,glassy-carbon electrode,KHCO3,0.1,6.8,-0.95,HCOOH,10.3,1.0,H-cell,1052.63,0.0,0.19,20.0,1.638112905533813e-05,1.0,5.003049053107802e-06,3.824084389147232e-05,7.51858683,11.445998564977856,2e-07,0.0,-10.846796,11.445998564977856,0.0,4.17791244,12.764484711878117,0.0,0.0,-5.02663022,76.5869082712687,0.512699999999999,46.005479304,2.0,1.0,5.0,0.0,-0.29919999999999997,-0.53,1.4699999999999982,1.4700000000000009,44.5,4.353,1.118,2.193,1.0,0.0,0.0
10.1038/s41467-018-06311-0,Cu-on-Cu2O,Cu,Cu2O,40.0,sphere,0.0,21.22,31.51,41.8,21.22,31.51,41.8,30.0,70.0,0.0,glassy-carbon electrode,KHCO3,0.1,6.8,-0.95,C2H5OH,8.9,1.0,H-cell,1052.63,0.0,0.19,20.0,1.638112905533813e-05,1.0,5.003049053107802e-06,3.824084389147232e-05,7.51858683,11.445998564977856,2e-07,0.0,-10.846796,11.445998564977856,0.0,4.17791244,12.764484711878117,0.0,0.0,-5.02663022,76.5869082712687,0.512699999999999,46.041864812,1.0,1.0,9.0,1.0,-0.0014000000000000123,-0.04,1.96,1.9600000000000033,44.5,4.353,1.118,2.193,1.0,0.0,0.0
10.1038/s41467-018-06311-0,Cu-on-Cu2O,Cu,Cu2O,40.0,sphere,0.0,21.22,31.51,41.8,21.22,31.51,41.8,30.0,70.0,0.0,glassy-carbon electrode,KHCO3,0.1,6.8,-0.95,C3H7OH,4.0,1.0,H-cell,1052.63,0.0,0.19,20.0,1.638112905533813e-05,1.0,5.003049053107802e-06,3.824084389147232e-05,7.51858683,11.445998564977856,2e-07,0.0,-10.846796,11.445998564977856,0.0,4.17791244,12.764484711878117,0.0,0.0,-5.02663022,76.5869082712687,0.512699999999999,60.057514876,1.0,1.0,12.0,1.0,0.38710000000000006,-0.04,1.297837837837838,1128.9599999999998,44.5,4.353,1.118,2.193,1.0,0.0,0.0
10.1038/s41467-018-06311-0,Cu-on-Cu2O,Cu,Cu2O,40.0,sphere,0.0,21.22,31.51,41.8,21.22,31.51,41.8,30.0,70.0,0.0,glassy-carbon electrode,KHCO3,0.1,6.8,-1.05,H2,30.0,1.0,H-cell,1052.63,0.0,0.19,20.0,1.638112905533813e-05,1.0,5.003049053107802e-06,3.824084389147232e-05,7.51858683,11.445998564977856,2e-07,0.0,-10.846796,11.445998564977856,0.0,4.17791244,12.764484711878117,0.0,0.0,-5.02663022,76.5869082712687,0.512699999999999,2.015650064,0.0,0.0,2.0,0.0,0.246,0.0,0.0,0.0,44.5,4.353,1.118,2.193,1.0,0.0,0.0
10.1038/s41467-018-06311-0,Cu-on-Cu2O,Cu,Cu2O,40.0,sphere,0.0,21.22,31.51,41.8,21.22,31.51,41.8,30.0,70.0,0.0,glassy-carbon electrode,KHCO3,0.1,6.8,-1.05,CH4,12.7,1.0,H-cell,1052.63,0.0,0.19,20.0,1.638112905533813e-05,1.0,5.003049053107802e-06,3.824084389147232e-05,7.51858683,11.445998564977856,2e-07,0.0,-10.846796,11.445998564977856,0.0,4.17791244,12.764484711878117,0.0,0.0,-5.02663022,76.5869082712687,0.512699999999999,16.031300127999998,0.0,0.0,5.0,1.0,0.6361,0.0,0.0,0.0,44.5,4.353,1.118,2.193,1.0,0.0,0.0
10.1038/s41467-018-06311-0,Cu-on-Cu2O,Cu,Cu2O,40.0,sphere,0.0,21.22,31.51,41.8,21.22,31.51,41.8,30.0,70.0,0.0,glassy-carbon electrode,KHCO3,0.1,6.8,-1.05,C2H4,23.0,1.0,H-cell,1052.63,0.0,0.19,20.0,1.638112905533813e-05,1.0,5.003049053107802e-06,3.824084389147232e-05,7.51858683,11.445998564977856,2e-07,0.0,-10.846796,11.445998564977856,0.0,4.17791244,12.764484711878117,0.0,0.0,-5.02663022,76.5869082712687,0.512699999999999,28.031300127999998,0.0,0.0,6.0,0.0,0.8022,-0.26,0.74,-6.106153846153846,44.5,4.353,1.118,2.193,1.0,0.0,0.0
10.1038/s41467-018-06311-0,Cu-on-Cu2O,Cu,Cu2O,40.0,sphere,0.0,21.22,31.51,41.8,21.22,31.51,41.8,30.0,70.0,0.0,glassy-carbon electrode,KHCO3,0.1,6.8,-1.05,HCOOH,6.6,1.0,H-cell,1052.63,0.0,0.19,20.0,1.638112905533813e-05,1.0,5.003049053107802e-06,3.824084389147232e-05,7.51858683,11.445998564977856,2e-07,0.0,-10.846796,11.445998564977856,0.0,4.17791244,12.764484711878117,0.0,0.0,-5.02663022,76.5869082712687,0.512699999999999,46.005479304,2.0,1.0,5.0,0.0,-0.29919999999999997,-0.53,1.4699999999999982,1.4700000000000009,44.5,4.353,1.118,2.193,1.0,0.0,0.0
10.1038/s41467-018-06311-0,Cu-on-Cu2O,Cu,Cu2O,40.0,sphere,0.0,21.22,31.51,41.8,21.22,31.51,41.8,30.0,70.0,0.0,glassy-carbon electrode,KHCO3,0.1,6.8,-1.05,C2H5OH,7.3,1.0,H-cell,1052.63,0.0,0.19,20.0,1.638112905533813e-05,1.0,5.003049053107802e-06,3.824084389147232e-05,7.51858683,11.445998564977856,2e-07,0.0,-10.846796,11.445998564977856,0.0,4.17791244,12.764484711878117,0.0,0.0,-5.02663022,76.5869082712687,0.512699999999999,46.041864812,1.0,1.0,9.0,1.0,-0.0014000000000000123,-0.04,1.96,1.9600000000000033,44.5,4.353,1.118,2.193,1.0,0.0,0.0
10.1038/s41467-018-06311-0,Cu-on-Cu2O,Cu,Cu2O,40.0,sphere,0.0,21.22,31.51,41.8,21.22,31.51,41.8,30.0,70.0,0.0,glassy-carbon electrode,KHCO3,0.1,6.8,-1.05,C3H7OH,3.5,1.0,H-cell,1052.63,0.0,0.19,20.0,1.638112905533813e-05,1.0,5.003049053107802e-06,3.824084389147232e-05,7.51858683,11.445998564977856,2e-07,0.0,-10.846796,11.445998564977856,0.0,4.17791244,12.764484711878117,0.0,0.0,-5.02663022,76.5869082712687,0.512699999999999,60.057514876,1.0,1.0,12.0,1.0,0.38710000000000006,-0.04,1.297837837837838,1128.9599999999998,44.5,4.353,1.118,2.193,1.0,0.0,0.0
10.1038/s41467-018-06311-0,Cu-on-Cu2O,Cu,Cu2O,40.0,sphere,0.0,21.22,31.51,41.8,21.22,31.51,41.8,30.0,70.0,0.0,glassy-carbon electrode,KHCO3,0.1,6.8,-1.15,H2,32.6,1.0,H-cell,1052.63,0.0,0.19,20.0,1.638112905533813e-05,1.0,5.003049053107802e-06,3.824084389147232e-05,7.51858683,11.445998564977856,2e-07,0.0,-10.846796,11.445998564977856,0.0,4.17791244,12.764484711878117,0.0,0.0,-5.02663022,76.5869082712687,0.512699999999999,2.015650064,0.0,0.0,2.0,0.0,0.246,0.0,0.0,0.0,44.5,4.353,1.118,2.193,1.0,0.0,0.0
10.1038/s41467-018-06311-0,Cu-on-Cu2O,Cu,Cu2O,40.0,sphere,0.0,21.22,31.51,41.8,21.22,31.51,41.8,30.0,70.0,0.0,glassy-carbon electrode,KHCO3,0.1,6.8,-1.15,CH4,10.9,1.0,H-cell,1052.63,0.0,0.19,20.0,1.638112905533813e-05,1.0,5.003049053107802e-06,3.824084389147232e-05,7.51858683,11.445998564977856,2e-07,0.0,-10.846796,11.445998564977856,0.0,4.17791244,12.764484711878117,0.0,0.0,-5.02663022,76.5869082712687,0.512699999999999,16.031300127999998,0.0,0.0,5.0,1.0,0.6361,0.0,0.0,0.0,44.5,4.353,1.118,2.193,1.0,0.0,0.0
10.1038/s41467-018-06311-0,Cu-on-Cu2O,Cu,Cu2O,40.0,sphere,0.0,21.22,31.51,41.8,21.22,31.51,41.8,30.0,70.0,0.0,glassy-carbon electrode,KHCO3,0.1,6.8,-1.15,C2H4,22.0,1.0,H-cell,1052.63,0.0,0.19,20.0,1.638112905533813e-05,1.0,5.003049053107802e-06,3.824084389147232e-05,7.51858683,11.445998564977856,2e-07,0.0,-10.846796,11.445998564977856,0.0,4.17791244,12.764484711878117,0.0,0.0,-5.02663022,76.5869082712687,0.512699999999999,28.031300127999998,0.0,0.0,6.0,0.0,0.8022,-0.26,0.74,-6.106153846153846,44.5,4.353,1.118,2.193,1.0,0.0,0.0
10.1038/s41467-018-06311-0,Cu-on-Cu2O,Cu,Cu2O,40.0,sphere,0.0,21.22,31.51,41.8,21.22,31.51,41.8,30.0,70.0,0.0,glassy-carbon electrode,KHCO3,0.1,6.8,-1.15,HCOOH,7.3,1.0,H-cell,1052.63,0.0,0.19,20.0,1.638112905533813e-05,1.0,5.003049053107802e-06,3.824084389147232e-05,7.51858683,11.445998564977856,2e-07,0.0,-10.846796,11.445998564977856,0.0,4.17791244,12.764484711878117,0.0,0.0,-5.02663022,76.5869082712687,0.512699999999999,46.005479304,2.0,1.0,5.0,0.0,-0.29919999999999997,-0.53,1.4699999999999982,1.4700000000000009,44.5,4.353,1.118,2.193,1.0,0.0,0.0
10.1038/s41467-018-06311-0,Cu-on-Cu2O,Cu,Cu2O,40.0,sphere,0.0,21.22,31.51,41.8,21.22,31.51,41.8,30.0,70.0,0.0,glassy-carbon electrode,KHCO3,0.1,6.8,-1.15,C2H5OH,5.4,1.0,H-cell,1052.63,0.0,0.19,20.0,1.638112905533813e-05,1.0,5.003049053107802e-06,3.824084389147232e-05,7.51858683,11.445998564977856,2e-07,0.0,-10.846796,11.445998564977856,0.0,4.17791244,12.764484711878117,0.0,0.0,-5.02663022,76.5869082712687,0.512699999999999,46.041864812,1.0,1.0,9.0,1.0,-0.0014000000000000123,-0.04,1.96,1.9600000000000033,44.5,4.353,1.118,2.193,1.0,0.0,0.0
10.1038/s41467-018-06311-0,Cu-on-Cu2O,Cu,Cu2O,40.0,sphere,0.0,21.22,31.51,41.8,21.22,31.51,41.8,30.0,70.0,0.0,glassy-carbon electrode,KHCO3,0.1,6.8,-1.15,C3H7OH,3.6,1.0,H-cell,1052.63,0.0,0.19,20.0,1.638112905533813e-05,1.0,5.003049053107802e-06,3.824084389147232e-05,7.51858683,11.445998564977856,2e-07,0.0,-10.846796,11.445998564977856,0.0,4.17791244,12.764484711878117,0.0,0.0,-5.02663022,76.5869082712687,0.512699999999999,60.057514876,1.0,1.0,12.0,1.0,0.38710000000000006,-0.04,1.297837837837838,1128.9599999999998,44.5,4.353,1.118,2.193,1.0,0.0,0.0
10.1038/s41467-018-06311-0,Cu-on-Cu2O,Cu,Cu2O,40.0,sphere,0.0,21.22,31.51,41.8,21.22,31.51,41.8,30.0,70.0,0.0,glassy-carbon electrode,KHCO3,0.1,6.8,-1.25,H2,45.7,1.0,H-cell,1052.63,0.0,0.19,20.0,1.638112905533813e-05,1.0,5.003049053107802e-06,3.824084389147232e-05,7.51858683,11.445998564977856,2e-07,0.0,-10.846796,11.445998564977856,0.0,4.17791244,12.764484711878117,0.0,0.0,-5.02663022,76.5869082712687,0.512699999999999,2.015650064,0.0,0.0,2.0,0.0,0.246,0.0,0.0,0.0,44.5,4.353,1.118,2.193,1.0,0.0,0.0
10.1038/s41467-018-06311-0,Cu-on-Cu2O,Cu,Cu2O,40.0,sphere,0.0,21.22,31.51,41.8,21.22,31.51,41.8,30.0,70.0,0.0,glassy-carbon electrode,KHCO3,0.1,6.8,-1.25,CH4,8.4,1.0,H-cell,1052.63,0.0,0.19,20.0,1.638112905533813e-05,1.0,5.003049053107802e-06,3.824084389147232e-05,7.51858683,11.445998564977856,2e-07,0.0,-10.846796,11.445998564977856,0.0,4.17791244,12.764484711878117,0.0,0.0,-5.02663022,76.5869082712687,0.512699999999999,16.031300127999998,0.0,0.0,5.0,1.0,0.6361,0.0,0.0,0.0,44.5,4.353,1.118,2.193,1.0,0.0,0.0
10.1038/s41467-018-06311-0,Cu-on-Cu2O,Cu,Cu2O,40.0,sphere,0.0,21.22,31.51,41.8,21.22,31.51,41.8,30.0,70.0,0.0,glassy-carbon electrode,KHCO3,0.1,6.8,-1.25,C2H4,20.6,1.0,H-cell,1052.63,0.0,0.19,20.0,1.638112905533813e-05,1.0,5.003049053107802e-06,3.824084389147232e-05,7.51858683,11.445998564977856,2e-07,0.0,-10.846796,11.445998564977856,0.0,4.17791244,12.764484711878117,0.0,0.0,-5.02663022,76.5869082712687,0.512699999999999,28.031300127999998,0.0,0.0,6.0,0.0,0.8022,-0.26,0.74,-6.106153846153846,44.5,4.353,1.118,2.193,1.0,0.0,0.0
10.1038/s41467-018-06311-0,Cu-on-Cu2O,Cu,Cu2O,40.0,sphere,0.0,21.22,31.51,41.8,21.22,31.51,41.8,30.0,70.0,0.0,glassy-carbon electrode,KHCO3,0.1,6.8,-1.25,HCOOH,4.3,1.0,H-cell,1052.63,0.0,0.19,20.0,1.638112905533813e-05,1.0,5.003049053107802e-06,3.824084389147232e-05,7.51858683,11.445998564977856,2e-07,0.0,-10.846796,11.445998564977856,0.0,4.17791244,12.764484711878117,0.0,0.0,-5.02663022,76.5869082712687,0.512699999999999,46.005479304,2.0,1.0,5.0,0.0,-0.29919999999999997,-0.53,1.4699999999999982,1.4700000000000009,44.5,4.353,1.118,2.193,1.0,0.0,0.0
10.1038/s41467-018-06311-0,Cu-on-Cu2O,Cu,Cu2O,40.0,sphere,0.0,21.22,31.51,41.8,21.22,31.51,41.8,30.0,70.0,0.0,glassy-carbon electrode,KHCO3,0.1,6.8,-1.25,C2H5OH,2.8,1.0,H-cell,1052.63,0.0,0.19,20.0,1.638112905533813e-05,1.0,5.003049053107802e-06,3.824084389147232e-05,7.51858683,11.445998564977856,2e-07,0.0,-10.846796,11.445998564977856,0.0,4.17791244,12.764484711878117,0.0,0.0,-5.02663022,76.5869082712687,0.512699999999999,46.041864812,1.0,1.0,9.0,1.0,-0.0014000000000000123,-0.04,1.96,1.9600000000000033,44.5,4.353,1.118,2.193,1.0,0.0,0.0
10.1038/s41467-018-06311-0,Cu-on-Cu2O,Cu,Cu2O,40.0,sphere,0.0,21.22,31.51,41.8,21.22,31.51,41.8,30.0,70.0,0.0,glassy-carbon electrode,KHCO3,0.1,6.8,-1.25,C3H7OH,2.9,1.0,H-cell,1052.63,0.0,0.19,20.0,1.638112905533813e-05,1.0,5.003049053107802e-06,3.824084389147232e-05,7.51858683,11.445998564977856,2e-07,0.0,-10.846796,11.445998564977856,0.0,4.17791244,12.764484711878117,0.0,0.0,-5.02663022,76.5869082712687,0.512699999999999,60.057514876,1.0,1.0,12.0,1.0,0.38710000000000006,-0.04,1.297837837837838,1128.9599999999998,44.5,4.353,1.118,2.193,1.0,0.0,0.0
10.1038/s41467-018-06311-0,Cu-on-Cu2O,Cu,Cu2O,40.0,sphere,0.0,21.22,31.51,41.8,21.22,31.51,41.8,30.0,70.0,0.0,glassy-carbon electrode,KHCO3,0.1,6.8,-1.35,H2,54.0,1.0,H-cell,1052.63,0.0,0.19,20.0,1.638112905533813e-05,1.0,5.003049053107802e-06,3.824084389147232e-05,7.51858683,11.445998564977856,2e-07,0.0,-10.846796,11.445998564977856,0.0,4.17791244,12.764484711878117,0.0,0.0,-5.02663022,76.5869082712687,0.512699999999999,2.015650064,0.0,0.0,2.0,0.0,0.246,0.0,0.0,0.0,44.5,4.353,1.118,2.193,1.0,0.0,0.0
10.1038/s41467-018-06311-0,Cu-on-Cu2O,Cu,Cu2O,40.0,sphere,0.0,21.22,31.51,41.8,21.22,31.51,41.8,30.0,70.0,0.0,glassy-carbon electrode,KHCO3,0.1,6.8,-1.35,CH4,8.9,1.0,H-cell,1052.63,0.0,0.19,20.0,1.638112905533813e-05,1.0,5.003049053107802e-06,3.824084389147232e-05,7.51858683,11.445998564977856,2e-07,0.0,-10.846796,11.445998564977856,0.0,4.17791244,12.764484711878117,0.0,0.0,-5.02663022,76.5869082712687,0.512699999999999,16.031300127999998,0.0,0.0,5.0,1.0,0.6361,0.0,0.0,0.0,44.5,4.353,1.118,2.193,1.0,0.0,0.0
10.1038/s41467-018-06311-0,Cu-on-Cu2O,Cu,Cu2O,40.0,sphere,0.0,21.22,31.51,41.8,21.22,31.51,41.8,30.0,70.0,0.0,glassy-carbon electrode,KHCO3,0.1,6.8,-1.35,C2H4,18.7,1.0,H-cell,1052.63,0.0,0.19,20.0,1.638112905533813e-05,1.0,5.003049053107802e-06,3.824084389147232e-05,7.51858683,11.445998564977856,2e-07,0.0,-10.846796,11.445998564977856,0.0,4.17791244,12.764484711878117,0.0,0.0,-5.02663022,76.5869082712687,0.512699999999999,28.031300127999998,0.0,0.0,6.0,0.0,0.8022,-0.26,0.74,-6.106153846153846,44.5,4.353,1.118,2.193,1.0,0.0,0.0
10.1038/s41467-018-06311-0,Cu-on-Cu2O,Cu,Cu2O,40.0,sphere,0.0,21.22,31.51,41.8,21.22,31.51,41.8,30.0,70.0,0.0,glassy-carbon electrode,KHCO3,0.1,6.8,-1.35,HCOOH,2.7,1.0,H-cell,1052.63,0.0,0.19,20.0,1.638112905533813e-05,1.0,5.003049053107802e-06,3.824084389147232e-05,7.51858683,11.445998564977856,2e-07,0.0,-10.846796,11.445998564977856,0.0,4.17791244,12.764484711878117,0.0,0.0,-5.02663022,76.5869082712687,0.512699999999999,46.005479304,2.0,1.0,5.0,0.0,-0.29919999999999997,-0.53,1.4699999999999982,1.4700000000000009,44.5,4.353,1.118,2.193,1.0,0.0,0.0
10.1038/s41467-018-06311-0,Cu-on-Cu2O,Cu,Cu2O,40.0,sphere,0.0,21.22,31.51,41.8,21.22,31.51,41.8,30.0,70.0,0.0,glassy-carbon electrode,KHCO3,0.1,6.8,-1.35,C2H5OH,1.7,1.0,H-cell,1052.63,0.0,0.19,20.0,1.638112905533813e-05,1.0,5.003049053107802e-06,3.824084389147232e-05,7.51858683,11.445998564977856,2e-07,0.0,-10.846796,11.445998564977856,0.0,4.17791244,12.764484711878117,0.0,0.0,-5.02663022,76.5869082712687,0.512699999999999,46.041864812,1.0,1.0,9.0,1.0,-0.0014000000000000123,-0.04,1.96,1.9600000000000033,44.5,4.353,1.118,2.193,1.0,0.0,0.0
10.1038/s41467-018-06311-0,Cu-on-Cu2O,Cu,Cu2O,40.0,sphere,0.0,21.22,31.51,41.8,21.22,31.51,41.8,30.0,70.0,0.0,glassy-carbon electrode,KHCO3,0.1,6.8,-1.35,C3H7OH,1.7,1.0,H-cell,1052.63,0.0,0.19,20.0,1.638112905533813e-05,1.0,5.003049053107802e-06,3.824084389147232e-05,7.51858683,11.445998564977856,2e-07,0.0,-10.846796,11.445998564977856,0.0,4.17791244,12.764484711878117,0.0,0.0,-5.02663022,76.5869082712687,0.512699999999999,60.057514876,1.0,1.0,12.0,1.0,0.38710000000000006,-0.04,1.297837837837838,1128.9599999999998,44.5,4.353,1.118,2.193,1.0,0.0,0.0
10.1038/s41467-018-06311-0,Cu-on-Cu2O,Cu,Cu2O,40.0,sphere,0.0,21.22,31.51,41.8,21.22,31.51,41.8,30.0,70.0,0.0,glassy-carbon electrode,KHCO3,0.1,6.8,-1.45,H2,63.1,1.0,H-cell,1052.63,0.0,0.19,20.0,1.638112905533813e-05,1.0,5.003049053107802e-06,3.824084389147232e-05,7.51858683,11.445998564977856,2e-07,0.0,-10.846796,11.445998564977856,0.0,4.17791244,12.764484711878117,0.0,0.0,-5.02663022,76.5869082712687,0.512699999999999,2.015650064,0.0,0.0,2.0,0.0,0.246,0.0,0.0,0.0,44.5,4.353,1.118,2.193,1.0,0.0,0.0
10.1038/s41467-018-06311-0,Cu-on-Cu2O,Cu,Cu2O,40.0,sphere,0.0,21.22,31.51,41.8,21.22,31.51,41.8,30.0,70.0,0.0,glassy-carbon electrode,KHCO3,0.1,6.8,-1.45,CH4,9.3,1.0,H-cell,1052.63,0.0,0.19,20.0,1.638112905533813e-05,1.0,5.003049053107802e-06,3.824084389147232e-05,7.51858683,11.445998564977856,2e-07,0.0,-10.846796,11.445998564977856,0.0,4.17791244,12.764484711878117,0.0,0.0,-5.02663022,76.5869082712687,0.512699999999999,16.031300127999998,0.0,0.0,5.0,1.0,0.6361,0.0,0.0,0.0,44.5,4.353,1.118,2.193,1.0,0.0,0.0
10.1038/s41467-018-06311-0,Cu-on-Cu2O,Cu,Cu2O,40.0,sphere,0.0,21.22,31.51,41.8,21.22,31.51,41.8,30.0,70.0,0.0,glassy-carbon electrode,KHCO3,0.1,6.8,-1.45,C2H4,14.0,1.0,H-cell,1052.63,0.0,0.19,20.0,1.638112905533813e-05,1.0,5.003049053107802e-06,3.824084389147232e-05,7.51858683,11.445998564977856,2e-07,0.0,-10.846796,11.445998564977856,0.0,4.17791244,12.764484711878117,0.0,0.0,-5.02663022,76.5869082712687,0.512699999999999,28.031300127999998,0.0,0.0,6.0,0.0,0.8022,-0.26,0.74,-6.106153846153846,44.5,4.353,1.118,2.193,1.0,0.0,0.0
10.1038/s41467-018-06311-0,Cu-on-Cu2O,Cu,Cu2O,40.0,sphere,0.0,21.22,31.51,41.8,21.22,31.51,41.8,30.0,70.0,0.0,glassy-carbon electrode,KHCO3,0.1,6.8,-1.45,HCOOH,2.2,1.0,H-cell,1052.63,0.0,0.19,20.0,1.638112905533813e-05,1.0,5.003049053107802e-06,3.824084389147232e-05,7.51858683,11.445998564977856,2e-07,0.0,-10.846796,11.445998564977856,0.0,4.17791244,12.764484711878117,0.0,0.0,-5.02663022,76.5869082712687,0.512699999999999,46.005479304,2.0,1.0,5.0,0.0,-0.29919999999999997,-0.53,1.4699999999999982,1.4700000000000009,44.5,4.353,1.118,2.193,1.0,0.0,0.0
10.1038/s41467-018-06311-0,Cu-on-Cu2O,Cu,Cu2O,40.0,sphere,0.0,21.22,31.51,41.8,21.22,31.51,41.8,30.0,70.0,0.0,glassy-carbon electrode,KHCO3,0.1,6.8,-1.45,C2H5OH,2.1,1.0,H-cell,1052.63,0.0,0.19,20.0,1.638112905533813e-05,1.0,5.003049053107802e-06,3.824084389147232e-05,7.51858683,11.445998564977856,2e-07,0.0,-10.846796,11.445998564977856,0.0,4.17791244,12.764484711878117,0.0,0.0,-5.02663022,76.5869082712687,0.512699999999999,46.041864812,1.0,1.0,9.0,1.0,-0.0014000000000000123,-0.04,1.96,1.9600000000000033,44.5,4.353,1.118,2.193,1.0,0.0,0.0
10.1038/s41467-018-06311-0,Cu-on-Cu3N,Cu,Cu3N,61.76,sphere,0.0,10.0,17.5,25.0,10.0,17.5,25.0,35.0,65.0,0.0,glassy-carbon electrode,KHCO3,0.1,6.8,-0.55,H2,64.8,1.0,H-cell,1052.63,0.0,0.19,20.0,2.8061621879721326e-06,1.0,5.235987755982988e-07,8.181230868723419e-06,7.51858683,11.445998564977856,2e-07,0.0,-10.846796,11.445998564977856,0.0,6.14131032,10.622479042528587,0.00019559999999900002,0.8018846112499991,-9.6154000565625,42.48991617011435,0.0,2.015650064,0.0,0.0,2.0,0.0,0.246,0.0,0.0,0.0,44.5,4.353,1.118,2.193,1.0,0.0,0.0
10.1038/s41467-018-06311-0,Cu-on-Cu3N,Cu,Cu3N,61.76,sphere,0.0,10.0,17.5,25.0,10.0,17.5,25.0,35.0,65.0,0.0,glassy-carbon electrode,KHCO3,0.1,6.8,-0.55,CH4,2.9,1.0,H-cell,1052.63,0.0,0.19,20.0,2.8061621879721326e-06,1.0,5.235987755982988e-07,8.181230868723419e-06,7.51858683,11.445998564977856,2e-07,0.0,-10.846796,11.445998564977856,0.0,6.14131032,10.622479042528587,0.00019559999999900002,0.8018846112499991,-9.6154000565625,42.48991617011435,0.0,16.031300127999998,0.0,0.0,5.0,1.0,0.6361,0.0,0.0,0.0,44.5,4.353,1.118,2.193,1.0,0.0,0.0
10.1038/s41467-018-06311-0,Cu-on-Cu3N,Cu,Cu3N,61.76,sphere,0.0,10.0,17.5,25.0,10.0,17.5,25.0,35.0,65.0,0.0,glassy-carbon electrode,KHCO3,0.1,6.8,-0.55,C2H4,4.5,1.0,H-cell,1052.63,0.0,0.19,20.0,2.8061621879721326e-06,1.0,5.235987755982988e-07,8.181230868723419e-06,7.51858683,11.445998564977856,2e-07,0.0,-10.846796,11.445998564977856,0.0,6.14131032,10.622479042528587,0.00019559999999900002,0.8018846112499991,-9.6154000565625,42.48991617011435,0.0,28.031300127999998,0.0,0.0,6.0,0.0,0.8022,-0.26,0.74,-6.106153846153846,44.5,4.353,1.118,2.193,1.0,0.0,0.0
10.1038/s41467-018-06311-0,Cu-on-Cu3N,Cu,Cu3N,61.76,sphere,0.0,10.0,17.5,25.0,10.0,17.5,25.0,35.0,65.0,0.0,glassy-carbon electrode,KHCO3,0.1,6.8,-0.55,HCOOH,14.4,1.0,H-cell,1052.63,0.0,0.19,20.0,2.8061621879721326e-06,1.0,5.235987755982988e-07,8.181230868723419e-06,7.51858683,11.445998564977856,2e-07,0.0,-10.846796,11.445998564977856,0.0,6.14131032,10.622479042528587,0.00019559999999900002,0.8018846112499991,-9.6154000565625,42.48991617011435,0.0,46.005479304,2.0,1.0,5.0,0.0,-0.29919999999999997,-0.53,1.4699999999999982,1.4700000000000009,44.5,4.353,1.118,2.193,1.0,0.0,0.0
10.1038/s41467-018-06311-0,Cu-on-Cu3N,Cu,Cu3N,61.76,sphere,0.0,10.0,17.5,25.0,10.0,17.5,25.0,35.0,65.0,0.0,glassy-carbon electrode,KHCO3,0.1,6.8,-0.65,H2,50.3,1.0,H-cell,1052.63,0.0,0.19,20.0,2.8061621879721326e-06,1.0,5.235987755982988e-07,8.181230868723419e-06,7.51858683,11.445998564977856,2e-07,0.0,-10.846796,11.445998564977856,0.0,6.14131032,10.622479042528587,0.00019559999999900002,0.8018846112499991,-9.6154000565625,42.48991617011435,0.0,2.015650064,0.0,0.0,2.0,0.0,0.246,0.0,0.0,0.0,44.5,4.353,1.118,2.193,1.0,0.0,0.0
10.1038/s41467-018-06311-0,Cu-on-Cu3N,Cu,Cu3N,61.76,sphere,0.0,10.0,17.5,25.0,10.0,17.5,25.0,35.0,65.0,0.0,glassy-carbon electrode,KHCO3,0.1,6.8,-0.65,CH4,6.1,1.0,H-cell,1052.63,0.0,0.19,20.0,2.8061621879721326e-06,1.0,5.235987755982988e-07,8.181230868723419e-06,7.51858683,11.445998564977856,2e-07,0.0,-10.846796,11.445998564977856,0.0,6.14131032,10.622479042528587,0.00019559999999900002,0.8018846112499991,-9.6154000565625,42.48991617011435,0.0,16.031300127999998,0.0,0.0,5.0,1.0,0.6361,0.0,0.0,0.0,44.5,4.353,1.118,2.193,1.0,0.0,0.0
10.1038/s41467-018-06311-0,Cu-on-Cu3N,Cu,Cu3N,61.76,sphere,0.0,10.0,17.5,25.0,10.0,17.5,25.0,35.0,65.0,0.0,glassy-carbon electrode,KHCO3,0.1,6.8,-0.65,C2H4,11.3,1.0,H-cell,1052.63,0.0,0.19,20.0,2.8061621879721326e-06,1.0,5.235987755982988e-07,8.181230868723419e-06,7.51858683,11.445998564977856,2e-07,0.0,-10.846796,11.445998564977856,0.0,6.14131032,10.622479042528587,0.00019559999999900002,0.8018846112499991,-9.6154000565625,42.48991617011435,0.0,28.031300127999998,0.0,0.0,6.0,0.0,0.8022,-0.26,0.74,-6.106153846153846,44.5,4.353,1.118,2.193,1.0,0.0,0.0
10.1038/s41467-018-06311-0,Cu-on-Cu3N,Cu,Cu3N,61.76,sphere,0.0,10.0,17.5,25.0,10.0,17.5,25.0,35.0,65.0,0.0,glassy-carbon electrode,KHCO3,0.1,6.8,-0.65,HCOOH,13.0,1.0,H-cell,1052.63,0.0,0.19,20.0,2.8061621879721326e-06,1.0,5.235987755982988e-07,8.181230868723419e-06,7.51858683,11.445998564977856,2e-07,0.0,-10.846796,11.445998564977856,0.0,6.14131032,10.622479042528587,0.00019559999999900002,0.8018846112499991,-9.6154000565625,42.48991617011435,0.0,46.005479304,2.0,1.0,5.0,0.0,-0.29919999999999997,-0.53,1.4699999999999982,1.4700000000000009,44.5,4.353,1.118,2.193,1.0,0.0,0.0
10.1038/s41467-018-06311-0,Cu-on-Cu3N,Cu,Cu3N,61.76,sphere,0.0,10.0,17.5,25.0,10.0,17.5,25.0,35.0,65.0,0.0,glassy-carbon electrode,KHCO3,0.1,6.8,-0.75,H2,37.0,1.0,H-cell,1052.63,0.0,0.19,20.0,2.8061621879721326e-06,1.0,5.235987755982988e-07,8.181230868723419e-06,7.51858683,11.445998564977856,2e-07,0.0,-10.846796,11.445998564977856,0.0,6.14131032,10.622479042528587,0.00019559999999900002,0.8018846112499991,-9.6154000565625,42.48991617011435,0.0,2.015650064,0.0,0.0,2.0,0.0,0.246,0.0,0.0,0.0,44.5,4.353,1.118,2.193,1.0,0.0,0.0
10.1038/s41467-018-06311-0,Cu-on-Cu3N,Cu,Cu3N,61.76,sphere,0.0,10.0,17.5,25.0,10.0,17.5,25.0,35.0,65.0,0.0,glassy-carbon electrode,KHCO3,0.1,6.8,-0.75,CH4,11.5,1.0,H-cell,1052.63,0.0,0.19,20.0,2.8061621879721326e-06,1.0,5.235987755982988e-07,8.181230868723419e-06,7.51858683,11.445998564977856,2e-07,0.0,-10.846796,11.445998564977856,0.0,6.14131032,10.622479042528587,0.00019559999999900002,0.8018846112499991,-9.6154000565625,42.48991617011435,0.0,16.031300127999998,0.0,0.0,5.0,1.0,0.6361,0.0,0.0,0.0,44.5,4.353,1.118,2.193,1.0,0.0,0.0
10.1038/s41467-018-06311-0,Cu-on-Cu3N,Cu,Cu3N,61.76,sphere,0.0,10.0,17.5,25.0,10.0,17.5,25.0,35.0,65.0,0.0,glassy-carbon electrode,KHCO3,0.1,6.8,-0.75,C2H4,27.0,1.0,H-cell,1052.63,0.0,0.19,20.0,2.8061621879721326e-06,1.0,5.235987755982988e-07,8.181230868723419e-06,7.51858683,11.445998564977856,2e-07,0.0,-10.846796,11.445998564977856,0.0,6.14131032,10.622479042528587,0.00019559999999900002,0.8018846112499991,-9.6154000565625,42.48991617011435,0.0,28.031300127999998,0.0,0.0,6.0,0.0,0.8022,-0.26,0.74,-6.106153846153846,44.5,4.353,1.118,2.193,1.0,0.0,0.0
10.1038/s41467-018-06311-0,Cu-on-Cu3N,Cu,Cu3N,61.76,sphere,0.0,10.0,17.5,25.0,10.0,17.5,25.0,35.0,65.0,0.0,glassy-carbon electrode,KHCO3,0.1,6.8,-0.75,HCOOH,12.5,1.0,H-cell,1052.63,0.0,0.19,20.0,2.8061621879721326e-06,1.0,5.235987755982988e-07,8.181230868723419e-06,7.51858683,11.445998564977856,2e-07,0.0,-10.846796,11.445998564977856,0.0,6.14131032,10.622479042528587,0.00019559999999900002,0.8018846112499991,-9.6154000565625,42.48991617011435,0.0,46.005479304,2.0,1.0,5.0,0.0,-0.29919999999999997,-0.53,1.4699999999999982,1.4700000000000009,44.5,4.353,1.118,2.193,1.0,0.0,0.0
10.1038/s41467-018-06311-0,Cu-on-Cu3N,Cu,Cu3N,61.76,sphere,0.0,10.0,17.5,25.0,10.0,17.5,25.0,35.0,65.0,0.0,glassy-carbon electrode,KHCO3,0.1,6.8,-0.75,C2H5OH,6.2,1.0,H-cell,1052.63,0.0,0.19,20.0,2.8061621879721326e-06,1.0,5.235987755982988e-07,8.181230868723419e-06,7.51858683,11.445998564977856,2e-07,0.0,-10.846796,11.445998564977856,0.0,6.14131032,10.622479042528587,0.00019559999999900002,0.8018846112499991,-9.6154000565625,42.48991617011435,0.0,46.041864812,1.0,1.0,9.0,1.0,-0.0014000000000000123,-0.04,1.96,1.9600000000000033,44.5,4.353,1.118,2.193,1.0,0.0,0.0
10.1038/s41467-018-06311-0,Cu-on-Cu3N,Cu,Cu3N,61.76,sphere,0.0,10.0,17.5,25.0,10.0,17.5,25.0,35.0,65.0,0.0,glassy-carbon electrode,KHCO3,0.1,6.8,-0.85,H2,27.9,1.0,H-cell,1052.63,0.0,0.19,20.0,2.8061621879721326e-06,1.0,5.235987755982988e-07,8.181230868723419e-06,7.51858683,11.445998564977856,2e-07,0.0,-10.846796,11.445998564977856,0.0,6.14131032,10.622479042528587,0.00019559999999900002,0.8018846112499991,-9.6154000565625,42.48991617011435,0.0,2.015650064,0.0,0.0,2.0,0.0,0.246,0.0,0.0,0.0,44.5,4.353,1.118,2.193,1.0,0.0,0.0
10.1038/s41467-018-06311-0,Cu-on-Cu3N,Cu,Cu3N,61.76,sphere,0.0,10.0,17.5,25.0,10.0,17.5,25.0,35.0,65.0,0.0,glassy-carbon electrode,KHCO3,0.1,6.8,-0.85,CH4,8.9,1.0,H-cell,1052.63,0.0,0.19,20.0,2.8061621879721326e-06,1.0,5.235987755982988e-07,8.181230868723419e-06,7.51858683,11.445998564977856,2e-07,0.0,-10.846796,11.445998564977856,0.0,6.14131032,10.622479042528587,0.00019559999999900002,0.8018846112499991,-9.6154000565625,42.48991617011435,0.0,16.031300127999998,0.0,0.0,5.0,1.0,0.6361,0.0,0.0,0.0,44.5,4.353,1.118,2.193,1.0,0.0,0.0
10.1038/s41467-018-06311-0,Cu-on-Cu3N,Cu,Cu3N,61.76,sphere,0.0,10.0,17.5,25.0,10.0,17.5,25.0,35.0,65.0,0.0,glassy-carbon electrode,KHCO3,0.1,6.8,-0.85,C2H4,35.0,1.0,H-cell,1052.63,0.0,0.19,20.0,2.8061621879721326e-06,1.0,5.235987755982988e-07,8.181230868723419e-06,7.51858683,11.445998564977856,2e-07,0.0,-10.846796,11.445998564977856,0.0,6.14131032,10.622479042528587,0.00019559999999900002,0.8018846112499991,-9.6154000565625,42.48991617011435,0.0,28.031300127999998,0.0,0.0,6.0,0.0,0.8022,-0.26,0.74,-6.106153846153846,44.5,4.353,1.118,2.193,1.0,0.0,0.0
10.1038/s41467-018-06311-0,Cu-on-Cu3N,Cu,Cu3N,61.76,sphere,0.0,10.0,17.5,25.0,10.0,17.5,25.0,35.0,65.0,0.0,glassy-carbon electrode,KHCO3,0.1,6.8,-0.85,HCOOH,9.6,1.0,H-cell,1052.63,0.0,0.19,20.0,2.8061621879721326e-06,1.0,5.235987755982988e-07,8.181230868723419e-06,7.51858683,11.445998564977856,2e-07,0.0,-10.846796,11.445998564977856,0.0,6.14131032,10.622479042528587,0.00019559999999900002,0.8018846112499991,-9.6154000565625,42.48991617011435,0.0,46.005479304,2.0,1.0,5.0,0.0,-0.29919999999999997,-0.53,1.4699999999999982,1.4700000000000009,44.5,4.353,1.118,2.193,1.0,0.0,0.0
10.1038/s41467-018-06311-0,Cu-on-Cu3N,Cu,Cu3N,61.76,sphere,0.0,10.0,17.5,25.0,10.0,17.5,25.0,35.0,65.0,0.0,glassy-carbon electrode,KHCO3,0.1,6.8,-0.85,C2H5OH,6.0,1.0,H-cell,1052.63,0.0,0.19,20.0,2.8061621879721326e-06,1.0,5.235987755982988e-07,8.181230868723419e-06,7.51858683,11.445998564977856,2e-07,0.0,-10.846796,11.445998564977856,0.0,6.14131032,10.622479042528587,0.00019559999999900002,0.8018846112499991,-9.6154000565625,42.48991617011435,0.0,46.041864812,1.0,1.0,9.0,1.0,-0.0014000000000000123,-0.04,1.96,1.9600000000000033,44.5,4.353,1.118,2.193,1.0,0.0,0.0
10.1038/s41467-018-06311-0,Cu-on-Cu3N,Cu,Cu3N,61.76,sphere,0.0,10.0,17.5,25.0,10.0,17.5,25.0,35.0,65.0,0.0,glassy-carbon electrode,KHCO3,0.1,6.8,-0.85,C3H7OH,2.8,1.0,H-cell,1052.63,0.0,0.19,20.0,2.8061621879721326e-06,1.0,5.235987755982988e-07,8.181230868723419e-06,7.51858683,11.445998564977856,2e-07,0.0,-10.846796,11.445998564977856,0.0,6.14131032,10.622479042528587,0.00019559999999900002,0.8018846112499991,-9.6154000565625,42.48991617011435,0.0,60.057514876,1.0,1.0,12.0,1.0,0.38710000000000006,-0.04,1.297837837837838,1128.9599999999998,44.5,4.353,1.118,2.193,1.0,0.0,0.0
10.1038/s41467-018-06311-0,Cu-on-Cu3N,Cu,Cu3N,61.76,sphere,0.0,10.0,17.5,25.0,10.0,17.5,25.0,35.0,65.0,0.0,glassy-carbon electrode,KHCO3,0.1,6.8,-0.95,H2,17.0,1.0,H-cell,1052.63,0.0,0.19,20.0,2.8061621879721326e-06,1.0,5.235987755982988e-07,8.181230868723419e-06,7.51858683,11.445998564977856,2e-07,0.0,-10.846796,11.445998564977856,0.0,6.14131032,10.622479042528587,0.00019559999999900002,0.8018846112499991,-9.6154000565625,42.48991617011435,0.0,2.015650064,0.0,0.0,2.0,0.0,0.246,0.0,0.0,0.0,44.5,4.353,1.118,2.193,1.0,0.0,0.0
10.1038/s41467-018-06311-0,Cu-on-Cu3N,Cu,Cu3N,61.76,sphere,0.0,10.0,17.5,25.0,10.0,17.5,25.0,35.0,65.0,0.0,glassy-carbon electrode,KHCO3,0.1,6.8,-0.95,CH4,2.5,1.0,H-cell,1052.63,0.0,0.19,20.0,2.8061621879721326e-06,1.0,5.235987755982988e-07,8.181230868723419e-06,7.51858683,11.445998564977856,2e-07,0.0,-10.846796,11.445998564977856,0.0,6.14131032,10.622479042528587,0.00019559999999900002,0.8018846112499991,-9.6154000565625,42.48991617011435,0.0,16.031300127999998,0.0,0.0,5.0,1.0,0.6361,0.0,0.0,0.0,44.5,4.353,1.118,2.193,1.0,0.0,0.0
