Repository: vovamirosh/-CO2RR-Beyond-Green-AI

File: Datasets/raw_dataset.csv (part 2 of 43)
,Number,Autor,Publication,Title,Journal,IF,DOI,"Stability, hour",Key Product,Article name,Formula,Compound_1,Compound_2,"Cat./Support ratio, % (at)",Morphology (TEM/SEM),"Pore size, nm",width min (nm),width aver (nm),width max (nm),length min (nm),length aver (nm),length max (nm),"Cu, % (at.)","Cu+, % (at.)","Cu(2+), % (at.)",Base,electrolyte,"conc, M",pH,RHE vs V,Product,"FE, %","Time, h",Type of reactor,"Loading, μg/cm2","Add_carbon, %","Surface area of electrode, cm2","Flow rate CO2, ml/min","Volume, cm3"
69,4,"Zhi-Qin Liang, Tao-Tao Zhuang, Ali Seifitokaldani, Jun Li, Chun-Wei Huang, Chih-Shan Tan, Yi Li, Phil De Luna, Cao Thang Dinh, Yongfeng Hu, Qunfeng Xiao, Pei-Lun Hsieh, Yuhang Wang, Fengwang Li, Rafael Quintero-Bermudez, Yansong Zhou, Peining Chen, Yuanjie Pang, Shen-Chuan Lo, Lih-Juann Chen, Hairen Tan, Zheng Xu, Suling Zhao, David Sinton & Edward H. Sargent",2018,Copper-on-nitride enhances the stable electrosynthesis of multi-carbon products from CO2,nature communications,14.7,10.1038/s41467-018-06311-0,5.0,C2H4,Cu,Cu,Cu,,100.0,sphere,,23.86,34.91,45.95,23.86,34.91,45.95,100.0,0.0,0.0,glassy-carbon electrode,KHCO3,0.1,6.8,-1.15,HCOOH,5.3,,H-cell,1052.63,,0.19,,30.0
70,4,"Zhi-Qin Liang, Tao-Tao Zhuang, Ali Seifitokaldani, Jun Li, Chun-Wei Huang, Chih-Shan Tan, Yi Li, Phil De Luna, Cao Thang Dinh, Yongfeng Hu, Qunfeng Xiao, Pei-Lun Hsieh, Yuhang Wang, Fengwang Li, Rafael Quintero-Bermudez, Yansong Zhou, Peining Chen, Yuanjie Pang, Shen-Chuan Lo, Lih-Juann Chen, Hairen Tan, Zheng Xu, Suling Zhao, David Sinton & Edward H. Sargent",2018,Copper-on-nitride enhances the stable electrosynthesis of multi-carbon products from CO2,nature communications,14.7,10.1038/s41467-018-06311-0,5.0,C2H4,Cu,Cu,Cu,,100.0,sphere,,23.86,34.91,45.95,23.86,34.91,45.95,100.0,0.0,0.0,glassy-carbon electrode,KHCO3,0.1,6.8,-1.25,H2,24.0,,H-cell,1052.63,,0.19,,30.0
71,4,"Zhi-Qin Liang, Tao-Tao Zhuang, Ali Seifitokaldani, Jun Li, Chun-Wei Huang, Chih-Shan Tan, Yi Li, Phil De Luna, Cao Thang Dinh, Yongfeng Hu, Qunfeng Xiao, Pei-Lun Hsieh, Yuhang Wang, Fengwang Li, Rafael Quintero-Bermudez, Yansong Zhou, Peining Chen, Yuanjie Pang, Shen-Chuan Lo, Lih-Juann Chen, Hairen Tan, Zheng Xu, Suling Zhao, David Sinton & Edward H. Sargent",2018,Copper-on-nitride enhances the stable electrosynthesis of multi-carbon products from CO2,nature communications,14.7,10.1038/s41467-018-06311-0,5.0,C2H4,Cu,Cu,Cu,,100.0,sphere,,23.86,34.91,45.95,23.86,34.91,45.95,100.0,0.0,0.0,glassy-carbon electrode,KHCO3,0.1,6.8,-1.25,CH4,49.0,,H-cell,1052.63,,0.19,,30.0
72,4,"Zhi-Qin Liang, Tao-Tao Zhuang, Ali Seifitokaldani, Jun Li, Chun-Wei Huang, Chih-Shan Tan, Yi Li, Phil De Luna, Cao Thang Dinh, Yongfeng Hu, Qunfeng Xiao, Pei-Lun Hsieh, Yuhang Wang, Fengwang Li, Rafael Quintero-Bermudez, Yansong Zhou, Peining Chen, Yuanjie Pang, Shen-Chuan Lo, Lih-Juann Chen, Hairen Tan, Zheng Xu, Suling Zhao, David Sinton & Edward H. Sargent",2018,Copper-on-nitride enhances the stable electrosynthesis of multi-carbon products from CO2,nature communications,14.7,10.1038/s41467-018-06311-0,5.0,C2H4,Cu,Cu,Cu,,100.0,sphere,,23.86,34.91,45.95,23.86,34.91,45.95,100.0,0.0,0.0,glassy-carbon electrode,KHCO3,0.1,6.8,-1.25,C2H4,19.7,,H-cell,1052.63,,0.19,,30.0
73,4,"Zhi-Qin Liang, Tao-Tao Zhuang, Ali Seifitokaldani, Jun Li, Chun-Wei Huang, Chih-Shan Tan, Yi Li, Phil De Luna, Cao Thang Dinh, Yongfeng Hu, Qunfeng Xiao, Pei-Lun Hsieh, Yuhang Wang, Fengwang Li, Rafael Quintero-Bermudez, Yansong Zhou, Peining Chen, Yuanjie Pang, Shen-Chuan Lo, Lih-Juann Chen, Hairen Tan, Zheng Xu, Suling Zhao, David Sinton & Edward H. Sargent",2018,Copper-on-nitride enhances the stable electrosynthesis of multi-carbon products from CO2,nature communications,14.7,10.1038/s41467-018-06311-0,5.0,C2H4,Cu,Cu,Cu,,100.0,sphere,,23.86,34.91,45.95,23.86,34.91,45.95,100.0,0.0,0.0,glassy-carbon electrode,KHCO3,0.1,6.8,-1.25,HCOOH,5.1,,H-cell,1052.63,,0.19,,30.0
74,4,"Zhi-Qin Liang, Tao-Tao Zhuang, Ali Seifitokaldani, Jun Li, Chun-Wei Huang, Chih-Shan Tan, Yi Li, Phil De Luna, Cao Thang Dinh, Yongfeng Hu, Qunfeng Xiao, Pei-Lun Hsieh, Yuhang Wang, Fengwang Li, Rafael Quintero-Bermudez, Yansong Zhou, Peining Chen, Yuanjie Pang, Shen-Chuan Lo, Lih-Juann Chen, Hairen Tan, Zheng Xu, Suling Zhao, David Sinton & Edward H. Sargent",2018,Copper-on-nitride enhances the stable electrosynthesis of multi-carbon products from CO2,nature communications,14.7,10.1038/s41467-018-06311-0,5.0,C2H4,Cu,Cu,Cu,,100.0,sphere,,23.86,34.91,45.95,23.86,34.91,45.95,100.0,0.0,0.0,glassy-carbon electrode,KHCO3,0.1,6.8,-1.35,H2,35.7,,H-cell,1052.63,,0.19,,30.0
75,4,"Zhi-Qin Liang, Tao-Tao Zhuang, Ali Seifitokaldani, Jun Li, Chun-Wei Huang, Chih-Shan Tan, Yi Li, Phil De Luna, Cao Thang Dinh, Yongfeng Hu, Qunfeng Xiao, Pei-Lun Hsieh, Yuhang Wang, Fengwang Li, Rafael Quintero-Bermudez, Yansong Zhou, Peining Chen, Yuanjie Pang, Shen-Chuan Lo, Lih-Juann Chen, Hairen Tan, Zheng Xu, Suling Zhao, David Sinton & Edward H. Sargent",2018,Copper-on-nitride enhances the stable electrosynthesis of multi-carbon products from CO2,nature communications,14.7,10.1038/s41467-018-06311-0,5.0,C2H4,Cu,Cu,Cu,,100.0,sphere,,23.86,34.91,45.95,23.86,34.91,45.95,100.0,0.0,0.0,glassy-carbon electrode,KHCO3,0.1,6.8,-1.35,CH4,43.0,,H-cell,1052.63,,0.19,,30.0
76,4,"Zhi-Qin Liang, Tao-Tao Zhuang, Ali Seifitokaldani, Jun Li, Chun-Wei Huang, Chih-Shan Tan, Yi Li, Phil De Luna, Cao Thang Dinh, Yongfeng Hu, Qunfeng Xiao, Pei-Lun Hsieh, Yuhang Wang, Fengwang Li, Rafael Quintero-Bermudez, Yansong Zhou, Peining Chen, Yuanjie Pang, Shen-Chuan Lo, Lih-Juann Chen, Hairen Tan, Zheng Xu, Suling Zhao, David Sinton & Edward H. Sargent",2018,Copper-on-nitride enhances the stable electrosynthesis of multi-carbon products from CO2,nature communications,14.7,10.1038/s41467-018-06311-0,5.0,C2H4,Cu,Cu,Cu,,100.0,sphere,,23.86,34.91,45.95,23.86,34.91,45.95,100.0,0.0,0.0,glassy-carbon electrode,KHCO3,0.1,6.8,-1.35,C2H4,15.0,,H-cell,1052.63,,0.19,,30.0
77,4,"Zhi-Qin Liang, Tao-Tao Zhuang, Ali Seifitokaldani, Jun Li, Chun-Wei Huang, Chih-Shan Tan, Yi Li, Phil De Luna, Cao Thang Dinh, Yongfeng Hu, Qunfeng Xiao, Pei-Lun Hsieh, Yuhang Wang, Fengwang Li, Rafael Quintero-Bermudez, Yansong Zhou, Peining Chen, Yuanjie Pang, Shen-Chuan Lo, Lih-Juann Chen, Hairen Tan, Zheng Xu, Suling Zhao, David Sinton & Edward H. Sargent",2018,Copper-on-nitride enhances the stable electrosynthesis of multi-carbon products from CO2,nature communications,14.7,10.1038/s41467-018-06311-0,5.0,C2H4,Cu,Cu,Cu,,100.0,sphere,,23.86,34.91,45.95,23.86,34.91,45.95,100.0,0.0,0.0,glassy-carbon electrode,KHCO3,0.1,6.8,-1.35,HCOOH,5.5,,H-cell,1052.63,,0.19,,30.0
78,4,"Zhi-Qin Liang, Tao-Tao Zhuang, Ali Seifitokaldani, Jun Li, Chun-Wei Huang, Chih-Shan Tan, Yi Li, Phil De Luna, Cao Thang Dinh, Yongfeng Hu, Qunfeng Xiao, Pei-Lun Hsieh, Yuhang Wang, Fengwang Li, Rafael Quintero-Bermudez, Yansong Zhou, Peining Chen, Yuanjie Pang, Shen-Chuan Lo, Lih-Juann Chen, Hairen Tan, Zheng Xu, Suling Zhao, David Sinton & Edward H. Sargent",2018,Copper-on-nitride enhances the stable electrosynthesis of multi-carbon products from CO2,nature communications,14.7,10.1038/s41467-018-06311-0,5.0,C2H4,Cu,Cu,Cu,,100.0,sphere,,23.86,34.91,45.95,23.86,34.91,45.95,100.0,0.0,0.0,glassy-carbon electrode,KHCO3,0.1,6.8,-1.45,H2,38.4,,H-cell,1052.63,,0.19,,30.0
79,4,"Zhi-Qin Liang, Tao-Tao Zhuang, Ali Seifitokaldani, Jun Li, Chun-Wei Huang, Chih-Shan Tan, Yi Li, Phil De Luna, Cao Thang Dinh, Yongfeng Hu, Qunfeng Xiao, Pei-Lun Hsieh, Yuhang Wang, Fengwang Li, Rafael Quintero-Bermudez, Yansong Zhou, Peining Chen, Yuanjie Pang, Shen-Chuan Lo, Lih-Juann Chen, Hairen Tan, Zheng Xu, Suling Zhao, David Sinton & Edward H. Sargent",2018,Copper-on-nitride enhances the stable electrosynthesis of multi-carbon products from CO2,nature communications,14.7,10.1038/s41467-018-06311-0,5.0,C2H4,Cu,Cu,Cu,,100.0,sphere,,23.86,34.91,45.95,23.86,34.91,45.95,100.0,0.0,0.0,glassy-carbon electrode,KHCO3,0.1,6.8,-1.45,CH4,43.0,,H-cell,1052.63,,0.19,,30.0
80,4,"Zhi-Qin Liang, Tao-Tao Zhuang, Ali Seifitokaldani, Jun Li, Chun-Wei Huang, Chih-Shan Tan, Yi Li, Phil De Luna, Cao Thang Dinh, Yongfeng Hu, Qunfeng Xiao, Pei-Lun Hsieh, Yuhang Wang, Fengwang Li, Rafael Quintero-Bermudez, Yansong Zhou, Peining Chen, Yuanjie Pang, Shen-Chuan Lo, Lih-Juann Chen, Hairen Tan, Zheng Xu, Suling Zhao, David Sinton & Edward H. Sargent",2018,Copper-on-nitride enhances the stable electrosynthesis of multi-carbon products from CO2,nature communications,14.7,10.1038/s41467-018-06311-0,5.0,C2H4,Cu,Cu,Cu,,100.0,sphere,,23.86,34.91,45.95,23.86,34.91,45.95,100.0,0.0,0.0,glassy-carbon electrode,KHCO3,0.1,6.8,-1.45,C2H4,13.7,,H-cell,1052.63,,0.19,,30.0
81,4,"Zhi-Qin Liang, Tao-Tao Zhuang, Ali Seifitokaldani, Jun Li, Chun-Wei Huang, Chih-Shan Tan, Yi Li, Phil De Luna, Cao Thang Dinh, Yongfeng Hu, Qunfeng Xiao, Pei-Lun Hsieh, Yuhang Wang, Fengwang Li, Rafael Quintero-Bermudez, Yansong Zhou, Peining Chen, Yuanjie Pang, Shen-Chuan Lo, Lih-Juann Chen, Hairen Tan, Zheng Xu, Suling Zhao, David Sinton & Edward H. Sargent",2018,Copper-on-nitride enhances the stable electrosynthesis of multi-carbon products from CO2,nature communications,14.7,10.1038/s41467-018-06311-0,5.0,C2H4,Cu,Cu,Cu,,100.0,sphere,,23.86,34.91,45.95,23.86,34.91,45.95,100.0,0.0,0.0,glassy-carbon electrode,KHCO3,0.1,6.8,-1.45,HCOOH,4.3,,H-cell,1052.63,,0.19,,30.0
82,4,"Zhi-Qin Liang, Tao-Tao Zhuang, Ali Seifitokaldani, Jun Li, Chun-Wei Huang, Chih-Shan Tan, Yi Li, Phil De Luna, Cao Thang Dinh, Yongfeng Hu, Qunfeng Xiao, Pei-Lun Hsieh, Yuhang Wang, Fengwang Li, Rafael Quintero-Bermudez, Yansong Zhou, Peining Chen, Yuanjie Pang, Shen-Chuan Lo, Lih-Juann Chen, Hairen Tan, Zheng Xu, Suling Zhao, David Sinton & Edward H. Sargent",2018,Copper-on-nitride enhances the stable electrosynthesis of multi-carbon products from CO2,nature communications,14.7,10.1038/s41467-018-06311-0,20.0,C2H4,Cu-on-Cu2O,Cu1O0.35,Cu,Cu2O,40.0,sphere,,21.22,31.51,41.8,21.22,31.51,41.8,30.0,70.0,0.0,glassy-carbon electrode,KHCO3,0.1,6.8,-0.55,H2,63.8,,H-cell,1052.63,,0.19,,30.0
83,4,"Zhi-Qin Liang, Tao-Tao Zhuang, Ali Seifitokaldani, Jun Li, Chun-Wei Huang, Chih-Shan Tan, Yi Li, Phil De Luna, Cao Thang Dinh, Yongfeng Hu, Qunfeng Xiao, Pei-Lun Hsieh, Yuhang Wang, Fengwang Li, Rafael Quintero-Bermudez, Yansong Zhou, Peining Chen, Yuanjie Pang, Shen-Chuan Lo, Lih-Juann Chen, Hairen Tan, Zheng Xu, Suling Zhao, David Sinton & Edward H. Sargent",2018,Copper-on-nitride enhances the stable electrosynthesis of multi-carbon products from CO2,nature communications,14.7,10.1038/s41467-018-06311-0,20.0,C2H4,Cu-on-Cu2O,Cu1O0.35,Cu,Cu2O,40.0,sphere,,21.22,31.51,41.8,21.22,31.51,41.8,30.0,70.0,0.0,glassy-carbon electrode,KHCO3,0.1,6.8,-0.55,CH4,1.85,,H-cell,1052.63,,0.19,,30.0
84,4,"Zhi-Qin Liang, Tao-Tao Zhuang, Ali Seifitokaldani, Jun Li, Chun-Wei Huang, Chih-Shan Tan, Yi Li, Phil De Luna, Cao Thang Dinh, Yongfeng Hu, Qunfeng Xiao, Pei-Lun Hsieh, Yuhang Wang, Fengwang Li, Rafael Quintero-Bermudez, Yansong Zhou, Peining Chen, Yuanjie Pang, Shen-Chuan Lo, Lih-Juann Chen, Hairen Tan, Zheng Xu, Suling Zhao, David Sinton & Edward H. Sargent",2018,Copper-on-nitride enhances the stable electrosynthesis of multi-carbon products from CO2,nature communications,14.7,10.1038/s41467-018-06311-0,20.0,C2H4,Cu-on-Cu2O,Cu1O0.35,Cu,Cu2O,40.0,sphere,,21.22,31.51,41.8,21.22,31.51,41.8,30.0,70.0,0.0,glassy-carbon electrode,KHCO3,0.1,6.8,-0.55,C2H4,2.4,,H-cell,1052.63,,0.19,,30.0
85,4,"Zhi-Qin Liang, Tao-Tao Zhuang, Ali Seifitokaldani, Jun Li, Chun-Wei Huang, Chih-Shan Tan, Yi Li, Phil De Luna, Cao Thang Dinh, Yongfeng Hu, Qunfeng Xiao, Pei-Lun Hsieh, Yuhang Wang, Fengwang Li, Rafael Quintero-Bermudez, Yansong Zhou, Peining Chen, Yuanjie Pang, Shen-Chuan Lo, Lih-Juann Chen, Hairen Tan, Zheng Xu, Suling Zhao, David Sinton & Edward H. Sargent",2018,Copper-on-nitride enhances the stable electrosynthesis of multi-carbon products from CO2,nature communications,14.7,10.1038/s41467-018-06311-0,20.0,C2H4,Cu-on-Cu2O,Cu1O0.35,Cu,Cu2O,40.0,sphere,,21.22,31.51,41.8,21.22,31.51,41.8,30.0,70.0,0.0,glassy-carbon electrode,KHCO3,0.1,6.8,-0.55,HCOOH,21.0,,H-cell,1052.63,,0.19,,30.0
86,4,"Zhi-Qin Liang, Tao-Tao Zhuang, Ali Seifitokaldani, Jun Li, Chun-Wei Huang, Chih-Shan Tan, Yi Li, Phil De Luna, Cao Thang Dinh, Yongfeng Hu, Qunfeng Xiao, Pei-Lun Hsieh, Yuhang Wang, Fengwang Li, Rafael Quintero-Bermudez, Yansong Zhou, Peining Chen, Yuanjie Pang, Shen-Chuan Lo, Lih-Juann Chen, Hairen Tan, Zheng Xu, Suling Zhao, David Sinton & Edward H. Sargent",2018,Copper-on-nitride enhances the stable electrosynthesis of multi-carbon products from CO2,nature communications,14.7,10.1038/s41467-018-06311-0,20.0,C2H4,Cu-on-Cu2O,Cu1O0.35,Cu,Cu2O,40.0,sphere,,21.22,31.51,41.8,21.22,31.51,41.8,30.0,70.0,0.0,glassy-carbon electrode,KHCO3,0.1,6.8,-0.65,H2,56.7,,H-cell,1052.63,,0.19,,30.0
87,4,"Zhi-Qin Liang, Tao-Tao Zhuang, Ali Seifitokaldani, Jun Li, Chun-Wei Huang, Chih-Shan Tan, Yi Li, Phil De Luna, Cao Thang Dinh, Yongfeng Hu, Qunfeng Xiao, Pei-Lun Hsieh, Yuhang Wang, Fengwang Li, Rafael Quintero-Bermudez, Yansong Zhou, Peining Chen, Yuanjie Pang, Shen-Chuan Lo, Lih-Juann Chen, Hairen Tan, Zheng Xu, Suling Zhao, David Sinton & Edward H. Sargent",2018,Copper-on-nitride enhances the stable electrosynthesis of multi-carbon products from CO2,nature communications,14.7,10.1038/s41467-018-06311-0,20.0,C2H4,Cu-on-Cu2O,Cu1O0.35,Cu,Cu2O,40.0,sphere,,21.22,31.51,41.8,21.22,31.51,41.8,30.0,70.0,0.0,glassy-carbon electrode,KHCO3,0.1,6.8,-0.65,CH4,6.7,,H-cell,1052.63,,0.19,,30.0
88,4,"Zhi-Qin Liang, Tao-Tao Zhuang, Ali Seifitokaldani, Jun Li, Chun-Wei Huang, Chih-Shan Tan, Yi Li, Phil De Luna, Cao Thang Dinh, Yongfeng Hu, Qunfeng Xiao, Pei-Lun Hsieh, Yuhang Wang, Fengwang Li, Rafael Quintero-Bermudez, Yansong Zhou, Peining Chen, Yuanjie Pang, Shen-Chuan Lo, Lih-Juann Chen, Hairen Tan, Zheng Xu, Suling Zhao, David Sinton & Edward H. Sargent",2018,Copper-on-nitride enhances the stable electrosynthesis of multi-carbon products from CO2,nature communications,14.7,10.1038/s41467-018-06311-0,20.0,C2H4,Cu-on-Cu2O,Cu1O0.35,Cu,Cu2O,40.0,sphere,,21.22,31.51,41.8,21.22,31.51,41.8,30.0,70.0,0.0,glassy-carbon electrode,KHCO3,0.1,6.8,-0.65,C2H4,9.0,,H-cell,1052.63,,0.19,,30.0
89,4,"Zhi-Qin Liang, Tao-Tao Zhuang, Ali Seifitokaldani, Jun Li, Chun-Wei Huang, Chih-Shan Tan, Yi Li, Phil De Luna, Cao Thang Dinh, Yongfeng Hu, Qunfeng Xiao, Pei-Lun Hsieh, Yuhang Wang, Fengwang Li, Rafael Quintero-Bermudez, Yansong Zhou, Peining Chen, Yuanjie Pang, Shen-Chuan Lo, Lih-Juann Chen, Hairen Tan, Zheng Xu, Suling Zhao, David Sinton & Edward H. Sargent",2018,Copper-on-nitride enhances the stable electrosynthesis of multi-carbon products from CO2,nature communications,14.7,10.1038/s41467-018-06311-0,20.0,C2H4,Cu-on-Cu2O,Cu1O0.35,Cu,Cu2O,40.0,sphere,,21.22,31.51,41.8,21.22,31.51,41.8,30.0,70.0,0.0,glassy-carbon electrode,KHCO3,0.1,6.8,-0.65,HCOOH,16.0,,H-cell,1052.63,,0.19,,30.0
90,4,"Zhi-Qin Liang, Tao-Tao Zhuang, Ali Seifitokaldani, Jun Li, Chun-Wei Huang, Chih-Shan Tan, Yi Li, Phil De Luna, Cao Thang Dinh, Yongfeng Hu, Qunfeng Xiao, Pei-Lun Hsieh, Yuhang Wang, Fengwang Li, Rafael Quintero-Bermudez, Yansong Zhou, Peining Chen, Yuanjie Pang, Shen-Chuan Lo, Lih-Juann Chen, Hairen Tan, Zheng Xu, Suling Zhao, David Sinton & Edward H. Sargent",2018,Copper-on-nitride enhances the stable electrosynthesis of multi-carbon products from CO2,nature communications,14.7,10.1038/s41467-018-06311-0,20.0,C2H4,Cu-on-Cu2O,Cu1O0.35,Cu,Cu2O,40.0,sphere,,21.22,31.51,41.8,21.22,31.51,41.8,30.0,70.0,0.0,glassy-carbon electrode,KHCO3,0.1,6.8,-0.75,H2,54.3,,H-cell,1052.63,,0.19,,30.0
91,4,"Zhi-Qin Liang, Tao-Tao Zhuang, Ali Seifitokaldani, Jun Li, Chun-Wei Huang, Chih-Shan Tan, Yi Li, Phil De Luna, Cao Thang Dinh, Yongfeng Hu, Qunfeng Xiao, Pei-Lun Hsieh, Yuhang Wang, Fengwang Li, Rafael Quintero-Bermudez, Yansong Zhou, Peining Chen, Yuanjie Pang, Shen-Chuan Lo, Lih-Juann Chen, Hairen Tan, Zheng Xu, Suling Zhao, David Sinton & Edward H. Sargent",2018,Copper-on-nitride enhances the stable electrosynthesis of multi-carbon products from CO2,nature communications,14.7,10.1038/s41467-018-06311-0,20.0,C2H4,Cu-on-Cu2O,Cu1O0.35,Cu,Cu2O,40.0,sphere,,21.22,31.51,41.8,21.22,31.51,41.8,30.0,70.0,0.0,glassy-carbon electrode,KHCO3,0.1,6.8,-0.75,CH4,6.3,,H-cell,1052.63,,0.19,,30.0
92,4,"Zhi-Qin Liang, Tao-Tao Zhuang, Ali Seifitokaldani, Jun Li, Chun-Wei Huang, Chih-Shan Tan, Yi Li, Phil De Luna, Cao Thang Dinh, Yongfeng Hu, Qunfeng Xiao, Pei-Lun Hsieh, Yuhang Wang, Fengwang Li, Rafael Quintero-Bermudez, Yansong Zhou, Peining Chen, Yuanjie Pang, Shen-Chuan Lo, Lih-Juann Chen, Hairen Tan, Zheng Xu, Suling Zhao, David Sinton & Edward H. Sargent",2018,Copper-on-nitride enhances the stable electrosynthesis of multi-carbon products from CO2,nature communications,14.7,10.1038/s41467-018-06311-0,20.0,C2H4,Cu-on-Cu2O,Cu1O0.35,Cu,Cu2O,40.0,sphere,,21.22,31.51,41.8,21.22,31.51,41.8,30.0,70.0,0.0,glassy-carbon electrode,KHCO3,0.1,6.8,-0.75,C2H4,12.6,,H-cell,1052.63,,0.19,,30.0
93,4,"Zhi-Qin Liang, Tao-Tao Zhuang, Ali Seifitokaldani, Jun Li, Chun-Wei Huang, Chih-Shan Tan, Yi Li, Phil De Luna, Cao Thang Dinh, Yongfeng Hu, Qunfeng Xiao, Pei-Lun Hsieh, Yuhang Wang, Fengwang Li, Rafael Quintero-Bermudez, Yansong Zhou, Peining Chen, Yuanjie Pang, Shen-Chuan Lo, Lih-Juann Chen, Hairen Tan, Zheng Xu, Suling Zhao, David Sinton & Edward H. Sargent",2018,Copper-on-nitride enhances the stable electrosynthesis of multi-carbon products from CO2,nature communications,14.7,10.1038/s41467-018-06311-0,20.0,C2H4,Cu-on-Cu2O,Cu1O0.35,Cu,Cu2O,40.0,sphere,,21.22,31.51,41.8,21.22,31.51,41.8,30.0,70.0,0.0,glassy-carbon electrode,KHCO3,0.1,6.8,-0.75,HCOOH,14.3,,H-cell,1052.63,,0.19,,30.0
94,4,"Zhi-Qin Liang, Tao-Tao Zhuang, Ali Seifitokaldani, Jun Li, Chun-Wei Huang, Chih-Shan Tan, Yi Li, Phil De Luna, Cao Thang Dinh, Yongfeng Hu, Qunfeng Xiao, Pei-Lun Hsieh, Yuhang Wang, Fengwang Li, Rafael Quintero-Bermudez, Yansong Zhou, Peining Chen, Yuanjie Pang, Shen-Chuan Lo, Lih-Juann Chen, Hairen Tan, Zheng Xu, Suling Zhao, David Sinton & Edward H. Sargent",2018,Copper-on-nitride enhances the stable electrosynthesis of multi-carbon products from CO2,nature communications,14.7,10.1038/s41467-018-06311-0,20.0,C2H4,Cu-on-Cu2O,Cu1O0.35,Cu,Cu2O,40.0,sphere,,21.22,31.51,41.8,21.22,31.51,41.8,30.0,70.0,0.0,glassy-carbon electrode,KHCO3,0.1,6.8,-0.85,H2,40.3,,H-cell,1052.63,,0.19,,30.0
95,4,"Zhi-Qin Liang, Tao-Tao Zhuang, Ali Seifitokaldani, Jun Li, Chun-Wei Huang, Chih-Shan Tan, Yi Li, Phil De Luna, Cao Thang Dinh, Yongfeng Hu, Qunfeng Xiao, Pei-Lun Hsieh, Yuhang Wang, Fengwang Li, Rafael Quintero-Bermudez, Yansong Zhou, Peining Chen, Yuanjie Pang, Shen-Chuan Lo, Lih-Juann Chen, Hairen Tan, Zheng Xu, Suling Zhao, David Sinton & Edward H. Sargent",2018,Copper-on-nitride enhances the stable electrosynthesis of multi-carbon products from CO2,nature communications,14.7,10.1038/s41467-018-06311-0,20.0,C2H4,Cu-on-Cu2O,Cu1O0.35,Cu,Cu2O,40.0,sphere,,21.22,31.51,41.8,21.22,31.51,41.8,30.0,70.0,0.0,glassy-carbon electrode,KHCO3,0.1,6.8,-0.85,CH4,9.7,,H-cell,1052.63,,0.19,,30.0
96,4,"Zhi-Qin Liang, Tao-Tao Zhuang, Ali Seifitokaldani, Jun Li, Chun-Wei Huang, Chih-Shan Tan, Yi Li, Phil De Luna, Cao Thang Dinh, Yongfeng Hu, Qunfeng Xiao, Pei-Lun Hsieh, Yuhang Wang, Fengwang Li, Rafael Quintero-Bermudez, Yansong Zhou, Peining Chen, Yuanjie Pang, Shen-Chuan Lo, Lih-Juann Chen, Hairen Tan, Zheng Xu, Suling Zhao, David Sinton & Edward H. Sargent",2018,Copper-on-nitride enhances the stable electrosynthesis of multi-carbon products from CO2,nature communications,14.7,10.1038/s41467-018-06311-0,20.0,C2H4,Cu-on-Cu2O,Cu1O0.35,Cu,Cu2O,40.0,sphere,,21.22,31.51,41.8,21.22,31.51,41.8,30.0,70.0,0.0,glassy-carbon electrode,KHCO3,0.1,6.8,-0.85,C2H4,19.3,,H-cell,1052.63,,0.19,,30.0
97,4,"Zhi-Qin Liang, Tao-Tao Zhuang, Ali Seifitokaldani, Jun Li, Chun-Wei Huang, Chih-Shan Tan, Yi Li, Phil De Luna, Cao Thang Dinh, Yongfeng Hu, Qunfeng Xiao, Pei-Lun Hsieh, Yuhang Wang, Fengwang Li, Rafael Quintero-Bermudez, Yansong Zhou, Peining Chen, Yuanjie Pang, Shen-Chuan Lo, Lih-Juann Chen, Hairen Tan, Zheng Xu, Suling Zhao, David Sinton & Edward H. Sargent",2018,Copper-on-nitride enhances the stable electrosynthesis of multi-carbon products from CO2,nature communications,14.7,10.1038/s41467-018-06311-0,20.0,C2H4,Cu-on-Cu2O,Cu1O0.35,Cu,Cu2O,40.0,sphere,,21.22,31.51,41.8,21.22,31.51,41.8,30.0,70.0,0.0,glassy-carbon electrode,KHCO3,0.1,6.8,-0.85,HCOOH,12.8,,H-cell,1052.63,,0.19,,30.0
98,4,"Zhi-Qin Liang, Tao-Tao Zhuang, Ali Seifitokaldani, Jun Li, Chun-Wei Huang, Chih-Shan Tan, Yi Li, Phil De Luna, Cao Thang Dinh, Yongfeng Hu, Qunfeng Xiao, Pei-Lun Hsieh, Yuhang Wang, Fengwang Li, Rafael Quintero-Bermudez, Yansong Zhou, Peining Chen, Yuanjie Pang, Shen-Chuan Lo, Lih-Juann Chen, Hairen Tan, Zheng Xu, Suling Zhao, David Sinton & Edward H. Sargent",2018,Copper-on-nitride enhances the stable electrosynthesis of multi-carbon products from CO2,nature communications,14.7,10.1038/s41467-018-06311-0,20.0,C2H4,Cu-on-Cu2O,Cu1O0.35,Cu,Cu2O,40.0,sphere,,21.22,31.51,41.8,21.22,31.51,41.8,30.0,70.0,0.0,glassy-carbon electrode,KHCO3,0.1,6.8,-0.85,C2H5OH,4.7,,H-cell,1052.63,,0.19,,30.0
99,4,"Zhi-Qin Liang, Tao-Tao Zhuang, Ali Seifitokaldani, Jun Li, Chun-Wei Huang, Chih-Shan Tan, Yi Li, Phil De Luna, Cao Thang Dinh, Yongfeng Hu, Qunfeng Xiao, Pei-Lun Hsieh, Yuhang Wang, Fengwang Li, Rafael Quintero-Bermudez, Yansong Zhou, Peining Chen, Yuanjie Pang, Shen-Chuan Lo, Lih-Juann Chen, Hairen Tan, Zheng Xu, Suling Zhao, David Sinton & Edward H. Sargent",2018,Copper-on-nitride enhances the stable electrosynthesis of multi-carbon products from CO2,nature communications,14.7,10.1038/s41467-018-06311-0,20.0,C2H4,Cu-on-Cu2O,Cu1O0.35,Cu,Cu2O,40.0,sphere,,21.22,31.51,41.8,21.22,31.51,41.8,30.0,70.0,0.0,glassy-carbon electrode,KHCO3,0.1,6.8,-0.85,C3H7OH,1.6,,H-cell,1052.63,,0.19,,30.0
100,4,"Zhi-Qin Liang, Tao-Tao Zhuang, Ali Seifitokaldani, Jun Li, Chun-Wei Huang, Chih-Shan Tan, Yi Li, Phil De Luna, Cao Thang Dinh, Yongfeng Hu, Qunfeng Xiao, Pei-Lun Hsieh, Yuhang Wang, Fengwang Li, Rafael Quintero-Bermudez, Yansong Zhou, Peining Chen, Yuanjie Pang, Shen-Chuan Lo, Lih-Juann Chen, Hairen Tan, Zheng Xu, Suling Zhao, David Sinton & Edward H. Sargent",2018,Copper-on-nitride enhances the stable electrosynthesis of multi-carbon products from CO2,nature communications,14.7,10.1038/s41467-018-06311-0,20.0,C2H4,Cu-on-Cu2O,Cu1O0.35,Cu,Cu2O,40.0,sphere,,21.22,31.51,41.8,21.22,31.51,41.8,30.0,70.0,0.0,glassy-carbon electrode,KHCO3,0.1,6.8,-0.95,H2,27.0,,H-cell,1052.63,,0.19,,30.0
101,4,"Zhi-Qin Liang, Tao-Tao Zhuang, Ali Seifitokaldani, Jun Li, Chun-Wei Huang, Chih-Shan Tan, Yi Li, Phil De Luna, Cao Thang Dinh, Yongfeng Hu, Qunfeng Xiao, Pei-Lun Hsieh, Yuhang Wang, Fengwang Li, Rafael Quintero-Bermudez, Yansong Zhou, Peining Chen, Yuanjie Pang, Shen-Chuan Lo, Lih-Juann Chen, Hairen Tan, Zheng Xu, Suling Zhao, David Sinton & Edward H. Sargent",2018,Copper-on-nitride enhances the stable electrosynthesis of multi-carbon products from CO2,nature communications,14.7,10.1038/s41467-018-06311-0,20.0,C2H4,Cu-on-Cu2O,Cu1O0.35,Cu,Cu2O,40.0,sphere,,21.22,31.51,41.8,21.22,31.51,41.8,30.0,70.0,0.0,glassy-carbon electrode,KHCO3,0.1,6.8,-0.95,CH4,10.3,,H-cell,1052.63,,0.19,,30.0
102,4,"Zhi-Qin Liang, Tao-Tao Zhuang, Ali Seifitokaldani, Jun Li, Chun-Wei Huang, Chih-Shan Tan, Yi Li, Phil De Luna, Cao Thang Dinh, Yongfeng Hu, Qunfeng Xiao, Pei-Lun Hsieh, Yuhang Wang, Fengwang Li, Rafael Quintero-Bermudez, Yansong Zhou, Peining Chen, Yuanjie Pang, Shen-Chuan Lo, Lih-Juann Chen, Hairen Tan, Zheng Xu, Suling Zhao, David Sinton & Edward H. Sargent",2018,Copper-on-nitride enhances the stable electrosynthesis of multi-carbon products from CO2,nature communications,14.7,10.1038/s41467-018-06311-0,20.0,C2H4,Cu-on-Cu2O,Cu1O0.35,Cu,Cu2O,40.0,sphere,,21.22,31.51,41.8,21.22,31.51,41.8,30.0,70.0,0.0,glassy-carbon electrode,KHCO3,0.1,6.8,-0.95,C2H4,27.0,,H-cell,1052.63,,0.19,,30.0
103,4,"Zhi-Qin Liang, Tao-Tao Zhuang, Ali Seifitokaldani, Jun Li, Chun-Wei Huang, Chih-Shan Tan, Yi Li, Phil De Luna, Cao Thang Dinh, Yongfeng Hu, Qunfeng Xiao, Pei-Lun Hsieh, Yuhang Wang, Fengwang Li, Rafael Quintero-Bermudez, Yansong Zhou, Peining Chen, Yuanjie Pang, Shen-Chuan Lo, Lih-Juann Chen, Hairen Tan, Zheng Xu, Suling Zhao, David Sinton & Edward H. Sargent",2018,Copper-on-nitride enhances the stable electrosynthesis of multi-carbon products from CO2,nature communications,14.7,10.1038/s41467-018-06311-0,20.0,C2H4,Cu-on-Cu2O,Cu1O0.35,Cu,Cu2O,40.0,sphere,,21.22,31.51,41.8,21.22,31.51,41.8,30.0,70.0,0.0,glassy-carbon electrode,KHCO3,0.1,6.8,-0.95,HCOOH,10.3,,H-cell,1052.63,,0.19,,30.0
104,4,"Zhi-Qin Liang, Tao-Tao Zhuang, Ali Seifitokaldani, Jun Li, Chun-Wei Huang, Chih-Shan Tan, Yi Li, Phil De Luna, Cao Thang Dinh, Yongfeng Hu, Qunfeng Xiao, Pei-Lun Hsieh, Yuhang Wang, Fengwang Li, Rafael Quintero-Bermudez, Yansong Zhou, Peining Chen, Yuanjie Pang, Shen-Chuan Lo, Lih-Juann Chen, Hairen Tan, Zheng Xu, Suling Zhao, David Sinton & Edward H. Sargent",2018,Copper-on-nitride enhances the stable electrosynthesis of multi-carbon products from CO2,nature communications,14.7,10.1038/s41467-018-06311-0,20.0,C2H4,Cu-on-Cu2O,Cu1O0.35,Cu,Cu2O,40.0,sphere,,21.22,31.51,41.8,21.22,31.51,41.8,30.0,70.0,0.0,glassy-carbon electrode,KHCO3,0.1,6.8,-0.95,C2H5OH,8.9,,H-cell,1052.63,,0.19,,30.0
105,4,"Zhi-Qin Liang, Tao-Tao Zhuang, Ali Seifitokaldani, Jun Li, Chun-Wei Huang, Chih-Shan Tan, Yi Li, Phil De Luna, Cao Thang Dinh, Yongfeng Hu, Qunfeng Xiao, Pei-Lun Hsieh, Yuhang Wang, Fengwang Li, Rafael Quintero-Bermudez, Yansong Zhou, Peining Chen, Yuanjie Pang, Shen-Chuan Lo, Lih-Juann Chen, Hairen Tan, Zheng Xu, Suling Zhao, David Sinton & Edward H. Sargent",2018,Copper-on-nitride enhances the stable electrosynthesis of multi-carbon products from CO2,nature communications,14.7,10.1038/s41467-018-06311-0,20.0,C2H4,Cu-on-Cu2O,Cu1O0.35,Cu,Cu2O,40.0,sphere,,21.22,31.51,41.8,21.22,31.51,41.8,30.0,70.0,0.0,glassy-carbon electrode,KHCO3,0.1,6.8,-0.95,C3H7OH,4.0,,H-cell,1052.63,,0.19,,30.0
106,4,"Zhi-Qin Liang, Tao-Tao Zhuang, Ali Seifitokaldani, Jun Li, Chun-Wei Huang, Chih-Shan Tan, Yi Li, Phil De Luna, Cao Thang Dinh, Yongfeng Hu, Qunfeng Xiao, Pei-Lun Hsieh, Yuhang Wang, Fengwang Li, Rafael Quintero-Bermudez, Yansong Zhou, Peining Chen, Yuanjie Pang, Shen-Chuan Lo, Lih-Juann Chen, Hairen Tan, Zheng Xu, Suling Zhao, David Sinton & Edward H. Sargent",2018,Copper-on-nitride enhances the stable electrosynthesis of multi-carbon products from CO2,nature communications,14.7,10.1038/s41467-018-06311-0,20.0,C2H4,Cu-on-Cu2O,Cu1O0.35,Cu,Cu2O,40.0,sphere,,21.22,31.51,41.8,21.22,31.51,41.8,30.0,70.0,0.0,glassy-carbon electrode,KHCO3,0.1,6.8,-1.05,H2,30.0,,H-cell,1052.63,,0.19,,30.0
107,4,"Zhi-Qin Liang, Tao-Tao Zhuang, Ali Seifitokaldani, Jun Li, Chun-Wei Huang, Chih-Shan Tan, Yi Li, Phil De Luna, Cao Thang Dinh, Yongfeng Hu, Qunfeng Xiao, Pei-Lun Hsieh, Yuhang Wang, Fengwang Li, Rafael Quintero-Bermudez, Yansong Zhou, Peining Chen, Yuanjie Pang, Shen-Chuan Lo, Lih-Juann Chen, Hairen Tan, Zheng Xu, Suling Zhao, David Sinton & Edward H. Sargent",2018,Copper-on-nitride enhances the stable electrosynthesis of multi-carbon products from CO2,nature communications,14.7,10.1038/s41467-018-06311-0,20.0,C2H4,Cu-on-Cu2O,Cu1O0.35,Cu,Cu2O,40.0,sphere,,21.22,31.51,41.8,21.22,31.51,41.8,30.0,70.0,0.0,glassy-carbon electrode,KHCO3,0.1,6.8,-1.05,CH4,12.7,,H-cell,1052.63,,0.19,,30.0
108,4,"Zhi-Qin Liang, Tao-Tao Zhuang, Ali Seifitokaldani, Jun Li, Chun-Wei Huang, Chih-Shan Tan, Yi Li, Phil De Luna, Cao Thang Dinh, Yongfeng Hu, Qunfeng Xiao, Pei-Lun Hsieh, Yuhang Wang, Fengwang Li, Rafael Quintero-Bermudez, Yansong Zhou, Peining Chen, Yuanjie Pang, Shen-Chuan Lo, Lih-Juann Chen, Hairen Tan, Zheng Xu, Suling Zhao, David Sinton & Edward H. Sargent",2018,Copper-on-nitride enhances the stable electrosynthesis of multi-carbon products from CO2,nature communications,14.7,10.1038/s41467-018-06311-0,20.0,C2H4,Cu-on-Cu2O,Cu1O0.35,Cu,Cu2O,40.0,sphere,,21.22,31.51,41.8,21.22,31.51,41.8,30.0,70.0,0.0,glassy-carbon electrode,KHCO3,0.1,6.8,-1.05,C2H4,23.0,,H-cell,1052.63,,0.19,,30.0
109,4,"Zhi-Qin Liang, Tao-Tao Zhuang, Ali Seifitokaldani, Jun Li, Chun-Wei Huang, Chih-Shan Tan, Yi Li, Phil De Luna, Cao Thang Dinh, Yongfeng Hu, Qunfeng Xiao, Pei-Lun Hsieh, Yuhang Wang, Fengwang Li, Rafael Quintero-Bermudez, Yansong Zhou, Peining Chen, Yuanjie Pang, Shen-Chuan Lo, Lih-Juann Chen, Hairen Tan, Zheng Xu, Suling Zhao, David Sinton & Edward H. Sargent",2018,Copper-on-nitride enhances the stable electrosynthesis of multi-carbon products from CO2,nature communications,14.7,10.1038/s41467-018-06311-0,20.0,C2H4,Cu-on-Cu2O,Cu1O0.35,Cu,Cu2O,40.0,sphere,,21.22,31.51,41.8,21.22,31.51,41.8,30.0,70.0,0.0,glassy-carbon electrode,KHCO3,0.1,6.8,-1.05,HCOOH,6.6,,H-cell,1052.63,,0.19,,30.0
110,4,"Zhi-Qin Liang, Tao-Tao Zhuang, Ali Seifitokaldani, Jun Li, Chun-Wei Huang, Chih-Shan Tan, Yi Li, Phil De Luna, Cao Thang Dinh, Yongfeng Hu, Qunfeng Xiao, Pei-Lun Hsieh, Yuhang Wang, Fengwang Li, Rafael Quintero-Bermudez, Yansong Zhou, Peining Chen, Yuanjie Pang, Shen-Chuan Lo, Lih-Juann Chen, Hairen Tan, Zheng Xu, Suling Zhao, David Sinton & Edward H. Sargent",2018,Copper-on-nitride enhances the stable electrosynthesis of multi-carbon products from CO2,nature communications,14.7,10.1038/s41467-018-06311-0,20.0,C2H4,Cu-on-Cu2O,Cu1O0.35,Cu,Cu2O,40.0,sphere,,21.22,31.51,41.8,21.22,31.51,41.8,30.0,70.0,0.0,glassy-carbon electrode,KHCO3,0.1,6.8,-1.05,C2H5OH,7.3,,H-cell,1052.63,,0.19,,30.0
111,4,"Zhi-Qin Liang, Tao-Tao Zhuang, Ali Seifitokaldani, Jun Li, Chun-Wei Huang, Chih-Shan Tan, Yi Li, Phil De Luna, Cao Thang Dinh, Yongfeng Hu, Qunfeng Xiao, Pei-Lun Hsieh, Yuhang Wang, Fengwang Li, Rafael Quintero-Bermudez, Yansong Zhou, Peining Chen, Yuanjie Pang, Shen-Chuan Lo, Lih-Juann Chen, Hairen Tan, Zheng Xu, Suling Zhao, David Sinton & Edward H. Sargent",2018,Copper-on-nitride enhances the stable electrosynthesis of multi-carbon products from CO2,nature communications,14.7,10.1038/s41467-018-06311-0,20.0,C2H4,Cu-on-Cu2O,Cu1O0.35,Cu,Cu2O,40.0,sphere,,21.22,31.51,41.8,21.22,31.51,41.8,30.0,70.0,0.0,glassy-carbon electrode,KHCO3,0.1,6.8,-1.05,C3H7OH,3.5,,H-cell,1052.63,,0.19,,30.0
112,4,"Zhi-Qin Liang, Tao-Tao Zhuang, Ali Seifitokaldani, Jun Li, Chun-Wei Huang, Chih-Shan Tan, Yi Li, Phil De Luna, Cao Thang Dinh, Yongfeng Hu, Qunfeng Xiao, Pei-Lun Hsieh, Yuhang Wang, Fengwang Li, Rafael Quintero-Bermudez, Yansong Zhou, Peining Chen, Yuanjie Pang, Shen-Chuan Lo, Lih-Juann Chen, Hairen Tan, Zheng Xu, Suling Zhao, David Sinton & Edward H. Sargent",2018,Copper-on-nitride enhances the stable electrosynthesis of multi-carbon products from CO2,nature communications,14.7,10.1038/s41467-018-06311-0,20.0,C2H4,Cu-on-Cu2O,Cu1O0.35,Cu,Cu2O,40.0,sphere,,21.22,31.51,41.8,21.22,31.51,41.8,30.0,70.0,0.0,glassy-carbon electrode,KHCO3,0.1,6.8,-1.15,H2,32.6,,H-cell,1052.63,,0.19,,30.0
113,4,"Zhi-Qin Liang, Tao-Tao Zhuang, Ali Seifitokaldani, Jun Li, Chun-Wei Huang, Chih-Shan Tan, Yi Li, Phil De Luna, Cao Thang Dinh, Yongfeng Hu, Qunfeng Xiao, Pei-Lun Hsieh, Yuhang Wang, Fengwang Li, Rafael Quintero-Bermudez, Yansong Zhou, Peining Chen, Yuanjie Pang, Shen-Chuan Lo, Lih-Juann Chen, Hairen Tan, Zheng Xu, Suling Zhao, David Sinton & Edward H. Sargent",2018,Copper-on-nitride enhances the stable electrosynthesis of multi-carbon products from CO2,nature communications,14.7,10.1038/s41467-018-06311-0,20.0,C2H4,Cu-on-Cu2O,Cu1O0.35,Cu,Cu2O,40.0,sphere,,21.22,31.51,41.8,21.22,31.51,41.8,30.0,70.0,0.0,glassy-carbon electrode,KHCO3,0.1,6.8,-1.15,CH4,10.9,,H-cell,1052.63,,0.19,,30.0
114,4,"Zhi-Qin Liang, Tao-Tao Zhuang, Ali Seifitokaldani, Jun Li, Chun-Wei Huang, Chih-Shan Tan, Yi Li, Phil De Luna, Cao Thang Dinh, Yongfeng Hu, Qunfeng Xiao, Pei-Lun Hsieh, Yuhang Wang, Fengwang Li, Rafael Quintero-Bermudez, Yansong Zhou, Peining Chen, Yuanjie Pang, Shen-Chuan Lo, Lih-Juann Chen, Hairen Tan, Zheng Xu, Suling Zhao, David Sinton & Edward H. Sargent",2018,Copper-on-nitride enhances the stable electrosynthesis of multi-carbon products from CO2,nature communications,14.7,10.1038/s41467-018-06311-0,20.0,C2H4,Cu-on-Cu2O,Cu1O0.35,Cu,Cu2O,40.0,sphere,,21.22,31.51,41.8,21.22,31.51,41.8,30.0,70.0,0.0,glassy-carbon electrode,KHCO3,0.1,6.8,-1.15,C2H4,22.0,,H-cell,1052.63,,0.19,,30.0
115,4,"Zhi-Qin Liang, Tao-Tao Zhuang, Ali Seifitokaldani, Jun Li, Chun-Wei Huang, Chih-Shan Tan, Yi Li, Phil De Luna, Cao Thang Dinh, Yongfeng Hu, Qunfeng Xiao, Pei-Lun Hsieh, Yuhang Wang, Fengwang Li, Rafael Quintero-Bermudez, Yansong Zhou, Peining Chen, Yuanjie Pang, Shen-Chuan Lo, Lih-Juann Chen, Hairen Tan, Zheng Xu, Suling Zhao, David Sinton & Edward H. Sargent",2018,Copper-on-nitride enhances the stable electrosynthesis of multi-carbon products from CO2,nature communications,14.7,10.1038/s41467-018-06311-0,20.0,C2H4,Cu-on-Cu2O,Cu1O0.35,Cu,Cu2O,40.0,sphere,,21.22,31.51,41.8,21.22,31.51,41.8,30.0,70.0,0.0,glassy-carbon electrode,KHCO3,0.1,6.8,-1.15,HCOOH,7.3,,H-cell,1052.63,,0.19,,30.0
116,4,"Zhi-Qin Liang, Tao-Tao Zhuang, Ali Seifitokaldani, Jun Li, Chun-Wei Huang, Chih-Shan Tan, Yi Li, Phil De Luna, Cao Thang Dinh, Yongfeng Hu, Qunfeng Xiao, Pei-Lun Hsieh, Yuhang Wang, Fengwang Li, Rafael Quintero-Bermudez, Yansong Zhou, Peining Chen, Yuanjie Pang, Shen-Chuan Lo, Lih-Juann Chen, Hairen Tan, Zheng Xu, Suling Zhao, David Sinton & Edward H. Sargent",2018,Copper-on-nitride enhances the stable electrosynthesis of multi-carbon products from CO2,nature communications,14.7,10.1038/s41467-018-06311-0,20.0,C2H4,Cu-on-Cu2O,Cu1O0.35,Cu,Cu2O,40.0,sphere,,21.22,31.51,41.8,21.22,31.51,41.8,30.0,70.0,0.0,glassy-carbon electrode,KHCO3,0.1,6.8,-1.15,C2H5OH,5.4,,H-cell,1052.63,,0.19,,30.0
117,4,"Zhi-Qin Liang, Tao-Tao Zhuang, Ali Seifitokaldani, Jun Li, Chun-Wei Huang, Chih-Shan Tan, Yi Li, Phil De Luna, Cao Thang Dinh, Yongfeng Hu, Qunfeng Xiao, Pei-Lun Hsieh, Yuhang Wang, Fengwang Li, Rafael Quintero-Bermudez, Yansong Zhou, Peining Chen, Yuanjie Pang, Shen-Chuan Lo, Lih-Juann Chen, Hairen Tan, Zheng Xu, Suling Zhao, David Sinton & Edward H. Sargent",2018,Copper-on-nitride enhances the stable electrosynthesis of multi-carbon products from CO2,nature communications,14.7,10.1038/s41467-018-06311-0,20.0,C2H4,Cu-on-Cu2O,Cu1O0.35,Cu,Cu2O,40.0,sphere,,21.22,31.51,41.8,21.22,31.51,41.8,30.0,70.0,0.0,glassy-carbon electrode,KHCO3,0.1,6.8,-1.15,C3H7OH,3.6,,H-cell,1052.63,,0.19,,30.0
118,4,"Zhi-Qin Liang, Tao-Tao Zhuang, Ali Seifitokaldani, Jun Li, Chun-Wei Huang, Chih-Shan Tan, Yi Li, Phil De Luna, Cao Thang Dinh, Yongfeng Hu, Qunfeng Xiao, Pei-Lun Hsieh, Yuhang Wang, Fengwang Li, Rafael Quintero-Bermudez, Yansong Zhou, Peining Chen, Yuanjie Pang, Shen-Chuan Lo, Lih-Juann Chen, Hairen Tan, Zheng Xu, Suling Zhao, David Sinton & Edward H. Sargent",2018,Copper-on-nitride enhances the stable electrosynthesis of multi-carbon products from CO2,nature communications,14.7,10.1038/s41467-018-06311-0,20.0,C2H4,Cu-on-Cu2O,Cu1O0.35,Cu,Cu2O,40.0,sphere,,21.22,31.51,41.8,21.22,31.51,41.8,30.0,70.0,0.0,glassy-carbon electrode,KHCO3,0.1,6.8,-1.25,H2,45.7,,H-cell,1052.63,,0.19,,30.0
119,4,"Zhi-Qin Liang, Tao-Tao Zhuang, Ali Seifitokaldani, Jun Li, Chun-Wei Huang, Chih-Shan Tan, Yi Li, Phil De Luna, Cao Thang Dinh, Yongfeng Hu, Qunfeng Xiao, Pei-Lun Hsieh, Yuhang Wang, Fengwang Li, Rafael Quintero-Bermudez, Yansong Zhou, Peining Chen, Yuanjie Pang, Shen-Chuan Lo, Lih-Juann Chen, Hairen Tan, Zheng Xu, Suling Zhao, David Sinton & Edward H. Sargent",2018,Copper-on-nitride enhances the stable electrosynthesis of multi-carbon products from CO2,nature communications,14.7,10.1038/s41467-018-06311-0,20.0,C2H4,Cu-on-Cu2O,Cu1O0.35,Cu,Cu2O,40.0,sphere,,21.22,31.51,41.8,21.22,31.51,41.8,30.0,70.0,0.0,glassy-carbon electrode,KHCO3,0.1,6.8,-1.25,CH4,8.4,,H-cell,1052.63,,0.19,,30.0
120,4,"Zhi-Qin Liang, Tao-Tao Zhuang, Ali Seifitokaldani, Jun Li, Chun-Wei Huang, Chih-Shan Tan, Yi Li, Phil De Luna, Cao Thang Dinh, Yongfeng Hu, Qunfeng Xiao, Pei-Lun Hsieh, Yuhang Wang, Fengwang Li, Rafael Quintero-Bermudez, Yansong Zhou, Peining Chen, Yuanjie Pang, Shen-Chuan Lo, Lih-Juann Chen, Hairen Tan, Zheng Xu, Suling Zhao, David Sinton & Edward H. Sargent",2018,Copper-on-nitride enhances the stable electrosynthesis of multi-carbon products from CO2,nature communications,14.7,10.1038/s41467-018-06311-0,20.0,C2H4,Cu-on-Cu2O,Cu1O0.35,Cu,Cu2O,40.0,sphere,,21.22,31.51,41.8,21.22,31.51,41.8,30.0,70.0,0.0,glassy-carbon electrode,KHCO3,0.1,6.8,-1.25,C2H4,20.6,,H-cell,1052.63,,0.19,,30.0
121,4,"Zhi-Qin Liang, Tao-Tao Zhuang, Ali Seifitokaldani, Jun Li, Chun-Wei Huang, Chih-Shan Tan, Yi Li, Phil De Luna, Cao Thang Dinh, Yongfeng Hu, Qunfeng Xiao, Pei-Lun Hsieh, Yuhang Wang, Fengwang Li, Rafael Quintero-Bermudez, Yansong Zhou, Peining Chen, Yuanjie Pang, Shen-Chuan Lo, Lih-Juann Chen, Hairen Tan, Zheng Xu, Suling Zhao, David Sinton & Edward H. Sargent",2018,Copper-on-nitride enhances the stable electrosynthesis of multi-carbon products from CO2,nature communications,14.7,10.1038/s41467-018-06311-0,20.0,C2H4,Cu-on-Cu2O,Cu1O0.35,Cu,Cu2O,40.0,sphere,,21.22,31.51,41.8,21.22,31.51,41.8,30.0,70.0,0.0,glassy-carbon electrode,KHCO3,0.1,6.8,-1.25,HCOOH,4.3,,H-cell,1052.63,,0.19,,30.0
122,4,"Zhi-Qin Liang, Tao-Tao Zhuang, Ali Seifitokaldani, Jun Li, Chun-Wei Huang, Chih-Shan Tan, Yi Li, Phil De Luna, Cao Thang Dinh, Yongfeng Hu, Qunfeng Xiao, Pei-Lun Hsieh, Yuhang Wang, Fengwang Li, Rafael Quintero-Bermudez, Yansong Zhou, Peining Chen, Yuanjie Pang, Shen-Chuan Lo, Lih-Juann Chen, Hairen Tan, Zheng Xu, Suling Zhao, David Sinton & Edward H. Sargent",2018,Copper-on-nitride enhances the stable electrosynthesis of multi-carbon products from CO2,nature communications,14.7,10.1038/s41467-018-06311-0,20.0,C2H4,Cu-on-Cu2O,Cu1O0.35,Cu,Cu2O,40.0,sphere,,21.22,31.51,41.8,21.22,31.51,41.8,30.0,70.0,0.0,glassy-carbon electrode,KHCO3,0.1,6.8,-1.25,C2H5OH,2.8,,H-cell,1052.63,,0.19,,30.0
123,4,"Zhi-Qin Liang, Tao-Tao Zhuang, Ali Seifitokaldani, Jun Li, Chun-Wei Huang, Chih-Shan Tan, Yi Li, Phil De Luna, Cao Thang Dinh, Yongfeng Hu, Qunfeng Xiao, Pei-Lun Hsieh, Yuhang Wang, Fengwang Li, Rafael Quintero-Bermudez, Yansong Zhou, Peining Chen, Yuanjie Pang, Shen-Chuan Lo, Lih-Juann Chen, Hairen Tan, Zheng Xu, Suling Zhao, David Sinton & Edward H. Sargent",2018,Copper-on-nitride enhances the stable electrosynthesis of multi-carbon products from CO2,nature communications,14.7,10.1038/s41467-018-06311-0,20.0,C2H4,Cu-on-Cu2O,Cu1O0.35,Cu,Cu2O,40.0,sphere,,21.22,31.51,41.8,21.22,31.51,41.8,30.0,70.0,0.0,glassy-carbon electrode,KHCO3,0.1,6.8,-1.25,C3H7OH,2.9,,H-cell,1052.63,,0.19,,30.0
124,4,"Zhi-Qin Liang, Tao-Tao Zhuang, Ali Seifitokaldani, Jun Li, Chun-Wei Huang, Chih-Shan Tan, Yi Li, Phil De Luna, Cao Thang Dinh, Yongfeng Hu, Qunfeng Xiao, Pei-Lun Hsieh, Yuhang Wang, Fengwang Li, Rafael Quintero-Bermudez, Yansong Zhou, Peining Chen, Yuanjie Pang, Shen-Chuan Lo, Lih-Juann Chen, Hairen Tan, Zheng Xu, Suling Zhao, David Sinton & Edward H. Sargent",2018,Copper-on-nitride enhances the stable electrosynthesis of multi-carbon products from CO2,nature communications,14.7,10.1038/s41467-018-06311-0,20.0,C2H4,Cu-on-Cu2O,Cu1O0.35,Cu,Cu2O,40.0,sphere,,21.22,31.51,41.8,21.22,31.51,41.8,30.0,70.0,0.0,glassy-carbon electrode,KHCO3,0.1,6.8,-1.35,H2,54.0,,H-cell,1052.63,,0.19,,30.0
125,4,"Zhi-Qin Liang, Tao-Tao Zhuang, Ali Seifitokaldani, Jun Li, Chun-Wei Huang, Chih-Shan Tan, Yi Li, Phil De Luna, Cao Thang Dinh, Yongfeng Hu, Qunfeng Xiao, Pei-Lun Hsieh, Yuhang Wang, Fengwang Li, Rafael Quintero-Bermudez, Yansong Zhou, Peining Chen, Yuanjie Pang, Shen-Chuan Lo, Lih-Juann Chen, Hairen Tan, Zheng Xu, Suling Zhao, David Sinton & Edward H. Sargent",2018,Copper-on-nitride enhances the stable electrosynthesis of multi-carbon products from CO2,nature communications,14.7,10.1038/s41467-018-06311-0,20.0,C2H4,Cu-on-Cu2O,Cu1O0.35,Cu,Cu2O,40.0,sphere,,21.22,31.51,41.8,21.22,31.51,41.8,30.0,70.0,0.0,glassy-carbon electrode,KHCO3,0.1,6.8,-1.35,CH4,8.9,,H-cell,1052.63,,0.19,,30.0
