Repository: vovamirosh/-CO2RR-Beyond-Green-AI

File: Datasets/prepr.csv (part 3 of 50)
DOI,Article name,Compound_1,Compound_2,"Cat./Support ratio, % (at)",Morphology (TEM/SEM),"Pore size, nm",width min (nm),width aver (nm),width max (nm),length min (nm),length aver (nm),length max (nm),"Cu, % (at.)","Cu+, % (at.)","Cu(2+), % (at.)",Base,electrolyte,"conc, M",pH,RHE vs V,Product,"FE, %","Time, h",Type of reactor,"Loading, μg/cm2","Add_carbon, %","Surface area of electrode, cm2","Flow rate CO2, ml/min","Av_volume, mkm^3",Ratio_sphere_volume,"Min_volume, mkm^3","Max_volume, mkm^3",1_efermi,1_density_atomic,1_total_magnetization_normalized_formula_units,1_energy_above_hull,1_energy_per_atom,1_volume,1_band_gap,2_efermi,2_density_atomic,2_total_magnetization_normalized_formula_units,2_energy_above_hull,2_energy_per_atom,2_volume,2_band_gap,Product_exactmw,Product_lipinskiHBA,Product_lipinskiHBD,Product_NumAtoms,Product_FractionCSP3,Product_CrippenClogP,Product_hallKierAlpha,Product_kappa2,Product_kappa3,anion_molar_conductance,anion_mobility,anion_diffusion_coefficient,anion_hydr_R_of_ion,Type of reactor_H-cell,Base_carbon paper electrode,Base_gasdiffusion electrode
10.1038/s41467-018-06311-0,Cu-on-Cu3N,Cu,Cu3N,61.76,sphere,0.0,10.0,17.5,25.0,10.0,17.5,25.0,35.0,65.0,0.0,glassy-carbon electrode,KHCO3,0.1,6.8,-0.95,C2H4,39.3,1.0,H-cell,1052.63,0.0,0.19,20.0,2.8061621879721326e-06,1.0,5.235987755982988e-07,8.181230868723419e-06,7.51858683,11.445998564977856,2e-07,0.0,-10.846796,11.445998564977856,0.0,6.14131032,10.622479042528587,0.00019559999999900002,0.8018846112499991,-9.6154000565625,42.48991617011435,0.0,28.031300127999998,0.0,0.0,6.0,0.0,0.8022,-0.26,0.74,-6.106153846153846,44.5,4.353,1.118,2.193,1.0,0.0,0.0
10.1038/s41467-018-06311-0,Cu-on-Cu3N,Cu,Cu3N,61.76,sphere,0.0,10.0,17.5,25.0,10.0,17.5,25.0,35.0,65.0,0.0,glassy-carbon electrode,KHCO3,0.1,6.8,-0.95,HCOOH,6.6,1.0,H-cell,1052.63,0.0,0.19,20.0,2.8061621879721326e-06,1.0,5.235987755982988e-07,8.181230868723419e-06,7.51858683,11.445998564977856,2e-07,0.0,-10.846796,11.445998564977856,0.0,6.14131032,10.622479042528587,0.00019559999999900002,0.8018846112499991,-9.6154000565625,42.48991617011435,0.0,46.005479304,2.0,1.0,5.0,0.0,-0.29919999999999997,-0.53,1.4699999999999982,1.4700000000000009,44.5,4.353,1.118,2.193,1.0,0.0,0.0
10.1038/s41467-018-06311-0,Cu-on-Cu3N,Cu,Cu3N,61.76,sphere,0.0,10.0,17.5,25.0,10.0,17.5,25.0,35.0,65.0,0.0,glassy-carbon electrode,KHCO3,0.1,6.8,-0.95,C2H5OH,18.4,1.0,H-cell,1052.63,0.0,0.19,20.0,2.8061621879721326e-06,1.0,5.235987755982988e-07,8.181230868723419e-06,7.51858683,11.445998564977856,2e-07,0.0,-10.846796,11.445998564977856,0.0,6.14131032,10.622479042528587,0.00019559999999900002,0.8018846112499991,-9.6154000565625,42.48991617011435,0.0,46.041864812,1.0,1.0,9.0,1.0,-0.0014000000000000123,-0.04,1.96,1.9600000000000033,44.5,4.353,1.118,2.193,1.0,0.0,0.0
10.1038/s41467-018-06311-0,Cu-on-Cu3N,Cu,Cu3N,61.76,sphere,0.0,10.0,17.5,25.0,10.0,17.5,25.0,35.0,65.0,0.0,glassy-carbon electrode,KHCO3,0.1,6.8,-0.95,C3H7OH,6.0,1.0,H-cell,1052.63,0.0,0.19,20.0,2.8061621879721326e-06,1.0,5.235987755982988e-07,8.181230868723419e-06,7.51858683,11.445998564977856,2e-07,0.0,-10.846796,11.445998564977856,0.0,6.14131032,10.622479042528587,0.00019559999999900002,0.8018846112499991,-9.6154000565625,42.48991617011435,0.0,60.057514876,1.0,1.0,12.0,1.0,0.38710000000000006,-0.04,1.297837837837838,1128.9599999999998,44.5,4.353,1.118,2.193,1.0,0.0,0.0
10.1038/s41467-018-06311-0,Cu-on-Cu3N,Cu,Cu3N,61.76,sphere,0.0,10.0,17.5,25.0,10.0,17.5,25.0,35.0,65.0,0.0,glassy-carbon electrode,KHCO3,0.1,6.8,-1.05,H2,17.8,1.0,H-cell,1052.63,0.0,0.19,20.0,2.8061621879721326e-06,1.0,5.235987755982988e-07,8.181230868723419e-06,7.51858683,11.445998564977856,2e-07,0.0,-10.846796,11.445998564977856,0.0,6.14131032,10.622479042528587,0.00019559999999900002,0.8018846112499991,-9.6154000565625,42.48991617011435,0.0,2.015650064,0.0,0.0,2.0,0.0,0.246,0.0,0.0,0.0,44.5,4.353,1.118,2.193,1.0,0.0,0.0
10.1038/s41467-018-06311-0,Cu-on-Cu3N,Cu,Cu3N,61.76,sphere,0.0,10.0,17.5,25.0,10.0,17.5,25.0,35.0,65.0,0.0,glassy-carbon electrode,KHCO3,0.1,6.8,-1.05,CH4,3.0,1.0,H-cell,1052.63,0.0,0.19,20.0,2.8061621879721326e-06,1.0,5.235987755982988e-07,8.181230868723419e-06,7.51858683,11.445998564977856,2e-07,0.0,-10.846796,11.445998564977856,0.0,6.14131032,10.622479042528587,0.00019559999999900002,0.8018846112499991,-9.6154000565625,42.48991617011435,0.0,16.031300127999998,0.0,0.0,5.0,1.0,0.6361,0.0,0.0,0.0,44.5,4.353,1.118,2.193,1.0,0.0,0.0
10.1038/s41467-018-06311-0,Cu-on-Cu3N,Cu,Cu3N,61.76,sphere,0.0,10.0,17.5,25.0,10.0,17.5,25.0,35.0,65.0,0.0,glassy-carbon electrode,KHCO3,0.1,6.8,-1.05,C2H4,43.0,1.0,H-cell,1052.63,0.0,0.19,20.0,2.8061621879721326e-06,1.0,5.235987755982988e-07,8.181230868723419e-06,7.51858683,11.445998564977856,2e-07,0.0,-10.846796,11.445998564977856,0.0,6.14131032,10.622479042528587,0.00019559999999900002,0.8018846112499991,-9.6154000565625,42.48991617011435,0.0,28.031300127999998,0.0,0.0,6.0,0.0,0.8022,-0.26,0.74,-6.106153846153846,44.5,4.353,1.118,2.193,1.0,0.0,0.0
10.1038/s41467-018-06311-0,Cu-on-Cu3N,Cu,Cu3N,61.76,sphere,0.0,10.0,17.5,25.0,10.0,17.5,25.0,35.0,65.0,0.0,glassy-carbon electrode,KHCO3,0.1,6.8,-1.05,HCOOH,6.0,1.0,H-cell,1052.63,0.0,0.19,20.0,2.8061621879721326e-06,1.0,5.235987755982988e-07,8.181230868723419e-06,7.51858683,11.445998564977856,2e-07,0.0,-10.846796,11.445998564977856,0.0,6.14131032,10.622479042528587,0.00019559999999900002,0.8018846112499991,-9.6154000565625,42.48991617011435,0.0,46.005479304,2.0,1.0,5.0,0.0,-0.29919999999999997,-0.53,1.4699999999999982,1.4700000000000009,44.5,4.353,1.118,2.193,1.0,0.0,0.0
10.1038/s41467-018-06311-0,Cu-on-Cu3N,Cu,Cu3N,61.76,sphere,0.0,10.0,17.5,25.0,10.0,17.5,25.0,35.0,65.0,0.0,glassy-carbon electrode,KHCO3,0.1,6.8,-1.05,C2H5OH,15.1,1.0,H-cell,1052.63,0.0,0.19,20.0,2.8061621879721326e-06,1.0,5.235987755982988e-07,8.181230868723419e-06,7.51858683,11.445998564977856,2e-07,0.0,-10.846796,11.445998564977856,0.0,6.14131032,10.622479042528587,0.00019559999999900002,0.8018846112499991,-9.6154000565625,42.48991617011435,0.0,46.041864812,1.0,1.0,9.0,1.0,-0.0014000000000000123,-0.04,1.96,1.9600000000000033,44.5,4.353,1.118,2.193,1.0,0.0,0.0
10.1038/s41467-018-06311-0,Cu-on-Cu3N,Cu,Cu3N,61.76,sphere,0.0,10.0,17.5,25.0,10.0,17.5,25.0,35.0,65.0,0.0,glassy-carbon electrode,KHCO3,0.1,6.8,-1.05,C3H7OH,4.4,1.0,H-cell,1052.63,0.0,0.19,20.0,2.8061621879721326e-06,1.0,5.235987755982988e-07,8.181230868723419e-06,7.51858683,11.445998564977856,2e-07,0.0,-10.846796,11.445998564977856,0.0,6.14131032,10.622479042528587,0.00019559999999900002,0.8018846112499991,-9.6154000565625,42.48991617011435,0.0,60.057514876,1.0,1.0,12.0,1.0,0.38710000000000006,-0.04,1.297837837837838,1128.9599999999998,44.5,4.353,1.118,2.193,1.0,0.0,0.0
10.1038/s41467-018-06311-0,Cu-on-Cu3N,Cu,Cu3N,61.76,sphere,0.0,10.0,17.5,25.0,10.0,17.5,25.0,35.0,65.0,0.0,glassy-carbon electrode,KHCO3,0.1,6.8,-1.15,H2,25.5,1.0,H-cell,1052.63,0.0,0.19,20.0,2.8061621879721326e-06,1.0,5.235987755982988e-07,8.181230868723419e-06,7.51858683,11.445998564977856,2e-07,0.0,-10.846796,11.445998564977856,0.0,6.14131032,10.622479042528587,0.00019559999999900002,0.8018846112499991,-9.6154000565625,42.48991617011435,0.0,2.015650064,0.0,0.0,2.0,0.0,0.246,0.0,0.0,0.0,44.5,4.353,1.118,2.193,1.0,0.0,0.0
10.1038/s41467-018-06311-0,Cu-on-Cu3N,Cu,Cu3N,61.76,sphere,0.0,10.0,17.5,25.0,10.0,17.5,25.0,35.0,65.0,0.0,glassy-carbon electrode,KHCO3,0.1,6.8,-1.15,CH4,3.3,1.0,H-cell,1052.63,0.0,0.19,20.0,2.8061621879721326e-06,1.0,5.235987755982988e-07,8.181230868723419e-06,7.51858683,11.445998564977856,2e-07,0.0,-10.846796,11.445998564977856,0.0,6.14131032,10.622479042528587,0.00019559999999900002,0.8018846112499991,-9.6154000565625,42.48991617011435,0.0,16.031300127999998,0.0,0.0,5.0,1.0,0.6361,0.0,0.0,0.0,44.5,4.353,1.118,2.193,1.0,0.0,0.0
10.1038/s41467-018-06311-0,Cu-on-Cu3N,Cu,Cu3N,61.76,sphere,0.0,10.0,17.5,25.0,10.0,17.5,25.0,35.0,65.0,0.0,glassy-carbon electrode,KHCO3,0.1,6.8,-1.15,C2H4,39.0,1.0,H-cell,1052.63,0.0,0.19,20.0,2.8061621879721326e-06,1.0,5.235987755982988e-07,8.181230868723419e-06,7.51858683,11.445998564977856,2e-07,0.0,-10.846796,11.445998564977856,0.0,6.14131032,10.622479042528587,0.00019559999999900002,0.8018846112499991,-9.6154000565625,42.48991617011435,0.0,28.031300127999998,0.0,0.0,6.0,0.0,0.8022,-0.26,0.74,-6.106153846153846,44.5,4.353,1.118,2.193,1.0,0.0,0.0
10.1038/s41467-018-06311-0,Cu-on-Cu3N,Cu,Cu3N,61.76,sphere,0.0,10.0,17.5,25.0,10.0,17.5,25.0,35.0,65.0,0.0,glassy-carbon electrode,KHCO3,0.1,6.8,-1.15,HCOOH,6.2,1.0,H-cell,1052.63,0.0,0.19,20.0,2.8061621879721326e-06,1.0,5.235987755982988e-07,8.181230868723419e-06,7.51858683,11.445998564977856,2e-07,0.0,-10.846796,11.445998564977856,0.0,6.14131032,10.622479042528587,0.00019559999999900002,0.8018846112499991,-9.6154000565625,42.48991617011435,0.0,46.005479304,2.0,1.0,5.0,0.0,-0.29919999999999997,-0.53,1.4699999999999982,1.4700000000000009,44.5,4.353,1.118,2.193,1.0,0.0,0.0
10.1038/s41467-018-06311-0,Cu-on-Cu3N,Cu,Cu3N,61.76,sphere,0.0,10.0,17.5,25.0,10.0,17.5,25.0,35.0,65.0,0.0,glassy-carbon electrode,KHCO3,0.1,6.8,-1.15,C2H5OH,15.0,1.0,H-cell,1052.63,0.0,0.19,20.0,2.8061621879721326e-06,1.0,5.235987755982988e-07,8.181230868723419e-06,7.51858683,11.445998564977856,2e-07,0.0,-10.846796,11.445998564977856,0.0,6.14131032,10.622479042528587,0.00019559999999900002,0.8018846112499991,-9.6154000565625,42.48991617011435,0.0,46.041864812,1.0,1.0,9.0,1.0,-0.0014000000000000123,-0.04,1.96,1.9600000000000033,44.5,4.353,1.118,2.193,1.0,0.0,0.0
10.1038/s41467-018-06311-0,Cu-on-Cu3N,Cu,Cu3N,61.76,sphere,0.0,10.0,17.5,25.0,10.0,17.5,25.0,35.0,65.0,0.0,glassy-carbon electrode,KHCO3,0.1,6.8,-1.15,C3H7OH,2.2,1.0,H-cell,1052.63,0.0,0.19,20.0,2.8061621879721326e-06,1.0,5.235987755982988e-07,8.181230868723419e-06,7.51858683,11.445998564977856,2e-07,0.0,-10.846796,11.445998564977856,0.0,6.14131032,10.622479042528587,0.00019559999999900002,0.8018846112499991,-9.6154000565625,42.48991617011435,0.0,60.057514876,1.0,1.0,12.0,1.0,0.38710000000000006,-0.04,1.297837837837838,1128.9599999999998,44.5,4.353,1.118,2.193,1.0,0.0,0.0
10.1038/s41467-018-06311-0,Cu-on-Cu3N,Cu,Cu3N,61.76,sphere,0.0,10.0,17.5,25.0,10.0,17.5,25.0,35.0,65.0,0.0,glassy-carbon electrode,KHCO3,0.1,6.8,-1.25,H2,29.0,1.0,H-cell,1052.63,0.0,0.19,20.0,2.8061621879721326e-06,1.0,5.235987755982988e-07,8.181230868723419e-06,7.51858683,11.445998564977856,2e-07,0.0,-10.846796,11.445998564977856,0.0,6.14131032,10.622479042528587,0.00019559999999900002,0.8018846112499991,-9.6154000565625,42.48991617011435,0.0,2.015650064,0.0,0.0,2.0,0.0,0.246,0.0,0.0,0.0,44.5,4.353,1.118,2.193,1.0,0.0,0.0
10.1038/s41467-018-06311-0,Cu-on-Cu3N,Cu,Cu3N,61.76,sphere,0.0,10.0,17.5,25.0,10.0,17.5,25.0,35.0,65.0,0.0,glassy-carbon electrode,KHCO3,0.1,6.8,-1.25,CH4,3.0,1.0,H-cell,1052.63,0.0,0.19,20.0,2.8061621879721326e-06,1.0,5.235987755982988e-07,8.181230868723419e-06,7.51858683,11.445998564977856,2e-07,0.0,-10.846796,11.445998564977856,0.0,6.14131032,10.622479042528587,0.00019559999999900002,0.8018846112499991,-9.6154000565625,42.48991617011435,0.0,16.031300127999998,0.0,0.0,5.0,1.0,0.6361,0.0,0.0,0.0,44.5,4.353,1.118,2.193,1.0,0.0,0.0
10.1038/s41467-018-06311-0,Cu-on-Cu3N,Cu,Cu3N,61.76,sphere,0.0,10.0,17.5,25.0,10.0,17.5,25.0,35.0,65.0,0.0,glassy-carbon electrode,KHCO3,0.1,6.8,-1.25,C2H4,40.9,1.0,H-cell,1052.63,0.0,0.19,20.0,2.8061621879721326e-06,1.0,5.235987755982988e-07,8.181230868723419e-06,7.51858683,11.445998564977856,2e-07,0.0,-10.846796,11.445998564977856,0.0,6.14131032,10.622479042528587,0.00019559999999900002,0.8018846112499991,-9.6154000565625,42.48991617011435,0.0,28.031300127999998,0.0,0.0,6.0,0.0,0.8022,-0.26,0.74,-6.106153846153846,44.5,4.353,1.118,2.193,1.0,0.0,0.0
10.1038/s41467-018-06311-0,Cu-on-Cu3N,Cu,Cu3N,61.76,sphere,0.0,10.0,17.5,25.0,10.0,17.5,25.0,35.0,65.0,0.0,glassy-carbon electrode,KHCO3,0.1,6.8,-1.25,HCOOH,3.3,1.0,H-cell,1052.63,0.0,0.19,20.0,2.8061621879721326e-06,1.0,5.235987755982988e-07,8.181230868723419e-06,7.51858683,11.445998564977856,2e-07,0.0,-10.846796,11.445998564977856,0.0,6.14131032,10.622479042528587,0.00019559999999900002,0.8018846112499991,-9.6154000565625,42.48991617011435,0.0,46.005479304,2.0,1.0,5.0,0.0,-0.29919999999999997,-0.53,1.4699999999999982,1.4700000000000009,44.5,4.353,1.118,2.193,1.0,0.0,0.0
10.1038/s41467-018-06311-0,Cu-on-Cu3N,Cu,Cu3N,61.76,sphere,0.0,10.0,17.5,25.0,10.0,17.5,25.0,35.0,65.0,0.0,glassy-carbon electrode,KHCO3,0.1,6.8,-1.25,C2H5OH,11.0,1.0,H-cell,1052.63,0.0,0.19,20.0,2.8061621879721326e-06,1.0,5.235987755982988e-07,8.181230868723419e-06,7.51858683,11.445998564977856,2e-07,0.0,-10.846796,11.445998564977856,0.0,6.14131032,10.622479042528587,0.00019559999999900002,0.8018846112499991,-9.6154000565625,42.48991617011435,0.0,46.041864812,1.0,1.0,9.0,1.0,-0.0014000000000000123,-0.04,1.96,1.9600000000000033,44.5,4.353,1.118,2.193,1.0,0.0,0.0
10.1038/s41467-018-06311-0,Cu-on-Cu3N,Cu,Cu3N,61.76,sphere,0.0,10.0,17.5,25.0,10.0,17.5,25.0,35.0,65.0,0.0,glassy-carbon electrode,KHCO3,0.1,6.8,-1.25,C3H7OH,1.4,1.0,H-cell,1052.63,0.0,0.19,20.0,2.8061621879721326e-06,1.0,5.235987755982988e-07,8.181230868723419e-06,7.51858683,11.445998564977856,2e-07,0.0,-10.846796,11.445998564977856,0.0,6.14131032,10.622479042528587,0.00019559999999900002,0.8018846112499991,-9.6154000565625,42.48991617011435,0.0,60.057514876,1.0,1.0,12.0,1.0,0.38710000000000006,-0.04,1.297837837837838,1128.9599999999998,44.5,4.353,1.118,2.193,1.0,0.0,0.0
10.1038/s41467-018-06311-0,Cu-on-Cu3N,Cu,Cu3N,61.76,sphere,0.0,10.0,17.5,25.0,10.0,17.5,25.0,35.0,65.0,0.0,glassy-carbon electrode,KHCO3,0.1,6.8,-1.35,H2,43.0,1.0,H-cell,1052.63,0.0,0.19,20.0,2.8061621879721326e-06,1.0,5.235987755982988e-07,8.181230868723419e-06,7.51858683,11.445998564977856,2e-07,0.0,-10.846796,11.445998564977856,0.0,6.14131032,10.622479042528587,0.00019559999999900002,0.8018846112499991,-9.6154000565625,42.48991617011435,0.0,2.015650064,0.0,0.0,2.0,0.0,0.246,0.0,0.0,0.0,44.5,4.353,1.118,2.193,1.0,0.0,0.0
10.1038/s41467-018-06311-0,Cu-on-Cu3N,Cu,Cu3N,61.76,sphere,0.0,10.0,17.5,25.0,10.0,17.5,25.0,35.0,65.0,0.0,glassy-carbon electrode,KHCO3,0.1,6.8,-1.35,CH4,2.8,1.0,H-cell,1052.63,0.0,0.19,20.0,2.8061621879721326e-06,1.0,5.235987755982988e-07,8.181230868723419e-06,7.51858683,11.445998564977856,2e-07,0.0,-10.846796,11.445998564977856,0.0,6.14131032,10.622479042528587,0.00019559999999900002,0.8018846112499991,-9.6154000565625,42.48991617011435,0.0,16.031300127999998,0.0,0.0,5.0,1.0,0.6361,0.0,0.0,0.0,44.5,4.353,1.118,2.193,1.0,0.0,0.0
10.1038/s41467-018-06311-0,Cu-on-Cu3N,Cu,Cu3N,61.76,sphere,0.0,10.0,17.5,25.0,10.0,17.5,25.0,35.0,65.0,0.0,glassy-carbon electrode,KHCO3,0.1,6.8,-1.35,C2H4,36.0,1.0,H-cell,1052.63,0.0,0.19,20.0,2.8061621879721326e-06,1.0,5.235987755982988e-07,8.181230868723419e-06,7.51858683,11.445998564977856,2e-07,0.0,-10.846796,11.445998564977856,0.0,6.14131032,10.622479042528587,0.00019559999999900002,0.8018846112499991,-9.6154000565625,42.48991617011435,0.0,28.031300127999998,0.0,0.0,6.0,0.0,0.8022,-0.26,0.74,-6.106153846153846,44.5,4.353,1.118,2.193,1.0,0.0,0.0
10.1038/s41467-018-06311-0,Cu-on-Cu3N,Cu,Cu3N,61.76,sphere,0.0,10.0,17.5,25.0,10.0,17.5,25.0,35.0,65.0,0.0,glassy-carbon electrode,KHCO3,0.1,6.8,-1.35,HCOOH,2.9,1.0,H-cell,1052.63,0.0,0.19,20.0,2.8061621879721326e-06,1.0,5.235987755982988e-07,8.181230868723419e-06,7.51858683,11.445998564977856,2e-07,0.0,-10.846796,11.445998564977856,0.0,6.14131032,10.622479042528587,0.00019559999999900002,0.8018846112499991,-9.6154000565625,42.48991617011435,0.0,46.005479304,2.0,1.0,5.0,0.0,-0.29919999999999997,-0.53,1.4699999999999982,1.4700000000000009,44.5,4.353,1.118,2.193,1.0,0.0,0.0
10.1038/s41467-018-06311-0,Cu-on-Cu3N,Cu,Cu3N,61.76,sphere,0.0,10.0,17.5,25.0,10.0,17.5,25.0,35.0,65.0,0.0,glassy-carbon electrode,KHCO3,0.1,6.8,-1.35,C2H5OH,9.1,1.0,H-cell,1052.63,0.0,0.19,20.0,2.8061621879721326e-06,1.0,5.235987755982988e-07,8.181230868723419e-06,7.51858683,11.445998564977856,2e-07,0.0,-10.846796,11.445998564977856,0.0,6.14131032,10.622479042528587,0.00019559999999900002,0.8018846112499991,-9.6154000565625,42.48991617011435,0.0,46.041864812,1.0,1.0,9.0,1.0,-0.0014000000000000123,-0.04,1.96,1.9600000000000033,44.5,4.353,1.118,2.193,1.0,0.0,0.0
10.1038/s41467-018-06311-0,Cu-on-Cu3N,Cu,Cu3N,61.76,sphere,0.0,10.0,17.5,25.0,10.0,17.5,25.0,35.0,65.0,0.0,glassy-carbon electrode,KHCO3,0.1,6.8,-1.35,C3H7OH,1.9,1.0,H-cell,1052.63,0.0,0.19,20.0,2.8061621879721326e-06,1.0,5.235987755982988e-07,8.181230868723419e-06,7.51858683,11.445998564977856,2e-07,0.0,-10.846796,11.445998564977856,0.0,6.14131032,10.622479042528587,0.00019559999999900002,0.8018846112499991,-9.6154000565625,42.48991617011435,0.0,60.057514876,1.0,1.0,12.0,1.0,0.38710000000000006,-0.04,1.297837837837838,1128.9599999999998,44.5,4.353,1.118,2.193,1.0,0.0,0.0
10.1038/s41467-018-06311-0,Cu-on-Cu3N,Cu,Cu3N,61.76,sphere,0.0,10.0,17.5,25.0,10.0,17.5,25.0,35.0,65.0,0.0,glassy-carbon electrode,KHCO3,0.1,6.8,-1.45,H2,53.1,1.0,H-cell,1052.63,0.0,0.19,20.0,2.8061621879721326e-06,1.0,5.235987755982988e-07,8.181230868723419e-06,7.51858683,11.445998564977856,2e-07,0.0,-10.846796,11.445998564977856,0.0,6.14131032,10.622479042528587,0.00019559999999900002,0.8018846112499991,-9.6154000565625,42.48991617011435,0.0,2.015650064,0.0,0.0,2.0,0.0,0.246,0.0,0.0,0.0,44.5,4.353,1.118,2.193,1.0,0.0,0.0
10.1038/s41467-018-06311-0,Cu-on-Cu3N,Cu,Cu3N,61.76,sphere,0.0,10.0,17.5,25.0,10.0,17.5,25.0,35.0,65.0,0.0,glassy-carbon electrode,KHCO3,0.1,6.8,-1.45,CH4,3.8,1.0,H-cell,1052.63,0.0,0.19,20.0,2.8061621879721326e-06,1.0,5.235987755982988e-07,8.181230868723419e-06,7.51858683,11.445998564977856,2e-07,0.0,-10.846796,11.445998564977856,0.0,6.14131032,10.622479042528587,0.00019559999999900002,0.8018846112499991,-9.6154000565625,42.48991617011435,0.0,16.031300127999998,0.0,0.0,5.0,1.0,0.6361,0.0,0.0,0.0,44.5,4.353,1.118,2.193,1.0,0.0,0.0
10.1038/s41467-018-06311-0,Cu-on-Cu3N,Cu,Cu3N,61.76,sphere,0.0,10.0,17.5,25.0,10.0,17.5,25.0,35.0,65.0,0.0,glassy-carbon electrode,KHCO3,0.1,6.8,-1.45,C2H4,28.0,1.0,H-cell,1052.63,0.0,0.19,20.0,2.8061621879721326e-06,1.0,5.235987755982988e-07,8.181230868723419e-06,7.51858683,11.445998564977856,2e-07,0.0,-10.846796,11.445998564977856,0.0,6.14131032,10.622479042528587,0.00019559999999900002,0.8018846112499991,-9.6154000565625,42.48991617011435,0.0,28.031300127999998,0.0,0.0,6.0,0.0,0.8022,-0.26,0.74,-6.106153846153846,44.5,4.353,1.118,2.193,1.0,0.0,0.0
10.1038/s41467-018-06311-0,Cu-on-Cu3N,Cu,Cu3N,61.76,sphere,0.0,10.0,17.5,25.0,10.0,17.5,25.0,35.0,65.0,0.0,glassy-carbon electrode,KHCO3,0.1,6.8,-1.45,HCOOH,2.2,1.0,H-cell,1052.63,0.0,0.19,20.0,2.8061621879721326e-06,1.0,5.235987755982988e-07,8.181230868723419e-06,7.51858683,11.445998564977856,2e-07,0.0,-10.846796,11.445998564977856,0.0,6.14131032,10.622479042528587,0.00019559999999900002,0.8018846112499991,-9.6154000565625,42.48991617011435,0.0,46.005479304,2.0,1.0,5.0,0.0,-0.29919999999999997,-0.53,1.4699999999999982,1.4700000000000009,44.5,4.353,1.118,2.193,1.0,0.0,0.0
10.1038/s41467-018-06311-0,Cu-on-Cu3N,Cu,Cu3N,61.76,sphere,0.0,10.0,17.5,25.0,10.0,17.5,25.0,35.0,65.0,0.0,glassy-carbon electrode,KHCO3,0.1,6.8,-1.45,C2H5OH,4.8,1.0,H-cell,1052.63,0.0,0.19,20.0,2.8061621879721326e-06,1.0,5.235987755982988e-07,8.181230868723419e-06,7.51858683,11.445998564977856,2e-07,0.0,-10.846796,11.445998564977856,0.0,6.14131032,10.622479042528587,0.00019559999999900002,0.8018846112499991,-9.6154000565625,42.48991617011435,0.0,46.041864812,1.0,1.0,9.0,1.0,-0.0014000000000000123,-0.04,1.96,1.9600000000000033,44.5,4.353,1.118,2.193,1.0,0.0,0.0
https://doi.org/10.1016/j.cej.2023.142052,Cu2O-18,CuO,Cu2O,23.04,hollow,0.0,45.0,65.0,95.0,45.0,65.0,95.0,0.0,86.98,13.02,glassy-carbon electrode,KHCO3,0.1,6.8,-1.11,C2H4,15.53,0.5,H-cell,1214.77,0.0,0.2,20.0,0.00014379331374868282,1.0,4.7712938426394975e-05,0.00044892050022859146,4.72796063,11.121387926358747,0.0006916,0.000264654999999,-5.466114125,44.485551705434986,0.0,4.17791244,12.764484711878117,0.0,0.0,-5.02663022,76.5869082712687,0.512699999999999,28.031300127999998,0.0,0.0,6.0,0.0,0.8022,-0.26,0.74,-6.106153846153846,44.5,4.353,1.118,2.193,1.0,0.0,0.0
https://doi.org/10.1016/j.cej.2023.142052,Cu2O-18,CuO,Cu2O,23.04,hollow,0.0,45.0,65.0,95.0,45.0,65.0,95.0,0.0,86.98,13.02,glassy-carbon electrode,KHCO3,0.1,6.8,-1.11,CO,6.83,0.5,H-cell,1214.77,0.0,0.2,20.0,0.00014379331374868282,1.0,4.7712938426394975e-05,0.00044892050022859146,4.72796063,11.121387926358747,0.0006916,0.000264654999999,-5.466114125,44.485551705434986,0.0,4.17791244,12.764484711878117,0.0,0.0,-5.02663022,76.5869082712687,0.512699999999999,27.99491462,1.0,0.0,2.0,0.0,-0.03751,-0.26,0.74,-6.106153846153846,44.5,4.353,1.118,2.193,1.0,0.0,0.0
https://doi.org/10.1016/j.cej.2023.142052,Cu2O-18,CuO,Cu2O,23.04,hollow,0.0,45.0,65.0,95.0,45.0,65.0,95.0,0.0,86.98,13.02,glassy-carbon electrode,KHCO3,0.1,6.8,-1.11,HCOOH,2.22,0.5,H-cell,1214.77,0.0,0.2,20.0,0.00014379331374868282,1.0,4.7712938426394975e-05,0.00044892050022859146,4.72796063,11.121387926358747,0.0006916,0.000264654999999,-5.466114125,44.485551705434986,0.0,4.17791244,12.764484711878117,0.0,0.0,-5.02663022,76.5869082712687,0.512699999999999,46.005479304,2.0,1.0,5.0,0.0,-0.29919999999999997,-0.53,1.4699999999999982,1.4700000000000009,44.5,4.353,1.118,2.193,1.0,0.0,0.0
https://doi.org/10.1016/j.cej.2023.142052,Cu2O-18,CuO,Cu2O,23.04,hollow,0.0,45.0,65.0,95.0,45.0,65.0,95.0,0.0,86.98,13.02,glassy-carbon electrode,KHCO3,0.1,6.8,-1.11,CH3OH,2.9,0.5,H-cell,1214.77,0.0,0.2,20.0,0.00014379331374868282,1.0,4.7712938426394975e-05,0.00044892050022859146,4.72796063,11.121387926358747,0.0006916,0.000264654999999,-5.466114125,44.485551705434986,0.0,4.17791244,12.764484711878117,0.0,0.0,-5.02663022,76.5869082712687,0.512699999999999,32.026214748,1.0,1.0,6.0,1.0,-0.3915,-0.04,0.9600000000000016,-27.040000000000028,44.5,4.353,1.118,2.193,1.0,0.0,0.0
https://doi.org/10.1016/j.cej.2023.142052,Cu2O-18,CuO,Cu2O,23.04,hollow,0.0,45.0,65.0,95.0,45.0,65.0,95.0,0.0,86.98,13.02,glassy-carbon electrode,KHCO3,0.1,6.8,-1.11,C2H5OH,17.92,0.5,H-cell,1214.77,0.0,0.2,20.0,0.00014379331374868282,1.0,4.7712938426394975e-05,0.00044892050022859146,4.72796063,11.121387926358747,0.0006916,0.000264654999999,-5.466114125,44.485551705434986,0.0,4.17791244,12.764484711878117,0.0,0.0,-5.02663022,76.5869082712687,0.512699999999999,46.041864812,1.0,1.0,9.0,1.0,-0.0014000000000000123,-0.04,1.96,1.9600000000000033,44.5,4.353,1.118,2.193,1.0,0.0,0.0
https://doi.org/10.1016/j.cej.2023.142052,Cu2O-18,CuO,Cu2O,23.04,hollow,0.0,45.0,65.0,95.0,45.0,65.0,95.0,0.0,86.98,13.02,glassy-carbon electrode,KHCO3,0.1,6.8,-1.11,CH3COOH,1.02,0.5,H-cell,1214.77,0.0,0.2,20.0,0.00014379331374868282,1.0,4.7712938426394975e-05,0.00044892050022859146,4.72796063,11.121387926358747,0.0006916,0.000264654999999,-5.466114125,44.485551705434986,0.0,4.17791244,12.764484711878117,0.0,0.0,-5.02663022,76.5869082712687,0.512699999999999,60.021129368000004,2.0,1.0,8.0,0.5,0.09089999999999993,-0.53,0.8748582995951415,1.1560092559629747,44.5,4.353,1.118,2.193,1.0,0.0,0.0
https://doi.org/10.1016/j.cej.2023.142052,Cu2O-18,CuO,Cu2O,23.04,hollow,0.0,45.0,65.0,95.0,45.0,65.0,95.0,0.0,86.98,13.02,glassy-carbon electrode,KHCO3,0.1,6.8,-1.11,C3H7OH,15.7,0.5,H-cell,1214.77,0.0,0.2,20.0,0.00014379331374868282,1.0,4.7712938426394975e-05,0.00044892050022859146,4.72796063,11.121387926358747,0.0006916,0.000264654999999,-5.466114125,44.485551705434986,0.0,4.17791244,12.764484711878117,0.0,0.0,-5.02663022,76.5869082712687,0.512699999999999,60.057514876,1.0,1.0,12.0,1.0,0.38710000000000006,-0.04,1.297837837837838,1128.9599999999998,44.5,4.353,1.118,2.193,1.0,0.0,0.0
https://doi.org/10.1016/j.cej.2023.142052,Cu2O-18,CuO,Cu2O,23.04,hollow,0.0,45.0,65.0,95.0,45.0,65.0,95.0,0.0,86.98,13.02,glassy-carbon electrode,KHCO3,0.1,6.8,-1.11,H2,23.38,0.5,H-cell,1214.77,0.0,0.2,20.0,0.00014379331374868282,1.0,4.7712938426394975e-05,0.00044892050022859146,4.72796063,11.121387926358747,0.0006916,0.000264654999999,-5.466114125,44.485551705434986,0.0,4.17791244,12.764484711878117,0.0,0.0,-5.02663022,76.5869082712687,0.512699999999999,2.015650064,0.0,0.0,2.0,0.0,0.246,0.0,0.0,0.0,44.5,4.353,1.118,2.193,1.0,0.0,0.0
https://doi.org/10.1016/j.cej.2023.142052,Cu2O-18,CuO,Cu2O,23.04,hollow,0.0,45.0,65.0,95.0,45.0,65.0,95.0,0.0,86.98,13.02,glassy-carbon electrode,KHCO3,0.1,6.8,-1.05,C2H4,10.24,0.5,H-cell,1214.77,0.0,0.2,20.0,0.00014379331374868282,1.0,4.7712938426394975e-05,0.00044892050022859146,4.72796063,11.121387926358747,0.0006916,0.000264654999999,-5.466114125,44.485551705434986,0.0,4.17791244,12.764484711878117,0.0,0.0,-5.02663022,76.5869082712687,0.512699999999999,28.031300127999998,0.0,0.0,6.0,0.0,0.8022,-0.26,0.74,-6.106153846153846,44.5,4.353,1.118,2.193,1.0,0.0,0.0
https://doi.org/10.1016/j.cej.2023.142052,Cu2O-18,CuO,Cu2O,23.04,hollow,0.0,45.0,65.0,95.0,45.0,65.0,95.0,0.0,86.98,13.02,glassy-carbon electrode,KHCO3,0.1,6.8,-1.05,CO,7.34,0.5,H-cell,1214.77,0.0,0.2,20.0,0.00014379331374868282,1.0,4.7712938426394975e-05,0.00044892050022859146,4.72796063,11.121387926358747,0.0006916,0.000264654999999,-5.466114125,44.485551705434986,0.0,4.17791244,12.764484711878117,0.0,0.0,-5.02663022,76.5869082712687,0.512699999999999,27.99491462,1.0,0.0,2.0,0.0,-0.03751,-0.26,0.74,-6.106153846153846,44.5,4.353,1.118,2.193,1.0,0.0,0.0
https://doi.org/10.1016/j.cej.2023.142052,Cu2O-18,CuO,Cu2O,23.04,hollow,0.0,45.0,65.0,95.0,45.0,65.0,95.0,0.0,86.98,13.02,glassy-carbon electrode,KHCO3,0.1,6.8,-1.05,HCOOH,8.87,0.5,H-cell,1214.77,0.0,0.2,20.0,0.00014379331374868282,1.0,4.7712938426394975e-05,0.00044892050022859146,4.72796063,11.121387926358747,0.0006916,0.000264654999999,-5.466114125,44.485551705434986,0.0,4.17791244,12.764484711878117,0.0,0.0,-5.02663022,76.5869082712687,0.512699999999999,46.005479304,2.0,1.0,5.0,0.0,-0.29919999999999997,-0.53,1.4699999999999982,1.4700000000000009,44.5,4.353,1.118,2.193,1.0,0.0,0.0
https://doi.org/10.1016/j.cej.2023.142052,Cu2O-18,CuO,Cu2O,23.04,hollow,0.0,45.0,65.0,95.0,45.0,65.0,95.0,0.0,86.98,13.02,glassy-carbon electrode,KHCO3,0.1,6.8,-1.05,CH3OH,3.41,0.5,H-cell,1214.77,0.0,0.2,20.0,0.00014379331374868282,1.0,4.7712938426394975e-05,0.00044892050022859146,4.72796063,11.121387926358747,0.0006916,0.000264654999999,-5.466114125,44.485551705434986,0.0,4.17791244,12.764484711878117,0.0,0.0,-5.02663022,76.5869082712687,0.512699999999999,32.026214748,1.0,1.0,6.0,1.0,-0.3915,-0.04,0.9600000000000016,-27.040000000000028,44.5,4.353,1.118,2.193,1.0,0.0,0.0
https://doi.org/10.1016/j.cej.2023.142052,Cu2O-18,CuO,Cu2O,23.04,hollow,0.0,45.0,65.0,95.0,45.0,65.0,95.0,0.0,86.98,13.02,glassy-carbon electrode,KHCO3,0.1,6.8,-1.05,C2H5OH,16.55,0.5,H-cell,1214.77,0.0,0.2,20.0,0.00014379331374868282,1.0,4.7712938426394975e-05,0.00044892050022859146,4.72796063,11.121387926358747,0.0006916,0.000264654999999,-5.466114125,44.485551705434986,0.0,4.17791244,12.764484711878117,0.0,0.0,-5.02663022,76.5869082712687,0.512699999999999,46.041864812,1.0,1.0,9.0,1.0,-0.0014000000000000123,-0.04,1.96,1.9600000000000033,44.5,4.353,1.118,2.193,1.0,0.0,0.0
https://doi.org/10.1016/j.cej.2023.142052,Cu2O-18,CuO,Cu2O,23.04,hollow,0.0,45.0,65.0,95.0,45.0,65.0,95.0,0.0,86.98,13.02,glassy-carbon electrode,KHCO3,0.1,6.8,-1.05,CH3COOH,4.95,0.5,H-cell,1214.77,0.0,0.2,20.0,0.00014379331374868282,1.0,4.7712938426394975e-05,0.00044892050022859146,4.72796063,11.121387926358747,0.0006916,0.000264654999999,-5.466114125,44.485551705434986,0.0,4.17791244,12.764484711878117,0.0,0.0,-5.02663022,76.5869082712687,0.512699999999999,60.021129368000004,2.0,1.0,8.0,0.5,0.09089999999999993,-0.53,0.8748582995951415,1.1560092559629747,44.5,4.353,1.118,2.193,1.0,0.0,0.0
https://doi.org/10.1016/j.cej.2023.142052,Cu2O-18,CuO,Cu2O,23.04,hollow,0.0,45.0,65.0,95.0,45.0,65.0,95.0,0.0,86.98,13.02,glassy-carbon electrode,KHCO3,0.1,6.8,-1.05,C3H7OH,9.56,0.5,H-cell,1214.77,0.0,0.2,20.0,0.00014379331374868282,1.0,4.7712938426394975e-05,0.00044892050022859146,4.72796063,11.121387926358747,0.0006916,0.000264654999999,-5.466114125,44.485551705434986,0.0,4.17791244,12.764484711878117,0.0,0.0,-5.02663022,76.5869082712687,0.512699999999999,60.057514876,1.0,1.0,12.0,1.0,0.38710000000000006,-0.04,1.297837837837838,1128.9599999999998,44.5,4.353,1.118,2.193,1.0,0.0,0.0
https://doi.org/10.1016/j.cej.2023.142052,Cu2O-18,CuO,Cu2O,23.04,hollow,0.0,45.0,65.0,95.0,45.0,65.0,95.0,0.0,86.98,13.02,glassy-carbon electrode,KHCO3,0.1,6.8,-1.05,H2,27.65,0.5,H-cell,1214.77,0.0,0.2,20.0,0.00014379331374868282,1.0,4.7712938426394975e-05,0.00044892050022859146,4.72796063,11.121387926358747,0.0006916,0.000264654999999,-5.466114125,44.485551705434986,0.0,4.17791244,12.764484711878117,0.0,0.0,-5.02663022,76.5869082712687,0.512699999999999,2.015650064,0.0,0.0,2.0,0.0,0.246,0.0,0.0,0.0,44.5,4.353,1.118,2.193,1.0,0.0,0.0
https://doi.org/10.1016/j.cej.2023.142052,Cu2O-18,CuO,Cu2O,23.04,hollow,0.0,45.0,65.0,95.0,45.0,65.0,95.0,0.0,86.98,13.02,glassy-carbon electrode,KHCO3,0.1,6.8,-0.99,C2H4,6.14,0.5,H-cell,1214.77,0.0,0.2,20.0,0.00014379331374868282,1.0,4.7712938426394975e-05,0.00044892050022859146,4.72796063,11.121387926358747,0.0006916,0.000264654999999,-5.466114125,44.485551705434986,0.0,4.17791244,12.764484711878117,0.0,0.0,-5.02663022,76.5869082712687,0.512699999999999,28.031300127999998,0.0,0.0,6.0,0.0,0.8022,-0.26,0.74,-6.106153846153846,44.5,4.353,1.118,2.193,1.0,0.0,0.0
https://doi.org/10.1016/j.cej.2023.142052,Cu2O-18,CuO,Cu2O,23.04,hollow,0.0,45.0,65.0,95.0,45.0,65.0,95.0,0.0,86.98,13.02,glassy-carbon electrode,KHCO3,0.1,6.8,-0.99,CO,9.56,0.5,H-cell,1214.77,0.0,0.2,20.0,0.00014379331374868282,1.0,4.7712938426394975e-05,0.00044892050022859146,4.72796063,11.121387926358747,0.0006916,0.000264654999999,-5.466114125,44.485551705434986,0.0,4.17791244,12.764484711878117,0.0,0.0,-5.02663022,76.5869082712687,0.512699999999999,27.99491462,1.0,0.0,2.0,0.0,-0.03751,-0.26,0.74,-6.106153846153846,44.5,4.353,1.118,2.193,1.0,0.0,0.0
https://doi.org/10.1016/j.cej.2023.142052,Cu2O-18,CuO,Cu2O,23.04,hollow,0.0,45.0,65.0,95.0,45.0,65.0,95.0,0.0,86.98,13.02,glassy-carbon electrode,KHCO3,0.1,6.8,-0.99,HCOOH,10.75,0.5,H-cell,1214.77,0.0,0.2,20.0,0.00014379331374868282,1.0,4.7712938426394975e-05,0.00044892050022859146,4.72796063,11.121387926358747,0.0006916,0.000264654999999,-5.466114125,44.485551705434986,0.0,4.17791244,12.764484711878117,0.0,0.0,-5.02663022,76.5869082712687,0.512699999999999,46.005479304,2.0,1.0,5.0,0.0,-0.29919999999999997,-0.53,1.4699999999999982,1.4700000000000009,44.5,4.353,1.118,2.193,1.0,0.0,0.0
https://doi.org/10.1016/j.cej.2023.142052,Cu2O-18,CuO,Cu2O,23.04,hollow,0.0,45.0,65.0,95.0,45.0,65.0,95.0,0.0,86.98,13.02,glassy-carbon electrode,KHCO3,0.1,6.8,-0.99,CH3OH,2.05,0.5,H-cell,1214.77,0.0,0.2,20.0,0.00014379331374868282,1.0,4.7712938426394975e-05,0.00044892050022859146,4.72796063,11.121387926358747,0.0006916,0.000264654999999,-5.466114125,44.485551705434986,0.0,4.17791244,12.764484711878117,0.0,0.0,-5.02663022,76.5869082712687,0.512699999999999,32.026214748,1.0,1.0,6.0,1.0,-0.3915,-0.04,0.9600000000000016,-27.040000000000028,44.5,4.353,1.118,2.193,1.0,0.0,0.0
https://doi.org/10.1016/j.cej.2023.142052,Cu2O-18,CuO,Cu2O,23.04,hollow,0.0,45.0,65.0,95.0,45.0,65.0,95.0,0.0,86.98,13.02,glassy-carbon electrode,KHCO3,0.1,6.8,-0.99,C2H5OH,12.29,0.5,H-cell,1214.77,0.0,0.2,20.0,0.00014379331374868282,1.0,4.7712938426394975e-05,0.00044892050022859146,4.72796063,11.121387926358747,0.0006916,0.000264654999999,-5.466114125,44.485551705434986,0.0,4.17791244,12.764484711878117,0.0,0.0,-5.02663022,76.5869082712687,0.512699999999999,46.041864812,1.0,1.0,9.0,1.0,-0.0014000000000000123,-0.04,1.96,1.9600000000000033,44.5,4.353,1.118,2.193,1.0,0.0,0.0
https://doi.org/10.1016/j.cej.2023.142052,Cu2O-18,CuO,Cu2O,23.04,hollow,0.0,45.0,65.0,95.0,45.0,65.0,95.0,0.0,86.98,13.02,glassy-carbon electrode,KHCO3,0.1,6.8,-0.99,CH3COOH,1.37,0.5,H-cell,1214.77,0.0,0.2,20.0,0.00014379331374868282,1.0,4.7712938426394975e-05,0.00044892050022859146,4.72796063,11.121387926358747,0.0006916,0.000264654999999,-5.466114125,44.485551705434986,0.0,4.17791244,12.764484711878117,0.0,0.0,-5.02663022,76.5869082712687,0.512699999999999,60.021129368000004,2.0,1.0,8.0,0.5,0.09089999999999993,-0.53,0.8748582995951415,1.1560092559629747,44.5,4.353,1.118,2.193,1.0,0.0,0.0
https://doi.org/10.1016/j.cej.2023.142052,Cu2O-18,CuO,Cu2O,23.04,hollow,0.0,45.0,65.0,95.0,45.0,65.0,95.0,0.0,86.98,13.02,glassy-carbon electrode,KHCO3,0.1,6.8,-0.99,C3H7OH,8.87,0.5,H-cell,1214.77,0.0,0.2,20.0,0.00014379331374868282,1.0,4.7712938426394975e-05,0.00044892050022859146,4.72796063,11.121387926358747,0.0006916,0.000264654999999,-5.466114125,44.485551705434986,0.0,4.17791244,12.764484711878117,0.0,0.0,-5.02663022,76.5869082712687,0.512699999999999,60.057514876,1.0,1.0,12.0,1.0,0.38710000000000006,-0.04,1.297837837837838,1128.9599999999998,44.5,4.353,1.118,2.193,1.0,0.0,0.0
https://doi.org/10.1016/j.cej.2023.142052,Cu2O-18,CuO,Cu2O,23.04,hollow,0.0,45.0,65.0,95.0,45.0,65.0,95.0,0.0,86.98,13.02,glassy-carbon electrode,KHCO3,0.1,6.8,-0.99,H2,33.45,0.5,H-cell,1214.77,0.0,0.2,20.0,0.00014379331374868282,1.0,4.7712938426394975e-05,0.00044892050022859146,4.72796063,11.121387926358747,0.0006916,0.000264654999999,-5.466114125,44.485551705434986,0.0,4.17791244,12.764484711878117,0.0,0.0,-5.02663022,76.5869082712687,0.512699999999999,2.015650064,0.0,0.0,2.0,0.0,0.246,0.0,0.0,0.0,44.5,4.353,1.118,2.193,1.0,0.0,0.0
https://doi.org/10.1016/j.cej.2023.142052,Cu2O-18,CuO,Cu2O,23.04,hollow,0.0,45.0,65.0,95.0,45.0,65.0,95.0,0.0,86.98,13.02,glassy-carbon electrode,KHCO3,0.1,6.8,-0.94,C2H4,2.9,0.5,H-cell,1214.77,0.0,0.2,20.0,0.00014379331374868282,1.0,4.7712938426394975e-05,0.00044892050022859146,4.72796063,11.121387926358747,0.0006916,0.000264654999999,-5.466114125,44.485551705434986,0.0,4.17791244,12.764484711878117,0.0,0.0,-5.02663022,76.5869082712687,0.512699999999999,28.031300127999998,0.0,0.0,6.0,0.0,0.8022,-0.26,0.74,-6.106153846153846,44.5,4.353,1.118,2.193,1.0,0.0,0.0
https://doi.org/10.1016/j.cej.2023.142052,Cu2O-18,CuO,Cu2O,23.04,hollow,0.0,45.0,65.0,95.0,45.0,65.0,95.0,0.0,86.98,13.02,glassy-carbon electrode,KHCO3,0.1,6.8,-0.94,CO,12.46,0.5,H-cell,1214.77,0.0,0.2,20.0,0.00014379331374868282,1.0,4.7712938426394975e-05,0.00044892050022859146,4.72796063,11.121387926358747,0.0006916,0.000264654999999,-5.466114125,44.485551705434986,0.0,4.17791244,12.764484711878117,0.0,0.0,-5.02663022,76.5869082712687,0.512699999999999,27.99491462,1.0,0.0,2.0,0.0,-0.03751,-0.26,0.74,-6.106153846153846,44.5,4.353,1.118,2.193,1.0,0.0,0.0
https://doi.org/10.1016/j.cej.2023.142052,Cu2O-18,CuO,Cu2O,23.04,hollow,0.0,45.0,65.0,95.0,45.0,65.0,95.0,0.0,86.98,13.02,glassy-carbon electrode,KHCO3,0.1,6.8,-0.94,HCOOH,11.26,0.5,H-cell,1214.77,0.0,0.2,20.0,0.00014379331374868282,1.0,4.7712938426394975e-05,0.00044892050022859146,4.72796063,11.121387926358747,0.0006916,0.000264654999999,-5.466114125,44.485551705434986,0.0,4.17791244,12.764484711878117,0.0,0.0,-5.02663022,76.5869082712687,0.512699999999999,46.005479304,2.0,1.0,5.0,0.0,-0.29919999999999997,-0.53,1.4699999999999982,1.4700000000000009,44.5,4.353,1.118,2.193,1.0,0.0,0.0
https://doi.org/10.1016/j.cej.2023.142052,Cu2O-18,CuO,Cu2O,23.04,hollow,0.0,45.0,65.0,95.0,45.0,65.0,95.0,0.0,86.98,13.02,glassy-carbon electrode,KHCO3,0.1,6.8,-0.94,CH3OH,1.37,0.5,H-cell,1214.77,0.0,0.2,20.0,0.00014379331374868282,1.0,4.7712938426394975e-05,0.00044892050022859146,4.72796063,11.121387926358747,0.0006916,0.000264654999999,-5.466114125,44.485551705434986,0.0,4.17791244,12.764484711878117,0.0,0.0,-5.02663022,76.5869082712687,0.512699999999999,32.026214748,1.0,1.0,6.0,1.0,-0.3915,-0.04,0.9600000000000016,-27.040000000000028,44.5,4.353,1.118,2.193,1.0,0.0,0.0
https://doi.org/10.1016/j.cej.2023.142052,Cu2O-18,CuO,Cu2O,23.04,hollow,0.0,45.0,65.0,95.0,45.0,65.0,95.0,0.0,86.98,13.02,glassy-carbon electrode,KHCO3,0.1,6.8,-0.94,C2H5OH,6.14,0.5,H-cell,1214.77,0.0,0.2,20.0,0.00014379331374868282,1.0,4.7712938426394975e-05,0.00044892050022859146,4.72796063,11.121387926358747,0.0006916,0.000264654999999,-5.466114125,44.485551705434986,0.0,4.17791244,12.764484711878117,0.0,0.0,-5.02663022,76.5869082712687,0.512699999999999,46.041864812,1.0,1.0,9.0,1.0,-0.0014000000000000123,-0.04,1.96,1.9600000000000033,44.5,4.353,1.118,2.193,1.0,0.0,0.0
https://doi.org/10.1016/j.cej.2023.142052,Cu2O-18,CuO,Cu2O,23.04,hollow,0.0,45.0,65.0,95.0,45.0,65.0,95.0,0.0,86.98,13.02,glassy-carbon electrode,KHCO3,0.1,6.8,-0.94,CH3COOH,1.02,0.5,H-cell,1214.77,0.0,0.2,20.0,0.00014379331374868282,1.0,4.7712938426394975e-05,0.00044892050022859146,4.72796063,11.121387926358747,0.0006916,0.000264654999999,-5.466114125,44.485551705434986,0.0,4.17791244,12.764484711878117,0.0,0.0,-5.02663022,76.5869082712687,0.512699999999999,60.021129368000004,2.0,1.0,8.0,0.5,0.09089999999999993,-0.53,0.8748582995951415,1.1560092559629747,44.5,4.353,1.118,2.193,1.0,0.0,0.0
https://doi.org/10.1016/j.cej.2023.142052,Cu2O-18,CuO,Cu2O,23.04,hollow,0.0,45.0,65.0,95.0,45.0,65.0,95.0,0.0,86.98,13.02,glassy-carbon electrode,KHCO3,0.1,6.8,-0.94,C3H7OH,17.92,0.5,H-cell,1214.77,0.0,0.2,20.0,0.00014379331374868282,1.0,4.7712938426394975e-05,0.00044892050022859146,4.72796063,11.121387926358747,0.0006916,0.000264654999999,-5.466114125,44.485551705434986,0.0,4.17791244,12.764484711878117,0.0,0.0,-5.02663022,76.5869082712687,0.512699999999999,60.057514876,1.0,1.0,12.0,1.0,0.38710000000000006,-0.04,1.297837837837838,1128.9599999999998,44.5,4.353,1.118,2.193,1.0,0.0,0.0
https://doi.org/10.1016/j.cej.2023.142052,Cu2O-18,CuO,Cu2O,23.04,hollow,0.0,45.0,65.0,95.0,45.0,65.0,95.0,0.0,86.98,13.02,glassy-carbon electrode,KHCO3,0.1,6.8,-0.94,H2,46.42,0.5,H-cell,1214.77,0.0,0.2,20.0,0.00014379331374868282,1.0,4.7712938426394975e-05,0.00044892050022859146,4.72796063,11.121387926358747,0.0006916,0.000264654999999,-5.466114125,44.485551705434986,0.0,4.17791244,12.764484711878117,0.0,0.0,-5.02663022,76.5869082712687,0.512699999999999,2.015650064,0.0,0.0,2.0,0.0,0.246,0.0,0.0,0.0,44.5,4.353,1.118,2.193,1.0,0.0,0.0
https://doi.org/10.1016/j.cej.2023.142052,Cu2O-18,CuO,Cu2O,23.04,hollow,0.0,45.0,65.0,95.0,45.0,65.0,95.0,0.0,86.98,13.02,glassy-carbon electrode,KHCO3,0.1,6.8,-0.87,CO,4.27,0.5,H-cell,1214.77,0.0,0.2,20.0,0.00014379331374868282,1.0,4.7712938426394975e-05,0.00044892050022859146,4.72796063,11.121387926358747,0.0006916,0.000264654999999,-5.466114125,44.485551705434986,0.0,4.17791244,12.764484711878117,0.0,0.0,-5.02663022,76.5869082712687,0.512699999999999,27.99491462,1.0,0.0,2.0,0.0,-0.03751,-0.26,0.74,-6.106153846153846,44.5,4.353,1.118,2.193,1.0,0.0,0.0
https://doi.org/10.1016/j.cej.2023.142052,Cu2O-18,CuO,Cu2O,23.04,hollow,0.0,45.0,65.0,95.0,45.0,65.0,95.0,0.0,86.98,13.02,glassy-carbon electrode,KHCO3,0.1,6.8,-0.87,HCOOH,8.53,0.5,H-cell,1214.77,0.0,0.2,20.0,0.00014379331374868282,1.0,4.7712938426394975e-05,0.00044892050022859146,4.72796063,11.121387926358747,0.0006916,0.000264654999999,-5.466114125,44.485551705434986,0.0,4.17791244,12.764484711878117,0.0,0.0,-5.02663022,76.5869082712687,0.512699999999999,46.005479304,2.0,1.0,5.0,0.0,-0.29919999999999997,-0.53,1.4699999999999982,1.4700000000000009,44.5,4.353,1.118,2.193,1.0,0.0,0.0
https://doi.org/10.1016/j.cej.2023.142052,Cu2O-18,CuO,Cu2O,23.04,hollow,0.0,45.0,65.0,95.0,45.0,65.0,95.0,0.0,86.98,13.02,glassy-carbon electrode,KHCO3,0.1,6.8,-0.87,CH3OH,2.05,0.5,H-cell,1214.77,0.0,0.2,20.0,0.00014379331374868282,1.0,4.7712938426394975e-05,0.00044892050022859146,4.72796063,11.121387926358747,0.0006916,0.000264654999999,-5.466114125,44.485551705434986,0.0,4.17791244,12.764484711878117,0.0,0.0,-5.02663022,76.5869082712687,0.512699999999999,32.026214748,1.0,1.0,6.0,1.0,-0.3915,-0.04,0.9600000000000016,-27.040000000000028,44.5,4.353,1.118,2.193,1.0,0.0,0.0
https://doi.org/10.1016/j.cej.2023.142052,Cu2O-18,CuO,Cu2O,23.04,hollow,0.0,45.0,65.0,95.0,45.0,65.0,95.0,0.0,86.98,13.02,glassy-carbon electrode,KHCO3,0.1,6.8,-0.87,C2H5OH,15.02,0.5,H-cell,1214.77,0.0,0.2,20.0,0.00014379331374868282,1.0,4.7712938426394975e-05,0.00044892050022859146,4.72796063,11.121387926358747,0.0006916,0.000264654999999,-5.466114125,44.485551705434986,0.0,4.17791244,12.764484711878117,0.0,0.0,-5.02663022,76.5869082712687,0.512699999999999,46.041864812,1.0,1.0,9.0,1.0,-0.0014000000000000123,-0.04,1.96,1.9600000000000033,44.5,4.353,1.118,2.193,1.0,0.0,0.0
https://doi.org/10.1016/j.cej.2023.142052,Cu2O-18,CuO,Cu2O,23.04,hollow,0.0,45.0,65.0,95.0,45.0,65.0,95.0,0.0,86.98,13.02,glassy-carbon electrode,KHCO3,0.1,6.8,-0.87,CH3COOH,3.92,0.5,H-cell,1214.77,0.0,0.2,20.0,0.00014379331374868282,1.0,4.7712938426394975e-05,0.00044892050022859146,4.72796063,11.121387926358747,0.0006916,0.000264654999999,-5.466114125,44.485551705434986,0.0,4.17791244,12.764484711878117,0.0,0.0,-5.02663022,76.5869082712687,0.512699999999999,60.021129368000004,2.0,1.0,8.0,0.5,0.09089999999999993,-0.53,0.8748582995951415,1.1560092559629747,44.5,4.353,1.118,2.193,1.0,0.0,0.0
