Repository: vovamirosh/-CO2RR-Beyond-Green-AI

File: Datasets/raw_dataset.csv (part 3 of 43)
,Number,Autor,Publication,Title,Journal,IF,DOI,"Stability, hour",Key Product,Article name,Formula,Compound_1,Compound_2,"Cat./Support ratio, % (at)",Morphology (TEM/SEM),"Pore size, nm",width min (nm),width aver (nm),width max (nm),length min (nm),length aver (nm),length max (nm),"Cu, % (at.)","Cu+, % (at.)","Cu(2+), % (at.)",Base,electrolyte,"conc, M",pH,RHE vs V,Product,"FE, %","Time, h",Type of reactor,"Loading, μg/cm2","Add_carbon, %","Surface area of electrode, cm2","Flow rate CO2, ml/min","Volume, cm3"
126,4,"Zhi-Qin Liang, Tao-Tao Zhuang, Ali Seifitokaldani, Jun Li, Chun-Wei Huang, Chih-Shan Tan, Yi Li, Phil De Luna, Cao Thang Dinh, Yongfeng Hu, Qunfeng Xiao, Pei-Lun Hsieh, Yuhang Wang, Fengwang Li, Rafael Quintero-Bermudez, Yansong Zhou, Peining Chen, Yuanjie Pang, Shen-Chuan Lo, Lih-Juann Chen, Hairen Tan, Zheng Xu, Suling Zhao, David Sinton & Edward H. Sargent",2018,Copper-on-nitride enhances the stable electrosynthesis of multi-carbon products from CO2,nature communications,14.7,10.1038/s41467-018-06311-0,20.0,C2H4,Cu-on-Cu2O,Cu1O0.35,Cu,Cu2O,40.0,sphere,,21.22,31.51,41.8,21.22,31.51,41.8,30.0,70.0,0.0,glassy-carbon electrode,KHCO3,0.1,6.8,-1.35,C2H4,18.7,,H-cell,1052.63,,0.19,,30.0
127,4,"Zhi-Qin Liang, Tao-Tao Zhuang, Ali Seifitokaldani, Jun Li, Chun-Wei Huang, Chih-Shan Tan, Yi Li, Phil De Luna, Cao Thang Dinh, Yongfeng Hu, Qunfeng Xiao, Pei-Lun Hsieh, Yuhang Wang, Fengwang Li, Rafael Quintero-Bermudez, Yansong Zhou, Peining Chen, Yuanjie Pang, Shen-Chuan Lo, Lih-Juann Chen, Hairen Tan, Zheng Xu, Suling Zhao, David Sinton & Edward H. Sargent",2018,Copper-on-nitride enhances the stable electrosynthesis of multi-carbon products from CO2,nature communications,14.7,10.1038/s41467-018-06311-0,20.0,C2H4,Cu-on-Cu2O,Cu1O0.35,Cu,Cu2O,40.0,sphere,,21.22,31.51,41.8,21.22,31.51,41.8,30.0,70.0,0.0,glassy-carbon electrode,KHCO3,0.1,6.8,-1.35,HCOOH,2.7,,H-cell,1052.63,,0.19,,30.0
128,4,"Zhi-Qin Liang, Tao-Tao Zhuang, Ali Seifitokaldani, Jun Li, Chun-Wei Huang, Chih-Shan Tan, Yi Li, Phil De Luna, Cao Thang Dinh, Yongfeng Hu, Qunfeng Xiao, Pei-Lun Hsieh, Yuhang Wang, Fengwang Li, Rafael Quintero-Bermudez, Yansong Zhou, Peining Chen, Yuanjie Pang, Shen-Chuan Lo, Lih-Juann Chen, Hairen Tan, Zheng Xu, Suling Zhao, David Sinton & Edward H. Sargent",2018,Copper-on-nitride enhances the stable electrosynthesis of multi-carbon products from CO2,nature communications,14.7,10.1038/s41467-018-06311-0,20.0,C2H4,Cu-on-Cu2O,Cu1O0.35,Cu,Cu2O,40.0,sphere,,21.22,31.51,41.8,21.22,31.51,41.8,30.0,70.0,0.0,glassy-carbon electrode,KHCO3,0.1,6.8,-1.35,C2H5OH,1.7,,H-cell,1052.63,,0.19,,30.0
129,4,"Zhi-Qin Liang, Tao-Tao Zhuang, Ali Seifitokaldani, Jun Li, Chun-Wei Huang, Chih-Shan Tan, Yi Li, Phil De Luna, Cao Thang Dinh, Yongfeng Hu, Qunfeng Xiao, Pei-Lun Hsieh, Yuhang Wang, Fengwang Li, Rafael Quintero-Bermudez, Yansong Zhou, Peining Chen, Yuanjie Pang, Shen-Chuan Lo, Lih-Juann Chen, Hairen Tan, Zheng Xu, Suling Zhao, David Sinton & Edward H. Sargent",2018,Copper-on-nitride enhances the stable electrosynthesis of multi-carbon products from CO2,nature communications,14.7,10.1038/s41467-018-06311-0,20.0,C2H4,Cu-on-Cu2O,Cu1O0.35,Cu,Cu2O,40.0,sphere,,21.22,31.51,41.8,21.22,31.51,41.8,30.0,70.0,0.0,glassy-carbon electrode,KHCO3,0.1,6.8,-1.35,C3H7OH,1.7,,H-cell,1052.63,,0.19,,30.0
130,4,"Zhi-Qin Liang, Tao-Tao Zhuang, Ali Seifitokaldani, Jun Li, Chun-Wei Huang, Chih-Shan Tan, Yi Li, Phil De Luna, Cao Thang Dinh, Yongfeng Hu, Qunfeng Xiao, Pei-Lun Hsieh, Yuhang Wang, Fengwang Li, Rafael Quintero-Bermudez, Yansong Zhou, Peining Chen, Yuanjie Pang, Shen-Chuan Lo, Lih-Juann Chen, Hairen Tan, Zheng Xu, Suling Zhao, David Sinton & Edward H. Sargent",2018,Copper-on-nitride enhances the stable electrosynthesis of multi-carbon products from CO2,nature communications,14.7,10.1038/s41467-018-06311-0,20.0,C2H4,Cu-on-Cu2O,Cu1O0.35,Cu,Cu2O,40.0,sphere,,21.22,31.51,41.8,21.22,31.51,41.8,30.0,70.0,0.0,glassy-carbon electrode,KHCO3,0.1,6.8,-1.45,H2,63.1,,H-cell,1052.63,,0.19,,30.0
131,4,"Zhi-Qin Liang, Tao-Tao Zhuang, Ali Seifitokaldani, Jun Li, Chun-Wei Huang, Chih-Shan Tan, Yi Li, Phil De Luna, Cao Thang Dinh, Yongfeng Hu, Qunfeng Xiao, Pei-Lun Hsieh, Yuhang Wang, Fengwang Li, Rafael Quintero-Bermudez, Yansong Zhou, Peining Chen, Yuanjie Pang, Shen-Chuan Lo, Lih-Juann Chen, Hairen Tan, Zheng Xu, Suling Zhao, David Sinton & Edward H. Sargent",2018,Copper-on-nitride enhances the stable electrosynthesis of multi-carbon products from CO2,nature communications,14.7,10.1038/s41467-018-06311-0,20.0,C2H4,Cu-on-Cu2O,Cu1O0.35,Cu,Cu2O,40.0,sphere,,21.22,31.51,41.8,21.22,31.51,41.8,30.0,70.0,0.0,glassy-carbon electrode,KHCO3,0.1,6.8,-1.45,CH4,9.3,,H-cell,1052.63,,0.19,,30.0
132,4,"Zhi-Qin Liang, Tao-Tao Zhuang, Ali Seifitokaldani, Jun Li, Chun-Wei Huang, Chih-Shan Tan, Yi Li, Phil De Luna, Cao Thang Dinh, Yongfeng Hu, Qunfeng Xiao, Pei-Lun Hsieh, Yuhang Wang, Fengwang Li, Rafael Quintero-Bermudez, Yansong Zhou, Peining Chen, Yuanjie Pang, Shen-Chuan Lo, Lih-Juann Chen, Hairen Tan, Zheng Xu, Suling Zhao, David Sinton & Edward H. Sargent",2018,Copper-on-nitride enhances the stable electrosynthesis of multi-carbon products from CO2,nature communications,14.7,10.1038/s41467-018-06311-0,20.0,C2H4,Cu-on-Cu2O,Cu1O0.35,Cu,Cu2O,40.0,sphere,,21.22,31.51,41.8,21.22,31.51,41.8,30.0,70.0,0.0,glassy-carbon electrode,KHCO3,0.1,6.8,-1.45,C2H4,14.0,,H-cell,1052.63,,0.19,,30.0
133,4,"Zhi-Qin Liang, Tao-Tao Zhuang, Ali Seifitokaldani, Jun Li, Chun-Wei Huang, Chih-Shan Tan, Yi Li, Phil De Luna, Cao Thang Dinh, Yongfeng Hu, Qunfeng Xiao, Pei-Lun Hsieh, Yuhang Wang, Fengwang Li, Rafael Quintero-Bermudez, Yansong Zhou, Peining Chen, Yuanjie Pang, Shen-Chuan Lo, Lih-Juann Chen, Hairen Tan, Zheng Xu, Suling Zhao, David Sinton & Edward H. Sargent",2018,Copper-on-nitride enhances the stable electrosynthesis of multi-carbon products from CO2,nature communications,14.7,10.1038/s41467-018-06311-0,20.0,C2H4,Cu-on-Cu2O,Cu1O0.35,Cu,Cu2O,40.0,sphere,,21.22,31.51,41.8,21.22,31.51,41.8,30.0,70.0,0.0,glassy-carbon electrode,KHCO3,0.1,6.8,-1.45,HCOOH,2.2,,H-cell,1052.63,,0.19,,30.0
134,4,"Zhi-Qin Liang, Tao-Tao Zhuang, Ali Seifitokaldani, Jun Li, Chun-Wei Huang, Chih-Shan Tan, Yi Li, Phil De Luna, Cao Thang Dinh, Yongfeng Hu, Qunfeng Xiao, Pei-Lun Hsieh, Yuhang Wang, Fengwang Li, Rafael Quintero-Bermudez, Yansong Zhou, Peining Chen, Yuanjie Pang, Shen-Chuan Lo, Lih-Juann Chen, Hairen Tan, Zheng Xu, Suling Zhao, David Sinton & Edward H. Sargent",2018,Copper-on-nitride enhances the stable electrosynthesis of multi-carbon products from CO2,nature communications,14.7,10.1038/s41467-018-06311-0,20.0,C2H4,Cu-on-Cu2O,Cu1O0.35,Cu,Cu2O,40.0,sphere,,21.22,31.51,41.8,21.22,31.51,41.8,30.0,70.0,0.0,glassy-carbon electrode,KHCO3,0.1,6.8,-1.45,C2H5OH,2.1,,H-cell,1052.63,,0.19,,30.0
135,4,"Zhi-Qin Liang, Tao-Tao Zhuang, Ali Seifitokaldani, Jun Li, Chun-Wei Huang, Chih-Shan Tan, Yi Li, Phil De Luna, Cao Thang Dinh, Yongfeng Hu, Qunfeng Xiao, Pei-Lun Hsieh, Yuhang Wang, Fengwang Li, Rafael Quintero-Bermudez, Yansong Zhou, Peining Chen, Yuanjie Pang, Shen-Chuan Lo, Lih-Juann Chen, Hairen Tan, Zheng Xu, Suling Zhao, David Sinton & Edward H. Sargent",2018,Copper-on-nitride enhances the stable electrosynthesis of multi-carbon products from CO2,nature communications,14.7,10.1038/s41467-018-06311-0,30.0,C2H4,Cu-on-Cu3N,Cu1N0.22,Cu,Cu3N,61.76,sphere,,10.0,17.5,25.0,10.0,17.5,25.0,35.0,65.0,0.0,glassy-carbon electrode,KHCO3,0.1,6.8,-0.55,H2,64.8,,H-cell,1052.63,,0.19,,30.0
136,4,"Zhi-Qin Liang, Tao-Tao Zhuang, Ali Seifitokaldani, Jun Li, Chun-Wei Huang, Chih-Shan Tan, Yi Li, Phil De Luna, Cao Thang Dinh, Yongfeng Hu, Qunfeng Xiao, Pei-Lun Hsieh, Yuhang Wang, Fengwang Li, Rafael Quintero-Bermudez, Yansong Zhou, Peining Chen, Yuanjie Pang, Shen-Chuan Lo, Lih-Juann Chen, Hairen Tan, Zheng Xu, Suling Zhao, David Sinton & Edward H. Sargent",2018,Copper-on-nitride enhances the stable electrosynthesis of multi-carbon products from CO2,nature communications,14.7,10.1038/s41467-018-06311-0,30.0,C2H4,Cu-on-Cu3N,Cu1N0.22,Cu,Cu3N,61.76,sphere,,10.0,17.5,25.0,10.0,17.5,25.0,35.0,65.0,0.0,glassy-carbon electrode,KHCO3,0.1,6.8,-0.55,CH4,2.9,,H-cell,1052.63,,0.19,,30.0
137,4,"Zhi-Qin Liang, Tao-Tao Zhuang, Ali Seifitokaldani, Jun Li, Chun-Wei Huang, Chih-Shan Tan, Yi Li, Phil De Luna, Cao Thang Dinh, Yongfeng Hu, Qunfeng Xiao, Pei-Lun Hsieh, Yuhang Wang, Fengwang Li, Rafael Quintero-Bermudez, Yansong Zhou, Peining Chen, Yuanjie Pang, Shen-Chuan Lo, Lih-Juann Chen, Hairen Tan, Zheng Xu, Suling Zhao, David Sinton & Edward H. Sargent",2018,Copper-on-nitride enhances the stable electrosynthesis of multi-carbon products from CO2,nature communications,14.7,10.1038/s41467-018-06311-0,30.0,C2H4,Cu-on-Cu3N,Cu1N0.22,Cu,Cu3N,61.76,sphere,,10.0,17.5,25.0,10.0,17.5,25.0,35.0,65.0,0.0,glassy-carbon electrode,KHCO3,0.1,6.8,-0.55,C2H4,4.5,,H-cell,1052.63,,0.19,,30.0
138,4,"Zhi-Qin Liang, Tao-Tao Zhuang, Ali Seifitokaldani, Jun Li, Chun-Wei Huang, Chih-Shan Tan, Yi Li, Phil De Luna, Cao Thang Dinh, Yongfeng Hu, Qunfeng Xiao, Pei-Lun Hsieh, Yuhang Wang, Fengwang Li, Rafael Quintero-Bermudez, Yansong Zhou, Peining Chen, Yuanjie Pang, Shen-Chuan Lo, Lih-Juann Chen, Hairen Tan, Zheng Xu, Suling Zhao, David Sinton & Edward H. Sargent",2018,Copper-on-nitride enhances the stable electrosynthesis of multi-carbon products from CO2,nature communications,14.7,10.1038/s41467-018-06311-0,30.0,C2H4,Cu-on-Cu3N,Cu1N0.22,Cu,Cu3N,61.76,sphere,,10.0,17.5,25.0,10.0,17.5,25.0,35.0,65.0,0.0,glassy-carbon electrode,KHCO3,0.1,6.8,-0.55,HCOOH,14.4,,H-cell,1052.63,,0.19,,30.0
139,4,"Zhi-Qin Liang, Tao-Tao Zhuang, Ali Seifitokaldani, Jun Li, Chun-Wei Huang, Chih-Shan Tan, Yi Li, Phil De Luna, Cao Thang Dinh, Yongfeng Hu, Qunfeng Xiao, Pei-Lun Hsieh, Yuhang Wang, Fengwang Li, Rafael Quintero-Bermudez, Yansong Zhou, Peining Chen, Yuanjie Pang, Shen-Chuan Lo, Lih-Juann Chen, Hairen Tan, Zheng Xu, Suling Zhao, David Sinton & Edward H. Sargent",2018,Copper-on-nitride enhances the stable electrosynthesis of multi-carbon products from CO2,nature communications,14.7,10.1038/s41467-018-06311-0,30.0,C2H4,Cu-on-Cu3N,Cu1N0.22,Cu,Cu3N,61.76,sphere,,10.0,17.5,25.0,10.0,17.5,25.0,35.0,65.0,0.0,glassy-carbon electrode,KHCO3,0.1,6.8,-0.65,H2,50.3,,H-cell,1052.63,,0.19,,30.0
140,4,"Zhi-Qin Liang, Tao-Tao Zhuang, Ali Seifitokaldani, Jun Li, Chun-Wei Huang, Chih-Shan Tan, Yi Li, Phil De Luna, Cao Thang Dinh, Yongfeng Hu, Qunfeng Xiao, Pei-Lun Hsieh, Yuhang Wang, Fengwang Li, Rafael Quintero-Bermudez, Yansong Zhou, Peining Chen, Yuanjie Pang, Shen-Chuan Lo, Lih-Juann Chen, Hairen Tan, Zheng Xu, Suling Zhao, David Sinton & Edward H. Sargent",2018,Copper-on-nitride enhances the stable electrosynthesis of multi-carbon products from CO2,nature communications,14.7,10.1038/s41467-018-06311-0,30.0,C2H4,Cu-on-Cu3N,Cu1N0.22,Cu,Cu3N,61.76,sphere,,10.0,17.5,25.0,10.0,17.5,25.0,35.0,65.0,0.0,glassy-carbon electrode,KHCO3,0.1,6.8,-0.65,CH4,6.1,,H-cell,1052.63,,0.19,,30.0
141,4,"Zhi-Qin Liang, Tao-Tao Zhuang, Ali Seifitokaldani, Jun Li, Chun-Wei Huang, Chih-Shan Tan, Yi Li, Phil De Luna, Cao Thang Dinh, Yongfeng Hu, Qunfeng Xiao, Pei-Lun Hsieh, Yuhang Wang, Fengwang Li, Rafael Quintero-Bermudez, Yansong Zhou, Peining Chen, Yuanjie Pang, Shen-Chuan Lo, Lih-Juann Chen, Hairen Tan, Zheng Xu, Suling Zhao, David Sinton & Edward H. Sargent",2018,Copper-on-nitride enhances the stable electrosynthesis of multi-carbon products from CO2,nature communications,14.7,10.1038/s41467-018-06311-0,30.0,C2H4,Cu-on-Cu3N,Cu1N0.22,Cu,Cu3N,61.76,sphere,,10.0,17.5,25.0,10.0,17.5,25.0,35.0,65.0,0.0,glassy-carbon electrode,KHCO3,0.1,6.8,-0.65,C2H4,11.3,,H-cell,1052.63,,0.19,,30.0
142,4,"Zhi-Qin Liang, Tao-Tao Zhuang, Ali Seifitokaldani, Jun Li, Chun-Wei Huang, Chih-Shan Tan, Yi Li, Phil De Luna, Cao Thang Dinh, Yongfeng Hu, Qunfeng Xiao, Pei-Lun Hsieh, Yuhang Wang, Fengwang Li, Rafael Quintero-Bermudez, Yansong Zhou, Peining Chen, Yuanjie Pang, Shen-Chuan Lo, Lih-Juann Chen, Hairen Tan, Zheng Xu, Suling Zhao, David Sinton & Edward H. Sargent",2018,Copper-on-nitride enhances the stable electrosynthesis of multi-carbon products from CO2,nature communications,14.7,10.1038/s41467-018-06311-0,30.0,C2H4,Cu-on-Cu3N,Cu1N0.22,Cu,Cu3N,61.76,sphere,,10.0,17.5,25.0,10.0,17.5,25.0,35.0,65.0,0.0,glassy-carbon electrode,KHCO3,0.1,6.8,-0.65,HCOOH,13.0,,H-cell,1052.63,,0.19,,30.0
143,4,"Zhi-Qin Liang, Tao-Tao Zhuang, Ali Seifitokaldani, Jun Li, Chun-Wei Huang, Chih-Shan Tan, Yi Li, Phil De Luna, Cao Thang Dinh, Yongfeng Hu, Qunfeng Xiao, Pei-Lun Hsieh, Yuhang Wang, Fengwang Li, Rafael Quintero-Bermudez, Yansong Zhou, Peining Chen, Yuanjie Pang, Shen-Chuan Lo, Lih-Juann Chen, Hairen Tan, Zheng Xu, Suling Zhao, David Sinton & Edward H. Sargent",2018,Copper-on-nitride enhances the stable electrosynthesis of multi-carbon products from CO2,nature communications,14.7,10.1038/s41467-018-06311-0,30.0,C2H4,Cu-on-Cu3N,Cu1N0.22,Cu,Cu3N,61.76,sphere,,10.0,17.5,25.0,10.0,17.5,25.0,35.0,65.0,0.0,glassy-carbon electrode,KHCO3,0.1,6.8,-0.75,H2,37.0,,H-cell,1052.63,,0.19,,30.0
144,4,"Zhi-Qin Liang, Tao-Tao Zhuang, Ali Seifitokaldani, Jun Li, Chun-Wei Huang, Chih-Shan Tan, Yi Li, Phil De Luna, Cao Thang Dinh, Yongfeng Hu, Qunfeng Xiao, Pei-Lun Hsieh, Yuhang Wang, Fengwang Li, Rafael Quintero-Bermudez, Yansong Zhou, Peining Chen, Yuanjie Pang, Shen-Chuan Lo, Lih-Juann Chen, Hairen Tan, Zheng Xu, Suling Zhao, David Sinton & Edward H. Sargent",2018,Copper-on-nitride enhances the stable electrosynthesis of multi-carbon products from CO2,nature communications,14.7,10.1038/s41467-018-06311-0,30.0,C2H4,Cu-on-Cu3N,Cu1N0.22,Cu,Cu3N,61.76,sphere,,10.0,17.5,25.0,10.0,17.5,25.0,35.0,65.0,0.0,glassy-carbon electrode,KHCO3,0.1,6.8,-0.75,CH4,11.5,,H-cell,1052.63,,0.19,,30.0
145,4,"Zhi-Qin Liang, Tao-Tao Zhuang, Ali Seifitokaldani, Jun Li, Chun-Wei Huang, Chih-Shan Tan, Yi Li, Phil De Luna, Cao Thang Dinh, Yongfeng Hu, Qunfeng Xiao, Pei-Lun Hsieh, Yuhang Wang, Fengwang Li, Rafael Quintero-Bermudez, Yansong Zhou, Peining Chen, Yuanjie Pang, Shen-Chuan Lo, Lih-Juann Chen, Hairen Tan, Zheng Xu, Suling Zhao, David Sinton & Edward H. Sargent",2018,Copper-on-nitride enhances the stable electrosynthesis of multi-carbon products from CO2,nature communications,14.7,10.1038/s41467-018-06311-0,30.0,C2H4,Cu-on-Cu3N,Cu1N0.22,Cu,Cu3N,61.76,sphere,,10.0,17.5,25.0,10.0,17.5,25.0,35.0,65.0,0.0,glassy-carbon electrode,KHCO3,0.1,6.8,-0.75,C2H4,27.0,,H-cell,1052.63,,0.19,,30.0
146,4,"Zhi-Qin Liang, Tao-Tao Zhuang, Ali Seifitokaldani, Jun Li, Chun-Wei Huang, Chih-Shan Tan, Yi Li, Phil De Luna, Cao Thang Dinh, Yongfeng Hu, Qunfeng Xiao, Pei-Lun Hsieh, Yuhang Wang, Fengwang Li, Rafael Quintero-Bermudez, Yansong Zhou, Peining Chen, Yuanjie Pang, Shen-Chuan Lo, Lih-Juann Chen, Hairen Tan, Zheng Xu, Suling Zhao, David Sinton & Edward H. Sargent",2018,Copper-on-nitride enhances the stable electrosynthesis of multi-carbon products from CO2,nature communications,14.7,10.1038/s41467-018-06311-0,30.0,C2H4,Cu-on-Cu3N,Cu1N0.22,Cu,Cu3N,61.76,sphere,,10.0,17.5,25.0,10.0,17.5,25.0,35.0,65.0,0.0,glassy-carbon electrode,KHCO3,0.1,6.8,-0.75,HCOOH,12.5,,H-cell,1052.63,,0.19,,30.0
147,4,"Zhi-Qin Liang, Tao-Tao Zhuang, Ali Seifitokaldani, Jun Li, Chun-Wei Huang, Chih-Shan Tan, Yi Li, Phil De Luna, Cao Thang Dinh, Yongfeng Hu, Qunfeng Xiao, Pei-Lun Hsieh, Yuhang Wang, Fengwang Li, Rafael Quintero-Bermudez, Yansong Zhou, Peining Chen, Yuanjie Pang, Shen-Chuan Lo, Lih-Juann Chen, Hairen Tan, Zheng Xu, Suling Zhao, David Sinton & Edward H. Sargent",2018,Copper-on-nitride enhances the stable electrosynthesis of multi-carbon products from CO2,nature communications,14.7,10.1038/s41467-018-06311-0,30.0,C2H4,Cu-on-Cu3N,Cu1N0.22,Cu,Cu3N,61.76,sphere,,10.0,17.5,25.0,10.0,17.5,25.0,35.0,65.0,0.0,glassy-carbon electrode,KHCO3,0.1,6.8,-0.75,C2H5OH,6.2,,H-cell,1052.63,,0.19,,30.0
148,4,"Zhi-Qin Liang, Tao-Tao Zhuang, Ali Seifitokaldani, Jun Li, Chun-Wei Huang, Chih-Shan Tan, Yi Li, Phil De Luna, Cao Thang Dinh, Yongfeng Hu, Qunfeng Xiao, Pei-Lun Hsieh, Yuhang Wang, Fengwang Li, Rafael Quintero-Bermudez, Yansong Zhou, Peining Chen, Yuanjie Pang, Shen-Chuan Lo, Lih-Juann Chen, Hairen Tan, Zheng Xu, Suling Zhao, David Sinton & Edward H. Sargent",2018,Copper-on-nitride enhances the stable electrosynthesis of multi-carbon products from CO2,nature communications,14.7,10.1038/s41467-018-06311-0,30.0,C2H4,Cu-on-Cu3N,Cu1N0.22,Cu,Cu3N,61.76,sphere,,10.0,17.5,25.0,10.0,17.5,25.0,35.0,65.0,0.0,glassy-carbon electrode,KHCO3,0.1,6.8,-0.85,H2,27.9,,H-cell,1052.63,,0.19,,30.0
149,4,"Zhi-Qin Liang, Tao-Tao Zhuang, Ali Seifitokaldani, Jun Li, Chun-Wei Huang, Chih-Shan Tan, Yi Li, Phil De Luna, Cao Thang Dinh, Yongfeng Hu, Qunfeng Xiao, Pei-Lun Hsieh, Yuhang Wang, Fengwang Li, Rafael Quintero-Bermudez, Yansong Zhou, Peining Chen, Yuanjie Pang, Shen-Chuan Lo, Lih-Juann Chen, Hairen Tan, Zheng Xu, Suling Zhao, David Sinton & Edward H. Sargent",2018,Copper-on-nitride enhances the stable electrosynthesis of multi-carbon products from CO2,nature communications,14.7,10.1038/s41467-018-06311-0,30.0,C2H4,Cu-on-Cu3N,Cu1N0.22,Cu,Cu3N,61.76,sphere,,10.0,17.5,25.0,10.0,17.5,25.0,35.0,65.0,0.0,glassy-carbon electrode,KHCO3,0.1,6.8,-0.85,CH4,8.9,,H-cell,1052.63,,0.19,,30.0
150,4,"Zhi-Qin Liang, Tao-Tao Zhuang, Ali Seifitokaldani, Jun Li, Chun-Wei Huang, Chih-Shan Tan, Yi Li, Phil De Luna, Cao Thang Dinh, Yongfeng Hu, Qunfeng Xiao, Pei-Lun Hsieh, Yuhang Wang, Fengwang Li, Rafael Quintero-Bermudez, Yansong Zhou, Peining Chen, Yuanjie Pang, Shen-Chuan Lo, Lih-Juann Chen, Hairen Tan, Zheng Xu, Suling Zhao, David Sinton & Edward H. Sargent",2018,Copper-on-nitride enhances the stable electrosynthesis of multi-carbon products from CO2,nature communications,14.7,10.1038/s41467-018-06311-0,30.0,C2H4,Cu-on-Cu3N,Cu1N0.22,Cu,Cu3N,61.76,sphere,,10.0,17.5,25.0,10.0,17.5,25.0,35.0,65.0,0.0,glassy-carbon electrode,KHCO3,0.1,6.8,-0.85,C2H4,35.0,,H-cell,1052.63,,0.19,,30.0
151,4,"Zhi-Qin Liang, Tao-Tao Zhuang, Ali Seifitokaldani, Jun Li, Chun-Wei Huang, Chih-Shan Tan, Yi Li, Phil De Luna, Cao Thang Dinh, Yongfeng Hu, Qunfeng Xiao, Pei-Lun Hsieh, Yuhang Wang, Fengwang Li, Rafael Quintero-Bermudez, Yansong Zhou, Peining Chen, Yuanjie Pang, Shen-Chuan Lo, Lih-Juann Chen, Hairen Tan, Zheng Xu, Suling Zhao, David Sinton & Edward H. Sargent",2018,Copper-on-nitride enhances the stable electrosynthesis of multi-carbon products from CO2,nature communications,14.7,10.1038/s41467-018-06311-0,30.0,C2H4,Cu-on-Cu3N,Cu1N0.22,Cu,Cu3N,61.76,sphere,,10.0,17.5,25.0,10.0,17.5,25.0,35.0,65.0,0.0,glassy-carbon electrode,KHCO3,0.1,6.8,-0.85,HCOOH,9.6,,H-cell,1052.63,,0.19,,30.0
152,4,"Zhi-Qin Liang, Tao-Tao Zhuang, Ali Seifitokaldani, Jun Li, Chun-Wei Huang, Chih-Shan Tan, Yi Li, Phil De Luna, Cao Thang Dinh, Yongfeng Hu, Qunfeng Xiao, Pei-Lun Hsieh, Yuhang Wang, Fengwang Li, Rafael Quintero-Bermudez, Yansong Zhou, Peining Chen, Yuanjie Pang, Shen-Chuan Lo, Lih-Juann Chen, Hairen Tan, Zheng Xu, Suling Zhao, David Sinton & Edward H. Sargent",2018,Copper-on-nitride enhances the stable electrosynthesis of multi-carbon products from CO2,nature communications,14.7,10.1038/s41467-018-06311-0,30.0,C2H4,Cu-on-Cu3N,Cu1N0.22,Cu,Cu3N,61.76,sphere,,10.0,17.5,25.0,10.0,17.5,25.0,35.0,65.0,0.0,glassy-carbon electrode,KHCO3,0.1,6.8,-0.85,C2H5OH,6.0,,H-cell,1052.63,,0.19,,30.0
153,4,"Zhi-Qin Liang, Tao-Tao Zhuang, Ali Seifitokaldani, Jun Li, Chun-Wei Huang, Chih-Shan Tan, Yi Li, Phil De Luna, Cao Thang Dinh, Yongfeng Hu, Qunfeng Xiao, Pei-Lun Hsieh, Yuhang Wang, Fengwang Li, Rafael Quintero-Bermudez, Yansong Zhou, Peining Chen, Yuanjie Pang, Shen-Chuan Lo, Lih-Juann Chen, Hairen Tan, Zheng Xu, Suling Zhao, David Sinton & Edward H. Sargent",2018,Copper-on-nitride enhances the stable electrosynthesis of multi-carbon products from CO2,nature communications,14.7,10.1038/s41467-018-06311-0,30.0,C2H4,Cu-on-Cu3N,Cu1N0.22,Cu,Cu3N,61.76,sphere,,10.0,17.5,25.0,10.0,17.5,25.0,35.0,65.0,0.0,glassy-carbon electrode,KHCO3,0.1,6.8,-0.85,C3H7OH,2.8,,H-cell,1052.63,,0.19,,30.0
154,4,"Zhi-Qin Liang, Tao-Tao Zhuang, Ali Seifitokaldani, Jun Li, Chun-Wei Huang, Chih-Shan Tan, Yi Li, Phil De Luna, Cao Thang Dinh, Yongfeng Hu, Qunfeng Xiao, Pei-Lun Hsieh, Yuhang Wang, Fengwang Li, Rafael Quintero-Bermudez, Yansong Zhou, Peining Chen, Yuanjie Pang, Shen-Chuan Lo, Lih-Juann Chen, Hairen Tan, Zheng Xu, Suling Zhao, David Sinton & Edward H. Sargent",2018,Copper-on-nitride enhances the stable electrosynthesis of multi-carbon products from CO2,nature communications,14.7,10.1038/s41467-018-06311-0,30.0,C2H4,Cu-on-Cu3N,Cu1N0.22,Cu,Cu3N,61.76,sphere,,10.0,17.5,25.0,10.0,17.5,25.0,35.0,65.0,0.0,glassy-carbon electrode,KHCO3,0.1,6.8,-0.95,H2,17.0,,H-cell,1052.63,,0.19,,30.0
155,4,"Zhi-Qin Liang, Tao-Tao Zhuang, Ali Seifitokaldani, Jun Li, Chun-Wei Huang, Chih-Shan Tan, Yi Li, Phil De Luna, Cao Thang Dinh, Yongfeng Hu, Qunfeng Xiao, Pei-Lun Hsieh, Yuhang Wang, Fengwang Li, Rafael Quintero-Bermudez, Yansong Zhou, Peining Chen, Yuanjie Pang, Shen-Chuan Lo, Lih-Juann Chen, Hairen Tan, Zheng Xu, Suling Zhao, David Sinton & Edward H. Sargent",2018,Copper-on-nitride enhances the stable electrosynthesis of multi-carbon products from CO2,nature communications,14.7,10.1038/s41467-018-06311-0,30.0,C2H4,Cu-on-Cu3N,Cu1N0.22,Cu,Cu3N,61.76,sphere,,10.0,17.5,25.0,10.0,17.5,25.0,35.0,65.0,0.0,glassy-carbon electrode,KHCO3,0.1,6.8,-0.95,CH4,2.5,,H-cell,1052.63,,0.19,,30.0
156,4,"Zhi-Qin Liang, Tao-Tao Zhuang, Ali Seifitokaldani, Jun Li, Chun-Wei Huang, Chih-Shan Tan, Yi Li, Phil De Luna, Cao Thang Dinh, Yongfeng Hu, Qunfeng Xiao, Pei-Lun Hsieh, Yuhang Wang, Fengwang Li, Rafael Quintero-Bermudez, Yansong Zhou, Peining Chen, Yuanjie Pang, Shen-Chuan Lo, Lih-Juann Chen, Hairen Tan, Zheng Xu, Suling Zhao, David Sinton & Edward H. Sargent",2018,Copper-on-nitride enhances the stable electrosynthesis of multi-carbon products from CO2,nature communications,14.7,10.1038/s41467-018-06311-0,30.0,C2H4,Cu-on-Cu3N,Cu1N0.22,Cu,Cu3N,61.76,sphere,,10.0,17.5,25.0,10.0,17.5,25.0,35.0,65.0,0.0,glassy-carbon electrode,KHCO3,0.1,6.8,-0.95,C2H4,39.3,,H-cell,1052.63,,0.19,,30.0
157,4,"Zhi-Qin Liang, Tao-Tao Zhuang, Ali Seifitokaldani, Jun Li, Chun-Wei Huang, Chih-Shan Tan, Yi Li, Phil De Luna, Cao Thang Dinh, Yongfeng Hu, Qunfeng Xiao, Pei-Lun Hsieh, Yuhang Wang, Fengwang Li, Rafael Quintero-Bermudez, Yansong Zhou, Peining Chen, Yuanjie Pang, Shen-Chuan Lo, Lih-Juann Chen, Hairen Tan, Zheng Xu, Suling Zhao, David Sinton & Edward H. Sargent",2018,Copper-on-nitride enhances the stable electrosynthesis of multi-carbon products from CO2,nature communications,14.7,10.1038/s41467-018-06311-0,30.0,C2H4,Cu-on-Cu3N,Cu1N0.22,Cu,Cu3N,61.76,sphere,,10.0,17.5,25.0,10.0,17.5,25.0,35.0,65.0,0.0,glassy-carbon electrode,KHCO3,0.1,6.8,-0.95,HCOOH,6.6,,H-cell,1052.63,,0.19,,30.0
158,4,"Zhi-Qin Liang, Tao-Tao Zhuang, Ali Seifitokaldani, Jun Li, Chun-Wei Huang, Chih-Shan Tan, Yi Li, Phil De Luna, Cao Thang Dinh, Yongfeng Hu, Qunfeng Xiao, Pei-Lun Hsieh, Yuhang Wang, Fengwang Li, Rafael Quintero-Bermudez, Yansong Zhou, Peining Chen, Yuanjie Pang, Shen-Chuan Lo, Lih-Juann Chen, Hairen Tan, Zheng Xu, Suling Zhao, David Sinton & Edward H. Sargent",2018,Copper-on-nitride enhances the stable electrosynthesis of multi-carbon products from CO2,nature communications,14.7,10.1038/s41467-018-06311-0,30.0,C2H4,Cu-on-Cu3N,Cu1N0.22,Cu,Cu3N,61.76,sphere,,10.0,17.5,25.0,10.0,17.5,25.0,35.0,65.0,0.0,glassy-carbon electrode,KHCO3,0.1,6.8,-0.95,C2H5OH,18.4,,H-cell,1052.63,,0.19,,30.0
159,4,"Zhi-Qin Liang, Tao-Tao Zhuang, Ali Seifitokaldani, Jun Li, Chun-Wei Huang, Chih-Shan Tan, Yi Li, Phil De Luna, Cao Thang Dinh, Yongfeng Hu, Qunfeng Xiao, Pei-Lun Hsieh, Yuhang Wang, Fengwang Li, Rafael Quintero-Bermudez, Yansong Zhou, Peining Chen, Yuanjie Pang, Shen-Chuan Lo, Lih-Juann Chen, Hairen Tan, Zheng Xu, Suling Zhao, David Sinton & Edward H. Sargent",2018,Copper-on-nitride enhances the stable electrosynthesis of multi-carbon products from CO2,nature communications,14.7,10.1038/s41467-018-06311-0,30.0,C2H4,Cu-on-Cu3N,Cu1N0.22,Cu,Cu3N,61.76,sphere,,10.0,17.5,25.0,10.0,17.5,25.0,35.0,65.0,0.0,glassy-carbon electrode,KHCO3,0.1,6.8,-0.95,C3H7OH,6.0,,H-cell,1052.63,,0.19,,30.0
160,4,"Zhi-Qin Liang, Tao-Tao Zhuang, Ali Seifitokaldani, Jun Li, Chun-Wei Huang, Chih-Shan Tan, Yi Li, Phil De Luna, Cao Thang Dinh, Yongfeng Hu, Qunfeng Xiao, Pei-Lun Hsieh, Yuhang Wang, Fengwang Li, Rafael Quintero-Bermudez, Yansong Zhou, Peining Chen, Yuanjie Pang, Shen-Chuan Lo, Lih-Juann Chen, Hairen Tan, Zheng Xu, Suling Zhao, David Sinton & Edward H. Sargent",2018,Copper-on-nitride enhances the stable electrosynthesis of multi-carbon products from CO2,nature communications,14.7,10.1038/s41467-018-06311-0,30.0,C2H4,Cu-on-Cu3N,Cu1N0.22,Cu,Cu3N,61.76,sphere,,10.0,17.5,25.0,10.0,17.5,25.0,35.0,65.0,0.0,glassy-carbon electrode,KHCO3,0.1,6.8,-0.95,C2H4,6.24,2.5,H-cell,1052.63,,0.19,,30.0
161,4,"Zhi-Qin Liang, Tao-Tao Zhuang, Ali Seifitokaldani, Jun Li, Chun-Wei Huang, Chih-Shan Tan, Yi Li, Phil De Luna, Cao Thang Dinh, Yongfeng Hu, Qunfeng Xiao, Pei-Lun Hsieh, Yuhang Wang, Fengwang Li, Rafael Quintero-Bermudez, Yansong Zhou, Peining Chen, Yuanjie Pang, Shen-Chuan Lo, Lih-Juann Chen, Hairen Tan, Zheng Xu, Suling Zhao, David Sinton & Edward H. Sargent",2018,Copper-on-nitride enhances the stable electrosynthesis of multi-carbon products from CO2,nature communications,14.7,10.1038/s41467-018-06311-0,30.0,C2H4,Cu-on-Cu3N,Cu1N0.22,Cu,Cu3N,61.76,sphere,,10.0,17.5,25.0,10.0,17.5,25.0,35.0,65.0,0.0,glassy-carbon electrode,KHCO3,0.1,6.8,-0.95,C2H5OH,18.61,2.5,H-cell,1052.63,,0.19,,30.0
162,4,"Zhi-Qin Liang, Tao-Tao Zhuang, Ali Seifitokaldani, Jun Li, Chun-Wei Huang, Chih-Shan Tan, Yi Li, Phil De Luna, Cao Thang Dinh, Yongfeng Hu, Qunfeng Xiao, Pei-Lun Hsieh, Yuhang Wang, Fengwang Li, Rafael Quintero-Bermudez, Yansong Zhou, Peining Chen, Yuanjie Pang, Shen-Chuan Lo, Lih-Juann Chen, Hairen Tan, Zheng Xu, Suling Zhao, David Sinton & Edward H. Sargent",2018,Copper-on-nitride enhances the stable electrosynthesis of multi-carbon products from CO2,nature communications,14.7,10.1038/s41467-018-06311-0,30.0,C2H4,Cu-on-Cu3N,Cu1N0.22,Cu,Cu3N,61.76,sphere,,10.0,17.5,25.0,10.0,17.5,25.0,35.0,65.0,0.0,glassy-carbon electrode,KHCO3,0.1,6.8,-0.95,C3H7OH,40.9,2.5,H-cell,1052.63,,0.19,,30.0
163,4,"Zhi-Qin Liang, Tao-Tao Zhuang, Ali Seifitokaldani, Jun Li, Chun-Wei Huang, Chih-Shan Tan, Yi Li, Phil De Luna, Cao Thang Dinh, Yongfeng Hu, Qunfeng Xiao, Pei-Lun Hsieh, Yuhang Wang, Fengwang Li, Rafael Quintero-Bermudez, Yansong Zhou, Peining Chen, Yuanjie Pang, Shen-Chuan Lo, Lih-Juann Chen, Hairen Tan, Zheng Xu, Suling Zhao, David Sinton & Edward H. Sargent",2018,Copper-on-nitride enhances the stable electrosynthesis of multi-carbon products from CO2,nature communications,14.7,10.1038/s41467-018-06311-0,30.0,C2H4,Cu-on-Cu3N,Cu1N0.22,Cu,Cu3N,61.76,sphere,,10.0,17.5,25.0,10.0,17.5,25.0,35.0,65.0,0.0,glassy-carbon electrode,KHCO3,0.1,6.8,-0.95,C2H4,5.52,10.0,H-cell,1052.63,,0.19,,30.0
164,4,"Zhi-Qin Liang, Tao-Tao Zhuang, Ali Seifitokaldani, Jun Li, Chun-Wei Huang, Chih-Shan Tan, Yi Li, Phil De Luna, Cao Thang Dinh, Yongfeng Hu, Qunfeng Xiao, Pei-Lun Hsieh, Yuhang Wang, Fengwang Li, Rafael Quintero-Bermudez, Yansong Zhou, Peining Chen, Yuanjie Pang, Shen-Chuan Lo, Lih-Juann Chen, Hairen Tan, Zheng Xu, Suling Zhao, David Sinton & Edward H. Sargent",2018,Copper-on-nitride enhances the stable electrosynthesis of multi-carbon products from CO2,nature communications,14.7,10.1038/s41467-018-06311-0,30.0,C2H4,Cu-on-Cu3N,Cu1N0.22,Cu,Cu3N,61.76,sphere,,10.0,17.5,25.0,10.0,17.5,25.0,35.0,65.0,0.0,glassy-carbon electrode,KHCO3,0.1,6.8,-0.95,C2H5OH,18.0,10.0,H-cell,1052.63,,0.19,,30.0
165,4,"Zhi-Qin Liang, Tao-Tao Zhuang, Ali Seifitokaldani, Jun Li, Chun-Wei Huang, Chih-Shan Tan, Yi Li, Phil De Luna, Cao Thang Dinh, Yongfeng Hu, Qunfeng Xiao, Pei-Lun Hsieh, Yuhang Wang, Fengwang Li, Rafael Quintero-Bermudez, Yansong Zhou, Peining Chen, Yuanjie Pang, Shen-Chuan Lo, Lih-Juann Chen, Hairen Tan, Zheng Xu, Suling Zhao, David Sinton & Edward H. Sargent",2018,Copper-on-nitride enhances the stable electrosynthesis of multi-carbon products from CO2,nature communications,14.7,10.1038/s41467-018-06311-0,30.0,C2H4,Cu-on-Cu3N,Cu1N0.22,Cu,Cu3N,61.76,sphere,,10.0,17.5,25.0,10.0,17.5,25.0,35.0,65.0,0.0,glassy-carbon electrode,KHCO3,0.1,6.8,-0.95,C3H7OH,39.88,10.0,H-cell,1052.63,,0.19,,30.0
166,4,"Zhi-Qin Liang, Tao-Tao Zhuang, Ali Seifitokaldani, Jun Li, Chun-Wei Huang, Chih-Shan Tan, Yi Li, Phil De Luna, Cao Thang Dinh, Yongfeng Hu, Qunfeng Xiao, Pei-Lun Hsieh, Yuhang Wang, Fengwang Li, Rafael Quintero-Bermudez, Yansong Zhou, Peining Chen, Yuanjie Pang, Shen-Chuan Lo, Lih-Juann Chen, Hairen Tan, Zheng Xu, Suling Zhao, David Sinton & Edward H. Sargent",2018,Copper-on-nitride enhances the stable electrosynthesis of multi-carbon products from CO2,nature communications,14.7,10.1038/s41467-018-06311-0,30.0,C2H4,Cu-on-Cu3N,Cu1N0.22,Cu,Cu3N,61.76,sphere,,10.0,17.5,25.0,10.0,17.5,25.0,35.0,65.0,0.0,glassy-carbon electrode,KHCO3,0.1,6.8,-0.95,C2H4,5.32,15.0,H-cell,1052.63,,0.19,,30.0
167,4,"Zhi-Qin Liang, Tao-Tao Zhuang, Ali Seifitokaldani, Jun Li, Chun-Wei Huang, Chih-Shan Tan, Yi Li, Phil De Luna, Cao Thang Dinh, Yongfeng Hu, Qunfeng Xiao, Pei-Lun Hsieh, Yuhang Wang, Fengwang Li, Rafael Quintero-Bermudez, Yansong Zhou, Peining Chen, Yuanjie Pang, Shen-Chuan Lo, Lih-Juann Chen, Hairen Tan, Zheng Xu, Suling Zhao, David Sinton & Edward H. Sargent",2018,Copper-on-nitride enhances the stable electrosynthesis of multi-carbon products from CO2,nature communications,14.7,10.1038/s41467-018-06311-0,30.0,C2H4,Cu-on-Cu3N,Cu1N0.22,Cu,Cu3N,61.76,sphere,,10.0,17.5,25.0,10.0,17.5,25.0,35.0,65.0,0.0,glassy-carbon electrode,KHCO3,0.1,6.8,-0.95,C2H5OH,17.48,15.0,H-cell,1052.63,,0.19,,30.0
168,4,"Zhi-Qin Liang, Tao-Tao Zhuang, Ali Seifitokaldani, Jun Li, Chun-Wei Huang, Chih-Shan Tan, Yi Li, Phil De Luna, Cao Thang Dinh, Yongfeng Hu, Qunfeng Xiao, Pei-Lun Hsieh, Yuhang Wang, Fengwang Li, Rafael Quintero-Bermudez, Yansong Zhou, Peining Chen, Yuanjie Pang, Shen-Chuan Lo, Lih-Juann Chen, Hairen Tan, Zheng Xu, Suling Zhao, David Sinton & Edward H. Sargent",2018,Copper-on-nitride enhances the stable electrosynthesis of multi-carbon products from CO2,nature communications,14.7,10.1038/s41467-018-06311-0,30.0,C2H4,Cu-on-Cu3N,Cu1N0.22,Cu,Cu3N,61.76,sphere,,10.0,17.5,25.0,10.0,17.5,25.0,35.0,65.0,0.0,glassy-carbon electrode,KHCO3,0.1,6.8,-0.95,C3H7OH,41.1,15.0,H-cell,1052.63,,0.19,,30.0
169,4,"Zhi-Qin Liang, Tao-Tao Zhuang, Ali Seifitokaldani, Jun Li, Chun-Wei Huang, Chih-Shan Tan, Yi Li, Phil De Luna, Cao Thang Dinh, Yongfeng Hu, Qunfeng Xiao, Pei-Lun Hsieh, Yuhang Wang, Fengwang Li, Rafael Quintero-Bermudez, Yansong Zhou, Peining Chen, Yuanjie Pang, Shen-Chuan Lo, Lih-Juann Chen, Hairen Tan, Zheng Xu, Suling Zhao, David Sinton & Edward H. Sargent",2018,Copper-on-nitride enhances the stable electrosynthesis of multi-carbon products from CO2,nature communications,14.7,10.1038/s41467-018-06311-0,30.0,C2H4,Cu-on-Cu3N,Cu1N0.22,Cu,Cu3N,61.76,sphere,,10.0,17.5,25.0,10.0,17.5,25.0,35.0,65.0,0.0,glassy-carbon electrode,KHCO3,0.1,6.8,-0.95,C2H4,5.01,20.0,H-cell,1052.63,,0.19,,30.0
170,4,"Zhi-Qin Liang, Tao-Tao Zhuang, Ali Seifitokaldani, Jun Li, Chun-Wei Huang, Chih-Shan Tan, Yi Li, Phil De Luna, Cao Thang Dinh, Yongfeng Hu, Qunfeng Xiao, Pei-Lun Hsieh, Yuhang Wang, Fengwang Li, Rafael Quintero-Bermudez, Yansong Zhou, Peining Chen, Yuanjie Pang, Shen-Chuan Lo, Lih-Juann Chen, Hairen Tan, Zheng Xu, Suling Zhao, David Sinton & Edward H. Sargent",2018,Copper-on-nitride enhances the stable electrosynthesis of multi-carbon products from CO2,nature communications,14.7,10.1038/s41467-018-06311-0,30.0,C2H4,Cu-on-Cu3N,Cu1N0.22,Cu,Cu3N,61.76,sphere,,10.0,17.5,25.0,10.0,17.5,25.0,35.0,65.0,0.0,glassy-carbon electrode,KHCO3,0.1,6.8,-0.95,C2H5OH,16.97,20.0,H-cell,1052.63,,0.19,,30.0
171,4,"Zhi-Qin Liang, Tao-Tao Zhuang, Ali Seifitokaldani, Jun Li, Chun-Wei Huang, Chih-Shan Tan, Yi Li, Phil De Luna, Cao Thang Dinh, Yongfeng Hu, Qunfeng Xiao, Pei-Lun Hsieh, Yuhang Wang, Fengwang Li, Rafael Quintero-Bermudez, Yansong Zhou, Peining Chen, Yuanjie Pang, Shen-Chuan Lo, Lih-Juann Chen, Hairen Tan, Zheng Xu, Suling Zhao, David Sinton & Edward H. Sargent",2018,Copper-on-nitride enhances the stable electrosynthesis of multi-carbon products from CO2,nature communications,14.7,10.1038/s41467-018-06311-0,30.0,C2H4,Cu-on-Cu3N,Cu1N0.22,Cu,Cu3N,61.76,sphere,,10.0,17.5,25.0,10.0,17.5,25.0,35.0,65.0,0.0,glassy-carbon electrode,KHCO3,0.1,6.8,-0.95,C3H7OH,38.34,20.0,H-cell,1052.63,,0.19,,30.0
172,4,"Zhi-Qin Liang, Tao-Tao Zhuang, Ali Seifitokaldani, Jun Li, Chun-Wei Huang, Chih-Shan Tan, Yi Li, Phil De Luna, Cao Thang Dinh, Yongfeng Hu, Qunfeng Xiao, Pei-Lun Hsieh, Yuhang Wang, Fengwang Li, Rafael Quintero-Bermudez, Yansong Zhou, Peining Chen, Yuanjie Pang, Shen-Chuan Lo, Lih-Juann Chen, Hairen Tan, Zheng Xu, Suling Zhao, David Sinton & Edward H. Sargent",2018,Copper-on-nitride enhances the stable electrosynthesis of multi-carbon products from CO2,nature communications,14.7,10.1038/s41467-018-06311-0,30.0,C2H4,Cu-on-Cu3N,Cu1N0.22,Cu,Cu3N,61.76,sphere,,10.0,17.5,25.0,10.0,17.5,25.0,35.0,65.0,0.0,glassy-carbon electrode,KHCO3,0.1,6.8,-0.95,C2H4,4.7,32.5,H-cell,1052.63,,0.19,,30.0
173,4,"Zhi-Qin Liang, Tao-Tao Zhuang, Ali Seifitokaldani, Jun Li, Chun-Wei Huang, Chih-Shan Tan, Yi Li, Phil De Luna, Cao Thang Dinh, Yongfeng Hu, Qunfeng Xiao, Pei-Lun Hsieh, Yuhang Wang, Fengwang Li, Rafael Quintero-Bermudez, Yansong Zhou, Peining Chen, Yuanjie Pang, Shen-Chuan Lo, Lih-Juann Chen, Hairen Tan, Zheng Xu, Suling Zhao, David Sinton & Edward H. Sargent",2018,Copper-on-nitride enhances the stable electrosynthesis of multi-carbon products from CO2,nature communications,14.7,10.1038/s41467-018-06311-0,30.0,C2H4,Cu-on-Cu3N,Cu1N0.22,Cu,Cu3N,61.76,sphere,,10.0,17.5,25.0,10.0,17.5,25.0,35.0,65.0,0.0,glassy-carbon electrode,KHCO3,0.1,6.8,-0.95,C2H5OH,15.54,32.5,H-cell,1052.63,,0.19,,30.0
174,4,"Zhi-Qin Liang, Tao-Tao Zhuang, Ali Seifitokaldani, Jun Li, Chun-Wei Huang, Chih-Shan Tan, Yi Li, Phil De Luna, Cao Thang Dinh, Yongfeng Hu, Qunfeng Xiao, Pei-Lun Hsieh, Yuhang Wang, Fengwang Li, Rafael Quintero-Bermudez, Yansong Zhou, Peining Chen, Yuanjie Pang, Shen-Chuan Lo, Lih-Juann Chen, Hairen Tan, Zheng Xu, Suling Zhao, David Sinton & Edward H. Sargent",2018,Copper-on-nitride enhances the stable electrosynthesis of multi-carbon products from CO2,nature communications,14.7,10.1038/s41467-018-06311-0,30.0,C2H4,Cu-on-Cu3N,Cu1N0.22,Cu,Cu3N,61.76,sphere,,10.0,17.5,25.0,10.0,17.5,25.0,35.0,65.0,0.0,glassy-carbon electrode,KHCO3,0.1,6.8,-0.95,C3H7OH,37.63,32.5,H-cell,1052.63,,0.19,,30.0
175,4,"Zhi-Qin Liang, Tao-Tao Zhuang, Ali Seifitokaldani, Jun Li, Chun-Wei Huang, Chih-Shan Tan, Yi Li, Phil De Luna, Cao Thang Dinh, Yongfeng Hu, Qunfeng Xiao, Pei-Lun Hsieh, Yuhang Wang, Fengwang Li, Rafael Quintero-Bermudez, Yansong Zhou, Peining Chen, Yuanjie Pang, Shen-Chuan Lo, Lih-Juann Chen, Hairen Tan, Zheng Xu, Suling Zhao, David Sinton & Edward H. Sargent",2018,Copper-on-nitride enhances the stable electrosynthesis of multi-carbon products from CO2,nature communications,14.7,10.1038/s41467-018-06311-0,30.0,C2H4,Cu-on-Cu3N,Cu1N0.22,Cu,Cu3N,61.76,sphere,,10.0,17.5,25.0,10.0,17.5,25.0,35.0,65.0,0.0,glassy-carbon electrode,KHCO3,0.1,6.8,-1.05,H2,17.8,,H-cell,1052.63,,0.19,,30.0
176,4,"Zhi-Qin Liang, Tao-Tao Zhuang, Ali Seifitokaldani, Jun Li, Chun-Wei Huang, Chih-Shan Tan, Yi Li, Phil De Luna, Cao Thang Dinh, Yongfeng Hu, Qunfeng Xiao, Pei-Lun Hsieh, Yuhang Wang, Fengwang Li, Rafael Quintero-Bermudez, Yansong Zhou, Peining Chen, Yuanjie Pang, Shen-Chuan Lo, Lih-Juann Chen, Hairen Tan, Zheng Xu, Suling Zhao, David Sinton & Edward H. Sargent",2018,Copper-on-nitride enhances the stable electrosynthesis of multi-carbon products from CO2,nature communications,14.7,10.1038/s41467-018-06311-0,30.0,C2H4,Cu-on-Cu3N,Cu1N0.22,Cu,Cu3N,61.76,sphere,,10.0,17.5,25.0,10.0,17.5,25.0,35.0,65.0,0.0,glassy-carbon electrode,KHCO3,0.1,6.8,-1.05,CH4,3.0,,H-cell,1052.63,,0.19,,30.0
177,4,"Zhi-Qin Liang, Tao-Tao Zhuang, Ali Seifitokaldani, Jun Li, Chun-Wei Huang, Chih-Shan Tan, Yi Li, Phil De Luna, Cao Thang Dinh, Yongfeng Hu, Qunfeng Xiao, Pei-Lun Hsieh, Yuhang Wang, Fengwang Li, Rafael Quintero-Bermudez, Yansong Zhou, Peining Chen, Yuanjie Pang, Shen-Chuan Lo, Lih-Juann Chen, Hairen Tan, Zheng Xu, Suling Zhao, David Sinton & Edward H. Sargent",2018,Copper-on-nitride enhances the stable electrosynthesis of multi-carbon products from CO2,nature communications,14.7,10.1038/s41467-018-06311-0,30.0,C2H4,Cu-on-Cu3N,Cu1N0.22,Cu,Cu3N,61.76,sphere,,10.0,17.5,25.0,10.0,17.5,25.0,35.0,65.0,0.0,glassy-carbon electrode,KHCO3,0.1,6.8,-1.05,C2H4,43.0,,H-cell,1052.63,,0.19,,30.0
178,4,"Zhi-Qin Liang, Tao-Tao Zhuang, Ali Seifitokaldani, Jun Li, Chun-Wei Huang, Chih-Shan Tan, Yi Li, Phil De Luna, Cao Thang Dinh, Yongfeng Hu, Qunfeng Xiao, Pei-Lun Hsieh, Yuhang Wang, Fengwang Li, Rafael Quintero-Bermudez, Yansong Zhou, Peining Chen, Yuanjie Pang, Shen-Chuan Lo, Lih-Juann Chen, Hairen Tan, Zheng Xu, Suling Zhao, David Sinton & Edward H. Sargent",2018,Copper-on-nitride enhances the stable electrosynthesis of multi-carbon products from CO2,nature communications,14.7,10.1038/s41467-018-06311-0,30.0,C2H4,Cu-on-Cu3N,Cu1N0.22,Cu,Cu3N,61.76,sphere,,10.0,17.5,25.0,10.0,17.5,25.0,35.0,65.0,0.0,glassy-carbon electrode,KHCO3,0.1,6.8,-1.05,HCOOH,6.0,,H-cell,1052.63,,0.19,,30.0
179,4,"Zhi-Qin Liang, Tao-Tao Zhuang, Ali Seifitokaldani, Jun Li, Chun-Wei Huang, Chih-Shan Tan, Yi Li, Phil De Luna, Cao Thang Dinh, Yongfeng Hu, Qunfeng Xiao, Pei-Lun Hsieh, Yuhang Wang, Fengwang Li, Rafael Quintero-Bermudez, Yansong Zhou, Peining Chen, Yuanjie Pang, Shen-Chuan Lo, Lih-Juann Chen, Hairen Tan, Zheng Xu, Suling Zhao, David Sinton & Edward H. Sargent",2018,Copper-on-nitride enhances the stable electrosynthesis of multi-carbon products from CO2,nature communications,14.7,10.1038/s41467-018-06311-0,30.0,C2H4,Cu-on-Cu3N,Cu1N0.22,Cu,Cu3N,61.76,sphere,,10.0,17.5,25.0,10.0,17.5,25.0,35.0,65.0,0.0,glassy-carbon electrode,KHCO3,0.1,6.8,-1.05,C2H5OH,15.1,,H-cell,1052.63,,0.19,,30.0
180,4,"Zhi-Qin Liang, Tao-Tao Zhuang, Ali Seifitokaldani, Jun Li, Chun-Wei Huang, Chih-Shan Tan, Yi Li, Phil De Luna, Cao Thang Dinh, Yongfeng Hu, Qunfeng Xiao, Pei-Lun Hsieh, Yuhang Wang, Fengwang Li, Rafael Quintero-Bermudez, Yansong Zhou, Peining Chen, Yuanjie Pang, Shen-Chuan Lo, Lih-Juann Chen, Hairen Tan, Zheng Xu, Suling Zhao, David Sinton & Edward H. Sargent",2018,Copper-on-nitride enhances the stable electrosynthesis of multi-carbon products from CO2,nature communications,14.7,10.1038/s41467-018-06311-0,30.0,C2H4,Cu-on-Cu3N,Cu1N0.22,Cu,Cu3N,61.76,sphere,,10.0,17.5,25.0,10.0,17.5,25.0,35.0,65.0,0.0,glassy-carbon electrode,KHCO3,0.1,6.8,-1.05,C3H7OH,4.4,,H-cell,1052.63,,0.19,,30.0
181,4,"Zhi-Qin Liang, Tao-Tao Zhuang, Ali Seifitokaldani, Jun Li, Chun-Wei Huang, Chih-Shan Tan, Yi Li, Phil De Luna, Cao Thang Dinh, Yongfeng Hu, Qunfeng Xiao, Pei-Lun Hsieh, Yuhang Wang, Fengwang Li, Rafael Quintero-Bermudez, Yansong Zhou, Peining Chen, Yuanjie Pang, Shen-Chuan Lo, Lih-Juann Chen, Hairen Tan, Zheng Xu, Suling Zhao, David Sinton & Edward H. Sargent",2018,Copper-on-nitride enhances the stable electrosynthesis of multi-carbon products from CO2,nature communications,14.7,10.1038/s41467-018-06311-0,30.0,C2H4,Cu-on-Cu3N,Cu1N0.22,Cu,Cu3N,61.76,sphere,,10.0,17.5,25.0,10.0,17.5,25.0,35.0,65.0,0.0,glassy-carbon electrode,KHCO3,0.1,6.8,-1.15,H2,25.5,,H-cell,1052.63,,0.19,,30.0
182,4,"Zhi-Qin Liang, Tao-Tao Zhuang, Ali Seifitokaldani, Jun Li, Chun-Wei Huang, Chih-Shan Tan, Yi Li, Phil De Luna, Cao Thang Dinh, Yongfeng Hu, Qunfeng Xiao, Pei-Lun Hsieh, Yuhang Wang, Fengwang Li, Rafael Quintero-Bermudez, Yansong Zhou, Peining Chen, Yuanjie Pang, Shen-Chuan Lo, Lih-Juann Chen, Hairen Tan, Zheng Xu, Suling Zhao, David Sinton & Edward H. Sargent",2018,Copper-on-nitride enhances the stable electrosynthesis of multi-carbon products from CO2,nature communications,14.7,10.1038/s41467-018-06311-0,30.0,C2H4,Cu-on-Cu3N,Cu1N0.22,Cu,Cu3N,61.76,sphere,,10.0,17.5,25.0,10.0,17.5,25.0,35.0,65.0,0.0,glassy-carbon electrode,KHCO3,0.1,6.8,-1.15,CH4,3.3,,H-cell,1052.63,,0.19,,30.0
