Repository: vovamirosh/-CO2RR-Beyond-Green-AI

File: Datasets/prepr.csv (part 4 of 50)
DOI,Article name,Compound_1,Compound_2,"Cat./Support ratio, % (at)",Morphology (TEM/SEM),"Pore size, nm",width min (nm),width aver (nm),width max (nm),length min (nm),length aver (nm),length max (nm),"Cu, % (at.)","Cu+, % (at.)","Cu(2+), % (at.)",Base,electrolyte,"conc, M",pH,RHE vs V,Product,"FE, %","Time, h",Type of reactor,"Loading, μg/cm2","Add_carbon, %","Surface area of electrode, cm2","Flow rate CO2, ml/min","Av_volume, mkm^3",Ratio_sphere_volume,"Min_volume, mkm^3","Max_volume, mkm^3",1_efermi,1_density_atomic,1_total_magnetization_normalized_formula_units,1_energy_above_hull,1_energy_per_atom,1_volume,1_band_gap,2_efermi,2_density_atomic,2_total_magnetization_normalized_formula_units,2_energy_above_hull,2_energy_per_atom,2_volume,2_band_gap,Product_exactmw,Product_lipinskiHBA,Product_lipinskiHBD,Product_NumAtoms,Product_FractionCSP3,Product_CrippenClogP,Product_hallKierAlpha,Product_kappa2,Product_kappa3,anion_molar_conductance,anion_mobility,anion_diffusion_coefficient,anion_hydr_R_of_ion,Type of reactor_H-cell,Base_carbon paper electrode,Base_gasdiffusion electrode
https://doi.org/10.1016/j.cej.2023.142052,Cu2O-18,CuO,Cu2O,23.04,hollow,0.0,45.0,65.0,95.0,45.0,65.0,95.0,0.0,86.98,13.02,glassy-carbon electrode,KHCO3,0.1,6.8,-0.87,C3H7OH,8.36,0.5,H-cell,1214.77,0.0,0.2,20.0,0.00014379331374868282,1.0,4.7712938426394975e-05,0.00044892050022859146,4.72796063,11.121387926358747,0.0006916,0.000264654999999,-5.466114125,44.485551705434986,0.0,4.17791244,12.764484711878117,0.0,0.0,-5.02663022,76.5869082712687,0.512699999999999,60.057514876,1.0,1.0,12.0,1.0,0.38710000000000006,-0.04,1.297837837837838,1128.9599999999998,44.5,4.353,1.118,2.193,1.0,0.0,0.0
https://doi.org/10.1016/j.cej.2023.142052,Cu2O-18,CuO,Cu2O,23.04,hollow,0.0,45.0,65.0,95.0,45.0,65.0,95.0,0.0,86.98,13.02,glassy-carbon electrode,KHCO3,0.1,6.8,-0.87,H2,57.0,0.5,H-cell,1214.77,0.0,0.2,20.0,0.00014379331374868282,1.0,4.7712938426394975e-05,0.00044892050022859146,4.72796063,11.121387926358747,0.0006916,0.000264654999999,-5.466114125,44.485551705434986,0.0,4.17791244,12.764484711878117,0.0,0.0,-5.02663022,76.5869082712687,0.512699999999999,2.015650064,0.0,0.0,2.0,0.0,0.246,0.0,0.0,0.0,44.5,4.353,1.118,2.193,1.0,0.0,0.0
https://doi.org/10.1016/j.cej.2023.142052,Cu2O-24,CuO,Cu2O,14.95,hollow,0.0,47.5,55.0,72.5,47.5,55.0,72.5,0.0,91.92,8.08,glassy-carbon electrode,KHCO3,0.1,6.8,-1.11,CH4,4.17,0.5,H-cell,1214.77,0.0,0.2,20.0,8.711374629016697e-05,1.0,5.611506252857393e-05,0.00019953203965729545,4.72796063,11.121387926358747,0.0006916,0.000264654999999,-5.466114125,44.485551705434986,0.0,4.17791244,12.764484711878117,0.0,0.0,-5.02663022,76.5869082712687,0.512699999999999,16.031300127999998,0.0,0.0,5.0,1.0,0.6361,0.0,0.0,0.0,44.5,4.353,1.118,2.193,1.0,0.0,0.0
https://doi.org/10.1016/j.cej.2023.142052,Cu2O-24,CuO,Cu2O,14.95,hollow,0.0,47.5,55.0,72.5,47.5,55.0,72.5,0.0,91.92,8.08,glassy-carbon electrode,KHCO3,0.1,6.8,-1.11,C2H4,32.42,0.5,H-cell,1214.77,0.0,0.2,20.0,8.711374629016697e-05,1.0,5.611506252857393e-05,0.00019953203965729545,4.72796063,11.121387926358747,0.0006916,0.000264654999999,-5.466114125,44.485551705434986,0.0,4.17791244,12.764484711878117,0.0,0.0,-5.02663022,76.5869082712687,0.512699999999999,28.031300127999998,0.0,0.0,6.0,0.0,0.8022,-0.26,0.74,-6.106153846153846,44.5,4.353,1.118,2.193,1.0,0.0,0.0
https://doi.org/10.1016/j.cej.2023.142052,Cu2O-24,CuO,Cu2O,14.95,hollow,0.0,47.5,55.0,72.5,47.5,55.0,72.5,0.0,91.92,8.08,glassy-carbon electrode,KHCO3,0.1,6.8,-1.11,CO,2.73,0.5,H-cell,1214.77,0.0,0.2,20.0,8.711374629016697e-05,1.0,5.611506252857393e-05,0.00019953203965729545,4.72796063,11.121387926358747,0.0006916,0.000264654999999,-5.466114125,44.485551705434986,0.0,4.17791244,12.764484711878117,0.0,0.0,-5.02663022,76.5869082712687,0.512699999999999,27.99491462,1.0,0.0,2.0,0.0,-0.03751,-0.26,0.74,-6.106153846153846,44.5,4.353,1.118,2.193,1.0,0.0,0.0
https://doi.org/10.1016/j.cej.2023.142052,Cu2O-24,CuO,Cu2O,14.95,hollow,0.0,47.5,55.0,72.5,47.5,55.0,72.5,0.0,91.92,8.08,glassy-carbon electrode,KHCO3,0.1,6.8,-1.11,HCOOH,4.01,0.5,H-cell,1214.77,0.0,0.2,20.0,8.711374629016697e-05,1.0,5.611506252857393e-05,0.00019953203965729545,4.72796063,11.121387926358747,0.0006916,0.000264654999999,-5.466114125,44.485551705434986,0.0,4.17791244,12.764484711878117,0.0,0.0,-5.02663022,76.5869082712687,0.512699999999999,46.005479304,2.0,1.0,5.0,0.0,-0.29919999999999997,-0.53,1.4699999999999982,1.4700000000000009,44.5,4.353,1.118,2.193,1.0,0.0,0.0
https://doi.org/10.1016/j.cej.2023.142052,Cu2O-24,CuO,Cu2O,14.95,hollow,0.0,47.5,55.0,72.5,47.5,55.0,72.5,0.0,91.92,8.08,glassy-carbon electrode,KHCO3,0.1,6.8,-1.11,C2H5OH,16.85,0.5,H-cell,1214.77,0.0,0.2,20.0,8.711374629016697e-05,1.0,5.611506252857393e-05,0.00019953203965729545,4.72796063,11.121387926358747,0.0006916,0.000264654999999,-5.466114125,44.485551705434986,0.0,4.17791244,12.764484711878117,0.0,0.0,-5.02663022,76.5869082712687,0.512699999999999,46.041864812,1.0,1.0,9.0,1.0,-0.0014000000000000123,-0.04,1.96,1.9600000000000033,44.5,4.353,1.118,2.193,1.0,0.0,0.0
https://doi.org/10.1016/j.cej.2023.142052,Cu2O-24,CuO,Cu2O,14.95,hollow,0.0,47.5,55.0,72.5,47.5,55.0,72.5,0.0,91.92,8.08,glassy-carbon electrode,KHCO3,0.1,6.8,-1.11,CH3COOH,1.12,0.5,H-cell,1214.77,0.0,0.2,20.0,8.711374629016697e-05,1.0,5.611506252857393e-05,0.00019953203965729545,4.72796063,11.121387926358747,0.0006916,0.000264654999999,-5.466114125,44.485551705434986,0.0,4.17791244,12.764484711878117,0.0,0.0,-5.02663022,76.5869082712687,0.512699999999999,60.021129368000004,2.0,1.0,8.0,0.5,0.09089999999999993,-0.53,0.8748582995951415,1.1560092559629747,44.5,4.353,1.118,2.193,1.0,0.0,0.0
https://doi.org/10.1016/j.cej.2023.142052,Cu2O-24,CuO,Cu2O,14.95,hollow,0.0,47.5,55.0,72.5,47.5,55.0,72.5,0.0,91.92,8.08,glassy-carbon electrode,KHCO3,0.1,6.8,-1.11,C3H7OH,4.65,0.5,H-cell,1214.77,0.0,0.2,20.0,8.711374629016697e-05,1.0,5.611506252857393e-05,0.00019953203965729545,4.72796063,11.121387926358747,0.0006916,0.000264654999999,-5.466114125,44.485551705434986,0.0,4.17791244,12.764484711878117,0.0,0.0,-5.02663022,76.5869082712687,0.512699999999999,60.057514876,1.0,1.0,12.0,1.0,0.38710000000000006,-0.04,1.297837837837838,1128.9599999999998,44.5,4.353,1.118,2.193,1.0,0.0,0.0
https://doi.org/10.1016/j.cej.2023.142052,Cu2O-24,CuO,Cu2O,14.95,hollow,0.0,47.5,55.0,72.5,47.5,55.0,72.5,0.0,91.92,8.08,glassy-carbon electrode,KHCO3,0.1,6.8,-1.11,H2,28.25,0.5,H-cell,1214.77,0.0,0.2,20.0,8.711374629016697e-05,1.0,5.611506252857393e-05,0.00019953203965729545,4.72796063,11.121387926358747,0.0006916,0.000264654999999,-5.466114125,44.485551705434986,0.0,4.17791244,12.764484711878117,0.0,0.0,-5.02663022,76.5869082712687,0.512699999999999,2.015650064,0.0,0.0,2.0,0.0,0.246,0.0,0.0,0.0,44.5,4.353,1.118,2.193,1.0,0.0,0.0
https://doi.org/10.1016/j.cej.2023.142052,Cu2O-24,CuO,Cu2O,14.95,hollow,0.0,47.5,55.0,72.5,47.5,55.0,72.5,0.0,91.92,8.08,glassy-carbon electrode,KHCO3,0.1,6.8,-1.05,CH4,4.17,0.5,H-cell,1214.77,0.0,0.2,20.0,8.711374629016697e-05,1.0,5.611506252857393e-05,0.00019953203965729545,4.72796063,11.121387926358747,0.0006916,0.000264654999999,-5.466114125,44.485551705434986,0.0,4.17791244,12.764484711878117,0.0,0.0,-5.02663022,76.5869082712687,0.512699999999999,16.031300127999998,0.0,0.0,5.0,1.0,0.6361,0.0,0.0,0.0,44.5,4.353,1.118,2.193,1.0,0.0,0.0
https://doi.org/10.1016/j.cej.2023.142052,Cu2O-24,CuO,Cu2O,14.95,hollow,0.0,47.5,55.0,72.5,47.5,55.0,72.5,0.0,91.92,8.08,glassy-carbon electrode,KHCO3,0.1,6.8,-1.05,C2H4,31.46,0.5,H-cell,1214.77,0.0,0.2,20.0,8.711374629016697e-05,1.0,5.611506252857393e-05,0.00019953203965729545,4.72796063,11.121387926358747,0.0006916,0.000264654999999,-5.466114125,44.485551705434986,0.0,4.17791244,12.764484711878117,0.0,0.0,-5.02663022,76.5869082712687,0.512699999999999,28.031300127999998,0.0,0.0,6.0,0.0,0.8022,-0.26,0.74,-6.106153846153846,44.5,4.353,1.118,2.193,1.0,0.0,0.0
https://doi.org/10.1016/j.cej.2023.142052,Cu2O-24,CuO,Cu2O,14.95,hollow,0.0,47.5,55.0,72.5,47.5,55.0,72.5,0.0,91.92,8.08,glassy-carbon electrode,KHCO3,0.1,6.8,-1.05,CO,3.05,0.5,H-cell,1214.77,0.0,0.2,20.0,8.711374629016697e-05,1.0,5.611506252857393e-05,0.00019953203965729545,4.72796063,11.121387926358747,0.0006916,0.000264654999999,-5.466114125,44.485551705434986,0.0,4.17791244,12.764484711878117,0.0,0.0,-5.02663022,76.5869082712687,0.512699999999999,27.99491462,1.0,0.0,2.0,0.0,-0.03751,-0.26,0.74,-6.106153846153846,44.5,4.353,1.118,2.193,1.0,0.0,0.0
https://doi.org/10.1016/j.cej.2023.142052,Cu2O-24,CuO,Cu2O,14.95,hollow,0.0,47.5,55.0,72.5,47.5,55.0,72.5,0.0,91.92,8.08,glassy-carbon electrode,KHCO3,0.1,6.8,-1.05,HCOOH,5.46,0.5,H-cell,1214.77,0.0,0.2,20.0,8.711374629016697e-05,1.0,5.611506252857393e-05,0.00019953203965729545,4.72796063,11.121387926358747,0.0006916,0.000264654999999,-5.466114125,44.485551705434986,0.0,4.17791244,12.764484711878117,0.0,0.0,-5.02663022,76.5869082712687,0.512699999999999,46.005479304,2.0,1.0,5.0,0.0,-0.29919999999999997,-0.53,1.4699999999999982,1.4700000000000009,44.5,4.353,1.118,2.193,1.0,0.0,0.0
https://doi.org/10.1016/j.cej.2023.142052,Cu2O-24,CuO,Cu2O,14.95,hollow,0.0,47.5,55.0,72.5,47.5,55.0,72.5,0.0,91.92,8.08,glassy-carbon electrode,KHCO3,0.1,6.8,-1.05,CH3OH,0.8,0.5,H-cell,1214.77,0.0,0.2,20.0,8.711374629016697e-05,1.0,5.611506252857393e-05,0.00019953203965729545,4.72796063,11.121387926358747,0.0006916,0.000264654999999,-5.466114125,44.485551705434986,0.0,4.17791244,12.764484711878117,0.0,0.0,-5.02663022,76.5869082712687,0.512699999999999,32.026214748,1.0,1.0,6.0,1.0,-0.3915,-0.04,0.9600000000000016,-27.040000000000028,44.5,4.353,1.118,2.193,1.0,0.0,0.0
https://doi.org/10.1016/j.cej.2023.142052,Cu2O-24,CuO,Cu2O,14.95,hollow,0.0,47.5,55.0,72.5,47.5,55.0,72.5,0.0,91.92,8.08,glassy-carbon electrode,KHCO3,0.1,6.8,-1.05,C2H5OH,14.93,0.5,H-cell,1214.77,0.0,0.2,20.0,8.711374629016697e-05,1.0,5.611506252857393e-05,0.00019953203965729545,4.72796063,11.121387926358747,0.0006916,0.000264654999999,-5.466114125,44.485551705434986,0.0,4.17791244,12.764484711878117,0.0,0.0,-5.02663022,76.5869082712687,0.512699999999999,46.041864812,1.0,1.0,9.0,1.0,-0.0014000000000000123,-0.04,1.96,1.9600000000000033,44.5,4.353,1.118,2.193,1.0,0.0,0.0
https://doi.org/10.1016/j.cej.2023.142052,Cu2O-24,CuO,Cu2O,14.95,hollow,0.0,47.5,55.0,72.5,47.5,55.0,72.5,0.0,91.92,8.08,glassy-carbon electrode,KHCO3,0.1,6.8,-1.05,CH3COOH,0.64,0.5,H-cell,1214.77,0.0,0.2,20.0,8.711374629016697e-05,1.0,5.611506252857393e-05,0.00019953203965729545,4.72796063,11.121387926358747,0.0006916,0.000264654999999,-5.466114125,44.485551705434986,0.0,4.17791244,12.764484711878117,0.0,0.0,-5.02663022,76.5869082712687,0.512699999999999,60.021129368000004,2.0,1.0,8.0,0.5,0.09089999999999993,-0.53,0.8748582995951415,1.1560092559629747,44.5,4.353,1.118,2.193,1.0,0.0,0.0
https://doi.org/10.1016/j.cej.2023.142052,Cu2O-24,CuO,Cu2O,14.95,hollow,0.0,47.5,55.0,72.5,47.5,55.0,72.5,0.0,91.92,8.08,glassy-carbon electrode,KHCO3,0.1,6.8,-1.05,C3H7OH,3.21,0.5,H-cell,1214.77,0.0,0.2,20.0,8.711374629016697e-05,1.0,5.611506252857393e-05,0.00019953203965729545,4.72796063,11.121387926358747,0.0006916,0.000264654999999,-5.466114125,44.485551705434986,0.0,4.17791244,12.764484711878117,0.0,0.0,-5.02663022,76.5869082712687,0.512699999999999,60.057514876,1.0,1.0,12.0,1.0,0.38710000000000006,-0.04,1.297837837837838,1128.9599999999998,44.5,4.353,1.118,2.193,1.0,0.0,0.0
https://doi.org/10.1016/j.cej.2023.142052,Cu2O-24,CuO,Cu2O,14.95,hollow,0.0,47.5,55.0,72.5,47.5,55.0,72.5,0.0,91.92,8.08,glassy-carbon electrode,KHCO3,0.1,6.8,-1.05,H2,26.97,0.5,H-cell,1214.77,0.0,0.2,20.0,8.711374629016697e-05,1.0,5.611506252857393e-05,0.00019953203965729545,4.72796063,11.121387926358747,0.0006916,0.000264654999999,-5.466114125,44.485551705434986,0.0,4.17791244,12.764484711878117,0.0,0.0,-5.02663022,76.5869082712687,0.512699999999999,2.015650064,0.0,0.0,2.0,0.0,0.246,0.0,0.0,0.0,44.5,4.353,1.118,2.193,1.0,0.0,0.0
https://doi.org/10.1016/j.cej.2023.142052,Cu2O-24,CuO,Cu2O,14.95,hollow,0.0,47.5,55.0,72.5,47.5,55.0,72.5,0.0,91.92,8.08,glassy-carbon electrode,KHCO3,0.1,6.8,-1.04,CH4,1.77,0.5,H-cell,1214.77,0.0,0.2,20.0,8.711374629016697e-05,1.0,5.611506252857393e-05,0.00019953203965729545,4.72796063,11.121387926358747,0.0006916,0.000264654999999,-5.466114125,44.485551705434986,0.0,4.17791244,12.764484711878117,0.0,0.0,-5.02663022,76.5869082712687,0.512699999999999,16.031300127999998,0.0,0.0,5.0,1.0,0.6361,0.0,0.0,0.0,44.5,4.353,1.118,2.193,1.0,0.0,0.0
https://doi.org/10.1016/j.cej.2023.142052,Cu2O-24,CuO,Cu2O,14.95,hollow,0.0,47.5,55.0,72.5,47.5,55.0,72.5,0.0,91.92,8.08,glassy-carbon electrode,KHCO3,0.1,6.8,-1.04,C2H4,26.81,0.5,H-cell,1214.77,0.0,0.2,20.0,8.711374629016697e-05,1.0,5.611506252857393e-05,0.00019953203965729545,4.72796063,11.121387926358747,0.0006916,0.000264654999999,-5.466114125,44.485551705434986,0.0,4.17791244,12.764484711878117,0.0,0.0,-5.02663022,76.5869082712687,0.512699999999999,28.031300127999998,0.0,0.0,6.0,0.0,0.8022,-0.26,0.74,-6.106153846153846,44.5,4.353,1.118,2.193,1.0,0.0,0.0
https://doi.org/10.1016/j.cej.2023.142052,Cu2O-24,CuO,Cu2O,14.95,hollow,0.0,47.5,55.0,72.5,47.5,55.0,72.5,0.0,91.92,8.08,glassy-carbon electrode,KHCO3,0.1,6.8,-1.04,CO,3.53,0.5,H-cell,1214.77,0.0,0.2,20.0,8.711374629016697e-05,1.0,5.611506252857393e-05,0.00019953203965729545,4.72796063,11.121387926358747,0.0006916,0.000264654999999,-5.466114125,44.485551705434986,0.0,4.17791244,12.764484711878117,0.0,0.0,-5.02663022,76.5869082712687,0.512699999999999,27.99491462,1.0,0.0,2.0,0.0,-0.03751,-0.26,0.74,-6.106153846153846,44.5,4.353,1.118,2.193,1.0,0.0,0.0
https://doi.org/10.1016/j.cej.2023.142052,Cu2O-24,CuO,Cu2O,14.95,hollow,0.0,47.5,55.0,72.5,47.5,55.0,72.5,0.0,91.92,8.08,glassy-carbon electrode,KHCO3,0.1,6.8,-1.04,HCOOH,2.89,0.5,H-cell,1214.77,0.0,0.2,20.0,8.711374629016697e-05,1.0,5.611506252857393e-05,0.00019953203965729545,4.72796063,11.121387926358747,0.0006916,0.000264654999999,-5.466114125,44.485551705434986,0.0,4.17791244,12.764484711878117,0.0,0.0,-5.02663022,76.5869082712687,0.512699999999999,46.005479304,2.0,1.0,5.0,0.0,-0.29919999999999997,-0.53,1.4699999999999982,1.4700000000000009,44.5,4.353,1.118,2.193,1.0,0.0,0.0
https://doi.org/10.1016/j.cej.2023.142052,Cu2O-24,CuO,Cu2O,14.95,hollow,0.0,47.5,55.0,72.5,47.5,55.0,72.5,0.0,91.92,8.08,glassy-carbon electrode,KHCO3,0.1,6.8,-1.04,CH3OH,1.12,0.5,H-cell,1214.77,0.0,0.2,20.0,8.711374629016697e-05,1.0,5.611506252857393e-05,0.00019953203965729545,4.72796063,11.121387926358747,0.0006916,0.000264654999999,-5.466114125,44.485551705434986,0.0,4.17791244,12.764484711878117,0.0,0.0,-5.02663022,76.5869082712687,0.512699999999999,32.026214748,1.0,1.0,6.0,1.0,-0.3915,-0.04,0.9600000000000016,-27.040000000000028,44.5,4.353,1.118,2.193,1.0,0.0,0.0
https://doi.org/10.1016/j.cej.2023.142052,Cu2O-24,CuO,Cu2O,14.95,hollow,0.0,47.5,55.0,72.5,47.5,55.0,72.5,0.0,91.92,8.08,glassy-carbon electrode,KHCO3,0.1,6.8,-1.04,C2H5OH,13.16,0.5,H-cell,1214.77,0.0,0.2,20.0,8.711374629016697e-05,1.0,5.611506252857393e-05,0.00019953203965729545,4.72796063,11.121387926358747,0.0006916,0.000264654999999,-5.466114125,44.485551705434986,0.0,4.17791244,12.764484711878117,0.0,0.0,-5.02663022,76.5869082712687,0.512699999999999,46.041864812,1.0,1.0,9.0,1.0,-0.0014000000000000123,-0.04,1.96,1.9600000000000033,44.5,4.353,1.118,2.193,1.0,0.0,0.0
https://doi.org/10.1016/j.cej.2023.142052,Cu2O-24,CuO,Cu2O,14.95,hollow,0.0,47.5,55.0,72.5,47.5,55.0,72.5,0.0,91.92,8.08,glassy-carbon electrode,KHCO3,0.1,6.8,-1.04,CH3COOH,0.96,0.5,H-cell,1214.77,0.0,0.2,20.0,8.711374629016697e-05,1.0,5.611506252857393e-05,0.00019953203965729545,4.72796063,11.121387926358747,0.0006916,0.000264654999999,-5.466114125,44.485551705434986,0.0,4.17791244,12.764484711878117,0.0,0.0,-5.02663022,76.5869082712687,0.512699999999999,60.021129368000004,2.0,1.0,8.0,0.5,0.09089999999999993,-0.53,0.8748582995951415,1.1560092559629747,44.5,4.353,1.118,2.193,1.0,0.0,0.0
https://doi.org/10.1016/j.cej.2023.142052,Cu2O-24,CuO,Cu2O,14.95,hollow,0.0,47.5,55.0,72.5,47.5,55.0,72.5,0.0,91.92,8.08,glassy-carbon electrode,KHCO3,0.1,6.8,-1.04,C3H7OH,11.24,0.5,H-cell,1214.77,0.0,0.2,20.0,8.711374629016697e-05,1.0,5.611506252857393e-05,0.00019953203965729545,4.72796063,11.121387926358747,0.0006916,0.000264654999999,-5.466114125,44.485551705434986,0.0,4.17791244,12.764484711878117,0.0,0.0,-5.02663022,76.5869082712687,0.512699999999999,60.057514876,1.0,1.0,12.0,1.0,0.38710000000000006,-0.04,1.297837837837838,1128.9599999999998,44.5,4.353,1.118,2.193,1.0,0.0,0.0
https://doi.org/10.1016/j.cej.2023.142052,Cu2O-24,CuO,Cu2O,14.95,hollow,0.0,47.5,55.0,72.5,47.5,55.0,72.5,0.0,91.92,8.08,glassy-carbon electrode,KHCO3,0.1,6.8,-1.04,H2,26.65,0.5,H-cell,1214.77,0.0,0.2,20.0,8.711374629016697e-05,1.0,5.611506252857393e-05,0.00019953203965729545,4.72796063,11.121387926358747,0.0006916,0.000264654999999,-5.466114125,44.485551705434986,0.0,4.17791244,12.764484711878117,0.0,0.0,-5.02663022,76.5869082712687,0.512699999999999,2.015650064,0.0,0.0,2.0,0.0,0.246,0.0,0.0,0.0,44.5,4.353,1.118,2.193,1.0,0.0,0.0
https://doi.org/10.1016/j.cej.2023.142052,Cu2O-24,CuO,Cu2O,14.95,hollow,0.0,47.5,55.0,72.5,47.5,55.0,72.5,0.0,91.92,8.08,glassy-carbon electrode,KHCO3,0.1,6.8,-1.0,C2H4,24.56,0.5,H-cell,1214.77,0.0,0.2,20.0,8.711374629016697e-05,1.0,5.611506252857393e-05,0.00019953203965729545,4.72796063,11.121387926358747,0.0006916,0.000264654999999,-5.466114125,44.485551705434986,0.0,4.17791244,12.764484711878117,0.0,0.0,-5.02663022,76.5869082712687,0.512699999999999,28.031300127999998,0.0,0.0,6.0,0.0,0.8022,-0.26,0.74,-6.106153846153846,44.5,4.353,1.118,2.193,1.0,0.0,0.0
https://doi.org/10.1016/j.cej.2023.142052,Cu2O-24,CuO,Cu2O,14.95,hollow,0.0,47.5,55.0,72.5,47.5,55.0,72.5,0.0,91.92,8.08,glassy-carbon electrode,KHCO3,0.1,6.8,-1.0,CO,7.7,0.5,H-cell,1214.77,0.0,0.2,20.0,8.711374629016697e-05,1.0,5.611506252857393e-05,0.00019953203965729545,4.72796063,11.121387926358747,0.0006916,0.000264654999999,-5.466114125,44.485551705434986,0.0,4.17791244,12.764484711878117,0.0,0.0,-5.02663022,76.5869082712687,0.512699999999999,27.99491462,1.0,0.0,2.0,0.0,-0.03751,-0.26,0.74,-6.106153846153846,44.5,4.353,1.118,2.193,1.0,0.0,0.0
https://doi.org/10.1016/j.cej.2023.142052,Cu2O-24,CuO,Cu2O,14.95,hollow,0.0,47.5,55.0,72.5,47.5,55.0,72.5,0.0,91.92,8.08,glassy-carbon electrode,KHCO3,0.1,6.8,-1.0,HCOOH,6.26,0.5,H-cell,1214.77,0.0,0.2,20.0,8.711374629016697e-05,1.0,5.611506252857393e-05,0.00019953203965729545,4.72796063,11.121387926358747,0.0006916,0.000264654999999,-5.466114125,44.485551705434986,0.0,4.17791244,12.764484711878117,0.0,0.0,-5.02663022,76.5869082712687,0.512699999999999,46.005479304,2.0,1.0,5.0,0.0,-0.29919999999999997,-0.53,1.4699999999999982,1.4700000000000009,44.5,4.353,1.118,2.193,1.0,0.0,0.0
https://doi.org/10.1016/j.cej.2023.142052,Cu2O-24,CuO,Cu2O,14.95,hollow,0.0,47.5,55.0,72.5,47.5,55.0,72.5,0.0,91.92,8.08,glassy-carbon electrode,KHCO3,0.1,6.8,-1.0,CH3OH,2.41,0.5,H-cell,1214.77,0.0,0.2,20.0,8.711374629016697e-05,1.0,5.611506252857393e-05,0.00019953203965729545,4.72796063,11.121387926358747,0.0006916,0.000264654999999,-5.466114125,44.485551705434986,0.0,4.17791244,12.764484711878117,0.0,0.0,-5.02663022,76.5869082712687,0.512699999999999,32.026214748,1.0,1.0,6.0,1.0,-0.3915,-0.04,0.9600000000000016,-27.040000000000028,44.5,4.353,1.118,2.193,1.0,0.0,0.0
https://doi.org/10.1016/j.cej.2023.142052,Cu2O-24,CuO,Cu2O,14.95,hollow,0.0,47.5,55.0,72.5,47.5,55.0,72.5,0.0,91.92,8.08,glassy-carbon electrode,KHCO3,0.1,6.8,-1.0,C2H5OH,15.25,0.5,H-cell,1214.77,0.0,0.2,20.0,8.711374629016697e-05,1.0,5.611506252857393e-05,0.00019953203965729545,4.72796063,11.121387926358747,0.0006916,0.000264654999999,-5.466114125,44.485551705434986,0.0,4.17791244,12.764484711878117,0.0,0.0,-5.02663022,76.5869082712687,0.512699999999999,46.041864812,1.0,1.0,9.0,1.0,-0.0014000000000000123,-0.04,1.96,1.9600000000000033,44.5,4.353,1.118,2.193,1.0,0.0,0.0
https://doi.org/10.1016/j.cej.2023.142052,Cu2O-24,CuO,Cu2O,14.95,hollow,0.0,47.5,55.0,72.5,47.5,55.0,72.5,0.0,91.92,8.08,glassy-carbon electrode,KHCO3,0.1,6.8,-1.0,CH3COOH,1.77,0.5,H-cell,1214.77,0.0,0.2,20.0,8.711374629016697e-05,1.0,5.611506252857393e-05,0.00019953203965729545,4.72796063,11.121387926358747,0.0006916,0.000264654999999,-5.466114125,44.485551705434986,0.0,4.17791244,12.764484711878117,0.0,0.0,-5.02663022,76.5869082712687,0.512699999999999,60.021129368000004,2.0,1.0,8.0,0.5,0.09089999999999993,-0.53,0.8748582995951415,1.1560092559629747,44.5,4.353,1.118,2.193,1.0,0.0,0.0
https://doi.org/10.1016/j.cej.2023.142052,Cu2O-24,CuO,Cu2O,14.95,hollow,0.0,47.5,55.0,72.5,47.5,55.0,72.5,0.0,91.92,8.08,glassy-carbon electrode,KHCO3,0.1,6.8,-1.0,C3H7OH,4.65,0.5,H-cell,1214.77,0.0,0.2,20.0,8.711374629016697e-05,1.0,5.611506252857393e-05,0.00019953203965729545,4.72796063,11.121387926358747,0.0006916,0.000264654999999,-5.466114125,44.485551705434986,0.0,4.17791244,12.764484711878117,0.0,0.0,-5.02663022,76.5869082712687,0.512699999999999,60.057514876,1.0,1.0,12.0,1.0,0.38710000000000006,-0.04,1.297837837837838,1128.9599999999998,44.5,4.353,1.118,2.193,1.0,0.0,0.0
https://doi.org/10.1016/j.cej.2023.142052,Cu2O-24,CuO,Cu2O,14.95,hollow,0.0,47.5,55.0,72.5,47.5,55.0,72.5,0.0,91.92,8.08,glassy-carbon electrode,KHCO3,0.1,6.8,-1.0,H2,31.78,0.5,H-cell,1214.77,0.0,0.2,20.0,8.711374629016697e-05,1.0,5.611506252857393e-05,0.00019953203965729545,4.72796063,11.121387926358747,0.0006916,0.000264654999999,-5.466114125,44.485551705434986,0.0,4.17791244,12.764484711878117,0.0,0.0,-5.02663022,76.5869082712687,0.512699999999999,2.015650064,0.0,0.0,2.0,0.0,0.246,0.0,0.0,0.0,44.5,4.353,1.118,2.193,1.0,0.0,0.0
https://doi.org/10.1016/j.cej.2023.142052,Cu2O-24,CuO,Cu2O,14.95,hollow,0.0,47.5,55.0,72.5,47.5,55.0,72.5,0.0,91.92,8.08,glassy-carbon electrode,KHCO3,0.1,6.8,-0.96,C2H4,17.5,0.5,H-cell,1214.77,0.0,0.2,20.0,8.711374629016697e-05,1.0,5.611506252857393e-05,0.00019953203965729545,4.72796063,11.121387926358747,0.0006916,0.000264654999999,-5.466114125,44.485551705434986,0.0,4.17791244,12.764484711878117,0.0,0.0,-5.02663022,76.5869082712687,0.512699999999999,28.031300127999998,0.0,0.0,6.0,0.0,0.8022,-0.26,0.74,-6.106153846153846,44.5,4.353,1.118,2.193,1.0,0.0,0.0
https://doi.org/10.1016/j.cej.2023.142052,Cu2O-24,CuO,Cu2O,14.95,hollow,0.0,47.5,55.0,72.5,47.5,55.0,72.5,0.0,91.92,8.08,glassy-carbon electrode,KHCO3,0.1,6.8,-0.96,CO,5.46,0.5,H-cell,1214.77,0.0,0.2,20.0,8.711374629016697e-05,1.0,5.611506252857393e-05,0.00019953203965729545,4.72796063,11.121387926358747,0.0006916,0.000264654999999,-5.466114125,44.485551705434986,0.0,4.17791244,12.764484711878117,0.0,0.0,-5.02663022,76.5869082712687,0.512699999999999,27.99491462,1.0,0.0,2.0,0.0,-0.03751,-0.26,0.74,-6.106153846153846,44.5,4.353,1.118,2.193,1.0,0.0,0.0
https://doi.org/10.1016/j.cej.2023.142052,Cu2O-24,CuO,Cu2O,14.95,hollow,0.0,47.5,55.0,72.5,47.5,55.0,72.5,0.0,91.92,8.08,glassy-carbon electrode,KHCO3,0.1,6.8,-0.96,HCOOH,10.11,0.5,H-cell,1214.77,0.0,0.2,20.0,8.711374629016697e-05,1.0,5.611506252857393e-05,0.00019953203965729545,4.72796063,11.121387926358747,0.0006916,0.000264654999999,-5.466114125,44.485551705434986,0.0,4.17791244,12.764484711878117,0.0,0.0,-5.02663022,76.5869082712687,0.512699999999999,46.005479304,2.0,1.0,5.0,0.0,-0.29919999999999997,-0.53,1.4699999999999982,1.4700000000000009,44.5,4.353,1.118,2.193,1.0,0.0,0.0
https://doi.org/10.1016/j.cej.2023.142052,Cu2O-24,CuO,Cu2O,14.95,hollow,0.0,47.5,55.0,72.5,47.5,55.0,72.5,0.0,91.92,8.08,glassy-carbon electrode,KHCO3,0.1,6.8,-0.96,CH3OH,1.28,0.5,H-cell,1214.77,0.0,0.2,20.0,8.711374629016697e-05,1.0,5.611506252857393e-05,0.00019953203965729545,4.72796063,11.121387926358747,0.0006916,0.000264654999999,-5.466114125,44.485551705434986,0.0,4.17791244,12.764484711878117,0.0,0.0,-5.02663022,76.5869082712687,0.512699999999999,32.026214748,1.0,1.0,6.0,1.0,-0.3915,-0.04,0.9600000000000016,-27.040000000000028,44.5,4.353,1.118,2.193,1.0,0.0,0.0
https://doi.org/10.1016/j.cej.2023.142052,Cu2O-24,CuO,Cu2O,14.95,hollow,0.0,47.5,55.0,72.5,47.5,55.0,72.5,0.0,91.92,8.08,glassy-carbon electrode,KHCO3,0.1,6.8,-0.96,C2H5OH,10.75,0.5,H-cell,1214.77,0.0,0.2,20.0,8.711374629016697e-05,1.0,5.611506252857393e-05,0.00019953203965729545,4.72796063,11.121387926358747,0.0006916,0.000264654999999,-5.466114125,44.485551705434986,0.0,4.17791244,12.764484711878117,0.0,0.0,-5.02663022,76.5869082712687,0.512699999999999,46.041864812,1.0,1.0,9.0,1.0,-0.0014000000000000123,-0.04,1.96,1.9600000000000033,44.5,4.353,1.118,2.193,1.0,0.0,0.0
https://doi.org/10.1016/j.cej.2023.142052,Cu2O-24,CuO,Cu2O,14.95,hollow,0.0,47.5,55.0,72.5,47.5,55.0,72.5,0.0,91.92,8.08,glassy-carbon electrode,KHCO3,0.1,6.8,-0.96,CH3COOH,0.96,0.5,H-cell,1214.77,0.0,0.2,20.0,8.711374629016697e-05,1.0,5.611506252857393e-05,0.00019953203965729545,4.72796063,11.121387926358747,0.0006916,0.000264654999999,-5.466114125,44.485551705434986,0.0,4.17791244,12.764484711878117,0.0,0.0,-5.02663022,76.5869082712687,0.512699999999999,60.021129368000004,2.0,1.0,8.0,0.5,0.09089999999999993,-0.53,0.8748582995951415,1.1560092559629747,44.5,4.353,1.118,2.193,1.0,0.0,0.0
https://doi.org/10.1016/j.cej.2023.142052,Cu2O-24,CuO,Cu2O,14.95,hollow,0.0,47.5,55.0,72.5,47.5,55.0,72.5,0.0,91.92,8.08,glassy-carbon electrode,KHCO3,0.1,6.8,-0.96,C3H7OH,11.24,0.5,H-cell,1214.77,0.0,0.2,20.0,8.711374629016697e-05,1.0,5.611506252857393e-05,0.00019953203965729545,4.72796063,11.121387926358747,0.0006916,0.000264654999999,-5.466114125,44.485551705434986,0.0,4.17791244,12.764484711878117,0.0,0.0,-5.02663022,76.5869082712687,0.512699999999999,60.057514876,1.0,1.0,12.0,1.0,0.38710000000000006,-0.04,1.297837837837838,1128.9599999999998,44.5,4.353,1.118,2.193,1.0,0.0,0.0
https://doi.org/10.1016/j.cej.2023.142052,Cu2O-24,CuO,Cu2O,14.95,hollow,0.0,47.5,55.0,72.5,47.5,55.0,72.5,0.0,91.92,8.08,glassy-carbon electrode,KHCO3,0.1,6.8,-0.96,H2,30.82,0.5,H-cell,1214.77,0.0,0.2,20.0,8.711374629016697e-05,1.0,5.611506252857393e-05,0.00019953203965729545,4.72796063,11.121387926358747,0.0006916,0.000264654999999,-5.466114125,44.485551705434986,0.0,4.17791244,12.764484711878117,0.0,0.0,-5.02663022,76.5869082712687,0.512699999999999,2.015650064,0.0,0.0,2.0,0.0,0.246,0.0,0.0,0.0,44.5,4.353,1.118,2.193,1.0,0.0,0.0
https://doi.org/10.1016/j.cej.2023.142052,Cu2O-24,CuO,Cu2O,14.95,hollow,0.0,47.5,55.0,72.5,47.5,55.0,72.5,0.0,91.92,8.08,glassy-carbon electrode,KHCO3,0.1,6.8,-0.93,C2H4,12.84,0.5,H-cell,1214.77,0.0,0.2,20.0,8.711374629016697e-05,1.0,5.611506252857393e-05,0.00019953203965729545,4.72796063,11.121387926358747,0.0006916,0.000264654999999,-5.466114125,44.485551705434986,0.0,4.17791244,12.764484711878117,0.0,0.0,-5.02663022,76.5869082712687,0.512699999999999,28.031300127999998,0.0,0.0,6.0,0.0,0.8022,-0.26,0.74,-6.106153846153846,44.5,4.353,1.118,2.193,1.0,0.0,0.0
https://doi.org/10.1016/j.cej.2023.142052,Cu2O-24,CuO,Cu2O,14.95,hollow,0.0,47.5,55.0,72.5,47.5,55.0,72.5,0.0,91.92,8.08,glassy-carbon electrode,KHCO3,0.1,6.8,-0.93,CO,7.06,0.5,H-cell,1214.77,0.0,0.2,20.0,8.711374629016697e-05,1.0,5.611506252857393e-05,0.00019953203965729545,4.72796063,11.121387926358747,0.0006916,0.000264654999999,-5.466114125,44.485551705434986,0.0,4.17791244,12.764484711878117,0.0,0.0,-5.02663022,76.5869082712687,0.512699999999999,27.99491462,1.0,0.0,2.0,0.0,-0.03751,-0.26,0.74,-6.106153846153846,44.5,4.353,1.118,2.193,1.0,0.0,0.0
https://doi.org/10.1016/j.cej.2023.142052,Cu2O-24,CuO,Cu2O,14.95,hollow,0.0,47.5,55.0,72.5,47.5,55.0,72.5,0.0,91.92,8.08,glassy-carbon electrode,KHCO3,0.1,6.8,-0.93,HCOOH,14.45,0.5,H-cell,1214.77,0.0,0.2,20.0,8.711374629016697e-05,1.0,5.611506252857393e-05,0.00019953203965729545,4.72796063,11.121387926358747,0.0006916,0.000264654999999,-5.466114125,44.485551705434986,0.0,4.17791244,12.764484711878117,0.0,0.0,-5.02663022,76.5869082712687,0.512699999999999,46.005479304,2.0,1.0,5.0,0.0,-0.29919999999999997,-0.53,1.4699999999999982,1.4700000000000009,44.5,4.353,1.118,2.193,1.0,0.0,0.0
https://doi.org/10.1016/j.cej.2023.142052,Cu2O-24,CuO,Cu2O,14.95,hollow,0.0,47.5,55.0,72.5,47.5,55.0,72.5,0.0,91.92,8.08,glassy-carbon electrode,KHCO3,0.1,6.8,-0.93,C2H5OH,7.54,0.5,H-cell,1214.77,0.0,0.2,20.0,8.711374629016697e-05,1.0,5.611506252857393e-05,0.00019953203965729545,4.72796063,11.121387926358747,0.0006916,0.000264654999999,-5.466114125,44.485551705434986,0.0,4.17791244,12.764484711878117,0.0,0.0,-5.02663022,76.5869082712687,0.512699999999999,46.041864812,1.0,1.0,9.0,1.0,-0.0014000000000000123,-0.04,1.96,1.9600000000000033,44.5,4.353,1.118,2.193,1.0,0.0,0.0
https://doi.org/10.1016/j.cej.2023.142052,Cu2O-24,CuO,Cu2O,14.95,hollow,0.0,47.5,55.0,72.5,47.5,55.0,72.5,0.0,91.92,8.08,glassy-carbon electrode,KHCO3,0.1,6.8,-0.93,CH3COOH,0.96,0.5,H-cell,1214.77,0.0,0.2,20.0,8.711374629016697e-05,1.0,5.611506252857393e-05,0.00019953203965729545,4.72796063,11.121387926358747,0.0006916,0.000264654999999,-5.466114125,44.485551705434986,0.0,4.17791244,12.764484711878117,0.0,0.0,-5.02663022,76.5869082712687,0.512699999999999,60.021129368000004,2.0,1.0,8.0,0.5,0.09089999999999993,-0.53,0.8748582995951415,1.1560092559629747,44.5,4.353,1.118,2.193,1.0,0.0,0.0
https://doi.org/10.1016/j.cej.2023.142052,Cu2O-24,CuO,Cu2O,14.95,hollow,0.0,47.5,55.0,72.5,47.5,55.0,72.5,0.0,91.92,8.08,glassy-carbon electrode,KHCO3,0.1,6.8,-0.93,C3H7OH,15.25,0.5,H-cell,1214.77,0.0,0.2,20.0,8.711374629016697e-05,1.0,5.611506252857393e-05,0.00019953203965729545,4.72796063,11.121387926358747,0.0006916,0.000264654999999,-5.466114125,44.485551705434986,0.0,4.17791244,12.764484711878117,0.0,0.0,-5.02663022,76.5869082712687,0.512699999999999,60.057514876,1.0,1.0,12.0,1.0,0.38710000000000006,-0.04,1.297837837837838,1128.9599999999998,44.5,4.353,1.118,2.193,1.0,0.0,0.0
https://doi.org/10.1016/j.cej.2023.142052,Cu2O-24,CuO,Cu2O,14.95,hollow,0.0,47.5,55.0,72.5,47.5,55.0,72.5,0.0,91.92,8.08,glassy-carbon electrode,KHCO3,0.1,6.8,-0.93,H2,33.71,0.5,H-cell,1214.77,0.0,0.2,20.0,8.711374629016697e-05,1.0,5.611506252857393e-05,0.00019953203965729545,4.72796063,11.121387926358747,0.0006916,0.000264654999999,-5.466114125,44.485551705434986,0.0,4.17791244,12.764484711878117,0.0,0.0,-5.02663022,76.5869082712687,0.512699999999999,2.015650064,0.0,0.0,2.0,0.0,0.246,0.0,0.0,0.0,44.5,4.353,1.118,2.193,1.0,0.0,0.0
https://doi.org/10.1016/j.cej.2023.142052,Cu2O-24,CuO,Cu2O,14.95,hollow,0.0,47.5,55.0,72.5,47.5,55.0,72.5,0.0,91.92,8.08,glassy-carbon electrode,KHCO3,0.1,6.8,-0.86,C2H4,11.08,0.5,H-cell,1214.77,0.0,0.2,20.0,8.711374629016697e-05,1.0,5.611506252857393e-05,0.00019953203965729545,4.72796063,11.121387926358747,0.0006916,0.000264654999999,-5.466114125,44.485551705434986,0.0,4.17791244,12.764484711878117,0.0,0.0,-5.02663022,76.5869082712687,0.512699999999999,28.031300127999998,0.0,0.0,6.0,0.0,0.8022,-0.26,0.74,-6.106153846153846,44.5,4.353,1.118,2.193,1.0,0.0,0.0
https://doi.org/10.1016/j.cej.2023.142052,Cu2O-24,CuO,Cu2O,14.95,hollow,0.0,47.5,55.0,72.5,47.5,55.0,72.5,0.0,91.92,8.08,glassy-carbon electrode,KHCO3,0.1,6.8,-0.86,CO,8.03,0.5,H-cell,1214.77,0.0,0.2,20.0,8.711374629016697e-05,1.0,5.611506252857393e-05,0.00019953203965729545,4.72796063,11.121387926358747,0.0006916,0.000264654999999,-5.466114125,44.485551705434986,0.0,4.17791244,12.764484711878117,0.0,0.0,-5.02663022,76.5869082712687,0.512699999999999,27.99491462,1.0,0.0,2.0,0.0,-0.03751,-0.26,0.74,-6.106153846153846,44.5,4.353,1.118,2.193,1.0,0.0,0.0
https://doi.org/10.1016/j.cej.2023.142052,Cu2O-24,CuO,Cu2O,14.95,hollow,0.0,47.5,55.0,72.5,47.5,55.0,72.5,0.0,91.92,8.08,glassy-carbon electrode,KHCO3,0.1,6.8,-0.86,HCOOH,11.56,0.5,H-cell,1214.77,0.0,0.2,20.0,8.711374629016697e-05,1.0,5.611506252857393e-05,0.00019953203965729545,4.72796063,11.121387926358747,0.0006916,0.000264654999999,-5.466114125,44.485551705434986,0.0,4.17791244,12.764484711878117,0.0,0.0,-5.02663022,76.5869082712687,0.512699999999999,46.005479304,2.0,1.0,5.0,0.0,-0.29919999999999997,-0.53,1.4699999999999982,1.4700000000000009,44.5,4.353,1.118,2.193,1.0,0.0,0.0
https://doi.org/10.1016/j.cej.2023.142052,Cu2O-24,CuO,Cu2O,14.95,hollow,0.0,47.5,55.0,72.5,47.5,55.0,72.5,0.0,91.92,8.08,glassy-carbon electrode,KHCO3,0.1,6.8,-0.86,CH3OH,1.93,0.5,H-cell,1214.77,0.0,0.2,20.0,8.711374629016697e-05,1.0,5.611506252857393e-05,0.00019953203965729545,4.72796063,11.121387926358747,0.0006916,0.000264654999999,-5.466114125,44.485551705434986,0.0,4.17791244,12.764484711878117,0.0,0.0,-5.02663022,76.5869082712687,0.512699999999999,32.026214748,1.0,1.0,6.0,1.0,-0.3915,-0.04,0.9600000000000016,-27.040000000000028,44.5,4.353,1.118,2.193,1.0,0.0,0.0
https://doi.org/10.1016/j.cej.2023.142052,Cu2O-24,CuO,Cu2O,14.95,hollow,0.0,47.5,55.0,72.5,47.5,55.0,72.5,0.0,91.92,8.08,glassy-carbon electrode,KHCO3,0.1,6.8,-0.86,C2H5OH,16.53,0.5,H-cell,1214.77,0.0,0.2,20.0,8.711374629016697e-05,1.0,5.611506252857393e-05,0.00019953203965729545,4.72796063,11.121387926358747,0.0006916,0.000264654999999,-5.466114125,44.485551705434986,0.0,4.17791244,12.764484711878117,0.0,0.0,-5.02663022,76.5869082712687,0.512699999999999,46.041864812,1.0,1.0,9.0,1.0,-0.0014000000000000123,-0.04,1.96,1.9600000000000033,44.5,4.353,1.118,2.193,1.0,0.0,0.0
https://doi.org/10.1016/j.cej.2023.142052,Cu2O-24,CuO,Cu2O,14.95,hollow,0.0,47.5,55.0,72.5,47.5,55.0,72.5,0.0,91.92,8.08,glassy-carbon electrode,KHCO3,0.1,6.8,-0.86,CH3COOH,2.73,0.5,H-cell,1214.77,0.0,0.2,20.0,8.711374629016697e-05,1.0,5.611506252857393e-05,0.00019953203965729545,4.72796063,11.121387926358747,0.0006916,0.000264654999999,-5.466114125,44.485551705434986,0.0,4.17791244,12.764484711878117,0.0,0.0,-5.02663022,76.5869082712687,0.512699999999999,60.021129368000004,2.0,1.0,8.0,0.5,0.09089999999999993,-0.53,0.8748582995951415,1.1560092559629747,44.5,4.353,1.118,2.193,1.0,0.0,0.0
https://doi.org/10.1016/j.cej.2023.142052,Cu2O-24,CuO,Cu2O,14.95,hollow,0.0,47.5,55.0,72.5,47.5,55.0,72.5,0.0,91.92,8.08,glassy-carbon electrode,KHCO3,0.1,6.8,-0.86,C3H7OH,6.58,0.5,H-cell,1214.77,0.0,0.2,20.0,8.711374629016697e-05,1.0,5.611506252857393e-05,0.00019953203965729545,4.72796063,11.121387926358747,0.0006916,0.000264654999999,-5.466114125,44.485551705434986,0.0,4.17791244,12.764484711878117,0.0,0.0,-5.02663022,76.5869082712687,0.512699999999999,60.057514876,1.0,1.0,12.0,1.0,0.38710000000000006,-0.04,1.297837837837838,1128.9599999999998,44.5,4.353,1.118,2.193,1.0,0.0,0.0
https://doi.org/10.1016/j.cej.2023.142052,Cu2O-24,CuO,Cu2O,14.95,hollow,0.0,47.5,55.0,72.5,47.5,55.0,72.5,0.0,91.92,8.08,glassy-carbon electrode,KHCO3,0.1,6.8,-0.86,H2,41.57,0.5,H-cell,1214.77,0.0,0.2,20.0,8.711374629016697e-05,1.0,5.611506252857393e-05,0.00019953203965729545,4.72796063,11.121387926358747,0.0006916,0.000264654999999,-5.466114125,44.485551705434986,0.0,4.17791244,12.764484711878117,0.0,0.0,-5.02663022,76.5869082712687,0.512699999999999,2.015650064,0.0,0.0,2.0,0.0,0.246,0.0,0.0,0.0,44.5,4.353,1.118,2.193,1.0,0.0,0.0
https://doi.org/10.1016/j.cej.2023.142052,Cu2O-30,CuO,Cu2O,10.3,hollow,0.0,37.5,57.5,72.5,37.5,57.5,72.5,0.0,95.1,4.9,glassy-carbon electrode,KHCO3,0.1,6.8,-1.05,CH4,4.36,0.5,H-cell,1214.77,0.0,0.2,20.0,9.954103597975783e-05,1.0,2.7611654181941535e-05,0.00019953203965729545,4.72796063,11.121387926358747,0.0006916,0.000264654999999,-5.466114125,44.485551705434986,0.0,4.17791244,12.764484711878117,0.0,0.0,-5.02663022,76.5869082712687,0.512699999999999,16.031300127999998,0.0,0.0,5.0,1.0,0.6361,0.0,0.0,0.0,44.5,4.353,1.118,2.193,1.0,0.0,0.0
https://doi.org/10.1016/j.cej.2023.142052,Cu2O-30,CuO,Cu2O,10.3,hollow,0.0,37.5,57.5,72.5,37.5,57.5,72.5,0.0,95.1,4.9,glassy-carbon electrode,KHCO3,0.1,6.8,-1.05,C2H4,3.49,0.5,H-cell,1214.77,0.0,0.2,20.0,9.954103597975783e-05,1.0,2.7611654181941535e-05,0.00019953203965729545,4.72796063,11.121387926358747,0.0006916,0.000264654999999,-5.466114125,44.485551705434986,0.0,4.17791244,12.764484711878117,0.0,0.0,-5.02663022,76.5869082712687,0.512699999999999,28.031300127999998,0.0,0.0,6.0,0.0,0.8022,-0.26,0.74,-6.106153846153846,44.5,4.353,1.118,2.193,1.0,0.0,0.0
https://doi.org/10.1016/j.cej.2023.142052,Cu2O-30,CuO,Cu2O,10.3,hollow,0.0,37.5,57.5,72.5,37.5,57.5,72.5,0.0,95.1,4.9,glassy-carbon electrode,KHCO3,0.1,6.8,-1.05,CO,0.52,0.5,H-cell,1214.77,0.0,0.2,20.0,9.954103597975783e-05,1.0,2.7611654181941535e-05,0.00019953203965729545,4.72796063,11.121387926358747,0.0006916,0.000264654999999,-5.466114125,44.485551705434986,0.0,4.17791244,12.764484711878117,0.0,0.0,-5.02663022,76.5869082712687,0.512699999999999,27.99491462,1.0,0.0,2.0,0.0,-0.03751,-0.26,0.74,-6.106153846153846,44.5,4.353,1.118,2.193,1.0,0.0,0.0
https://doi.org/10.1016/j.cej.2023.142052,Cu2O-30,CuO,Cu2O,10.3,hollow,0.0,37.5,57.5,72.5,37.5,57.5,72.5,0.0,95.1,4.9,glassy-carbon electrode,KHCO3,0.1,6.8,-1.05,HCOOH,1.57,0.5,H-cell,1214.77,0.0,0.2,20.0,9.954103597975783e-05,1.0,2.7611654181941535e-05,0.00019953203965729545,4.72796063,11.121387926358747,0.0006916,0.000264654999999,-5.466114125,44.485551705434986,0.0,4.17791244,12.764484711878117,0.0,0.0,-5.02663022,76.5869082712687,0.512699999999999,46.005479304,2.0,1.0,5.0,0.0,-0.29919999999999997,-0.53,1.4699999999999982,1.4700000000000009,44.5,4.353,1.118,2.193,1.0,0.0,0.0
https://doi.org/10.1016/j.cej.2023.142052,Cu2O-30,CuO,Cu2O,10.3,hollow,0.0,37.5,57.5,72.5,37.5,57.5,72.5,0.0,95.1,4.9,glassy-carbon electrode,KHCO3,0.1,6.8,-1.05,CH3OH,1.22,0.5,H-cell,1214.77,0.0,0.2,20.0,9.954103597975783e-05,1.0,2.7611654181941535e-05,0.00019953203965729545,4.72796063,11.121387926358747,0.0006916,0.000264654999999,-5.466114125,44.485551705434986,0.0,4.17791244,12.764484711878117,0.0,0.0,-5.02663022,76.5869082712687,0.512699999999999,32.026214748,1.0,1.0,6.0,1.0,-0.3915,-0.04,0.9600000000000016,-27.040000000000028,44.5,4.353,1.118,2.193,1.0,0.0,0.0
https://doi.org/10.1016/j.cej.2023.142052,Cu2O-30,CuO,Cu2O,10.3,hollow,0.0,37.5,57.5,72.5,37.5,57.5,72.5,0.0,95.1,4.9,glassy-carbon electrode,KHCO3,0.1,6.8,-1.05,C2H5OH,12.72,0.5,H-cell,1214.77,0.0,0.2,20.0,9.954103597975783e-05,1.0,2.7611654181941535e-05,0.00019953203965729545,4.72796063,11.121387926358747,0.0006916,0.000264654999999,-5.466114125,44.485551705434986,0.0,4.17791244,12.764484711878117,0.0,0.0,-5.02663022,76.5869082712687,0.512699999999999,46.041864812,1.0,1.0,9.0,1.0,-0.0014000000000000123,-0.04,1.96,1.9600000000000033,44.5,4.353,1.118,2.193,1.0,0.0,0.0
https://doi.org/10.1016/j.cej.2023.142052,Cu2O-30,CuO,Cu2O,10.3,hollow,0.0,37.5,57.5,72.5,37.5,57.5,72.5,0.0,95.1,4.9,glassy-carbon electrode,KHCO3,0.1,6.8,-1.05,CH3COOH,1.05,0.5,H-cell,1214.77,0.0,0.2,20.0,9.954103597975783e-05,1.0,2.7611654181941535e-05,0.00019953203965729545,4.72796063,11.121387926358747,0.0006916,0.000264654999999,-5.466114125,44.485551705434986,0.0,4.17791244,12.764484711878117,0.0,0.0,-5.02663022,76.5869082712687,0.512699999999999,60.021129368000004,2.0,1.0,8.0,0.5,0.09089999999999993,-0.53,0.8748582995951415,1.1560092559629747,44.5,4.353,1.118,2.193,1.0,0.0,0.0
https://doi.org/10.1016/j.cej.2023.142052,Cu2O-30,CuO,Cu2O,10.3,hollow,0.0,37.5,57.5,72.5,37.5,57.5,72.5,0.0,95.1,4.9,glassy-carbon electrode,KHCO3,0.1,6.8,-1.05,C3H7OH,9.41,0.5,H-cell,1214.77,0.0,0.2,20.0,9.954103597975783e-05,1.0,2.7611654181941535e-05,0.00019953203965729545,4.72796063,11.121387926358747,0.0006916,0.000264654999999,-5.466114125,44.485551705434986,0.0,4.17791244,12.764484711878117,0.0,0.0,-5.02663022,76.5869082712687,0.512699999999999,60.057514876,1.0,1.0,12.0,1.0,0.38710000000000006,-0.04,1.297837837837838,1128.9599999999998,44.5,4.353,1.118,2.193,1.0,0.0,0.0
https://doi.org/10.1016/j.cej.2023.142052,Cu2O-30,CuO,Cu2O,10.3,hollow,0.0,37.5,57.5,72.5,37.5,57.5,72.5,0.0,95.1,4.9,glassy-carbon electrode,KHCO3,0.1,6.8,-1.05,H2,39.74,0.5,H-cell,1214.77,0.0,0.2,20.0,9.954103597975783e-05,1.0,2.7611654181941535e-05,0.00019953203965729545,4.72796063,11.121387926358747,0.0006916,0.000264654999999,-5.466114125,44.485551705434986,0.0,4.17791244,12.764484711878117,0.0,0.0,-5.02663022,76.5869082712687,0.512699999999999,2.015650064,0.0,0.0,2.0,0.0,0.246,0.0,0.0,0.0,44.5,4.353,1.118,2.193,1.0,0.0,0.0
https://doi.org/10.1016/j.cej.2023.142052,Cu2O-30,CuO,Cu2O,10.3,hollow,0.0,37.5,57.5,72.5,37.5,57.5,72.5,0.0,95.1,4.9,glassy-carbon electrode,KHCO3,0.1,6.8,-1.03,CH4,4.01,0.5,H-cell,1214.77,0.0,0.2,20.0,9.954103597975783e-05,1.0,2.7611654181941535e-05,0.00019953203965729545,4.72796063,11.121387926358747,0.0006916,0.000264654999999,-5.466114125,44.485551705434986,0.0,4.17791244,12.764484711878117,0.0,0.0,-5.02663022,76.5869082712687,0.512699999999999,16.031300127999998,0.0,0.0,5.0,1.0,0.6361,0.0,0.0,0.0,44.5,4.353,1.118,2.193,1.0,0.0,0.0
https://doi.org/10.1016/j.cej.2023.142052,Cu2O-30,CuO,Cu2O,10.3,hollow,0.0,37.5,57.5,72.5,37.5,57.5,72.5,0.0,95.1,4.9,glassy-carbon electrode,KHCO3,0.1,6.8,-1.03,C2H4,12.37,0.5,H-cell,1214.77,0.0,0.2,20.0,9.954103597975783e-05,1.0,2.7611654181941535e-05,0.00019953203965729545,4.72796063,11.121387926358747,0.0006916,0.000264654999999,-5.466114125,44.485551705434986,0.0,4.17791244,12.764484711878117,0.0,0.0,-5.02663022,76.5869082712687,0.512699999999999,28.031300127999998,0.0,0.0,6.0,0.0,0.8022,-0.26,0.74,-6.106153846153846,44.5,4.353,1.118,2.193,1.0,0.0,0.0
