Repository: vovamirosh/-CO2RR-Beyond-Green-AI

File: Datasets/raw_dataset.csv (part 4 of 43)
,Number,Autor,Publication,Title,Journal,IF,DOI,"Stability, hour",Key Product,Article name,Formula,Compound_1,Compound_2,"Cat./Support ratio, % (at)",Morphology (TEM/SEM),"Pore size, nm",width min (nm),width aver (nm),width max (nm),length min (nm),length aver (nm),length max (nm),"Cu, % (at.)","Cu+, % (at.)","Cu(2+), % (at.)",Base,electrolyte,"conc, M",pH,RHE vs V,Product,"FE, %","Time, h",Type of reactor,"Loading, μg/cm2","Add_carbon, %","Surface area of electrode, cm2","Flow rate CO2, ml/min","Volume, cm3"
183,4,"Zhi-Qin Liang, Tao-Tao Zhuang, Ali Seifitokaldani, Jun Li, Chun-Wei Huang, Chih-Shan Tan, Yi Li, Phil De Luna, Cao Thang Dinh, Yongfeng Hu, Qunfeng Xiao, Pei-Lun Hsieh, Yuhang Wang, Fengwang Li, Rafael Quintero-Bermudez, Yansong Zhou, Peining Chen, Yuanjie Pang, Shen-Chuan Lo, Lih-Juann Chen, Hairen Tan, Zheng Xu, Suling Zhao, David Sinton & Edward H. Sargent",2018,Copper-on-nitride enhances the stable electrosynthesis of multi-carbon products from CO2,nature communications,14.7,10.1038/s41467-018-06311-0,30.0,C2H4,Cu-on-Cu3N,Cu1N0.22,Cu,Cu3N,61.76,sphere,,10.0,17.5,25.0,10.0,17.5,25.0,35.0,65.0,0.0,glassy-carbon electrode,KHCO3,0.1,6.8,-1.15,C2H4,39.0,,H-cell,1052.63,,0.19,,30.0
184,4,"Zhi-Qin Liang, Tao-Tao Zhuang, Ali Seifitokaldani, Jun Li, Chun-Wei Huang, Chih-Shan Tan, Yi Li, Phil De Luna, Cao Thang Dinh, Yongfeng Hu, Qunfeng Xiao, Pei-Lun Hsieh, Yuhang Wang, Fengwang Li, Rafael Quintero-Bermudez, Yansong Zhou, Peining Chen, Yuanjie Pang, Shen-Chuan Lo, Lih-Juann Chen, Hairen Tan, Zheng Xu, Suling Zhao, David Sinton & Edward H. Sargent",2018,Copper-on-nitride enhances the stable electrosynthesis of multi-carbon products from CO2,nature communications,14.7,10.1038/s41467-018-06311-0,30.0,C2H4,Cu-on-Cu3N,Cu1N0.22,Cu,Cu3N,61.76,sphere,,10.0,17.5,25.0,10.0,17.5,25.0,35.0,65.0,0.0,glassy-carbon electrode,KHCO3,0.1,6.8,-1.15,HCOOH,6.2,,H-cell,1052.63,,0.19,,30.0
185,4,"Zhi-Qin Liang, Tao-Tao Zhuang, Ali Seifitokaldani, Jun Li, Chun-Wei Huang, Chih-Shan Tan, Yi Li, Phil De Luna, Cao Thang Dinh, Yongfeng Hu, Qunfeng Xiao, Pei-Lun Hsieh, Yuhang Wang, Fengwang Li, Rafael Quintero-Bermudez, Yansong Zhou, Peining Chen, Yuanjie Pang, Shen-Chuan Lo, Lih-Juann Chen, Hairen Tan, Zheng Xu, Suling Zhao, David Sinton & Edward H. Sargent",2018,Copper-on-nitride enhances the stable electrosynthesis of multi-carbon products from CO2,nature communications,14.7,10.1038/s41467-018-06311-0,30.0,C2H4,Cu-on-Cu3N,Cu1N0.22,Cu,Cu3N,61.76,sphere,,10.0,17.5,25.0,10.0,17.5,25.0,35.0,65.0,0.0,glassy-carbon electrode,KHCO3,0.1,6.8,-1.15,C2H5OH,15.0,,H-cell,1052.63,,0.19,,30.0
186,4,"Zhi-Qin Liang, Tao-Tao Zhuang, Ali Seifitokaldani, Jun Li, Chun-Wei Huang, Chih-Shan Tan, Yi Li, Phil De Luna, Cao Thang Dinh, Yongfeng Hu, Qunfeng Xiao, Pei-Lun Hsieh, Yuhang Wang, Fengwang Li, Rafael Quintero-Bermudez, Yansong Zhou, Peining Chen, Yuanjie Pang, Shen-Chuan Lo, Lih-Juann Chen, Hairen Tan, Zheng Xu, Suling Zhao, David Sinton & Edward H. Sargent",2018,Copper-on-nitride enhances the stable electrosynthesis of multi-carbon products from CO2,nature communications,14.7,10.1038/s41467-018-06311-0,30.0,C2H4,Cu-on-Cu3N,Cu1N0.22,Cu,Cu3N,61.76,sphere,,10.0,17.5,25.0,10.0,17.5,25.0,35.0,65.0,0.0,glassy-carbon electrode,KHCO3,0.1,6.8,-1.15,C3H7OH,2.2,,H-cell,1052.63,,0.19,,30.0
187,4,"Zhi-Qin Liang, Tao-Tao Zhuang, Ali Seifitokaldani, Jun Li, Chun-Wei Huang, Chih-Shan Tan, Yi Li, Phil De Luna, Cao Thang Dinh, Yongfeng Hu, Qunfeng Xiao, Pei-Lun Hsieh, Yuhang Wang, Fengwang Li, Rafael Quintero-Bermudez, Yansong Zhou, Peining Chen, Yuanjie Pang, Shen-Chuan Lo, Lih-Juann Chen, Hairen Tan, Zheng Xu, Suling Zhao, David Sinton & Edward H. Sargent",2018,Copper-on-nitride enhances the stable electrosynthesis of multi-carbon products from CO2,nature communications,14.7,10.1038/s41467-018-06311-0,30.0,C2H4,Cu-on-Cu3N,Cu1N0.22,Cu,Cu3N,61.76,sphere,,10.0,17.5,25.0,10.0,17.5,25.0,35.0,65.0,0.0,glassy-carbon electrode,KHCO3,0.1,6.8,-1.25,H2,29.0,,H-cell,1052.63,,0.19,,30.0
188,4,"Zhi-Qin Liang, Tao-Tao Zhuang, Ali Seifitokaldani, Jun Li, Chun-Wei Huang, Chih-Shan Tan, Yi Li, Phil De Luna, Cao Thang Dinh, Yongfeng Hu, Qunfeng Xiao, Pei-Lun Hsieh, Yuhang Wang, Fengwang Li, Rafael Quintero-Bermudez, Yansong Zhou, Peining Chen, Yuanjie Pang, Shen-Chuan Lo, Lih-Juann Chen, Hairen Tan, Zheng Xu, Suling Zhao, David Sinton & Edward H. Sargent",2018,Copper-on-nitride enhances the stable electrosynthesis of multi-carbon products from CO2,nature communications,14.7,10.1038/s41467-018-06311-0,30.0,C2H4,Cu-on-Cu3N,Cu1N0.22,Cu,Cu3N,61.76,sphere,,10.0,17.5,25.0,10.0,17.5,25.0,35.0,65.0,0.0,glassy-carbon electrode,KHCO3,0.1,6.8,-1.25,CH4,3.0,,H-cell,1052.63,,0.19,,30.0
189,4,"Zhi-Qin Liang, Tao-Tao Zhuang, Ali Seifitokaldani, Jun Li, Chun-Wei Huang, Chih-Shan Tan, Yi Li, Phil De Luna, Cao Thang Dinh, Yongfeng Hu, Qunfeng Xiao, Pei-Lun Hsieh, Yuhang Wang, Fengwang Li, Rafael Quintero-Bermudez, Yansong Zhou, Peining Chen, Yuanjie Pang, Shen-Chuan Lo, Lih-Juann Chen, Hairen Tan, Zheng Xu, Suling Zhao, David Sinton & Edward H. Sargent",2018,Copper-on-nitride enhances the stable electrosynthesis of multi-carbon products from CO2,nature communications,14.7,10.1038/s41467-018-06311-0,30.0,C2H4,Cu-on-Cu3N,Cu1N0.22,Cu,Cu3N,61.76,sphere,,10.0,17.5,25.0,10.0,17.5,25.0,35.0,65.0,0.0,glassy-carbon electrode,KHCO3,0.1,6.8,-1.25,C2H4,40.9,,H-cell,1052.63,,0.19,,30.0
190,4,"Zhi-Qin Liang, Tao-Tao Zhuang, Ali Seifitokaldani, Jun Li, Chun-Wei Huang, Chih-Shan Tan, Yi Li, Phil De Luna, Cao Thang Dinh, Yongfeng Hu, Qunfeng Xiao, Pei-Lun Hsieh, Yuhang Wang, Fengwang Li, Rafael Quintero-Bermudez, Yansong Zhou, Peining Chen, Yuanjie Pang, Shen-Chuan Lo, Lih-Juann Chen, Hairen Tan, Zheng Xu, Suling Zhao, David Sinton & Edward H. Sargent",2018,Copper-on-nitride enhances the stable electrosynthesis of multi-carbon products from CO2,nature communications,14.7,10.1038/s41467-018-06311-0,30.0,C2H4,Cu-on-Cu3N,Cu1N0.22,Cu,Cu3N,61.76,sphere,,10.0,17.5,25.0,10.0,17.5,25.0,35.0,65.0,0.0,glassy-carbon electrode,KHCO3,0.1,6.8,-1.25,HCOOH,3.3,,H-cell,1052.63,,0.19,,30.0
191,4,"Zhi-Qin Liang, Tao-Tao Zhuang, Ali Seifitokaldani, Jun Li, Chun-Wei Huang, Chih-Shan Tan, Yi Li, Phil De Luna, Cao Thang Dinh, Yongfeng Hu, Qunfeng Xiao, Pei-Lun Hsieh, Yuhang Wang, Fengwang Li, Rafael Quintero-Bermudez, Yansong Zhou, Peining Chen, Yuanjie Pang, Shen-Chuan Lo, Lih-Juann Chen, Hairen Tan, Zheng Xu, Suling Zhao, David Sinton & Edward H. Sargent",2018,Copper-on-nitride enhances the stable electrosynthesis of multi-carbon products from CO2,nature communications,14.7,10.1038/s41467-018-06311-0,30.0,C2H4,Cu-on-Cu3N,Cu1N0.22,Cu,Cu3N,61.76,sphere,,10.0,17.5,25.0,10.0,17.5,25.0,35.0,65.0,0.0,glassy-carbon electrode,KHCO3,0.1,6.8,-1.25,C2H5OH,11.0,,H-cell,1052.63,,0.19,,30.0
192,4,"Zhi-Qin Liang, Tao-Tao Zhuang, Ali Seifitokaldani, Jun Li, Chun-Wei Huang, Chih-Shan Tan, Yi Li, Phil De Luna, Cao Thang Dinh, Yongfeng Hu, Qunfeng Xiao, Pei-Lun Hsieh, Yuhang Wang, Fengwang Li, Rafael Quintero-Bermudez, Yansong Zhou, Peining Chen, Yuanjie Pang, Shen-Chuan Lo, Lih-Juann Chen, Hairen Tan, Zheng Xu, Suling Zhao, David Sinton & Edward H. Sargent",2018,Copper-on-nitride enhances the stable electrosynthesis of multi-carbon products from CO2,nature communications,14.7,10.1038/s41467-018-06311-0,30.0,C2H4,Cu-on-Cu3N,Cu1N0.22,Cu,Cu3N,61.76,sphere,,10.0,17.5,25.0,10.0,17.5,25.0,35.0,65.0,0.0,glassy-carbon electrode,KHCO3,0.1,6.8,-1.25,C3H7OH,1.4,,H-cell,1052.63,,0.19,,30.0
193,4,"Zhi-Qin Liang, Tao-Tao Zhuang, Ali Seifitokaldani, Jun Li, Chun-Wei Huang, Chih-Shan Tan, Yi Li, Phil De Luna, Cao Thang Dinh, Yongfeng Hu, Qunfeng Xiao, Pei-Lun Hsieh, Yuhang Wang, Fengwang Li, Rafael Quintero-Bermudez, Yansong Zhou, Peining Chen, Yuanjie Pang, Shen-Chuan Lo, Lih-Juann Chen, Hairen Tan, Zheng Xu, Suling Zhao, David Sinton & Edward H. Sargent",2018,Copper-on-nitride enhances the stable electrosynthesis of multi-carbon products from CO2,nature communications,14.7,10.1038/s41467-018-06311-0,30.0,C2H4,Cu-on-Cu3N,Cu1N0.22,Cu,Cu3N,61.76,sphere,,10.0,17.5,25.0,10.0,17.5,25.0,35.0,65.0,0.0,glassy-carbon electrode,KHCO3,0.1,6.8,-1.35,H2,43.0,,H-cell,1052.63,,0.19,,30.0
194,4,"Zhi-Qin Liang, Tao-Tao Zhuang, Ali Seifitokaldani, Jun Li, Chun-Wei Huang, Chih-Shan Tan, Yi Li, Phil De Luna, Cao Thang Dinh, Yongfeng Hu, Qunfeng Xiao, Pei-Lun Hsieh, Yuhang Wang, Fengwang Li, Rafael Quintero-Bermudez, Yansong Zhou, Peining Chen, Yuanjie Pang, Shen-Chuan Lo, Lih-Juann Chen, Hairen Tan, Zheng Xu, Suling Zhao, David Sinton & Edward H. Sargent",2018,Copper-on-nitride enhances the stable electrosynthesis of multi-carbon products from CO2,nature communications,14.7,10.1038/s41467-018-06311-0,30.0,C2H4,Cu-on-Cu3N,Cu1N0.22,Cu,Cu3N,61.76,sphere,,10.0,17.5,25.0,10.0,17.5,25.0,35.0,65.0,0.0,glassy-carbon electrode,KHCO3,0.1,6.8,-1.35,CH4,2.8,,H-cell,1052.63,,0.19,,30.0
195,4,"Zhi-Qin Liang, Tao-Tao Zhuang, Ali Seifitokaldani, Jun Li, Chun-Wei Huang, Chih-Shan Tan, Yi Li, Phil De Luna, Cao Thang Dinh, Yongfeng Hu, Qunfeng Xiao, Pei-Lun Hsieh, Yuhang Wang, Fengwang Li, Rafael Quintero-Bermudez, Yansong Zhou, Peining Chen, Yuanjie Pang, Shen-Chuan Lo, Lih-Juann Chen, Hairen Tan, Zheng Xu, Suling Zhao, David Sinton & Edward H. Sargent",2018,Copper-on-nitride enhances the stable electrosynthesis of multi-carbon products from CO2,nature communications,14.7,10.1038/s41467-018-06311-0,30.0,C2H4,Cu-on-Cu3N,Cu1N0.22,Cu,Cu3N,61.76,sphere,,10.0,17.5,25.0,10.0,17.5,25.0,35.0,65.0,0.0,glassy-carbon electrode,KHCO3,0.1,6.8,-1.35,C2H4,36.0,,H-cell,1052.63,,0.19,,30.0
196,4,"Zhi-Qin Liang, Tao-Tao Zhuang, Ali Seifitokaldani, Jun Li, Chun-Wei Huang, Chih-Shan Tan, Yi Li, Phil De Luna, Cao Thang Dinh, Yongfeng Hu, Qunfeng Xiao, Pei-Lun Hsieh, Yuhang Wang, Fengwang Li, Rafael Quintero-Bermudez, Yansong Zhou, Peining Chen, Yuanjie Pang, Shen-Chuan Lo, Lih-Juann Chen, Hairen Tan, Zheng Xu, Suling Zhao, David Sinton & Edward H. Sargent",2018,Copper-on-nitride enhances the stable electrosynthesis of multi-carbon products from CO2,nature communications,14.7,10.1038/s41467-018-06311-0,30.0,C2H4,Cu-on-Cu3N,Cu1N0.22,Cu,Cu3N,61.76,sphere,,10.0,17.5,25.0,10.0,17.5,25.0,35.0,65.0,0.0,glassy-carbon electrode,KHCO3,0.1,6.8,-1.35,HCOOH,2.9,,H-cell,1052.63,,0.19,,30.0
197,4,"Zhi-Qin Liang, Tao-Tao Zhuang, Ali Seifitokaldani, Jun Li, Chun-Wei Huang, Chih-Shan Tan, Yi Li, Phil De Luna, Cao Thang Dinh, Yongfeng Hu, Qunfeng Xiao, Pei-Lun Hsieh, Yuhang Wang, Fengwang Li, Rafael Quintero-Bermudez, Yansong Zhou, Peining Chen, Yuanjie Pang, Shen-Chuan Lo, Lih-Juann Chen, Hairen Tan, Zheng Xu, Suling Zhao, David Sinton & Edward H. Sargent",2018,Copper-on-nitride enhances the stable electrosynthesis of multi-carbon products from CO2,nature communications,14.7,10.1038/s41467-018-06311-0,30.0,C2H4,Cu-on-Cu3N,Cu1N0.22,Cu,Cu3N,61.76,sphere,,10.0,17.5,25.0,10.0,17.5,25.0,35.0,65.0,0.0,glassy-carbon electrode,KHCO3,0.1,6.8,-1.35,C2H5OH,9.1,,H-cell,1052.63,,0.19,,30.0
198,4,"Zhi-Qin Liang, Tao-Tao Zhuang, Ali Seifitokaldani, Jun Li, Chun-Wei Huang, Chih-Shan Tan, Yi Li, Phil De Luna, Cao Thang Dinh, Yongfeng Hu, Qunfeng Xiao, Pei-Lun Hsieh, Yuhang Wang, Fengwang Li, Rafael Quintero-Bermudez, Yansong Zhou, Peining Chen, Yuanjie Pang, Shen-Chuan Lo, Lih-Juann Chen, Hairen Tan, Zheng Xu, Suling Zhao, David Sinton & Edward H. Sargent",2018,Copper-on-nitride enhances the stable electrosynthesis of multi-carbon products from CO2,nature communications,14.7,10.1038/s41467-018-06311-0,30.0,C2H4,Cu-on-Cu3N,Cu1N0.22,Cu,Cu3N,61.76,sphere,,10.0,17.5,25.0,10.0,17.5,25.0,35.0,65.0,0.0,glassy-carbon electrode,KHCO3,0.1,6.8,-1.35,C3H7OH,1.9,,H-cell,1052.63,,0.19,,30.0
199,4,"Zhi-Qin Liang, Tao-Tao Zhuang, Ali Seifitokaldani, Jun Li, Chun-Wei Huang, Chih-Shan Tan, Yi Li, Phil De Luna, Cao Thang Dinh, Yongfeng Hu, Qunfeng Xiao, Pei-Lun Hsieh, Yuhang Wang, Fengwang Li, Rafael Quintero-Bermudez, Yansong Zhou, Peining Chen, Yuanjie Pang, Shen-Chuan Lo, Lih-Juann Chen, Hairen Tan, Zheng Xu, Suling Zhao, David Sinton & Edward H. Sargent",2018,Copper-on-nitride enhances the stable electrosynthesis of multi-carbon products from CO2,nature communications,14.7,10.1038/s41467-018-06311-0,30.0,C2H4,Cu-on-Cu3N,Cu1N0.22,Cu,Cu3N,61.76,sphere,,10.0,17.5,25.0,10.0,17.5,25.0,35.0,65.0,0.0,glassy-carbon electrode,KHCO3,0.1,6.8,-1.45,H2,53.1,,H-cell,1052.63,,0.19,,30.0
200,4,"Zhi-Qin Liang, Tao-Tao Zhuang, Ali Seifitokaldani, Jun Li, Chun-Wei Huang, Chih-Shan Tan, Yi Li, Phil De Luna, Cao Thang Dinh, Yongfeng Hu, Qunfeng Xiao, Pei-Lun Hsieh, Yuhang Wang, Fengwang Li, Rafael Quintero-Bermudez, Yansong Zhou, Peining Chen, Yuanjie Pang, Shen-Chuan Lo, Lih-Juann Chen, Hairen Tan, Zheng Xu, Suling Zhao, David Sinton & Edward H. Sargent",2018,Copper-on-nitride enhances the stable electrosynthesis of multi-carbon products from CO2,nature communications,14.7,10.1038/s41467-018-06311-0,30.0,C2H4,Cu-on-Cu3N,Cu1N0.22,Cu,Cu3N,61.76,sphere,,10.0,17.5,25.0,10.0,17.5,25.0,35.0,65.0,0.0,glassy-carbon electrode,KHCO3,0.1,6.8,-1.45,CH4,3.8,,H-cell,1052.63,,0.19,,30.0
201,4,"Zhi-Qin Liang, Tao-Tao Zhuang, Ali Seifitokaldani, Jun Li, Chun-Wei Huang, Chih-Shan Tan, Yi Li, Phil De Luna, Cao Thang Dinh, Yongfeng Hu, Qunfeng Xiao, Pei-Lun Hsieh, Yuhang Wang, Fengwang Li, Rafael Quintero-Bermudez, Yansong Zhou, Peining Chen, Yuanjie Pang, Shen-Chuan Lo, Lih-Juann Chen, Hairen Tan, Zheng Xu, Suling Zhao, David Sinton & Edward H. Sargent",2018,Copper-on-nitride enhances the stable electrosynthesis of multi-carbon products from CO2,nature communications,14.7,10.1038/s41467-018-06311-0,30.0,C2H4,Cu-on-Cu3N,Cu1N0.22,Cu,Cu3N,61.76,sphere,,10.0,17.5,25.0,10.0,17.5,25.0,35.0,65.0,0.0,glassy-carbon electrode,KHCO3,0.1,6.8,-1.45,C2H4,28.0,,H-cell,1052.63,,0.19,,30.0
202,4,"Zhi-Qin Liang, Tao-Tao Zhuang, Ali Seifitokaldani, Jun Li, Chun-Wei Huang, Chih-Shan Tan, Yi Li, Phil De Luna, Cao Thang Dinh, Yongfeng Hu, Qunfeng Xiao, Pei-Lun Hsieh, Yuhang Wang, Fengwang Li, Rafael Quintero-Bermudez, Yansong Zhou, Peining Chen, Yuanjie Pang, Shen-Chuan Lo, Lih-Juann Chen, Hairen Tan, Zheng Xu, Suling Zhao, David Sinton & Edward H. Sargent",2018,Copper-on-nitride enhances the stable electrosynthesis of multi-carbon products from CO2,nature communications,14.7,10.1038/s41467-018-06311-0,30.0,C2H4,Cu-on-Cu3N,Cu1N0.22,Cu,Cu3N,61.76,sphere,,10.0,17.5,25.0,10.0,17.5,25.0,35.0,65.0,0.0,glassy-carbon electrode,KHCO3,0.1,6.8,-1.45,HCOOH,2.2,,H-cell,1052.63,,0.19,,30.0
203,4,"Zhi-Qin Liang, Tao-Tao Zhuang, Ali Seifitokaldani, Jun Li, Chun-Wei Huang, Chih-Shan Tan, Yi Li, Phil De Luna, Cao Thang Dinh, Yongfeng Hu, Qunfeng Xiao, Pei-Lun Hsieh, Yuhang Wang, Fengwang Li, Rafael Quintero-Bermudez, Yansong Zhou, Peining Chen, Yuanjie Pang, Shen-Chuan Lo, Lih-Juann Chen, Hairen Tan, Zheng Xu, Suling Zhao, David Sinton & Edward H. Sargent",2018,Copper-on-nitride enhances the stable electrosynthesis of multi-carbon products from CO2,nature communications,14.7,10.1038/s41467-018-06311-0,30.0,C2H4,Cu-on-Cu3N,Cu1N0.22,Cu,Cu3N,61.76,sphere,,10.0,17.5,25.0,10.0,17.5,25.0,35.0,65.0,0.0,glassy-carbon electrode,KHCO3,0.1,6.8,-1.45,C2H5OH,4.8,,H-cell,1052.63,,0.19,,30.0
204,30,"Rui Zhang,b , Feifei Chen , Haokun Jin , Yong Zhang , Xiaoya Hao , Yingda Liu , Tianming Feng , Xinghua Zhang, Zunming Lu, Weihua Wang , Feng Lu , Hong Dong , Hui Liu, Hui Liu, , Yahui Cheng",2023,Highly stability Cu+ species in hollow Cu2O nanoreactors by modulating cavity size for CO2 electroreduction to C2+ products,Chemical Engineering Journal,13.3,https://doi.org/10.1016/j.cej.2023.142052,30.0,C2H4,Cu2O-18,Cu1O0.5651,CuO,Cu2O,23.04,hollow,,45.0,65.0,95.0,45.0,65.0,95.0,0.0,86.98,13.02,glassy-carbon electrode,KHCO3,0.1,6.8,-1.11,C2H4,15.53,0.5,H-cell,1214.77,0.0,0.2,20.0,
205,30,"Rui Zhang,b , Feifei Chen , Haokun Jin , Yong Zhang , Xiaoya Hao , Yingda Liu , Tianming Feng , Xinghua Zhang, Zunming Lu, Weihua Wang , Feng Lu , Hong Dong , Hui Liu, Hui Liu, , Yahui Cheng",2023,Highly stability Cu+ species in hollow Cu2O nanoreactors by modulating cavity size for CO2 electroreduction to C2+ products,Chemical Engineering Journal,13.3,https://doi.org/10.1016/j.cej.2023.142052,30.0,C2H4,Cu2O-18,Cu1O0.5651,CuO,Cu2O,23.04,hollow,,45.0,65.0,95.0,45.0,65.0,95.0,0.0,86.98,13.02,glassy-carbon electrode,KHCO3,0.1,6.8,-1.11,CO,6.83,0.5,H-cell,1214.77,0.0,0.2,20.0,
206,30,"Rui Zhang,b , Feifei Chen , Haokun Jin , Yong Zhang , Xiaoya Hao , Yingda Liu , Tianming Feng , Xinghua Zhang, Zunming Lu, Weihua Wang , Feng Lu , Hong Dong , Hui Liu, Hui Liu, , Yahui Cheng",2023,Highly stability Cu+ species in hollow Cu2O nanoreactors by modulating cavity size for CO2 electroreduction to C2+ products,Chemical Engineering Journal,13.3,https://doi.org/10.1016/j.cej.2023.142052,30.0,C2H4,Cu2O-18,Cu1O0.5651,CuO,Cu2O,23.04,hollow,,45.0,65.0,95.0,45.0,65.0,95.0,0.0,86.98,13.02,glassy-carbon electrode,KHCO3,0.1,6.8,-1.11,HCOOH,2.22,0.5,H-cell,1214.77,0.0,0.2,20.0,
207,30,"Rui Zhang,b , Feifei Chen , Haokun Jin , Yong Zhang , Xiaoya Hao , Yingda Liu , Tianming Feng , Xinghua Zhang, Zunming Lu, Weihua Wang , Feng Lu , Hong Dong , Hui Liu, Hui Liu, , Yahui Cheng",2023,Highly stability Cu+ species in hollow Cu2O nanoreactors by modulating cavity size for CO2 electroreduction to C2+ products,Chemical Engineering Journal,13.3,https://doi.org/10.1016/j.cej.2023.142052,30.0,C2H4,Cu2O-18,Cu1O0.5651,CuO,Cu2O,23.04,hollow,,45.0,65.0,95.0,45.0,65.0,95.0,0.0,86.98,13.02,glassy-carbon electrode,KHCO3,0.1,6.8,-1.11,CH3OH,2.9,0.5,H-cell,1214.77,0.0,0.2,20.0,
208,30,"Rui Zhang,b , Feifei Chen , Haokun Jin , Yong Zhang , Xiaoya Hao , Yingda Liu , Tianming Feng , Xinghua Zhang, Zunming Lu, Weihua Wang , Feng Lu , Hong Dong , Hui Liu, Hui Liu, , Yahui Cheng",2023,Highly stability Cu+ species in hollow Cu2O nanoreactors by modulating cavity size for CO2 electroreduction to C2+ products,Chemical Engineering Journal,13.3,https://doi.org/10.1016/j.cej.2023.142052,30.0,C2H4,Cu2O-18,Cu1O0.5651,CuO,Cu2O,23.04,hollow,,45.0,65.0,95.0,45.0,65.0,95.0,0.0,86.98,13.02,glassy-carbon electrode,KHCO3,0.1,6.8,-1.11,C2H5OH,17.92,0.5,H-cell,1214.77,0.0,0.2,20.0,
209,30,"Rui Zhang,b , Feifei Chen , Haokun Jin , Yong Zhang , Xiaoya Hao , Yingda Liu , Tianming Feng , Xinghua Zhang, Zunming Lu, Weihua Wang , Feng Lu , Hong Dong , Hui Liu, Hui Liu, , Yahui Cheng",2023,Highly stability Cu+ species in hollow Cu2O nanoreactors by modulating cavity size for CO2 electroreduction to C2+ products,Chemical Engineering Journal,13.3,https://doi.org/10.1016/j.cej.2023.142052,30.0,C2H4,Cu2O-18,Cu1O0.5651,CuO,Cu2O,23.04,hollow,,45.0,65.0,95.0,45.0,65.0,95.0,0.0,86.98,13.02,glassy-carbon electrode,KHCO3,0.1,6.8,-1.11,CH3COOH,1.02,0.5,H-cell,1214.77,0.0,0.2,20.0,
210,30,"Rui Zhang,b , Feifei Chen , Haokun Jin , Yong Zhang , Xiaoya Hao , Yingda Liu , Tianming Feng , Xinghua Zhang, Zunming Lu, Weihua Wang , Feng Lu , Hong Dong , Hui Liu, Hui Liu, , Yahui Cheng",2023,Highly stability Cu+ species in hollow Cu2O nanoreactors by modulating cavity size for CO2 electroreduction to C2+ products,Chemical Engineering Journal,13.3,https://doi.org/10.1016/j.cej.2023.142052,30.0,C2H4,Cu2O-18,Cu1O0.5651,CuO,Cu2O,23.04,hollow,,45.0,65.0,95.0,45.0,65.0,95.0,0.0,86.98,13.02,glassy-carbon electrode,KHCO3,0.1,6.8,-1.11,C3H7OH,15.7,0.5,H-cell,1214.77,0.0,0.2,20.0,
211,30,"Rui Zhang,b , Feifei Chen , Haokun Jin , Yong Zhang , Xiaoya Hao , Yingda Liu , Tianming Feng , Xinghua Zhang, Zunming Lu, Weihua Wang , Feng Lu , Hong Dong , Hui Liu, Hui Liu, , Yahui Cheng",2023,Highly stability Cu+ species in hollow Cu2O nanoreactors by modulating cavity size for CO2 electroreduction to C2+ products,Chemical Engineering Journal,13.3,https://doi.org/10.1016/j.cej.2023.142052,30.0,C2H4,Cu2O-18,Cu1O0.5651,CuO,Cu2O,23.04,hollow,,45.0,65.0,95.0,45.0,65.0,95.0,0.0,86.98,13.02,glassy-carbon electrode,KHCO3,0.1,6.8,-1.11,H2,23.38,0.5,H-cell,1214.77,0.0,0.2,20.0,
212,30,"Rui Zhang,b , Feifei Chen , Haokun Jin , Yong Zhang , Xiaoya Hao , Yingda Liu , Tianming Feng , Xinghua Zhang, Zunming Lu, Weihua Wang , Feng Lu , Hong Dong , Hui Liu, Hui Liu, , Yahui Cheng",2023,Highly stability Cu+ species in hollow Cu2O nanoreactors by modulating cavity size for CO2 electroreduction to C2+ products,Chemical Engineering Journal,13.3,https://doi.org/10.1016/j.cej.2023.142052,30.0,C2H4,Cu2O-18,Cu1O0.5651,CuO,Cu2O,23.04,hollow,,45.0,65.0,95.0,45.0,65.0,95.0,0.0,86.98,13.02,glassy-carbon electrode,KHCO3,0.1,6.8,-1.05,C2H4,10.24,0.5,H-cell,1214.77,0.0,0.2,20.0,
213,30,"Rui Zhang,b , Feifei Chen , Haokun Jin , Yong Zhang , Xiaoya Hao , Yingda Liu , Tianming Feng , Xinghua Zhang, Zunming Lu, Weihua Wang , Feng Lu , Hong Dong , Hui Liu, Hui Liu, , Yahui Cheng",2023,Highly stability Cu+ species in hollow Cu2O nanoreactors by modulating cavity size for CO2 electroreduction to C2+ products,Chemical Engineering Journal,13.3,https://doi.org/10.1016/j.cej.2023.142052,30.0,C2H4,Cu2O-18,Cu1O0.5651,CuO,Cu2O,23.04,hollow,,45.0,65.0,95.0,45.0,65.0,95.0,0.0,86.98,13.02,glassy-carbon electrode,KHCO3,0.1,6.8,-1.05,CO,7.34,0.5,H-cell,1214.77,0.0,0.2,20.0,
214,30,"Rui Zhang,b , Feifei Chen , Haokun Jin , Yong Zhang , Xiaoya Hao , Yingda Liu , Tianming Feng , Xinghua Zhang, Zunming Lu, Weihua Wang , Feng Lu , Hong Dong , Hui Liu, Hui Liu, , Yahui Cheng",2023,Highly stability Cu+ species in hollow Cu2O nanoreactors by modulating cavity size for CO2 electroreduction to C2+ products,Chemical Engineering Journal,13.3,https://doi.org/10.1016/j.cej.2023.142052,30.0,C2H4,Cu2O-18,Cu1O0.5651,CuO,Cu2O,23.04,hollow,,45.0,65.0,95.0,45.0,65.0,95.0,0.0,86.98,13.02,glassy-carbon electrode,KHCO3,0.1,6.8,-1.05,HCOOH,8.87,0.5,H-cell,1214.77,0.0,0.2,20.0,
215,30,"Rui Zhang,b , Feifei Chen , Haokun Jin , Yong Zhang , Xiaoya Hao , Yingda Liu , Tianming Feng , Xinghua Zhang, Zunming Lu, Weihua Wang , Feng Lu , Hong Dong , Hui Liu, Hui Liu, , Yahui Cheng",2023,Highly stability Cu+ species in hollow Cu2O nanoreactors by modulating cavity size for CO2 electroreduction to C2+ products,Chemical Engineering Journal,13.3,https://doi.org/10.1016/j.cej.2023.142052,30.0,C2H4,Cu2O-18,Cu1O0.5651,CuO,Cu2O,23.04,hollow,,45.0,65.0,95.0,45.0,65.0,95.0,0.0,86.98,13.02,glassy-carbon electrode,KHCO3,0.1,6.8,-1.05,CH3OH,3.41,0.5,H-cell,1214.77,0.0,0.2,20.0,
216,30,"Rui Zhang,b , Feifei Chen , Haokun Jin , Yong Zhang , Xiaoya Hao , Yingda Liu , Tianming Feng , Xinghua Zhang, Zunming Lu, Weihua Wang , Feng Lu , Hong Dong , Hui Liu, Hui Liu, , Yahui Cheng",2023,Highly stability Cu+ species in hollow Cu2O nanoreactors by modulating cavity size for CO2 electroreduction to C2+ products,Chemical Engineering Journal,13.3,https://doi.org/10.1016/j.cej.2023.142052,30.0,C2H4,Cu2O-18,Cu1O0.5651,CuO,Cu2O,23.04,hollow,,45.0,65.0,95.0,45.0,65.0,95.0,0.0,86.98,13.02,glassy-carbon electrode,KHCO3,0.1,6.8,-1.05,C2H5OH,16.55,0.5,H-cell,1214.77,0.0,0.2,20.0,
217,30,"Rui Zhang,b , Feifei Chen , Haokun Jin , Yong Zhang , Xiaoya Hao , Yingda Liu , Tianming Feng , Xinghua Zhang, Zunming Lu, Weihua Wang , Feng Lu , Hong Dong , Hui Liu, Hui Liu, , Yahui Cheng",2023,Highly stability Cu+ species in hollow Cu2O nanoreactors by modulating cavity size for CO2 electroreduction to C2+ products,Chemical Engineering Journal,13.3,https://doi.org/10.1016/j.cej.2023.142052,30.0,C2H4,Cu2O-18,Cu1O0.5651,CuO,Cu2O,23.04,hollow,,45.0,65.0,95.0,45.0,65.0,95.0,0.0,86.98,13.02,glassy-carbon electrode,KHCO3,0.1,6.8,-1.05,CH3COOH,4.95,0.5,H-cell,1214.77,0.0,0.2,20.0,
218,30,"Rui Zhang,b , Feifei Chen , Haokun Jin , Yong Zhang , Xiaoya Hao , Yingda Liu , Tianming Feng , Xinghua Zhang, Zunming Lu, Weihua Wang , Feng Lu , Hong Dong , Hui Liu, Hui Liu, , Yahui Cheng",2023,Highly stability Cu+ species in hollow Cu2O nanoreactors by modulating cavity size for CO2 electroreduction to C2+ products,Chemical Engineering Journal,13.3,https://doi.org/10.1016/j.cej.2023.142052,30.0,C2H4,Cu2O-18,Cu1O0.5651,CuO,Cu2O,23.04,hollow,,45.0,65.0,95.0,45.0,65.0,95.0,0.0,86.98,13.02,glassy-carbon electrode,KHCO3,0.1,6.8,-1.05,C3H7OH,9.56,0.5,H-cell,1214.77,0.0,0.2,20.0,
219,30,"Rui Zhang,b , Feifei Chen , Haokun Jin , Yong Zhang , Xiaoya Hao , Yingda Liu , Tianming Feng , Xinghua Zhang, Zunming Lu, Weihua Wang , Feng Lu , Hong Dong , Hui Liu, Hui Liu, , Yahui Cheng",2023,Highly stability Cu+ species in hollow Cu2O nanoreactors by modulating cavity size for CO2 electroreduction to C2+ products,Chemical Engineering Journal,13.3,https://doi.org/10.1016/j.cej.2023.142052,30.0,C2H4,Cu2O-18,Cu1O0.5651,CuO,Cu2O,23.04,hollow,,45.0,65.0,95.0,45.0,65.0,95.0,0.0,86.98,13.02,glassy-carbon electrode,KHCO3,0.1,6.8,-1.05,H2,27.65,0.5,H-cell,1214.77,0.0,0.2,20.0,
220,30,"Rui Zhang,b , Feifei Chen , Haokun Jin , Yong Zhang , Xiaoya Hao , Yingda Liu , Tianming Feng , Xinghua Zhang, Zunming Lu, Weihua Wang , Feng Lu , Hong Dong , Hui Liu, Hui Liu, , Yahui Cheng",2023,Highly stability Cu+ species in hollow Cu2O nanoreactors by modulating cavity size for CO2 electroreduction to C2+ products,Chemical Engineering Journal,13.3,https://doi.org/10.1016/j.cej.2023.142052,30.0,C2H4,Cu2O-18,Cu1O0.5651,CuO,Cu2O,23.04,hollow,,45.0,65.0,95.0,45.0,65.0,95.0,0.0,86.98,13.02,glassy-carbon electrode,KHCO3,0.1,6.8,-0.99,C2H4,6.14,0.5,H-cell,1214.77,0.0,0.2,20.0,
221,30,"Rui Zhang,b , Feifei Chen , Haokun Jin , Yong Zhang , Xiaoya Hao , Yingda Liu , Tianming Feng , Xinghua Zhang, Zunming Lu, Weihua Wang , Feng Lu , Hong Dong , Hui Liu, Hui Liu, , Yahui Cheng",2023,Highly stability Cu+ species in hollow Cu2O nanoreactors by modulating cavity size for CO2 electroreduction to C2+ products,Chemical Engineering Journal,13.3,https://doi.org/10.1016/j.cej.2023.142052,30.0,C2H4,Cu2O-18,Cu1O0.5651,CuO,Cu2O,23.04,hollow,,45.0,65.0,95.0,45.0,65.0,95.0,0.0,86.98,13.02,glassy-carbon electrode,KHCO3,0.1,6.8,-0.99,CO,9.56,0.5,H-cell,1214.77,0.0,0.2,20.0,
222,30,"Rui Zhang,b , Feifei Chen , Haokun Jin , Yong Zhang , Xiaoya Hao , Yingda Liu , Tianming Feng , Xinghua Zhang, Zunming Lu, Weihua Wang , Feng Lu , Hong Dong , Hui Liu, Hui Liu, , Yahui Cheng",2023,Highly stability Cu+ species in hollow Cu2O nanoreactors by modulating cavity size for CO2 electroreduction to C2+ products,Chemical Engineering Journal,13.3,https://doi.org/10.1016/j.cej.2023.142052,30.0,C2H4,Cu2O-18,Cu1O0.5651,CuO,Cu2O,23.04,hollow,,45.0,65.0,95.0,45.0,65.0,95.0,0.0,86.98,13.02,glassy-carbon electrode,KHCO3,0.1,6.8,-0.99,HCOOH,10.75,0.5,H-cell,1214.77,0.0,0.2,20.0,
223,30,"Rui Zhang,b , Feifei Chen , Haokun Jin , Yong Zhang , Xiaoya Hao , Yingda Liu , Tianming Feng , Xinghua Zhang, Zunming Lu, Weihua Wang , Feng Lu , Hong Dong , Hui Liu, Hui Liu, , Yahui Cheng",2023,Highly stability Cu+ species in hollow Cu2O nanoreactors by modulating cavity size for CO2 electroreduction to C2+ products,Chemical Engineering Journal,13.3,https://doi.org/10.1016/j.cej.2023.142052,30.0,C2H4,Cu2O-18,Cu1O0.5651,CuO,Cu2O,23.04,hollow,,45.0,65.0,95.0,45.0,65.0,95.0,0.0,86.98,13.02,glassy-carbon electrode,KHCO3,0.1,6.8,-0.99,CH3OH,2.05,0.5,H-cell,1214.77,0.0,0.2,20.0,
224,30,"Rui Zhang,b , Feifei Chen , Haokun Jin , Yong Zhang , Xiaoya Hao , Yingda Liu , Tianming Feng , Xinghua Zhang, Zunming Lu, Weihua Wang , Feng Lu , Hong Dong , Hui Liu, Hui Liu, , Yahui Cheng",2023,Highly stability Cu+ species in hollow Cu2O nanoreactors by modulating cavity size for CO2 electroreduction to C2+ products,Chemical Engineering Journal,13.3,https://doi.org/10.1016/j.cej.2023.142052,30.0,C2H4,Cu2O-18,Cu1O0.5651,CuO,Cu2O,23.04,hollow,,45.0,65.0,95.0,45.0,65.0,95.0,0.0,86.98,13.02,glassy-carbon electrode,KHCO3,0.1,6.8,-0.99,C2H5OH,12.29,0.5,H-cell,1214.77,0.0,0.2,20.0,
225,30,"Rui Zhang,b , Feifei Chen , Haokun Jin , Yong Zhang , Xiaoya Hao , Yingda Liu , Tianming Feng , Xinghua Zhang, Zunming Lu, Weihua Wang , Feng Lu , Hong Dong , Hui Liu, Hui Liu, , Yahui Cheng",2023,Highly stability Cu+ species in hollow Cu2O nanoreactors by modulating cavity size for CO2 electroreduction to C2+ products,Chemical Engineering Journal,13.3,https://doi.org/10.1016/j.cej.2023.142052,30.0,C2H4,Cu2O-18,Cu1O0.5651,CuO,Cu2O,23.04,hollow,,45.0,65.0,95.0,45.0,65.0,95.0,0.0,86.98,13.02,glassy-carbon electrode,KHCO3,0.1,6.8,-0.99,CH3COOH,1.37,0.5,H-cell,1214.77,0.0,0.2,20.0,
226,30,"Rui Zhang,b , Feifei Chen , Haokun Jin , Yong Zhang , Xiaoya Hao , Yingda Liu , Tianming Feng , Xinghua Zhang, Zunming Lu, Weihua Wang , Feng Lu , Hong Dong , Hui Liu, Hui Liu, , Yahui Cheng",2023,Highly stability Cu+ species in hollow Cu2O nanoreactors by modulating cavity size for CO2 electroreduction to C2+ products,Chemical Engineering Journal,13.3,https://doi.org/10.1016/j.cej.2023.142052,30.0,C2H4,Cu2O-18,Cu1O0.5651,CuO,Cu2O,23.04,hollow,,45.0,65.0,95.0,45.0,65.0,95.0,0.0,86.98,13.02,glassy-carbon electrode,KHCO3,0.1,6.8,-0.99,C3H7OH,8.87,0.5,H-cell,1214.77,0.0,0.2,20.0,
227,30,"Rui Zhang,b , Feifei Chen , Haokun Jin , Yong Zhang , Xiaoya Hao , Yingda Liu , Tianming Feng , Xinghua Zhang, Zunming Lu, Weihua Wang , Feng Lu , Hong Dong , Hui Liu, Hui Liu, , Yahui Cheng",2023,Highly stability Cu+ species in hollow Cu2O nanoreactors by modulating cavity size for CO2 electroreduction to C2+ products,Chemical Engineering Journal,13.3,https://doi.org/10.1016/j.cej.2023.142052,30.0,C2H4,Cu2O-18,Cu1O0.5651,CuO,Cu2O,23.04,hollow,,45.0,65.0,95.0,45.0,65.0,95.0,0.0,86.98,13.02,glassy-carbon electrode,KHCO3,0.1,6.8,-0.99,H2,33.45,0.5,H-cell,1214.77,0.0,0.2,20.0,
228,30,"Rui Zhang,b , Feifei Chen , Haokun Jin , Yong Zhang , Xiaoya Hao , Yingda Liu , Tianming Feng , Xinghua Zhang, Zunming Lu, Weihua Wang , Feng Lu , Hong Dong , Hui Liu, Hui Liu, , Yahui Cheng",2023,Highly stability Cu+ species in hollow Cu2O nanoreactors by modulating cavity size for CO2 electroreduction to C2+ products,Chemical Engineering Journal,13.3,https://doi.org/10.1016/j.cej.2023.142052,30.0,C2H4,Cu2O-18,Cu1O0.5651,CuO,Cu2O,23.04,hollow,,45.0,65.0,95.0,45.0,65.0,95.0,0.0,86.98,13.02,glassy-carbon electrode,KHCO3,0.1,6.8,-0.94,C2H4,2.9,0.5,H-cell,1214.77,0.0,0.2,20.0,
229,30,"Rui Zhang,b , Feifei Chen , Haokun Jin , Yong Zhang , Xiaoya Hao , Yingda Liu , Tianming Feng , Xinghua Zhang, Zunming Lu, Weihua Wang , Feng Lu , Hong Dong , Hui Liu, Hui Liu, , Yahui Cheng",2023,Highly stability Cu+ species in hollow Cu2O nanoreactors by modulating cavity size for CO2 electroreduction to C2+ products,Chemical Engineering Journal,13.3,https://doi.org/10.1016/j.cej.2023.142052,30.0,C2H4,Cu2O-18,Cu1O0.5651,CuO,Cu2O,23.04,hollow,,45.0,65.0,95.0,45.0,65.0,95.0,0.0,86.98,13.02,glassy-carbon electrode,KHCO3,0.1,6.8,-0.94,CO,12.46,0.5,H-cell,1214.77,0.0,0.2,20.0,
230,30,"Rui Zhang,b , Feifei Chen , Haokun Jin , Yong Zhang , Xiaoya Hao , Yingda Liu , Tianming Feng , Xinghua Zhang, Zunming Lu, Weihua Wang , Feng Lu , Hong Dong , Hui Liu, Hui Liu, , Yahui Cheng",2023,Highly stability Cu+ species in hollow Cu2O nanoreactors by modulating cavity size for CO2 electroreduction to C2+ products,Chemical Engineering Journal,13.3,https://doi.org/10.1016/j.cej.2023.142052,30.0,C2H4,Cu2O-18,Cu1O0.5651,CuO,Cu2O,23.04,hollow,,45.0,65.0,95.0,45.0,65.0,95.0,0.0,86.98,13.02,glassy-carbon electrode,KHCO3,0.1,6.8,-0.94,HCOOH,11.26,0.5,H-cell,1214.77,0.0,0.2,20.0,
231,30,"Rui Zhang,b , Feifei Chen , Haokun Jin , Yong Zhang , Xiaoya Hao , Yingda Liu , Tianming Feng , Xinghua Zhang, Zunming Lu, Weihua Wang , Feng Lu , Hong Dong , Hui Liu, Hui Liu, , Yahui Cheng",2023,Highly stability Cu+ species in hollow Cu2O nanoreactors by modulating cavity size for CO2 electroreduction to C2+ products,Chemical Engineering Journal,13.3,https://doi.org/10.1016/j.cej.2023.142052,30.0,C2H4,Cu2O-18,Cu1O0.5651,CuO,Cu2O,23.04,hollow,,45.0,65.0,95.0,45.0,65.0,95.0,0.0,86.98,13.02,glassy-carbon electrode,KHCO3,0.1,6.8,-0.94,CH3OH,1.37,0.5,H-cell,1214.77,0.0,0.2,20.0,
232,30,"Rui Zhang,b , Feifei Chen , Haokun Jin , Yong Zhang , Xiaoya Hao , Yingda Liu , Tianming Feng , Xinghua Zhang, Zunming Lu, Weihua Wang , Feng Lu , Hong Dong , Hui Liu, Hui Liu, , Yahui Cheng",2023,Highly stability Cu+ species in hollow Cu2O nanoreactors by modulating cavity size for CO2 electroreduction to C2+ products,Chemical Engineering Journal,13.3,https://doi.org/10.1016/j.cej.2023.142052,30.0,C2H4,Cu2O-18,Cu1O0.5651,CuO,Cu2O,23.04,hollow,,45.0,65.0,95.0,45.0,65.0,95.0,0.0,86.98,13.02,glassy-carbon electrode,KHCO3,0.1,6.8,-0.94,C2H5OH,6.14,0.5,H-cell,1214.77,0.0,0.2,20.0,
233,30,"Rui Zhang,b , Feifei Chen , Haokun Jin , Yong Zhang , Xiaoya Hao , Yingda Liu , Tianming Feng , Xinghua Zhang, Zunming Lu, Weihua Wang , Feng Lu , Hong Dong , Hui Liu, Hui Liu, , Yahui Cheng",2023,Highly stability Cu+ species in hollow Cu2O nanoreactors by modulating cavity size for CO2 electroreduction to C2+ products,Chemical Engineering Journal,13.3,https://doi.org/10.1016/j.cej.2023.142052,30.0,C2H4,Cu2O-18,Cu1O0.5651,CuO,Cu2O,23.04,hollow,,45.0,65.0,95.0,45.0,65.0,95.0,0.0,86.98,13.02,glassy-carbon electrode,KHCO3,0.1,6.8,-0.94,CH3COOH,1.02,0.5,H-cell,1214.77,0.0,0.2,20.0,
234,30,"Rui Zhang,b , Feifei Chen , Haokun Jin , Yong Zhang , Xiaoya Hao , Yingda Liu , Tianming Feng , Xinghua Zhang, Zunming Lu, Weihua Wang , Feng Lu , Hong Dong , Hui Liu, Hui Liu, , Yahui Cheng",2023,Highly stability Cu+ species in hollow Cu2O nanoreactors by modulating cavity size for CO2 electroreduction to C2+ products,Chemical Engineering Journal,13.3,https://doi.org/10.1016/j.cej.2023.142052,30.0,C2H4,Cu2O-18,Cu1O0.5651,CuO,Cu2O,23.04,hollow,,45.0,65.0,95.0,45.0,65.0,95.0,0.0,86.98,13.02,glassy-carbon electrode,KHCO3,0.1,6.8,-0.94,C3H7OH,17.92,0.5,H-cell,1214.77,0.0,0.2,20.0,
235,30,"Rui Zhang,b , Feifei Chen , Haokun Jin , Yong Zhang , Xiaoya Hao , Yingda Liu , Tianming Feng , Xinghua Zhang, Zunming Lu, Weihua Wang , Feng Lu , Hong Dong , Hui Liu, Hui Liu, , Yahui Cheng",2023,Highly stability Cu+ species in hollow Cu2O nanoreactors by modulating cavity size for CO2 electroreduction to C2+ products,Chemical Engineering Journal,13.3,https://doi.org/10.1016/j.cej.2023.142052,30.0,C2H4,Cu2O-18,Cu1O0.5651,CuO,Cu2O,23.04,hollow,,45.0,65.0,95.0,45.0,65.0,95.0,0.0,86.98,13.02,glassy-carbon electrode,KHCO3,0.1,6.8,-0.94,H2,46.42,0.5,H-cell,1214.77,0.0,0.2,20.0,
236,30,"Rui Zhang,b , Feifei Chen , Haokun Jin , Yong Zhang , Xiaoya Hao , Yingda Liu , Tianming Feng , Xinghua Zhang, Zunming Lu, Weihua Wang , Feng Lu , Hong Dong , Hui Liu, Hui Liu, , Yahui Cheng",2023,Highly stability Cu+ species in hollow Cu2O nanoreactors by modulating cavity size for CO2 electroreduction to C2+ products,Chemical Engineering Journal,13.3,https://doi.org/10.1016/j.cej.2023.142052,30.0,C2H4,Cu2O-18,Cu1O0.5651,CuO,Cu2O,23.04,hollow,,45.0,65.0,95.0,45.0,65.0,95.0,0.0,86.98,13.02,glassy-carbon electrode,KHCO3,0.1,6.8,-0.87,CO,4.27,0.5,H-cell,1214.77,0.0,0.2,20.0,
237,30,"Rui Zhang,b , Feifei Chen , Haokun Jin , Yong Zhang , Xiaoya Hao , Yingda Liu , Tianming Feng , Xinghua Zhang, Zunming Lu, Weihua Wang , Feng Lu , Hong Dong , Hui Liu, Hui Liu, , Yahui Cheng",2023,Highly stability Cu+ species in hollow Cu2O nanoreactors by modulating cavity size for CO2 electroreduction to C2+ products,Chemical Engineering Journal,13.3,https://doi.org/10.1016/j.cej.2023.142052,30.0,C2H4,Cu2O-18,Cu1O0.5651,CuO,Cu2O,23.04,hollow,,45.0,65.0,95.0,45.0,65.0,95.0,0.0,86.98,13.02,glassy-carbon electrode,KHCO3,0.1,6.8,-0.87,HCOOH,8.53,0.5,H-cell,1214.77,0.0,0.2,20.0,
238,30,"Rui Zhang,b , Feifei Chen , Haokun Jin , Yong Zhang , Xiaoya Hao , Yingda Liu , Tianming Feng , Xinghua Zhang, Zunming Lu, Weihua Wang , Feng Lu , Hong Dong , Hui Liu, Hui Liu, , Yahui Cheng",2023,Highly stability Cu+ species in hollow Cu2O nanoreactors by modulating cavity size for CO2 electroreduction to C2+ products,Chemical Engineering Journal,13.3,https://doi.org/10.1016/j.cej.2023.142052,30.0,C2H4,Cu2O-18,Cu1O0.5651,CuO,Cu2O,23.04,hollow,,45.0,65.0,95.0,45.0,65.0,95.0,0.0,86.98,13.02,glassy-carbon electrode,KHCO3,0.1,6.8,-0.87,CH3OH,2.05,0.5,H-cell,1214.77,0.0,0.2,20.0,
239,30,"Rui Zhang,b , Feifei Chen , Haokun Jin , Yong Zhang , Xiaoya Hao , Yingda Liu , Tianming Feng , Xinghua Zhang, Zunming Lu, Weihua Wang , Feng Lu , Hong Dong , Hui Liu, Hui Liu, , Yahui Cheng",2023,Highly stability Cu+ species in hollow Cu2O nanoreactors by modulating cavity size for CO2 electroreduction to C2+ products,Chemical Engineering Journal,13.3,https://doi.org/10.1016/j.cej.2023.142052,30.0,C2H4,Cu2O-18,Cu1O0.5651,CuO,Cu2O,23.04,hollow,,45.0,65.0,95.0,45.0,65.0,95.0,0.0,86.98,13.02,glassy-carbon electrode,KHCO3,0.1,6.8,-0.87,C2H5OH,15.02,0.5,H-cell,1214.77,0.0,0.2,20.0,
240,30,"Rui Zhang,b , Feifei Chen , Haokun Jin , Yong Zhang , Xiaoya Hao , Yingda Liu , Tianming Feng , Xinghua Zhang, Zunming Lu, Weihua Wang , Feng Lu , Hong Dong , Hui Liu, Hui Liu, , Yahui Cheng",2023,Highly stability Cu+ species in hollow Cu2O nanoreactors by modulating cavity size for CO2 electroreduction to C2+ products,Chemical Engineering Journal,13.3,https://doi.org/10.1016/j.cej.2023.142052,30.0,C2H4,Cu2O-18,Cu1O0.5651,CuO,Cu2O,23.04,hollow,,45.0,65.0,95.0,45.0,65.0,95.0,0.0,86.98,13.02,glassy-carbon electrode,KHCO3,0.1,6.8,-0.87,CH3COOH,3.92,0.5,H-cell,1214.77,0.0,0.2,20.0,
241,30,"Rui Zhang,b , Feifei Chen , Haokun Jin , Yong Zhang , Xiaoya Hao , Yingda Liu , Tianming Feng , Xinghua Zhang, Zunming Lu, Weihua Wang , Feng Lu , Hong Dong , Hui Liu, Hui Liu, , Yahui Cheng",2023,Highly stability Cu+ species in hollow Cu2O nanoreactors by modulating cavity size for CO2 electroreduction to C2+ products,Chemical Engineering Journal,13.3,https://doi.org/10.1016/j.cej.2023.142052,30.0,C2H4,Cu2O-18,Cu1O0.5651,CuO,Cu2O,23.04,hollow,,45.0,65.0,95.0,45.0,65.0,95.0,0.0,86.98,13.02,glassy-carbon electrode,KHCO3,0.1,6.8,-0.87,C3H7OH,8.36,0.5,H-cell,1214.77,0.0,0.2,20.0,
242,30,"Rui Zhang,b , Feifei Chen , Haokun Jin , Yong Zhang , Xiaoya Hao , Yingda Liu , Tianming Feng , Xinghua Zhang, Zunming Lu, Weihua Wang , Feng Lu , Hong Dong , Hui Liu, Hui Liu, , Yahui Cheng",2023,Highly stability Cu+ species in hollow Cu2O nanoreactors by modulating cavity size for CO2 electroreduction to C2+ products,Chemical Engineering Journal,13.3,https://doi.org/10.1016/j.cej.2023.142052,30.0,C2H4,Cu2O-18,Cu1O0.5651,CuO,Cu2O,23.04,hollow,,45.0,65.0,95.0,45.0,65.0,95.0,0.0,86.98,13.02,glassy-carbon electrode,KHCO3,0.1,6.8,-0.87,H2,57.0,0.5,H-cell,1214.77,0.0,0.2,20.0,
243,30,"Rui Zhang,b , Feifei Chen , Haokun Jin , Yong Zhang , Xiaoya Hao , Yingda Liu , Tianming Feng , Xinghua Zhang, Zunming Lu, Weihua Wang , Feng Lu , Hong Dong , Hui Liu, Hui Liu, , Yahui Cheng",2023,Highly stability Cu+ species in hollow Cu2O nanoreactors by modulating cavity size for CO2 electroreduction to C2+ products,Chemical Engineering Journal,13.3,https://doi.org/10.1016/j.cej.2023.142052,30.0,C2H4,Cu2O-24,Cu1O0.5404,CuO,Cu2O,14.95,hollow,,47.5,55.0,72.5,47.5,55.0,72.5,0.0,91.92,8.08,glassy-carbon electrode,KHCO3,0.1,6.8,-1.11,CH4,4.17,0.5,H-cell,1214.77,0.0,0.2,20.0,
244,30,"Rui Zhang,b , Feifei Chen , Haokun Jin , Yong Zhang , Xiaoya Hao , Yingda Liu , Tianming Feng , Xinghua Zhang, Zunming Lu, Weihua Wang , Feng Lu , Hong Dong , Hui Liu, Hui Liu, , Yahui Cheng",2023,Highly stability Cu+ species in hollow Cu2O nanoreactors by modulating cavity size for CO2 electroreduction to C2+ products,Chemical Engineering Journal,13.3,https://doi.org/10.1016/j.cej.2023.142052,30.0,C2H4,Cu2O-24,Cu1O0.5404,CuO,Cu2O,14.95,hollow,,47.5,55.0,72.5,47.5,55.0,72.5,0.0,91.92,8.08,glassy-carbon electrode,KHCO3,0.1,6.8,-1.11,C2H4,32.42,0.5,H-cell,1214.77,0.0,0.2,20.0,
245,30,"Rui Zhang,b , Feifei Chen , Haokun Jin , Yong Zhang , Xiaoya Hao , Yingda Liu , Tianming Feng , Xinghua Zhang, Zunming Lu, Weihua Wang , Feng Lu , Hong Dong , Hui Liu, Hui Liu, , Yahui Cheng",2023,Highly stability Cu+ species in hollow Cu2O nanoreactors by modulating cavity size for CO2 electroreduction to C2+ products,Chemical Engineering Journal,13.3,https://doi.org/10.1016/j.cej.2023.142052,30.0,C2H4,Cu2O-24,Cu1O0.5404,CuO,Cu2O,14.95,hollow,,47.5,55.0,72.5,47.5,55.0,72.5,0.0,91.92,8.08,glassy-carbon electrode,KHCO3,0.1,6.8,-1.11,CO,2.73,0.5,H-cell,1214.77,0.0,0.2,20.0,
