Repository: vovamirosh/-CO2RR-Beyond-Green-AI

File: Datasets/prepr.csv (part 5 of 50)
DOI,Article name,Compound_1,Compound_2,"Cat./Support ratio, % (at)",Morphology (TEM/SEM),"Pore size, nm",width min (nm),width aver (nm),width max (nm),length min (nm),length aver (nm),length max (nm),"Cu, % (at.)","Cu+, % (at.)","Cu(2+), % (at.)",Base,electrolyte,"conc, M",pH,RHE vs V,Product,"FE, %","Time, h",Type of reactor,"Loading, μg/cm2","Add_carbon, %","Surface area of electrode, cm2","Flow rate CO2, ml/min","Av_volume, mkm^3",Ratio_sphere_volume,"Min_volume, mkm^3","Max_volume, mkm^3",1_efermi,1_density_atomic,1_total_magnetization_normalized_formula_units,1_energy_above_hull,1_energy_per_atom,1_volume,1_band_gap,2_efermi,2_density_atomic,2_total_magnetization_normalized_formula_units,2_energy_above_hull,2_energy_per_atom,2_volume,2_band_gap,Product_exactmw,Product_lipinskiHBA,Product_lipinskiHBD,Product_NumAtoms,Product_FractionCSP3,Product_CrippenClogP,Product_hallKierAlpha,Product_kappa2,Product_kappa3,anion_molar_conductance,anion_mobility,anion_diffusion_coefficient,anion_hydr_R_of_ion,Type of reactor_H-cell,Base_carbon paper electrode,Base_gasdiffusion electrode
https://doi.org/10.1016/j.cej.2023.142052,Cu2O-30,CuO,Cu2O,10.3,hollow,0.0,37.5,57.5,72.5,37.5,57.5,72.5,0.0,95.1,4.9,glassy-carbon electrode,KHCO3,0.1,6.8,-1.03,CO,1.39,0.5,H-cell,1214.77,0.0,0.2,20.0,9.954103597975783e-05,1.0,2.7611654181941535e-05,0.00019953203965729545,4.72796063,11.121387926358747,0.0006916,0.000264654999999,-5.466114125,44.485551705434986,0.0,4.17791244,12.764484711878117,0.0,0.0,-5.02663022,76.5869082712687,0.512699999999999,27.99491462,1.0,0.0,2.0,0.0,-0.03751,-0.26,0.74,-6.106153846153846,44.5,4.353,1.118,2.193,1.0,0.0,0.0
https://doi.org/10.1016/j.cej.2023.142052,Cu2O-30,CuO,Cu2O,10.3,hollow,0.0,37.5,57.5,72.5,37.5,57.5,72.5,0.0,95.1,4.9,glassy-carbon electrode,KHCO3,0.1,6.8,-1.03,HCOOH,14.12,0.5,H-cell,1214.77,0.0,0.2,20.0,9.954103597975783e-05,1.0,2.7611654181941535e-05,0.00019953203965729545,4.72796063,11.121387926358747,0.0006916,0.000264654999999,-5.466114125,44.485551705434986,0.0,4.17791244,12.764484711878117,0.0,0.0,-5.02663022,76.5869082712687,0.512699999999999,46.005479304,2.0,1.0,5.0,0.0,-0.29919999999999997,-0.53,1.4699999999999982,1.4700000000000009,44.5,4.353,1.118,2.193,1.0,0.0,0.0
https://doi.org/10.1016/j.cej.2023.142052,Cu2O-30,CuO,Cu2O,10.3,hollow,0.0,37.5,57.5,72.5,37.5,57.5,72.5,0.0,95.1,4.9,glassy-carbon electrode,KHCO3,0.1,6.8,-1.03,CH3OH,1.05,0.5,H-cell,1214.77,0.0,0.2,20.0,9.954103597975783e-05,1.0,2.7611654181941535e-05,0.00019953203965729545,4.72796063,11.121387926358747,0.0006916,0.000264654999999,-5.466114125,44.485551705434986,0.0,4.17791244,12.764484711878117,0.0,0.0,-5.02663022,76.5869082712687,0.512699999999999,32.026214748,1.0,1.0,6.0,1.0,-0.3915,-0.04,0.9600000000000016,-27.040000000000028,44.5,4.353,1.118,2.193,1.0,0.0,0.0
https://doi.org/10.1016/j.cej.2023.142052,Cu2O-30,CuO,Cu2O,10.3,hollow,0.0,37.5,57.5,72.5,37.5,57.5,72.5,0.0,95.1,4.9,glassy-carbon electrode,KHCO3,0.1,6.8,-1.03,C2H5OH,8.89,0.5,H-cell,1214.77,0.0,0.2,20.0,9.954103597975783e-05,1.0,2.7611654181941535e-05,0.00019953203965729545,4.72796063,11.121387926358747,0.0006916,0.000264654999999,-5.466114125,44.485551705434986,0.0,4.17791244,12.764484711878117,0.0,0.0,-5.02663022,76.5869082712687,0.512699999999999,46.041864812,1.0,1.0,9.0,1.0,-0.0014000000000000123,-0.04,1.96,1.9600000000000033,44.5,4.353,1.118,2.193,1.0,0.0,0.0
https://doi.org/10.1016/j.cej.2023.142052,Cu2O-30,CuO,Cu2O,10.3,hollow,0.0,37.5,57.5,72.5,37.5,57.5,72.5,0.0,95.1,4.9,glassy-carbon electrode,KHCO3,0.1,6.8,-1.03,CH3COOH,1.57,0.5,H-cell,1214.77,0.0,0.2,20.0,9.954103597975783e-05,1.0,2.7611654181941535e-05,0.00019953203965729545,4.72796063,11.121387926358747,0.0006916,0.000264654999999,-5.466114125,44.485551705434986,0.0,4.17791244,12.764484711878117,0.0,0.0,-5.02663022,76.5869082712687,0.512699999999999,60.021129368000004,2.0,1.0,8.0,0.5,0.09089999999999993,-0.53,0.8748582995951415,1.1560092559629747,44.5,4.353,1.118,2.193,1.0,0.0,0.0
https://doi.org/10.1016/j.cej.2023.142052,Cu2O-30,CuO,Cu2O,10.3,hollow,0.0,37.5,57.5,72.5,37.5,57.5,72.5,0.0,95.1,4.9,glassy-carbon electrode,KHCO3,0.1,6.8,-1.03,C3H7OH,14.12,0.5,H-cell,1214.77,0.0,0.2,20.0,9.954103597975783e-05,1.0,2.7611654181941535e-05,0.00019953203965729545,4.72796063,11.121387926358747,0.0006916,0.000264654999999,-5.466114125,44.485551705434986,0.0,4.17791244,12.764484711878117,0.0,0.0,-5.02663022,76.5869082712687,0.512699999999999,60.057514876,1.0,1.0,12.0,1.0,0.38710000000000006,-0.04,1.297837837837838,1128.9599999999998,44.5,4.353,1.118,2.193,1.0,0.0,0.0
https://doi.org/10.1016/j.cej.2023.142052,Cu2O-30,CuO,Cu2O,10.3,hollow,0.0,37.5,57.5,72.5,37.5,57.5,72.5,0.0,95.1,4.9,glassy-carbon electrode,KHCO3,0.1,6.8,-1.03,H2,27.89,0.5,H-cell,1214.77,0.0,0.2,20.0,9.954103597975783e-05,1.0,2.7611654181941535e-05,0.00019953203965729545,4.72796063,11.121387926358747,0.0006916,0.000264654999999,-5.466114125,44.485551705434986,0.0,4.17791244,12.764484711878117,0.0,0.0,-5.02663022,76.5869082712687,0.512699999999999,2.015650064,0.0,0.0,2.0,0.0,0.246,0.0,0.0,0.0,44.5,4.353,1.118,2.193,1.0,0.0,0.0
https://doi.org/10.1016/j.cej.2023.142052,Cu2O-30,CuO,Cu2O,10.3,hollow,0.0,37.5,57.5,72.5,37.5,57.5,72.5,0.0,95.1,4.9,glassy-carbon electrode,KHCO3,0.1,6.8,-1.01,C2H4,25.1,0.5,H-cell,1214.77,0.0,0.2,20.0,9.954103597975783e-05,1.0,2.7611654181941535e-05,0.00019953203965729545,4.72796063,11.121387926358747,0.0006916,0.000264654999999,-5.466114125,44.485551705434986,0.0,4.17791244,12.764484711878117,0.0,0.0,-5.02663022,76.5869082712687,0.512699999999999,28.031300127999998,0.0,0.0,6.0,0.0,0.8022,-0.26,0.74,-6.106153846153846,44.5,4.353,1.118,2.193,1.0,0.0,0.0
https://doi.org/10.1016/j.cej.2023.142052,Cu2O-30,CuO,Cu2O,10.3,hollow,0.0,37.5,57.5,72.5,37.5,57.5,72.5,0.0,95.1,4.9,glassy-carbon electrode,KHCO3,0.1,6.8,-1.01,CO,3.31,0.5,H-cell,1214.77,0.0,0.2,20.0,9.954103597975783e-05,1.0,2.7611654181941535e-05,0.00019953203965729545,4.72796063,11.121387926358747,0.0006916,0.000264654999999,-5.466114125,44.485551705434986,0.0,4.17791244,12.764484711878117,0.0,0.0,-5.02663022,76.5869082712687,0.512699999999999,27.99491462,1.0,0.0,2.0,0.0,-0.03751,-0.26,0.74,-6.106153846153846,44.5,4.353,1.118,2.193,1.0,0.0,0.0
https://doi.org/10.1016/j.cej.2023.142052,Cu2O-30,CuO,Cu2O,10.3,hollow,0.0,37.5,57.5,72.5,37.5,57.5,72.5,0.0,95.1,4.9,glassy-carbon electrode,KHCO3,0.1,6.8,-1.01,HCOOH,8.37,0.5,H-cell,1214.77,0.0,0.2,20.0,9.954103597975783e-05,1.0,2.7611654181941535e-05,0.00019953203965729545,4.72796063,11.121387926358747,0.0006916,0.000264654999999,-5.466114125,44.485551705434986,0.0,4.17791244,12.764484711878117,0.0,0.0,-5.02663022,76.5869082712687,0.512699999999999,46.005479304,2.0,1.0,5.0,0.0,-0.29919999999999997,-0.53,1.4699999999999982,1.4700000000000009,44.5,4.353,1.118,2.193,1.0,0.0,0.0
https://doi.org/10.1016/j.cej.2023.142052,Cu2O-30,CuO,Cu2O,10.3,hollow,0.0,37.5,57.5,72.5,37.5,57.5,72.5,0.0,95.1,4.9,glassy-carbon electrode,KHCO3,0.1,6.8,-1.01,C2H5OH,17.43,0.5,H-cell,1214.77,0.0,0.2,20.0,9.954103597975783e-05,1.0,2.7611654181941535e-05,0.00019953203965729545,4.72796063,11.121387926358747,0.0006916,0.000264654999999,-5.466114125,44.485551705434986,0.0,4.17791244,12.764484711878117,0.0,0.0,-5.02663022,76.5869082712687,0.512699999999999,46.041864812,1.0,1.0,9.0,1.0,-0.0014000000000000123,-0.04,1.96,1.9600000000000033,44.5,4.353,1.118,2.193,1.0,0.0,0.0
https://doi.org/10.1016/j.cej.2023.142052,Cu2O-30,CuO,Cu2O,10.3,hollow,0.0,37.5,57.5,72.5,37.5,57.5,72.5,0.0,95.1,4.9,glassy-carbon electrode,KHCO3,0.1,6.8,-1.01,CH3COOH,1.22,0.5,H-cell,1214.77,0.0,0.2,20.0,9.954103597975783e-05,1.0,2.7611654181941535e-05,0.00019953203965729545,4.72796063,11.121387926358747,0.0006916,0.000264654999999,-5.466114125,44.485551705434986,0.0,4.17791244,12.764484711878117,0.0,0.0,-5.02663022,76.5869082712687,0.512699999999999,60.021129368000004,2.0,1.0,8.0,0.5,0.09089999999999993,-0.53,0.8748582995951415,1.1560092559629747,44.5,4.353,1.118,2.193,1.0,0.0,0.0
https://doi.org/10.1016/j.cej.2023.142052,Cu2O-30,CuO,Cu2O,10.3,hollow,0.0,37.5,57.5,72.5,37.5,57.5,72.5,0.0,95.1,4.9,glassy-carbon electrode,KHCO3,0.1,6.8,-1.01,C3H7OH,8.19,0.5,H-cell,1214.77,0.0,0.2,20.0,9.954103597975783e-05,1.0,2.7611654181941535e-05,0.00019953203965729545,4.72796063,11.121387926358747,0.0006916,0.000264654999999,-5.466114125,44.485551705434986,0.0,4.17791244,12.764484711878117,0.0,0.0,-5.02663022,76.5869082712687,0.512699999999999,60.057514876,1.0,1.0,12.0,1.0,0.38710000000000006,-0.04,1.297837837837838,1128.9599999999998,44.5,4.353,1.118,2.193,1.0,0.0,0.0
https://doi.org/10.1016/j.cej.2023.142052,Cu2O-30,CuO,Cu2O,10.3,hollow,0.0,37.5,57.5,72.5,37.5,57.5,72.5,0.0,95.1,4.9,glassy-carbon electrode,KHCO3,0.1,6.8,-1.01,H2,15.51,0.5,H-cell,1214.77,0.0,0.2,20.0,9.954103597975783e-05,1.0,2.7611654181941535e-05,0.00019953203965729545,4.72796063,11.121387926358747,0.0006916,0.000264654999999,-5.466114125,44.485551705434986,0.0,4.17791244,12.764484711878117,0.0,0.0,-5.02663022,76.5869082712687,0.512699999999999,2.015650064,0.0,0.0,2.0,0.0,0.246,0.0,0.0,0.0,44.5,4.353,1.118,2.193,1.0,0.0,0.0
https://doi.org/10.1016/j.cej.2023.142052,Cu2O-30,CuO,Cu2O,10.3,hollow,0.0,37.5,57.5,72.5,37.5,57.5,72.5,0.0,95.1,4.9,glassy-carbon electrode,KHCO3,0.1,6.8,-0.99,C2H4,30.5,0.5,H-cell,1214.77,0.0,0.2,20.0,9.954103597975783e-05,1.0,2.7611654181941535e-05,0.00019953203965729545,4.72796063,11.121387926358747,0.0006916,0.000264654999999,-5.466114125,44.485551705434986,0.0,4.17791244,12.764484711878117,0.0,0.0,-5.02663022,76.5869082712687,0.512699999999999,28.031300127999998,0.0,0.0,6.0,0.0,0.8022,-0.26,0.74,-6.106153846153846,44.5,4.353,1.118,2.193,1.0,0.0,0.0
https://doi.org/10.1016/j.cej.2023.142052,Cu2O-30,CuO,Cu2O,10.3,hollow,0.0,37.5,57.5,72.5,37.5,57.5,72.5,0.0,95.1,4.9,glassy-carbon electrode,KHCO3,0.1,6.8,-0.99,CO,1.57,0.5,H-cell,1214.77,0.0,0.2,20.0,9.954103597975783e-05,1.0,2.7611654181941535e-05,0.00019953203965729545,4.72796063,11.121387926358747,0.0006916,0.000264654999999,-5.466114125,44.485551705434986,0.0,4.17791244,12.764484711878117,0.0,0.0,-5.02663022,76.5869082712687,0.512699999999999,27.99491462,1.0,0.0,2.0,0.0,-0.03751,-0.26,0.74,-6.106153846153846,44.5,4.353,1.118,2.193,1.0,0.0,0.0
https://doi.org/10.1016/j.cej.2023.142052,Cu2O-30,CuO,Cu2O,10.3,hollow,0.0,37.5,57.5,72.5,37.5,57.5,72.5,0.0,95.1,4.9,glassy-carbon electrode,KHCO3,0.1,6.8,-0.99,HCOOH,5.23,0.5,H-cell,1214.77,0.0,0.2,20.0,9.954103597975783e-05,1.0,2.7611654181941535e-05,0.00019953203965729545,4.72796063,11.121387926358747,0.0006916,0.000264654999999,-5.466114125,44.485551705434986,0.0,4.17791244,12.764484711878117,0.0,0.0,-5.02663022,76.5869082712687,0.512699999999999,46.005479304,2.0,1.0,5.0,0.0,-0.29919999999999997,-0.53,1.4699999999999982,1.4700000000000009,44.5,4.353,1.118,2.193,1.0,0.0,0.0
https://doi.org/10.1016/j.cej.2023.142052,Cu2O-30,CuO,Cu2O,10.3,hollow,0.0,37.5,57.5,72.5,37.5,57.5,72.5,0.0,95.1,4.9,glassy-carbon electrode,KHCO3,0.1,6.8,-0.99,CH3OH,1.74,0.5,H-cell,1214.77,0.0,0.2,20.0,9.954103597975783e-05,1.0,2.7611654181941535e-05,0.00019953203965729545,4.72796063,11.121387926358747,0.0006916,0.000264654999999,-5.466114125,44.485551705434986,0.0,4.17791244,12.764484711878117,0.0,0.0,-5.02663022,76.5869082712687,0.512699999999999,32.026214748,1.0,1.0,6.0,1.0,-0.3915,-0.04,0.9600000000000016,-27.040000000000028,44.5,4.353,1.118,2.193,1.0,0.0,0.0
https://doi.org/10.1016/j.cej.2023.142052,Cu2O-30,CuO,Cu2O,10.3,hollow,0.0,37.5,57.5,72.5,37.5,57.5,72.5,0.0,95.1,4.9,glassy-carbon electrode,KHCO3,0.1,6.8,-0.99,C2H5OH,26.84,0.5,H-cell,1214.77,0.0,0.2,20.0,9.954103597975783e-05,1.0,2.7611654181941535e-05,0.00019953203965729545,4.72796063,11.121387926358747,0.0006916,0.000264654999999,-5.466114125,44.485551705434986,0.0,4.17791244,12.764484711878117,0.0,0.0,-5.02663022,76.5869082712687,0.512699999999999,46.041864812,1.0,1.0,9.0,1.0,-0.0014000000000000123,-0.04,1.96,1.9600000000000033,44.5,4.353,1.118,2.193,1.0,0.0,0.0
https://doi.org/10.1016/j.cej.2023.142052,Cu2O-30,CuO,Cu2O,10.3,hollow,0.0,37.5,57.5,72.5,37.5,57.5,72.5,0.0,95.1,4.9,glassy-carbon electrode,KHCO3,0.1,6.8,-0.99,CH3COOH,2.09,0.5,H-cell,1214.77,0.0,0.2,20.0,9.954103597975783e-05,1.0,2.7611654181941535e-05,0.00019953203965729545,4.72796063,11.121387926358747,0.0006916,0.000264654999999,-5.466114125,44.485551705434986,0.0,4.17791244,12.764484711878117,0.0,0.0,-5.02663022,76.5869082712687,0.512699999999999,60.021129368000004,2.0,1.0,8.0,0.5,0.09089999999999993,-0.53,0.8748582995951415,1.1560092559629747,44.5,4.353,1.118,2.193,1.0,0.0,0.0
https://doi.org/10.1016/j.cej.2023.142052,Cu2O-30,CuO,Cu2O,10.3,hollow,0.0,37.5,57.5,72.5,37.5,57.5,72.5,0.0,95.1,4.9,glassy-carbon electrode,KHCO3,0.1,6.8,-0.99,C3H7OH,10.98,0.5,H-cell,1214.77,0.0,0.2,20.0,9.954103597975783e-05,1.0,2.7611654181941535e-05,0.00019953203965729545,4.72796063,11.121387926358747,0.0006916,0.000264654999999,-5.466114125,44.485551705434986,0.0,4.17791244,12.764484711878117,0.0,0.0,-5.02663022,76.5869082712687,0.512699999999999,60.057514876,1.0,1.0,12.0,1.0,0.38710000000000006,-0.04,1.297837837837838,1128.9599999999998,44.5,4.353,1.118,2.193,1.0,0.0,0.0
https://doi.org/10.1016/j.cej.2023.142052,Cu2O-30,CuO,Cu2O,10.3,hollow,0.0,37.5,57.5,72.5,37.5,57.5,72.5,0.0,95.1,4.9,glassy-carbon electrode,KHCO3,0.1,6.8,-0.99,H2,12.55,0.5,H-cell,1214.77,0.0,0.2,20.0,9.954103597975783e-05,1.0,2.7611654181941535e-05,0.00019953203965729545,4.72796063,11.121387926358747,0.0006916,0.000264654999999,-5.466114125,44.485551705434986,0.0,4.17791244,12.764484711878117,0.0,0.0,-5.02663022,76.5869082712687,0.512699999999999,2.015650064,0.0,0.0,2.0,0.0,0.246,0.0,0.0,0.0,44.5,4.353,1.118,2.193,1.0,0.0,0.0
https://doi.org/10.1016/j.cej.2023.142052,Cu2O-30,CuO,Cu2O,10.3,hollow,0.0,37.5,57.5,72.5,37.5,57.5,72.5,0.0,95.1,4.9,glassy-carbon electrode,KHCO3,0.1,6.8,-0.96,C2H4,26.67,0.5,H-cell,1214.77,0.0,0.2,20.0,9.954103597975783e-05,1.0,2.7611654181941535e-05,0.00019953203965729545,4.72796063,11.121387926358747,0.0006916,0.000264654999999,-5.466114125,44.485551705434986,0.0,4.17791244,12.764484711878117,0.0,0.0,-5.02663022,76.5869082712687,0.512699999999999,28.031300127999998,0.0,0.0,6.0,0.0,0.8022,-0.26,0.74,-6.106153846153846,44.5,4.353,1.118,2.193,1.0,0.0,0.0
https://doi.org/10.1016/j.cej.2023.142052,Cu2O-30,CuO,Cu2O,10.3,hollow,0.0,37.5,57.5,72.5,37.5,57.5,72.5,0.0,95.1,4.9,glassy-carbon electrode,KHCO3,0.1,6.8,-0.96,CO,5.75,0.5,H-cell,1214.77,0.0,0.2,20.0,9.954103597975783e-05,1.0,2.7611654181941535e-05,0.00019953203965729545,4.72796063,11.121387926358747,0.0006916,0.000264654999999,-5.466114125,44.485551705434986,0.0,4.17791244,12.764484711878117,0.0,0.0,-5.02663022,76.5869082712687,0.512699999999999,27.99491462,1.0,0.0,2.0,0.0,-0.03751,-0.26,0.74,-6.106153846153846,44.5,4.353,1.118,2.193,1.0,0.0,0.0
https://doi.org/10.1016/j.cej.2023.142052,Cu2O-30,CuO,Cu2O,10.3,hollow,0.0,37.5,57.5,72.5,37.5,57.5,72.5,0.0,95.1,4.9,glassy-carbon electrode,KHCO3,0.1,6.8,-0.96,HCOOH,3.66,0.5,H-cell,1214.77,0.0,0.2,20.0,9.954103597975783e-05,1.0,2.7611654181941535e-05,0.00019953203965729545,4.72796063,11.121387926358747,0.0006916,0.000264654999999,-5.466114125,44.485551705434986,0.0,4.17791244,12.764484711878117,0.0,0.0,-5.02663022,76.5869082712687,0.512699999999999,46.005479304,2.0,1.0,5.0,0.0,-0.29919999999999997,-0.53,1.4699999999999982,1.4700000000000009,44.5,4.353,1.118,2.193,1.0,0.0,0.0
https://doi.org/10.1016/j.cej.2023.142052,Cu2O-30,CuO,Cu2O,10.3,hollow,0.0,37.5,57.5,72.5,37.5,57.5,72.5,0.0,95.1,4.9,glassy-carbon electrode,KHCO3,0.1,6.8,-0.96,CH3OH,4.36,0.5,H-cell,1214.77,0.0,0.2,20.0,9.954103597975783e-05,1.0,2.7611654181941535e-05,0.00019953203965729545,4.72796063,11.121387926358747,0.0006916,0.000264654999999,-5.466114125,44.485551705434986,0.0,4.17791244,12.764484711878117,0.0,0.0,-5.02663022,76.5869082712687,0.512699999999999,32.026214748,1.0,1.0,6.0,1.0,-0.3915,-0.04,0.9600000000000016,-27.040000000000028,44.5,4.353,1.118,2.193,1.0,0.0,0.0
https://doi.org/10.1016/j.cej.2023.142052,Cu2O-30,CuO,Cu2O,10.3,hollow,0.0,37.5,57.5,72.5,37.5,57.5,72.5,0.0,95.1,4.9,glassy-carbon electrode,KHCO3,0.1,6.8,-0.96,C2H5OH,16.38,0.5,H-cell,1214.77,0.0,0.2,20.0,9.954103597975783e-05,1.0,2.7611654181941535e-05,0.00019953203965729545,4.72796063,11.121387926358747,0.0006916,0.000264654999999,-5.466114125,44.485551705434986,0.0,4.17791244,12.764484711878117,0.0,0.0,-5.02663022,76.5869082712687,0.512699999999999,46.041864812,1.0,1.0,9.0,1.0,-0.0014000000000000123,-0.04,1.96,1.9600000000000033,44.5,4.353,1.118,2.193,1.0,0.0,0.0
https://doi.org/10.1016/j.cej.2023.142052,Cu2O-30,CuO,Cu2O,10.3,hollow,0.0,37.5,57.5,72.5,37.5,57.5,72.5,0.0,95.1,4.9,glassy-carbon electrode,KHCO3,0.1,6.8,-0.96,CH3COOH,1.57,0.5,H-cell,1214.77,0.0,0.2,20.0,9.954103597975783e-05,1.0,2.7611654181941535e-05,0.00019953203965729545,4.72796063,11.121387926358747,0.0006916,0.000264654999999,-5.466114125,44.485551705434986,0.0,4.17791244,12.764484711878117,0.0,0.0,-5.02663022,76.5869082712687,0.512699999999999,60.021129368000004,2.0,1.0,8.0,0.5,0.09089999999999993,-0.53,0.8748582995951415,1.1560092559629747,44.5,4.353,1.118,2.193,1.0,0.0,0.0
https://doi.org/10.1016/j.cej.2023.142052,Cu2O-30,CuO,Cu2O,10.3,hollow,0.0,37.5,57.5,72.5,37.5,57.5,72.5,0.0,95.1,4.9,glassy-carbon electrode,KHCO3,0.1,6.8,-0.96,C3H7OH,13.59,0.5,H-cell,1214.77,0.0,0.2,20.0,9.954103597975783e-05,1.0,2.7611654181941535e-05,0.00019953203965729545,4.72796063,11.121387926358747,0.0006916,0.000264654999999,-5.466114125,44.485551705434986,0.0,4.17791244,12.764484711878117,0.0,0.0,-5.02663022,76.5869082712687,0.512699999999999,60.057514876,1.0,1.0,12.0,1.0,0.38710000000000006,-0.04,1.297837837837838,1128.9599999999998,44.5,4.353,1.118,2.193,1.0,0.0,0.0
https://doi.org/10.1016/j.cej.2023.142052,Cu2O-30,CuO,Cu2O,10.3,hollow,0.0,37.5,57.5,72.5,37.5,57.5,72.5,0.0,95.1,4.9,glassy-carbon electrode,KHCO3,0.1,6.8,-0.96,H2,14.29,0.5,H-cell,1214.77,0.0,0.2,20.0,9.954103597975783e-05,1.0,2.7611654181941535e-05,0.00019953203965729545,4.72796063,11.121387926358747,0.0006916,0.000264654999999,-5.466114125,44.485551705434986,0.0,4.17791244,12.764484711878117,0.0,0.0,-5.02663022,76.5869082712687,0.512699999999999,2.015650064,0.0,0.0,2.0,0.0,0.246,0.0,0.0,0.0,44.5,4.353,1.118,2.193,1.0,0.0,0.0
https://doi.org/10.1016/j.cej.2023.142052,Cu2O-30,CuO,Cu2O,10.3,hollow,0.0,37.5,57.5,72.5,37.5,57.5,72.5,0.0,95.1,4.9,glassy-carbon electrode,KHCO3,0.1,6.8,-0.9,C2H4,18.82,0.5,H-cell,1214.77,0.0,0.2,20.0,9.954103597975783e-05,1.0,2.7611654181941535e-05,0.00019953203965729545,4.72796063,11.121387926358747,0.0006916,0.000264654999999,-5.466114125,44.485551705434986,0.0,4.17791244,12.764484711878117,0.0,0.0,-5.02663022,76.5869082712687,0.512699999999999,28.031300127999998,0.0,0.0,6.0,0.0,0.8022,-0.26,0.74,-6.106153846153846,44.5,4.353,1.118,2.193,1.0,0.0,0.0
https://doi.org/10.1016/j.cej.2023.142052,Cu2O-30,CuO,Cu2O,10.3,hollow,0.0,37.5,57.5,72.5,37.5,57.5,72.5,0.0,95.1,4.9,glassy-carbon electrode,KHCO3,0.1,6.8,-0.9,CO,9.24,0.5,H-cell,1214.77,0.0,0.2,20.0,9.954103597975783e-05,1.0,2.7611654181941535e-05,0.00019953203965729545,4.72796063,11.121387926358747,0.0006916,0.000264654999999,-5.466114125,44.485551705434986,0.0,4.17791244,12.764484711878117,0.0,0.0,-5.02663022,76.5869082712687,0.512699999999999,27.99491462,1.0,0.0,2.0,0.0,-0.03751,-0.26,0.74,-6.106153846153846,44.5,4.353,1.118,2.193,1.0,0.0,0.0
https://doi.org/10.1016/j.cej.2023.142052,Cu2O-30,CuO,Cu2O,10.3,hollow,0.0,37.5,57.5,72.5,37.5,57.5,72.5,0.0,95.1,4.9,glassy-carbon electrode,KHCO3,0.1,6.8,-0.9,HCOOH,14.47,0.5,H-cell,1214.77,0.0,0.2,20.0,9.954103597975783e-05,1.0,2.7611654181941535e-05,0.00019953203965729545,4.72796063,11.121387926358747,0.0006916,0.000264654999999,-5.466114125,44.485551705434986,0.0,4.17791244,12.764484711878117,0.0,0.0,-5.02663022,76.5869082712687,0.512699999999999,46.005479304,2.0,1.0,5.0,0.0,-0.29919999999999997,-0.53,1.4699999999999982,1.4700000000000009,44.5,4.353,1.118,2.193,1.0,0.0,0.0
https://doi.org/10.1016/j.cej.2023.142052,Cu2O-30,CuO,Cu2O,10.3,hollow,0.0,37.5,57.5,72.5,37.5,57.5,72.5,0.0,95.1,4.9,glassy-carbon electrode,KHCO3,0.1,6.8,-0.9,CH3OH,1.92,0.5,H-cell,1214.77,0.0,0.2,20.0,9.954103597975783e-05,1.0,2.7611654181941535e-05,0.00019953203965729545,4.72796063,11.121387926358747,0.0006916,0.000264654999999,-5.466114125,44.485551705434986,0.0,4.17791244,12.764484711878117,0.0,0.0,-5.02663022,76.5869082712687,0.512699999999999,32.026214748,1.0,1.0,6.0,1.0,-0.3915,-0.04,0.9600000000000016,-27.040000000000028,44.5,4.353,1.118,2.193,1.0,0.0,0.0
https://doi.org/10.1016/j.cej.2023.142052,Cu2O-30,CuO,Cu2O,10.3,hollow,0.0,37.5,57.5,72.5,37.5,57.5,72.5,0.0,95.1,4.9,glassy-carbon electrode,KHCO3,0.1,6.8,-0.9,C2H5OH,6.97,0.5,H-cell,1214.77,0.0,0.2,20.0,9.954103597975783e-05,1.0,2.7611654181941535e-05,0.00019953203965729545,4.72796063,11.121387926358747,0.0006916,0.000264654999999,-5.466114125,44.485551705434986,0.0,4.17791244,12.764484711878117,0.0,0.0,-5.02663022,76.5869082712687,0.512699999999999,46.041864812,1.0,1.0,9.0,1.0,-0.0014000000000000123,-0.04,1.96,1.9600000000000033,44.5,4.353,1.118,2.193,1.0,0.0,0.0
https://doi.org/10.1016/j.cej.2023.142052,Cu2O-30,CuO,Cu2O,10.3,hollow,0.0,37.5,57.5,72.5,37.5,57.5,72.5,0.0,95.1,4.9,glassy-carbon electrode,KHCO3,0.1,6.8,-0.9,CH3COOH,1.92,0.5,H-cell,1214.77,0.0,0.2,20.0,9.954103597975783e-05,1.0,2.7611654181941535e-05,0.00019953203965729545,4.72796063,11.121387926358747,0.0006916,0.000264654999999,-5.466114125,44.485551705434986,0.0,4.17791244,12.764484711878117,0.0,0.0,-5.02663022,76.5869082712687,0.512699999999999,60.021129368000004,2.0,1.0,8.0,0.5,0.09089999999999993,-0.53,0.8748582995951415,1.1560092559629747,44.5,4.353,1.118,2.193,1.0,0.0,0.0
https://doi.org/10.1016/j.cej.2023.142052,Cu2O-30,CuO,Cu2O,10.3,hollow,0.0,37.5,57.5,72.5,37.5,57.5,72.5,0.0,95.1,4.9,glassy-carbon electrode,KHCO3,0.1,6.8,-0.9,C3H7OH,11.85,0.5,H-cell,1214.77,0.0,0.2,20.0,9.954103597975783e-05,1.0,2.7611654181941535e-05,0.00019953203965729545,4.72796063,11.121387926358747,0.0006916,0.000264654999999,-5.466114125,44.485551705434986,0.0,4.17791244,12.764484711878117,0.0,0.0,-5.02663022,76.5869082712687,0.512699999999999,60.057514876,1.0,1.0,12.0,1.0,0.38710000000000006,-0.04,1.297837837837838,1128.9599999999998,44.5,4.353,1.118,2.193,1.0,0.0,0.0
https://doi.org/10.1016/j.cej.2023.142052,Cu2O-30,CuO,Cu2O,10.3,hollow,0.0,37.5,57.5,72.5,37.5,57.5,72.5,0.0,95.1,4.9,glassy-carbon electrode,KHCO3,0.1,6.8,-0.9,H2,21.09,0.5,H-cell,1214.77,0.0,0.2,20.0,9.954103597975783e-05,1.0,2.7611654181941535e-05,0.00019953203965729545,4.72796063,11.121387926358747,0.0006916,0.000264654999999,-5.466114125,44.485551705434986,0.0,4.17791244,12.764484711878117,0.0,0.0,-5.02663022,76.5869082712687,0.512699999999999,2.015650064,0.0,0.0,2.0,0.0,0.246,0.0,0.0,0.0,44.5,4.353,1.118,2.193,1.0,0.0,0.0
https://doi.org/10.1016/j.cej.2023.142052,Cu2O-30,CuO,Cu2O,10.3,hollow,0.0,37.5,57.5,72.5,37.5,57.5,72.5,0.0,95.1,4.9,glassy-carbon electrode,KHCO3,0.1,6.8,-0.83,C2H4,17.43,0.5,H-cell,1214.77,0.0,0.2,20.0,9.954103597975783e-05,1.0,2.7611654181941535e-05,0.00019953203965729545,4.72796063,11.121387926358747,0.0006916,0.000264654999999,-5.466114125,44.485551705434986,0.0,4.17791244,12.764484711878117,0.0,0.0,-5.02663022,76.5869082712687,0.512699999999999,28.031300127999998,0.0,0.0,6.0,0.0,0.8022,-0.26,0.74,-6.106153846153846,44.5,4.353,1.118,2.193,1.0,0.0,0.0
https://doi.org/10.1016/j.cej.2023.142052,Cu2O-30,CuO,Cu2O,10.3,hollow,0.0,37.5,57.5,72.5,37.5,57.5,72.5,0.0,95.1,4.9,glassy-carbon electrode,KHCO3,0.1,6.8,-0.83,CO,11.15,0.5,H-cell,1214.77,0.0,0.2,20.0,9.954103597975783e-05,1.0,2.7611654181941535e-05,0.00019953203965729545,4.72796063,11.121387926358747,0.0006916,0.000264654999999,-5.466114125,44.485551705434986,0.0,4.17791244,12.764484711878117,0.0,0.0,-5.02663022,76.5869082712687,0.512699999999999,27.99491462,1.0,0.0,2.0,0.0,-0.03751,-0.26,0.74,-6.106153846153846,44.5,4.353,1.118,2.193,1.0,0.0,0.0
https://doi.org/10.1016/j.cej.2023.142052,Cu2O-30,CuO,Cu2O,10.3,hollow,0.0,37.5,57.5,72.5,37.5,57.5,72.5,0.0,95.1,4.9,glassy-carbon electrode,KHCO3,0.1,6.8,-0.83,HCOOH,12.2,0.5,H-cell,1214.77,0.0,0.2,20.0,9.954103597975783e-05,1.0,2.7611654181941535e-05,0.00019953203965729545,4.72796063,11.121387926358747,0.0006916,0.000264654999999,-5.466114125,44.485551705434986,0.0,4.17791244,12.764484711878117,0.0,0.0,-5.02663022,76.5869082712687,0.512699999999999,46.005479304,2.0,1.0,5.0,0.0,-0.29919999999999997,-0.53,1.4699999999999982,1.4700000000000009,44.5,4.353,1.118,2.193,1.0,0.0,0.0
https://doi.org/10.1016/j.cej.2023.142052,Cu2O-30,CuO,Cu2O,10.3,hollow,0.0,37.5,57.5,72.5,37.5,57.5,72.5,0.0,95.1,4.9,glassy-carbon electrode,KHCO3,0.1,6.8,-0.83,CH3OH,3.49,0.5,H-cell,1214.77,0.0,0.2,20.0,9.954103597975783e-05,1.0,2.7611654181941535e-05,0.00019953203965729545,4.72796063,11.121387926358747,0.0006916,0.000264654999999,-5.466114125,44.485551705434986,0.0,4.17791244,12.764484711878117,0.0,0.0,-5.02663022,76.5869082712687,0.512699999999999,32.026214748,1.0,1.0,6.0,1.0,-0.3915,-0.04,0.9600000000000016,-27.040000000000028,44.5,4.353,1.118,2.193,1.0,0.0,0.0
https://doi.org/10.1016/j.cej.2023.142052,Cu2O-30,CuO,Cu2O,10.3,hollow,0.0,37.5,57.5,72.5,37.5,57.5,72.5,0.0,95.1,4.9,glassy-carbon electrode,KHCO3,0.1,6.8,-0.83,C2H5OH,12.03,0.5,H-cell,1214.77,0.0,0.2,20.0,9.954103597975783e-05,1.0,2.7611654181941535e-05,0.00019953203965729545,4.72796063,11.121387926358747,0.0006916,0.000264654999999,-5.466114125,44.485551705434986,0.0,4.17791244,12.764484711878117,0.0,0.0,-5.02663022,76.5869082712687,0.512699999999999,46.041864812,1.0,1.0,9.0,1.0,-0.0014000000000000123,-0.04,1.96,1.9600000000000033,44.5,4.353,1.118,2.193,1.0,0.0,0.0
https://doi.org/10.1016/j.cej.2023.142052,Cu2O-30,CuO,Cu2O,10.3,hollow,0.0,37.5,57.5,72.5,37.5,57.5,72.5,0.0,95.1,4.9,glassy-carbon electrode,KHCO3,0.1,6.8,-0.83,CH3COOH,6.97,0.5,H-cell,1214.77,0.0,0.2,20.0,9.954103597975783e-05,1.0,2.7611654181941535e-05,0.00019953203965729545,4.72796063,11.121387926358747,0.0006916,0.000264654999999,-5.466114125,44.485551705434986,0.0,4.17791244,12.764484711878117,0.0,0.0,-5.02663022,76.5869082712687,0.512699999999999,60.021129368000004,2.0,1.0,8.0,0.5,0.09089999999999993,-0.53,0.8748582995951415,1.1560092559629747,44.5,4.353,1.118,2.193,1.0,0.0,0.0
https://doi.org/10.1016/j.cej.2023.142052,Cu2O-30,CuO,Cu2O,10.3,hollow,0.0,37.5,57.5,72.5,37.5,57.5,72.5,0.0,95.1,4.9,glassy-carbon electrode,KHCO3,0.1,6.8,-0.83,C3H7OH,9.76,0.5,H-cell,1214.77,0.0,0.2,20.0,9.954103597975783e-05,1.0,2.7611654181941535e-05,0.00019953203965729545,4.72796063,11.121387926358747,0.0006916,0.000264654999999,-5.466114125,44.485551705434986,0.0,4.17791244,12.764484711878117,0.0,0.0,-5.02663022,76.5869082712687,0.512699999999999,60.057514876,1.0,1.0,12.0,1.0,0.38710000000000006,-0.04,1.297837837837838,1128.9599999999998,44.5,4.353,1.118,2.193,1.0,0.0,0.0
https://doi.org/10.1016/j.cej.2023.142052,Cu2O-30,CuO,Cu2O,10.3,hollow,0.0,37.5,57.5,72.5,37.5,57.5,72.5,0.0,95.1,4.9,glassy-carbon electrode,KHCO3,0.1,6.8,-0.83,H2,23.01,0.5,H-cell,1214.77,0.0,0.2,20.0,9.954103597975783e-05,1.0,2.7611654181941535e-05,0.00019953203965729545,4.72796063,11.121387926358747,0.0006916,0.000264654999999,-5.466114125,44.485551705434986,0.0,4.17791244,12.764484711878117,0.0,0.0,-5.02663022,76.5869082712687,0.512699999999999,2.015650064,0.0,0.0,2.0,0.0,0.246,0.0,0.0,0.0,44.5,4.353,1.118,2.193,1.0,0.0,0.0
https://doi.org/10.1016/j.cej.2023.142052,Cu2O-36,CuO,Cu2O,14.49,hollow,0.0,55.0,75.0,105.0,55.0,75.0,105.0,0.0,92.19,7.81,glassy-carbon electrode,KHCO3,0.1,6.8,-1.12,C2H4,23.42,0.5,H-cell,1214.77,0.0,0.2,20.0,0.00022089323345553228,1.0,8.711374629016697e-05,0.0006061310326019806,4.72796063,11.121387926358747,0.0006916,0.000264654999999,-5.466114125,44.485551705434986,0.0,4.17791244,12.764484711878117,0.0,0.0,-5.02663022,76.5869082712687,0.512699999999999,28.031300127999998,0.0,0.0,6.0,0.0,0.8022,-0.26,0.74,-6.106153846153846,44.5,4.353,1.118,2.193,1.0,0.0,0.0
https://doi.org/10.1016/j.cej.2023.142052,Cu2O-36,CuO,Cu2O,14.49,hollow,0.0,55.0,75.0,105.0,55.0,75.0,105.0,0.0,92.19,7.81,glassy-carbon electrode,KHCO3,0.1,6.8,-1.12,CO,2.75,0.5,H-cell,1214.77,0.0,0.2,20.0,0.00022089323345553228,1.0,8.711374629016697e-05,0.0006061310326019806,4.72796063,11.121387926358747,0.0006916,0.000264654999999,-5.466114125,44.485551705434986,0.0,4.17791244,12.764484711878117,0.0,0.0,-5.02663022,76.5869082712687,0.512699999999999,27.99491462,1.0,0.0,2.0,0.0,-0.03751,-0.26,0.74,-6.106153846153846,44.5,4.353,1.118,2.193,1.0,0.0,0.0
https://doi.org/10.1016/j.cej.2023.142052,Cu2O-36,CuO,Cu2O,14.49,hollow,0.0,55.0,75.0,105.0,55.0,75.0,105.0,0.0,92.19,7.81,glassy-carbon electrode,KHCO3,0.1,6.8,-1.12,HCOOH,6.46,0.5,H-cell,1214.77,0.0,0.2,20.0,0.00022089323345553228,1.0,8.711374629016697e-05,0.0006061310326019806,4.72796063,11.121387926358747,0.0006916,0.000264654999999,-5.466114125,44.485551705434986,0.0,4.17791244,12.764484711878117,0.0,0.0,-5.02663022,76.5869082712687,0.512699999999999,46.005479304,2.0,1.0,5.0,0.0,-0.29919999999999997,-0.53,1.4699999999999982,1.4700000000000009,44.5,4.353,1.118,2.193,1.0,0.0,0.0
https://doi.org/10.1016/j.cej.2023.142052,Cu2O-36,CuO,Cu2O,14.49,hollow,0.0,55.0,75.0,105.0,55.0,75.0,105.0,0.0,92.19,7.81,glassy-carbon electrode,KHCO3,0.1,6.8,-1.12,CH3OH,2.42,0.5,H-cell,1214.77,0.0,0.2,20.0,0.00022089323345553228,1.0,8.711374629016697e-05,0.0006061310326019806,4.72796063,11.121387926358747,0.0006916,0.000264654999999,-5.466114125,44.485551705434986,0.0,4.17791244,12.764484711878117,0.0,0.0,-5.02663022,76.5869082712687,0.512699999999999,32.026214748,1.0,1.0,6.0,1.0,-0.3915,-0.04,0.9600000000000016,-27.040000000000028,44.5,4.353,1.118,2.193,1.0,0.0,0.0
https://doi.org/10.1016/j.cej.2023.142052,Cu2O-36,CuO,Cu2O,14.49,hollow,0.0,55.0,75.0,105.0,55.0,75.0,105.0,0.0,92.19,7.81,glassy-carbon electrode,KHCO3,0.1,6.8,-1.12,C2H5OH,18.9,0.5,H-cell,1214.77,0.0,0.2,20.0,0.00022089323345553228,1.0,8.711374629016697e-05,0.0006061310326019806,4.72796063,11.121387926358747,0.0006916,0.000264654999999,-5.466114125,44.485551705434986,0.0,4.17791244,12.764484711878117,0.0,0.0,-5.02663022,76.5869082712687,0.512699999999999,46.041864812,1.0,1.0,9.0,1.0,-0.0014000000000000123,-0.04,1.96,1.9600000000000033,44.5,4.353,1.118,2.193,1.0,0.0,0.0
https://doi.org/10.1016/j.cej.2023.142052,Cu2O-36,CuO,Cu2O,14.49,hollow,0.0,55.0,75.0,105.0,55.0,75.0,105.0,0.0,92.19,7.81,glassy-carbon electrode,KHCO3,0.1,6.8,-1.12,CH3COOH,1.29,0.5,H-cell,1214.77,0.0,0.2,20.0,0.00022089323345553228,1.0,8.711374629016697e-05,0.0006061310326019806,4.72796063,11.121387926358747,0.0006916,0.000264654999999,-5.466114125,44.485551705434986,0.0,4.17791244,12.764484711878117,0.0,0.0,-5.02663022,76.5869082712687,0.512699999999999,60.021129368000004,2.0,1.0,8.0,0.5,0.09089999999999993,-0.53,0.8748582995951415,1.1560092559629747,44.5,4.353,1.118,2.193,1.0,0.0,0.0
https://doi.org/10.1016/j.cej.2023.142052,Cu2O-36,CuO,Cu2O,14.49,hollow,0.0,55.0,75.0,105.0,55.0,75.0,105.0,0.0,92.19,7.81,glassy-carbon electrode,KHCO3,0.1,6.8,-1.12,C3H7OH,10.34,0.5,H-cell,1214.77,0.0,0.2,20.0,0.00022089323345553228,1.0,8.711374629016697e-05,0.0006061310326019806,4.72796063,11.121387926358747,0.0006916,0.000264654999999,-5.466114125,44.485551705434986,0.0,4.17791244,12.764484711878117,0.0,0.0,-5.02663022,76.5869082712687,0.512699999999999,60.057514876,1.0,1.0,12.0,1.0,0.38710000000000006,-0.04,1.297837837837838,1128.9599999999998,44.5,4.353,1.118,2.193,1.0,0.0,0.0
https://doi.org/10.1016/j.cej.2023.142052,Cu2O-36,CuO,Cu2O,14.49,hollow,0.0,55.0,75.0,105.0,55.0,75.0,105.0,0.0,92.19,7.81,glassy-carbon electrode,KHCO3,0.1,6.8,-1.12,H2,20.52,0.5,H-cell,1214.77,0.0,0.2,20.0,0.00022089323345553228,1.0,8.711374629016697e-05,0.0006061310326019806,4.72796063,11.121387926358747,0.0006916,0.000264654999999,-5.466114125,44.485551705434986,0.0,4.17791244,12.764484711878117,0.0,0.0,-5.02663022,76.5869082712687,0.512699999999999,2.015650064,0.0,0.0,2.0,0.0,0.246,0.0,0.0,0.0,44.5,4.353,1.118,2.193,1.0,0.0,0.0
https://doi.org/10.1016/j.cej.2023.142052,Cu2O-36,CuO,Cu2O,14.49,hollow,0.0,55.0,75.0,105.0,55.0,75.0,105.0,0.0,92.19,7.81,glassy-carbon electrode,KHCO3,0.1,6.8,-1.05,C2H4,18.58,0.5,H-cell,1214.77,0.0,0.2,20.0,0.00022089323345553228,1.0,8.711374629016697e-05,0.0006061310326019806,4.72796063,11.121387926358747,0.0006916,0.000264654999999,-5.466114125,44.485551705434986,0.0,4.17791244,12.764484711878117,0.0,0.0,-5.02663022,76.5869082712687,0.512699999999999,28.031300127999998,0.0,0.0,6.0,0.0,0.8022,-0.26,0.74,-6.106153846153846,44.5,4.353,1.118,2.193,1.0,0.0,0.0
https://doi.org/10.1016/j.cej.2023.142052,Cu2O-36,CuO,Cu2O,14.49,hollow,0.0,55.0,75.0,105.0,55.0,75.0,105.0,0.0,92.19,7.81,glassy-carbon electrode,KHCO3,0.1,6.8,-1.05,CO,4.36,0.5,H-cell,1214.77,0.0,0.2,20.0,0.00022089323345553228,1.0,8.711374629016697e-05,0.0006061310326019806,4.72796063,11.121387926358747,0.0006916,0.000264654999999,-5.466114125,44.485551705434986,0.0,4.17791244,12.764484711878117,0.0,0.0,-5.02663022,76.5869082712687,0.512699999999999,27.99491462,1.0,0.0,2.0,0.0,-0.03751,-0.26,0.74,-6.106153846153846,44.5,4.353,1.118,2.193,1.0,0.0,0.0
https://doi.org/10.1016/j.cej.2023.142052,Cu2O-36,CuO,Cu2O,14.49,hollow,0.0,55.0,75.0,105.0,55.0,75.0,105.0,0.0,92.19,7.81,glassy-carbon electrode,KHCO3,0.1,6.8,-1.05,HCOOH,6.46,0.5,H-cell,1214.77,0.0,0.2,20.0,0.00022089323345553228,1.0,8.711374629016697e-05,0.0006061310326019806,4.72796063,11.121387926358747,0.0006916,0.000264654999999,-5.466114125,44.485551705434986,0.0,4.17791244,12.764484711878117,0.0,0.0,-5.02663022,76.5869082712687,0.512699999999999,46.005479304,2.0,1.0,5.0,0.0,-0.29919999999999997,-0.53,1.4699999999999982,1.4700000000000009,44.5,4.353,1.118,2.193,1.0,0.0,0.0
https://doi.org/10.1016/j.cej.2023.142052,Cu2O-36,CuO,Cu2O,14.49,hollow,0.0,55.0,75.0,105.0,55.0,75.0,105.0,0.0,92.19,7.81,glassy-carbon electrode,KHCO3,0.1,6.8,-1.05,CH3OH,4.04,0.5,H-cell,1214.77,0.0,0.2,20.0,0.00022089323345553228,1.0,8.711374629016697e-05,0.0006061310326019806,4.72796063,11.121387926358747,0.0006916,0.000264654999999,-5.466114125,44.485551705434986,0.0,4.17791244,12.764484711878117,0.0,0.0,-5.02663022,76.5869082712687,0.512699999999999,32.026214748,1.0,1.0,6.0,1.0,-0.3915,-0.04,0.9600000000000016,-27.040000000000028,44.5,4.353,1.118,2.193,1.0,0.0,0.0
https://doi.org/10.1016/j.cej.2023.142052,Cu2O-36,CuO,Cu2O,14.49,hollow,0.0,55.0,75.0,105.0,55.0,75.0,105.0,0.0,92.19,7.81,glassy-carbon electrode,KHCO3,0.1,6.8,-1.05,C2H5OH,18.42,0.5,H-cell,1214.77,0.0,0.2,20.0,0.00022089323345553228,1.0,8.711374629016697e-05,0.0006061310326019806,4.72796063,11.121387926358747,0.0006916,0.000264654999999,-5.466114125,44.485551705434986,0.0,4.17791244,12.764484711878117,0.0,0.0,-5.02663022,76.5869082712687,0.512699999999999,46.041864812,1.0,1.0,9.0,1.0,-0.0014000000000000123,-0.04,1.96,1.9600000000000033,44.5,4.353,1.118,2.193,1.0,0.0,0.0
https://doi.org/10.1016/j.cej.2023.142052,Cu2O-36,CuO,Cu2O,14.49,hollow,0.0,55.0,75.0,105.0,55.0,75.0,105.0,0.0,92.19,7.81,glassy-carbon electrode,KHCO3,0.1,6.8,-1.05,CH3COOH,3.39,0.5,H-cell,1214.77,0.0,0.2,20.0,0.00022089323345553228,1.0,8.711374629016697e-05,0.0006061310326019806,4.72796063,11.121387926358747,0.0006916,0.000264654999999,-5.466114125,44.485551705434986,0.0,4.17791244,12.764484711878117,0.0,0.0,-5.02663022,76.5869082712687,0.512699999999999,60.021129368000004,2.0,1.0,8.0,0.5,0.09089999999999993,-0.53,0.8748582995951415,1.1560092559629747,44.5,4.353,1.118,2.193,1.0,0.0,0.0
https://doi.org/10.1016/j.cej.2023.142052,Cu2O-36,CuO,Cu2O,14.49,hollow,0.0,55.0,75.0,105.0,55.0,75.0,105.0,0.0,92.19,7.81,glassy-carbon electrode,KHCO3,0.1,6.8,-1.05,C3H7OH,15.02,0.5,H-cell,1214.77,0.0,0.2,20.0,0.00022089323345553228,1.0,8.711374629016697e-05,0.0006061310326019806,4.72796063,11.121387926358747,0.0006916,0.000264654999999,-5.466114125,44.485551705434986,0.0,4.17791244,12.764484711878117,0.0,0.0,-5.02663022,76.5869082712687,0.512699999999999,60.057514876,1.0,1.0,12.0,1.0,0.38710000000000006,-0.04,1.297837837837838,1128.9599999999998,44.5,4.353,1.118,2.193,1.0,0.0,0.0
https://doi.org/10.1016/j.cej.2023.142052,Cu2O-36,CuO,Cu2O,14.49,hollow,0.0,55.0,75.0,105.0,55.0,75.0,105.0,0.0,92.19,7.81,glassy-carbon electrode,KHCO3,0.1,6.8,-1.05,H2,20.52,0.5,H-cell,1214.77,0.0,0.2,20.0,0.00022089323345553228,1.0,8.711374629016697e-05,0.0006061310326019806,4.72796063,11.121387926358747,0.0006916,0.000264654999999,-5.466114125,44.485551705434986,0.0,4.17791244,12.764484711878117,0.0,0.0,-5.02663022,76.5869082712687,0.512699999999999,2.015650064,0.0,0.0,2.0,0.0,0.246,0.0,0.0,0.0,44.5,4.353,1.118,2.193,1.0,0.0,0.0
https://doi.org/10.1016/j.cej.2023.142052,Cu2O-36,CuO,Cu2O,14.49,hollow,0.0,55.0,75.0,105.0,55.0,75.0,105.0,0.0,92.19,7.81,glassy-carbon electrode,KHCO3,0.1,6.8,-0.97,C2H4,12.6,0.5,H-cell,1214.77,0.0,0.2,20.0,0.00022089323345553228,1.0,8.711374629016697e-05,0.0006061310326019806,4.72796063,11.121387926358747,0.0006916,0.000264654999999,-5.466114125,44.485551705434986,0.0,4.17791244,12.764484711878117,0.0,0.0,-5.02663022,76.5869082712687,0.512699999999999,28.031300127999998,0.0,0.0,6.0,0.0,0.8022,-0.26,0.74,-6.106153846153846,44.5,4.353,1.118,2.193,1.0,0.0,0.0
https://doi.org/10.1016/j.cej.2023.142052,Cu2O-36,CuO,Cu2O,14.49,hollow,0.0,55.0,75.0,105.0,55.0,75.0,105.0,0.0,92.19,7.81,glassy-carbon electrode,KHCO3,0.1,6.8,-0.97,CO,5.65,0.5,H-cell,1214.77,0.0,0.2,20.0,0.00022089323345553228,1.0,8.711374629016697e-05,0.0006061310326019806,4.72796063,11.121387926358747,0.0006916,0.000264654999999,-5.466114125,44.485551705434986,0.0,4.17791244,12.764484711878117,0.0,0.0,-5.02663022,76.5869082712687,0.512699999999999,27.99491462,1.0,0.0,2.0,0.0,-0.03751,-0.26,0.74,-6.106153846153846,44.5,4.353,1.118,2.193,1.0,0.0,0.0
https://doi.org/10.1016/j.cej.2023.142052,Cu2O-36,CuO,Cu2O,14.49,hollow,0.0,55.0,75.0,105.0,55.0,75.0,105.0,0.0,92.19,7.81,glassy-carbon electrode,KHCO3,0.1,6.8,-0.97,HCOOH,11.95,0.5,H-cell,1214.77,0.0,0.2,20.0,0.00022089323345553228,1.0,8.711374629016697e-05,0.0006061310326019806,4.72796063,11.121387926358747,0.0006916,0.000264654999999,-5.466114125,44.485551705434986,0.0,4.17791244,12.764484711878117,0.0,0.0,-5.02663022,76.5869082712687,0.512699999999999,46.005479304,2.0,1.0,5.0,0.0,-0.29919999999999997,-0.53,1.4699999999999982,1.4700000000000009,44.5,4.353,1.118,2.193,1.0,0.0,0.0
https://doi.org/10.1016/j.cej.2023.142052,Cu2O-36,CuO,Cu2O,14.49,hollow,0.0,55.0,75.0,105.0,55.0,75.0,105.0,0.0,92.19,7.81,glassy-carbon electrode,KHCO3,0.1,6.8,-0.97,CH3OH,4.52,0.5,H-cell,1214.77,0.0,0.2,20.0,0.00022089323345553228,1.0,8.711374629016697e-05,0.0006061310326019806,4.72796063,11.121387926358747,0.0006916,0.000264654999999,-5.466114125,44.485551705434986,0.0,4.17791244,12.764484711878117,0.0,0.0,-5.02663022,76.5869082712687,0.512699999999999,32.026214748,1.0,1.0,6.0,1.0,-0.3915,-0.04,0.9600000000000016,-27.040000000000028,44.5,4.353,1.118,2.193,1.0,0.0,0.0
https://doi.org/10.1016/j.cej.2023.142052,Cu2O-36,CuO,Cu2O,14.49,hollow,0.0,55.0,75.0,105.0,55.0,75.0,105.0,0.0,92.19,7.81,glassy-carbon electrode,KHCO3,0.1,6.8,-0.97,C2H5OH,22.62,0.5,H-cell,1214.77,0.0,0.2,20.0,0.00022089323345553228,1.0,8.711374629016697e-05,0.0006061310326019806,4.72796063,11.121387926358747,0.0006916,0.000264654999999,-5.466114125,44.485551705434986,0.0,4.17791244,12.764484711878117,0.0,0.0,-5.02663022,76.5869082712687,0.512699999999999,46.041864812,1.0,1.0,9.0,1.0,-0.0014000000000000123,-0.04,1.96,1.9600000000000033,44.5,4.353,1.118,2.193,1.0,0.0,0.0
https://doi.org/10.1016/j.cej.2023.142052,Cu2O-36,CuO,Cu2O,14.49,hollow,0.0,55.0,75.0,105.0,55.0,75.0,105.0,0.0,92.19,7.81,glassy-carbon electrode,KHCO3,0.1,6.8,-0.97,CH3COOH,3.88,0.5,H-cell,1214.77,0.0,0.2,20.0,0.00022089323345553228,1.0,8.711374629016697e-05,0.0006061310326019806,4.72796063,11.121387926358747,0.0006916,0.000264654999999,-5.466114125,44.485551705434986,0.0,4.17791244,12.764484711878117,0.0,0.0,-5.02663022,76.5869082712687,0.512699999999999,60.021129368000004,2.0,1.0,8.0,0.5,0.09089999999999993,-0.53,0.8748582995951415,1.1560092559629747,44.5,4.353,1.118,2.193,1.0,0.0,0.0
https://doi.org/10.1016/j.cej.2023.142052,Cu2O-36,CuO,Cu2O,14.49,hollow,0.0,55.0,75.0,105.0,55.0,75.0,105.0,0.0,92.19,7.81,glassy-carbon electrode,KHCO3,0.1,6.8,-0.97,C3H7OH,18.58,0.5,H-cell,1214.77,0.0,0.2,20.0,0.00022089323345553228,1.0,8.711374629016697e-05,0.0006061310326019806,4.72796063,11.121387926358747,0.0006916,0.000264654999999,-5.466114125,44.485551705434986,0.0,4.17791244,12.764484711878117,0.0,0.0,-5.02663022,76.5869082712687,0.512699999999999,60.057514876,1.0,1.0,12.0,1.0,0.38710000000000006,-0.04,1.297837837837838,1128.9599999999998,44.5,4.353,1.118,2.193,1.0,0.0,0.0
