Repository: vovamirosh/-CO2RR-Beyond-Green-AI

File: Datasets/raw_dataset.csv (part 5 of 43)
,Number,Autor,Publication,Title,Journal,IF,DOI,"Stability, hour",Key Product,Article name,Formula,Compound_1,Compound_2,"Cat./Support ratio, % (at)",Morphology (TEM/SEM),"Pore size, nm",width min (nm),width aver (nm),width max (nm),length min (nm),length aver (nm),length max (nm),"Cu, % (at.)","Cu+, % (at.)","Cu(2+), % (at.)",Base,electrolyte,"conc, M",pH,RHE vs V,Product,"FE, %","Time, h",Type of reactor,"Loading, μg/cm2","Add_carbon, %","Surface area of electrode, cm2","Flow rate CO2, ml/min","Volume, cm3"
246,30,"Rui Zhang,b , Feifei Chen , Haokun Jin , Yong Zhang , Xiaoya Hao , Yingda Liu , Tianming Feng , Xinghua Zhang, Zunming Lu, Weihua Wang , Feng Lu , Hong Dong , Hui Liu, Hui Liu, , Yahui Cheng",2023,Highly stability Cu+ species in hollow Cu2O nanoreactors by modulating cavity size for CO2 electroreduction to C2+ products,Chemical Engineering Journal,13.3,https://doi.org/10.1016/j.cej.2023.142052,30.0,C2H4,Cu2O-24,Cu1O0.5404,CuO,Cu2O,14.95,hollow,,47.5,55.0,72.5,47.5,55.0,72.5,0.0,91.92,8.08,glassy-carbon electrode,KHCO3,0.1,6.8,-1.11,HCOOH,4.01,0.5,H-cell,1214.77,0.0,0.2,20.0,
247,30,"Rui Zhang,b , Feifei Chen , Haokun Jin , Yong Zhang , Xiaoya Hao , Yingda Liu , Tianming Feng , Xinghua Zhang, Zunming Lu, Weihua Wang , Feng Lu , Hong Dong , Hui Liu, Hui Liu, , Yahui Cheng",2023,Highly stability Cu+ species in hollow Cu2O nanoreactors by modulating cavity size for CO2 electroreduction to C2+ products,Chemical Engineering Journal,13.3,https://doi.org/10.1016/j.cej.2023.142052,30.0,C2H4,Cu2O-24,Cu1O0.5404,CuO,Cu2O,14.95,hollow,,47.5,55.0,72.5,47.5,55.0,72.5,0.0,91.92,8.08,glassy-carbon electrode,KHCO3,0.1,6.8,-1.11,C2H5OH,16.85,0.5,H-cell,1214.77,0.0,0.2,20.0,
248,30,"Rui Zhang,b , Feifei Chen , Haokun Jin , Yong Zhang , Xiaoya Hao , Yingda Liu , Tianming Feng , Xinghua Zhang, Zunming Lu, Weihua Wang , Feng Lu , Hong Dong , Hui Liu, Hui Liu, , Yahui Cheng",2023,Highly stability Cu+ species in hollow Cu2O nanoreactors by modulating cavity size for CO2 electroreduction to C2+ products,Chemical Engineering Journal,13.3,https://doi.org/10.1016/j.cej.2023.142052,30.0,C2H4,Cu2O-24,Cu1O0.5404,CuO,Cu2O,14.95,hollow,,47.5,55.0,72.5,47.5,55.0,72.5,0.0,91.92,8.08,glassy-carbon electrode,KHCO3,0.1,6.8,-1.11,CH3COOH,1.12,0.5,H-cell,1214.77,0.0,0.2,20.0,
249,30,"Rui Zhang,b , Feifei Chen , Haokun Jin , Yong Zhang , Xiaoya Hao , Yingda Liu , Tianming Feng , Xinghua Zhang, Zunming Lu, Weihua Wang , Feng Lu , Hong Dong , Hui Liu, Hui Liu, , Yahui Cheng",2023,Highly stability Cu+ species in hollow Cu2O nanoreactors by modulating cavity size for CO2 electroreduction to C2+ products,Chemical Engineering Journal,13.3,https://doi.org/10.1016/j.cej.2023.142052,30.0,C2H4,Cu2O-24,Cu1O0.5404,CuO,Cu2O,14.95,hollow,,47.5,55.0,72.5,47.5,55.0,72.5,0.0,91.92,8.08,glassy-carbon electrode,KHCO3,0.1,6.8,-1.11,C3H7OH,4.65,0.5,H-cell,1214.77,0.0,0.2,20.0,
250,30,"Rui Zhang,b , Feifei Chen , Haokun Jin , Yong Zhang , Xiaoya Hao , Yingda Liu , Tianming Feng , Xinghua Zhang, Zunming Lu, Weihua Wang , Feng Lu , Hong Dong , Hui Liu, Hui Liu, , Yahui Cheng",2023,Highly stability Cu+ species in hollow Cu2O nanoreactors by modulating cavity size for CO2 electroreduction to C2+ products,Chemical Engineering Journal,13.3,https://doi.org/10.1016/j.cej.2023.142052,30.0,C2H4,Cu2O-24,Cu1O0.5404,CuO,Cu2O,14.95,hollow,,47.5,55.0,72.5,47.5,55.0,72.5,0.0,91.92,8.08,glassy-carbon electrode,KHCO3,0.1,6.8,-1.11,H2,28.25,0.5,H-cell,1214.77,0.0,0.2,20.0,
251,30,"Rui Zhang,b , Feifei Chen , Haokun Jin , Yong Zhang , Xiaoya Hao , Yingda Liu , Tianming Feng , Xinghua Zhang, Zunming Lu, Weihua Wang , Feng Lu , Hong Dong , Hui Liu, Hui Liu, , Yahui Cheng",2023,Highly stability Cu+ species in hollow Cu2O nanoreactors by modulating cavity size for CO2 electroreduction to C2+ products,Chemical Engineering Journal,13.3,https://doi.org/10.1016/j.cej.2023.142052,30.0,C2H4,Cu2O-24,Cu1O0.5404,CuO,Cu2O,14.95,hollow,,47.5,55.0,72.5,47.5,55.0,72.5,0.0,91.92,8.08,glassy-carbon electrode,KHCO3,0.1,6.8,-1.05,CH4,4.17,0.5,H-cell,1214.77,0.0,0.2,20.0,
252,30,"Rui Zhang,b , Feifei Chen , Haokun Jin , Yong Zhang , Xiaoya Hao , Yingda Liu , Tianming Feng , Xinghua Zhang, Zunming Lu, Weihua Wang , Feng Lu , Hong Dong , Hui Liu, Hui Liu, , Yahui Cheng",2023,Highly stability Cu+ species in hollow Cu2O nanoreactors by modulating cavity size for CO2 electroreduction to C2+ products,Chemical Engineering Journal,13.3,https://doi.org/10.1016/j.cej.2023.142052,30.0,C2H4,Cu2O-24,Cu1O0.5404,CuO,Cu2O,14.95,hollow,,47.5,55.0,72.5,47.5,55.0,72.5,0.0,91.92,8.08,glassy-carbon electrode,KHCO3,0.1,6.8,-1.05,C2H4,31.46,0.5,H-cell,1214.77,0.0,0.2,20.0,
253,30,"Rui Zhang,b , Feifei Chen , Haokun Jin , Yong Zhang , Xiaoya Hao , Yingda Liu , Tianming Feng , Xinghua Zhang, Zunming Lu, Weihua Wang , Feng Lu , Hong Dong , Hui Liu, Hui Liu, , Yahui Cheng",2023,Highly stability Cu+ species in hollow Cu2O nanoreactors by modulating cavity size for CO2 electroreduction to C2+ products,Chemical Engineering Journal,13.3,https://doi.org/10.1016/j.cej.2023.142052,30.0,C2H4,Cu2O-24,Cu1O0.5404,CuO,Cu2O,14.95,hollow,,47.5,55.0,72.5,47.5,55.0,72.5,0.0,91.92,8.08,glassy-carbon electrode,KHCO3,0.1,6.8,-1.05,CO,3.05,0.5,H-cell,1214.77,0.0,0.2,20.0,
254,30,"Rui Zhang,b , Feifei Chen , Haokun Jin , Yong Zhang , Xiaoya Hao , Yingda Liu , Tianming Feng , Xinghua Zhang, Zunming Lu, Weihua Wang , Feng Lu , Hong Dong , Hui Liu, Hui Liu, , Yahui Cheng",2023,Highly stability Cu+ species in hollow Cu2O nanoreactors by modulating cavity size for CO2 electroreduction to C2+ products,Chemical Engineering Journal,13.3,https://doi.org/10.1016/j.cej.2023.142052,30.0,C2H4,Cu2O-24,Cu1O0.5404,CuO,Cu2O,14.95,hollow,,47.5,55.0,72.5,47.5,55.0,72.5,0.0,91.92,8.08,glassy-carbon electrode,KHCO3,0.1,6.8,-1.05,HCOOH,5.46,0.5,H-cell,1214.77,0.0,0.2,20.0,
255,30,"Rui Zhang,b , Feifei Chen , Haokun Jin , Yong Zhang , Xiaoya Hao , Yingda Liu , Tianming Feng , Xinghua Zhang, Zunming Lu, Weihua Wang , Feng Lu , Hong Dong , Hui Liu, Hui Liu, , Yahui Cheng",2023,Highly stability Cu+ species in hollow Cu2O nanoreactors by modulating cavity size for CO2 electroreduction to C2+ products,Chemical Engineering Journal,13.3,https://doi.org/10.1016/j.cej.2023.142052,30.0,C2H4,Cu2O-24,Cu1O0.5404,CuO,Cu2O,14.95,hollow,,47.5,55.0,72.5,47.5,55.0,72.5,0.0,91.92,8.08,glassy-carbon electrode,KHCO3,0.1,6.8,-1.05,CH3OH,0.8,0.5,H-cell,1214.77,0.0,0.2,20.0,
256,30,"Rui Zhang,b , Feifei Chen , Haokun Jin , Yong Zhang , Xiaoya Hao , Yingda Liu , Tianming Feng , Xinghua Zhang, Zunming Lu, Weihua Wang , Feng Lu , Hong Dong , Hui Liu, Hui Liu, , Yahui Cheng",2023,Highly stability Cu+ species in hollow Cu2O nanoreactors by modulating cavity size for CO2 electroreduction to C2+ products,Chemical Engineering Journal,13.3,https://doi.org/10.1016/j.cej.2023.142052,30.0,C2H4,Cu2O-24,Cu1O0.5404,CuO,Cu2O,14.95,hollow,,47.5,55.0,72.5,47.5,55.0,72.5,0.0,91.92,8.08,glassy-carbon electrode,KHCO3,0.1,6.8,-1.05,C2H5OH,14.93,0.5,H-cell,1214.77,0.0,0.2,20.0,
257,30,"Rui Zhang,b , Feifei Chen , Haokun Jin , Yong Zhang , Xiaoya Hao , Yingda Liu , Tianming Feng , Xinghua Zhang, Zunming Lu, Weihua Wang , Feng Lu , Hong Dong , Hui Liu, Hui Liu, , Yahui Cheng",2023,Highly stability Cu+ species in hollow Cu2O nanoreactors by modulating cavity size for CO2 electroreduction to C2+ products,Chemical Engineering Journal,13.3,https://doi.org/10.1016/j.cej.2023.142052,30.0,C2H4,Cu2O-24,Cu1O0.5404,CuO,Cu2O,14.95,hollow,,47.5,55.0,72.5,47.5,55.0,72.5,0.0,91.92,8.08,glassy-carbon electrode,KHCO3,0.1,6.8,-1.05,CH3COOH,0.64,0.5,H-cell,1214.77,0.0,0.2,20.0,
258,30,"Rui Zhang,b , Feifei Chen , Haokun Jin , Yong Zhang , Xiaoya Hao , Yingda Liu , Tianming Feng , Xinghua Zhang, Zunming Lu, Weihua Wang , Feng Lu , Hong Dong , Hui Liu, Hui Liu, , Yahui Cheng",2023,Highly stability Cu+ species in hollow Cu2O nanoreactors by modulating cavity size for CO2 electroreduction to C2+ products,Chemical Engineering Journal,13.3,https://doi.org/10.1016/j.cej.2023.142052,30.0,C2H4,Cu2O-24,Cu1O0.5404,CuO,Cu2O,14.95,hollow,,47.5,55.0,72.5,47.5,55.0,72.5,0.0,91.92,8.08,glassy-carbon electrode,KHCO3,0.1,6.8,-1.05,C3H7OH,3.21,0.5,H-cell,1214.77,0.0,0.2,20.0,
259,30,"Rui Zhang,b , Feifei Chen , Haokun Jin , Yong Zhang , Xiaoya Hao , Yingda Liu , Tianming Feng , Xinghua Zhang, Zunming Lu, Weihua Wang , Feng Lu , Hong Dong , Hui Liu, Hui Liu, , Yahui Cheng",2023,Highly stability Cu+ species in hollow Cu2O nanoreactors by modulating cavity size for CO2 electroreduction to C2+ products,Chemical Engineering Journal,13.3,https://doi.org/10.1016/j.cej.2023.142052,30.0,C2H4,Cu2O-24,Cu1O0.5404,CuO,Cu2O,14.95,hollow,,47.5,55.0,72.5,47.5,55.0,72.5,0.0,91.92,8.08,glassy-carbon electrode,KHCO3,0.1,6.8,-1.05,H2,26.97,0.5,H-cell,1214.77,0.0,0.2,20.0,
260,30,"Rui Zhang,b , Feifei Chen , Haokun Jin , Yong Zhang , Xiaoya Hao , Yingda Liu , Tianming Feng , Xinghua Zhang, Zunming Lu, Weihua Wang , Feng Lu , Hong Dong , Hui Liu, Hui Liu, , Yahui Cheng",2023,Highly stability Cu+ species in hollow Cu2O nanoreactors by modulating cavity size for CO2 electroreduction to C2+ products,Chemical Engineering Journal,13.3,https://doi.org/10.1016/j.cej.2023.142052,30.0,C2H4,Cu2O-24,Cu1O0.5404,CuO,Cu2O,14.95,hollow,,47.5,55.0,72.5,47.5,55.0,72.5,0.0,91.92,8.08,glassy-carbon electrode,KHCO3,0.1,6.8,-1.04,CH4,1.77,0.5,H-cell,1214.77,0.0,0.2,20.0,
261,30,"Rui Zhang,b , Feifei Chen , Haokun Jin , Yong Zhang , Xiaoya Hao , Yingda Liu , Tianming Feng , Xinghua Zhang, Zunming Lu, Weihua Wang , Feng Lu , Hong Dong , Hui Liu, Hui Liu, , Yahui Cheng",2023,Highly stability Cu+ species in hollow Cu2O nanoreactors by modulating cavity size for CO2 electroreduction to C2+ products,Chemical Engineering Journal,13.3,https://doi.org/10.1016/j.cej.2023.142052,30.0,C2H4,Cu2O-24,Cu1O0.5404,CuO,Cu2O,14.95,hollow,,47.5,55.0,72.5,47.5,55.0,72.5,0.0,91.92,8.08,glassy-carbon electrode,KHCO3,0.1,6.8,-1.04,C2H4,26.81,0.5,H-cell,1214.77,0.0,0.2,20.0,
262,30,"Rui Zhang,b , Feifei Chen , Haokun Jin , Yong Zhang , Xiaoya Hao , Yingda Liu , Tianming Feng , Xinghua Zhang, Zunming Lu, Weihua Wang , Feng Lu , Hong Dong , Hui Liu, Hui Liu, , Yahui Cheng",2023,Highly stability Cu+ species in hollow Cu2O nanoreactors by modulating cavity size for CO2 electroreduction to C2+ products,Chemical Engineering Journal,13.3,https://doi.org/10.1016/j.cej.2023.142052,30.0,C2H4,Cu2O-24,Cu1O0.5404,CuO,Cu2O,14.95,hollow,,47.5,55.0,72.5,47.5,55.0,72.5,0.0,91.92,8.08,glassy-carbon electrode,KHCO3,0.1,6.8,-1.04,CO,3.53,0.5,H-cell,1214.77,0.0,0.2,20.0,
263,30,"Rui Zhang,b , Feifei Chen , Haokun Jin , Yong Zhang , Xiaoya Hao , Yingda Liu , Tianming Feng , Xinghua Zhang, Zunming Lu, Weihua Wang , Feng Lu , Hong Dong , Hui Liu, Hui Liu, , Yahui Cheng",2023,Highly stability Cu+ species in hollow Cu2O nanoreactors by modulating cavity size for CO2 electroreduction to C2+ products,Chemical Engineering Journal,13.3,https://doi.org/10.1016/j.cej.2023.142052,30.0,C2H4,Cu2O-24,Cu1O0.5404,CuO,Cu2O,14.95,hollow,,47.5,55.0,72.5,47.5,55.0,72.5,0.0,91.92,8.08,glassy-carbon electrode,KHCO3,0.1,6.8,-1.04,HCOOH,2.89,0.5,H-cell,1214.77,0.0,0.2,20.0,
264,30,"Rui Zhang,b , Feifei Chen , Haokun Jin , Yong Zhang , Xiaoya Hao , Yingda Liu , Tianming Feng , Xinghua Zhang, Zunming Lu, Weihua Wang , Feng Lu , Hong Dong , Hui Liu, Hui Liu, , Yahui Cheng",2023,Highly stability Cu+ species in hollow Cu2O nanoreactors by modulating cavity size for CO2 electroreduction to C2+ products,Chemical Engineering Journal,13.3,https://doi.org/10.1016/j.cej.2023.142052,30.0,C2H4,Cu2O-24,Cu1O0.5404,CuO,Cu2O,14.95,hollow,,47.5,55.0,72.5,47.5,55.0,72.5,0.0,91.92,8.08,glassy-carbon electrode,KHCO3,0.1,6.8,-1.04,CH3OH,1.12,0.5,H-cell,1214.77,0.0,0.2,20.0,
265,30,"Rui Zhang,b , Feifei Chen , Haokun Jin , Yong Zhang , Xiaoya Hao , Yingda Liu , Tianming Feng , Xinghua Zhang, Zunming Lu, Weihua Wang , Feng Lu , Hong Dong , Hui Liu, Hui Liu, , Yahui Cheng",2023,Highly stability Cu+ species in hollow Cu2O nanoreactors by modulating cavity size for CO2 electroreduction to C2+ products,Chemical Engineering Journal,13.3,https://doi.org/10.1016/j.cej.2023.142052,30.0,C2H4,Cu2O-24,Cu1O0.5404,CuO,Cu2O,14.95,hollow,,47.5,55.0,72.5,47.5,55.0,72.5,0.0,91.92,8.08,glassy-carbon electrode,KHCO3,0.1,6.8,-1.04,C2H5OH,13.16,0.5,H-cell,1214.77,0.0,0.2,20.0,
266,30,"Rui Zhang,b , Feifei Chen , Haokun Jin , Yong Zhang , Xiaoya Hao , Yingda Liu , Tianming Feng , Xinghua Zhang, Zunming Lu, Weihua Wang , Feng Lu , Hong Dong , Hui Liu, Hui Liu, , Yahui Cheng",2023,Highly stability Cu+ species in hollow Cu2O nanoreactors by modulating cavity size for CO2 electroreduction to C2+ products,Chemical Engineering Journal,13.3,https://doi.org/10.1016/j.cej.2023.142052,30.0,C2H4,Cu2O-24,Cu1O0.5404,CuO,Cu2O,14.95,hollow,,47.5,55.0,72.5,47.5,55.0,72.5,0.0,91.92,8.08,glassy-carbon electrode,KHCO3,0.1,6.8,-1.04,CH3COOH,0.96,0.5,H-cell,1214.77,0.0,0.2,20.0,
267,30,"Rui Zhang,b , Feifei Chen , Haokun Jin , Yong Zhang , Xiaoya Hao , Yingda Liu , Tianming Feng , Xinghua Zhang, Zunming Lu, Weihua Wang , Feng Lu , Hong Dong , Hui Liu, Hui Liu, , Yahui Cheng",2023,Highly stability Cu+ species in hollow Cu2O nanoreactors by modulating cavity size for CO2 electroreduction to C2+ products,Chemical Engineering Journal,13.3,https://doi.org/10.1016/j.cej.2023.142052,30.0,C2H4,Cu2O-24,Cu1O0.5404,CuO,Cu2O,14.95,hollow,,47.5,55.0,72.5,47.5,55.0,72.5,0.0,91.92,8.08,glassy-carbon electrode,KHCO3,0.1,6.8,-1.04,C3H7OH,11.24,0.5,H-cell,1214.77,0.0,0.2,20.0,
268,30,"Rui Zhang,b , Feifei Chen , Haokun Jin , Yong Zhang , Xiaoya Hao , Yingda Liu , Tianming Feng , Xinghua Zhang, Zunming Lu, Weihua Wang , Feng Lu , Hong Dong , Hui Liu, Hui Liu, , Yahui Cheng",2023,Highly stability Cu+ species in hollow Cu2O nanoreactors by modulating cavity size for CO2 electroreduction to C2+ products,Chemical Engineering Journal,13.3,https://doi.org/10.1016/j.cej.2023.142052,30.0,C2H4,Cu2O-24,Cu1O0.5404,CuO,Cu2O,14.95,hollow,,47.5,55.0,72.5,47.5,55.0,72.5,0.0,91.92,8.08,glassy-carbon electrode,KHCO3,0.1,6.8,-1.04,H2,26.65,0.5,H-cell,1214.77,0.0,0.2,20.0,
269,30,"Rui Zhang,b , Feifei Chen , Haokun Jin , Yong Zhang , Xiaoya Hao , Yingda Liu , Tianming Feng , Xinghua Zhang, Zunming Lu, Weihua Wang , Feng Lu , Hong Dong , Hui Liu, Hui Liu, , Yahui Cheng",2023,Highly stability Cu+ species in hollow Cu2O nanoreactors by modulating cavity size for CO2 electroreduction to C2+ products,Chemical Engineering Journal,13.3,https://doi.org/10.1016/j.cej.2023.142052,30.0,C2H4,Cu2O-24,Cu1O0.5404,CuO,Cu2O,14.95,hollow,,47.5,55.0,72.5,47.5,55.0,72.5,0.0,91.92,8.08,glassy-carbon electrode,KHCO3,0.1,6.8,-1.00,C2H4,24.56,0.5,H-cell,1214.77,0.0,0.2,20.0,
270,30,"Rui Zhang,b , Feifei Chen , Haokun Jin , Yong Zhang , Xiaoya Hao , Yingda Liu , Tianming Feng , Xinghua Zhang, Zunming Lu, Weihua Wang , Feng Lu , Hong Dong , Hui Liu, Hui Liu, , Yahui Cheng",2023,Highly stability Cu+ species in hollow Cu2O nanoreactors by modulating cavity size for CO2 electroreduction to C2+ products,Chemical Engineering Journal,13.3,https://doi.org/10.1016/j.cej.2023.142052,30.0,C2H4,Cu2O-24,Cu1O0.5404,CuO,Cu2O,14.95,hollow,,47.5,55.0,72.5,47.5,55.0,72.5,0.0,91.92,8.08,glassy-carbon electrode,KHCO3,0.1,6.8,-1.00,CO,7.7,0.5,H-cell,1214.77,0.0,0.2,20.0,
271,30,"Rui Zhang,b , Feifei Chen , Haokun Jin , Yong Zhang , Xiaoya Hao , Yingda Liu , Tianming Feng , Xinghua Zhang, Zunming Lu, Weihua Wang , Feng Lu , Hong Dong , Hui Liu, Hui Liu, , Yahui Cheng",2023,Highly stability Cu+ species in hollow Cu2O nanoreactors by modulating cavity size for CO2 electroreduction to C2+ products,Chemical Engineering Journal,13.3,https://doi.org/10.1016/j.cej.2023.142052,30.0,C2H4,Cu2O-24,Cu1O0.5404,CuO,Cu2O,14.95,hollow,,47.5,55.0,72.5,47.5,55.0,72.5,0.0,91.92,8.08,glassy-carbon electrode,KHCO3,0.1,6.8,-1.00,HCOOH,6.26,0.5,H-cell,1214.77,0.0,0.2,20.0,
272,30,"Rui Zhang,b , Feifei Chen , Haokun Jin , Yong Zhang , Xiaoya Hao , Yingda Liu , Tianming Feng , Xinghua Zhang, Zunming Lu, Weihua Wang , Feng Lu , Hong Dong , Hui Liu, Hui Liu, , Yahui Cheng",2023,Highly stability Cu+ species in hollow Cu2O nanoreactors by modulating cavity size for CO2 electroreduction to C2+ products,Chemical Engineering Journal,13.3,https://doi.org/10.1016/j.cej.2023.142052,30.0,C2H4,Cu2O-24,Cu1O0.5404,CuO,Cu2O,14.95,hollow,,47.5,55.0,72.5,47.5,55.0,72.5,0.0,91.92,8.08,glassy-carbon electrode,KHCO3,0.1,6.8,-1.00,CH3OH,2.41,0.5,H-cell,1214.77,0.0,0.2,20.0,
273,30,"Rui Zhang,b , Feifei Chen , Haokun Jin , Yong Zhang , Xiaoya Hao , Yingda Liu , Tianming Feng , Xinghua Zhang, Zunming Lu, Weihua Wang , Feng Lu , Hong Dong , Hui Liu, Hui Liu, , Yahui Cheng",2023,Highly stability Cu+ species in hollow Cu2O nanoreactors by modulating cavity size for CO2 electroreduction to C2+ products,Chemical Engineering Journal,13.3,https://doi.org/10.1016/j.cej.2023.142052,30.0,C2H4,Cu2O-24,Cu1O0.5404,CuO,Cu2O,14.95,hollow,,47.5,55.0,72.5,47.5,55.0,72.5,0.0,91.92,8.08,glassy-carbon electrode,KHCO3,0.1,6.8,-1.00,C2H5OH,15.25,0.5,H-cell,1214.77,0.0,0.2,20.0,
274,30,"Rui Zhang,b , Feifei Chen , Haokun Jin , Yong Zhang , Xiaoya Hao , Yingda Liu , Tianming Feng , Xinghua Zhang, Zunming Lu, Weihua Wang , Feng Lu , Hong Dong , Hui Liu, Hui Liu, , Yahui Cheng",2023,Highly stability Cu+ species in hollow Cu2O nanoreactors by modulating cavity size for CO2 electroreduction to C2+ products,Chemical Engineering Journal,13.3,https://doi.org/10.1016/j.cej.2023.142052,30.0,C2H4,Cu2O-24,Cu1O0.5404,CuO,Cu2O,14.95,hollow,,47.5,55.0,72.5,47.5,55.0,72.5,0.0,91.92,8.08,glassy-carbon electrode,KHCO3,0.1,6.8,-1.00,CH3COOH,1.77,0.5,H-cell,1214.77,0.0,0.2,20.0,
275,30,"Rui Zhang,b , Feifei Chen , Haokun Jin , Yong Zhang , Xiaoya Hao , Yingda Liu , Tianming Feng , Xinghua Zhang, Zunming Lu, Weihua Wang , Feng Lu , Hong Dong , Hui Liu, Hui Liu, , Yahui Cheng",2023,Highly stability Cu+ species in hollow Cu2O nanoreactors by modulating cavity size for CO2 electroreduction to C2+ products,Chemical Engineering Journal,13.3,https://doi.org/10.1016/j.cej.2023.142052,30.0,C2H4,Cu2O-24,Cu1O0.5404,CuO,Cu2O,14.95,hollow,,47.5,55.0,72.5,47.5,55.0,72.5,0.0,91.92,8.08,glassy-carbon electrode,KHCO3,0.1,6.8,-1.00,C3H7OH,4.65,0.5,H-cell,1214.77,0.0,0.2,20.0,
276,30,"Rui Zhang,b , Feifei Chen , Haokun Jin , Yong Zhang , Xiaoya Hao , Yingda Liu , Tianming Feng , Xinghua Zhang, Zunming Lu, Weihua Wang , Feng Lu , Hong Dong , Hui Liu, Hui Liu, , Yahui Cheng",2023,Highly stability Cu+ species in hollow Cu2O nanoreactors by modulating cavity size for CO2 electroreduction to C2+ products,Chemical Engineering Journal,13.3,https://doi.org/10.1016/j.cej.2023.142052,30.0,C2H4,Cu2O-24,Cu1O0.5404,CuO,Cu2O,14.95,hollow,,47.5,55.0,72.5,47.5,55.0,72.5,0.0,91.92,8.08,glassy-carbon electrode,KHCO3,0.1,6.8,-1.00,H2,31.78,0.5,H-cell,1214.77,0.0,0.2,20.0,
277,30,"Rui Zhang,b , Feifei Chen , Haokun Jin , Yong Zhang , Xiaoya Hao , Yingda Liu , Tianming Feng , Xinghua Zhang, Zunming Lu, Weihua Wang , Feng Lu , Hong Dong , Hui Liu, Hui Liu, , Yahui Cheng",2023,Highly stability Cu+ species in hollow Cu2O nanoreactors by modulating cavity size for CO2 electroreduction to C2+ products,Chemical Engineering Journal,13.3,https://doi.org/10.1016/j.cej.2023.142052,30.0,C2H4,Cu2O-24,Cu1O0.5404,CuO,Cu2O,14.95,hollow,,47.5,55.0,72.5,47.5,55.0,72.5,0.0,91.92,8.08,glassy-carbon electrode,KHCO3,0.1,6.8,-0.96,C2H4,17.5,0.5,H-cell,1214.77,0.0,0.2,20.0,
278,30,"Rui Zhang,b , Feifei Chen , Haokun Jin , Yong Zhang , Xiaoya Hao , Yingda Liu , Tianming Feng , Xinghua Zhang, Zunming Lu, Weihua Wang , Feng Lu , Hong Dong , Hui Liu, Hui Liu, , Yahui Cheng",2023,Highly stability Cu+ species in hollow Cu2O nanoreactors by modulating cavity size for CO2 electroreduction to C2+ products,Chemical Engineering Journal,13.3,https://doi.org/10.1016/j.cej.2023.142052,30.0,C2H4,Cu2O-24,Cu1O0.5404,CuO,Cu2O,14.95,hollow,,47.5,55.0,72.5,47.5,55.0,72.5,0.0,91.92,8.08,glassy-carbon electrode,KHCO3,0.1,6.8,-0.96,CO,5.46,0.5,H-cell,1214.77,0.0,0.2,20.0,
279,30,"Rui Zhang,b , Feifei Chen , Haokun Jin , Yong Zhang , Xiaoya Hao , Yingda Liu , Tianming Feng , Xinghua Zhang, Zunming Lu, Weihua Wang , Feng Lu , Hong Dong , Hui Liu, Hui Liu, , Yahui Cheng",2023,Highly stability Cu+ species in hollow Cu2O nanoreactors by modulating cavity size for CO2 electroreduction to C2+ products,Chemical Engineering Journal,13.3,https://doi.org/10.1016/j.cej.2023.142052,30.0,C2H4,Cu2O-24,Cu1O0.5404,CuO,Cu2O,14.95,hollow,,47.5,55.0,72.5,47.5,55.0,72.5,0.0,91.92,8.08,glassy-carbon electrode,KHCO3,0.1,6.8,-0.96,HCOOH,10.11,0.5,H-cell,1214.77,0.0,0.2,20.0,
280,30,"Rui Zhang,b , Feifei Chen , Haokun Jin , Yong Zhang , Xiaoya Hao , Yingda Liu , Tianming Feng , Xinghua Zhang, Zunming Lu, Weihua Wang , Feng Lu , Hong Dong , Hui Liu, Hui Liu, , Yahui Cheng",2023,Highly stability Cu+ species in hollow Cu2O nanoreactors by modulating cavity size for CO2 electroreduction to C2+ products,Chemical Engineering Journal,13.3,https://doi.org/10.1016/j.cej.2023.142052,30.0,C2H4,Cu2O-24,Cu1O0.5404,CuO,Cu2O,14.95,hollow,,47.5,55.0,72.5,47.5,55.0,72.5,0.0,91.92,8.08,glassy-carbon electrode,KHCO3,0.1,6.8,-0.96,CH3OH,1.28,0.5,H-cell,1214.77,0.0,0.2,20.0,
281,30,"Rui Zhang,b , Feifei Chen , Haokun Jin , Yong Zhang , Xiaoya Hao , Yingda Liu , Tianming Feng , Xinghua Zhang, Zunming Lu, Weihua Wang , Feng Lu , Hong Dong , Hui Liu, Hui Liu, , Yahui Cheng",2023,Highly stability Cu+ species in hollow Cu2O nanoreactors by modulating cavity size for CO2 electroreduction to C2+ products,Chemical Engineering Journal,13.3,https://doi.org/10.1016/j.cej.2023.142052,30.0,C2H4,Cu2O-24,Cu1O0.5404,CuO,Cu2O,14.95,hollow,,47.5,55.0,72.5,47.5,55.0,72.5,0.0,91.92,8.08,glassy-carbon electrode,KHCO3,0.1,6.8,-0.96,C2H5OH,10.75,0.5,H-cell,1214.77,0.0,0.2,20.0,
282,30,"Rui Zhang,b , Feifei Chen , Haokun Jin , Yong Zhang , Xiaoya Hao , Yingda Liu , Tianming Feng , Xinghua Zhang, Zunming Lu, Weihua Wang , Feng Lu , Hong Dong , Hui Liu, Hui Liu, , Yahui Cheng",2023,Highly stability Cu+ species in hollow Cu2O nanoreactors by modulating cavity size for CO2 electroreduction to C2+ products,Chemical Engineering Journal,13.3,https://doi.org/10.1016/j.cej.2023.142052,30.0,C2H4,Cu2O-24,Cu1O0.5404,CuO,Cu2O,14.95,hollow,,47.5,55.0,72.5,47.5,55.0,72.5,0.0,91.92,8.08,glassy-carbon electrode,KHCO3,0.1,6.8,-0.96,CH3COOH,0.96,0.5,H-cell,1214.77,0.0,0.2,20.0,
283,30,"Rui Zhang,b , Feifei Chen , Haokun Jin , Yong Zhang , Xiaoya Hao , Yingda Liu , Tianming Feng , Xinghua Zhang, Zunming Lu, Weihua Wang , Feng Lu , Hong Dong , Hui Liu, Hui Liu, , Yahui Cheng",2023,Highly stability Cu+ species in hollow Cu2O nanoreactors by modulating cavity size for CO2 electroreduction to C2+ products,Chemical Engineering Journal,13.3,https://doi.org/10.1016/j.cej.2023.142052,30.0,C2H4,Cu2O-24,Cu1O0.5404,CuO,Cu2O,14.95,hollow,,47.5,55.0,72.5,47.5,55.0,72.5,0.0,91.92,8.08,glassy-carbon electrode,KHCO3,0.1,6.8,-0.96,C3H7OH,11.24,0.5,H-cell,1214.77,0.0,0.2,20.0,
284,30,"Rui Zhang,b , Feifei Chen , Haokun Jin , Yong Zhang , Xiaoya Hao , Yingda Liu , Tianming Feng , Xinghua Zhang, Zunming Lu, Weihua Wang , Feng Lu , Hong Dong , Hui Liu, Hui Liu, , Yahui Cheng",2023,Highly stability Cu+ species in hollow Cu2O nanoreactors by modulating cavity size for CO2 electroreduction to C2+ products,Chemical Engineering Journal,13.3,https://doi.org/10.1016/j.cej.2023.142052,30.0,C2H4,Cu2O-24,Cu1O0.5404,CuO,Cu2O,14.95,hollow,,47.5,55.0,72.5,47.5,55.0,72.5,0.0,91.92,8.08,glassy-carbon electrode,KHCO3,0.1,6.8,-0.96,H2,30.82,0.5,H-cell,1214.77,0.0,0.2,20.0,
285,30,"Rui Zhang,b , Feifei Chen , Haokun Jin , Yong Zhang , Xiaoya Hao , Yingda Liu , Tianming Feng , Xinghua Zhang, Zunming Lu, Weihua Wang , Feng Lu , Hong Dong , Hui Liu, Hui Liu, , Yahui Cheng",2023,Highly stability Cu+ species in hollow Cu2O nanoreactors by modulating cavity size for CO2 electroreduction to C2+ products,Chemical Engineering Journal,13.3,https://doi.org/10.1016/j.cej.2023.142052,30.0,C2H4,Cu2O-24,Cu1O0.5404,CuO,Cu2O,14.95,hollow,,47.5,55.0,72.5,47.5,55.0,72.5,0.0,91.92,8.08,glassy-carbon electrode,KHCO3,0.1,6.8,-0.93,C2H4,12.84,0.5,H-cell,1214.77,0.0,0.2,20.0,
286,30,"Rui Zhang,b , Feifei Chen , Haokun Jin , Yong Zhang , Xiaoya Hao , Yingda Liu , Tianming Feng , Xinghua Zhang, Zunming Lu, Weihua Wang , Feng Lu , Hong Dong , Hui Liu, Hui Liu, , Yahui Cheng",2023,Highly stability Cu+ species in hollow Cu2O nanoreactors by modulating cavity size for CO2 electroreduction to C2+ products,Chemical Engineering Journal,13.3,https://doi.org/10.1016/j.cej.2023.142052,30.0,C2H4,Cu2O-24,Cu1O0.5404,CuO,Cu2O,14.95,hollow,,47.5,55.0,72.5,47.5,55.0,72.5,0.0,91.92,8.08,glassy-carbon electrode,KHCO3,0.1,6.8,-0.93,CO,7.06,0.5,H-cell,1214.77,0.0,0.2,20.0,
287,30,"Rui Zhang,b , Feifei Chen , Haokun Jin , Yong Zhang , Xiaoya Hao , Yingda Liu , Tianming Feng , Xinghua Zhang, Zunming Lu, Weihua Wang , Feng Lu , Hong Dong , Hui Liu, Hui Liu, , Yahui Cheng",2023,Highly stability Cu+ species in hollow Cu2O nanoreactors by modulating cavity size for CO2 electroreduction to C2+ products,Chemical Engineering Journal,13.3,https://doi.org/10.1016/j.cej.2023.142052,30.0,C2H4,Cu2O-24,Cu1O0.5404,CuO,Cu2O,14.95,hollow,,47.5,55.0,72.5,47.5,55.0,72.5,0.0,91.92,8.08,glassy-carbon electrode,KHCO3,0.1,6.8,-0.93,HCOOH,14.45,0.5,H-cell,1214.77,0.0,0.2,20.0,
288,30,"Rui Zhang,b , Feifei Chen , Haokun Jin , Yong Zhang , Xiaoya Hao , Yingda Liu , Tianming Feng , Xinghua Zhang, Zunming Lu, Weihua Wang , Feng Lu , Hong Dong , Hui Liu, Hui Liu, , Yahui Cheng",2023,Highly stability Cu+ species in hollow Cu2O nanoreactors by modulating cavity size for CO2 electroreduction to C2+ products,Chemical Engineering Journal,13.3,https://doi.org/10.1016/j.cej.2023.142052,30.0,C2H4,Cu2O-24,Cu1O0.5404,CuO,Cu2O,14.95,hollow,,47.5,55.0,72.5,47.5,55.0,72.5,0.0,91.92,8.08,glassy-carbon electrode,KHCO3,0.1,6.8,-0.93,C2H5OH,7.54,0.5,H-cell,1214.77,0.0,0.2,20.0,
289,30,"Rui Zhang,b , Feifei Chen , Haokun Jin , Yong Zhang , Xiaoya Hao , Yingda Liu , Tianming Feng , Xinghua Zhang, Zunming Lu, Weihua Wang , Feng Lu , Hong Dong , Hui Liu, Hui Liu, , Yahui Cheng",2023,Highly stability Cu+ species in hollow Cu2O nanoreactors by modulating cavity size for CO2 electroreduction to C2+ products,Chemical Engineering Journal,13.3,https://doi.org/10.1016/j.cej.2023.142052,30.0,C2H4,Cu2O-24,Cu1O0.5404,CuO,Cu2O,14.95,hollow,,47.5,55.0,72.5,47.5,55.0,72.5,0.0,91.92,8.08,glassy-carbon electrode,KHCO3,0.1,6.8,-0.93,CH3COOH,0.96,0.5,H-cell,1214.77,0.0,0.2,20.0,
290,30,"Rui Zhang,b , Feifei Chen , Haokun Jin , Yong Zhang , Xiaoya Hao , Yingda Liu , Tianming Feng , Xinghua Zhang, Zunming Lu, Weihua Wang , Feng Lu , Hong Dong , Hui Liu, Hui Liu, , Yahui Cheng",2023,Highly stability Cu+ species in hollow Cu2O nanoreactors by modulating cavity size for CO2 electroreduction to C2+ products,Chemical Engineering Journal,13.3,https://doi.org/10.1016/j.cej.2023.142052,30.0,C2H4,Cu2O-24,Cu1O0.5404,CuO,Cu2O,14.95,hollow,,47.5,55.0,72.5,47.5,55.0,72.5,0.0,91.92,8.08,glassy-carbon electrode,KHCO3,0.1,6.8,-0.93,C3H7OH,15.25,0.5,H-cell,1214.77,0.0,0.2,20.0,
291,30,"Rui Zhang,b , Feifei Chen , Haokun Jin , Yong Zhang , Xiaoya Hao , Yingda Liu , Tianming Feng , Xinghua Zhang, Zunming Lu, Weihua Wang , Feng Lu , Hong Dong , Hui Liu, Hui Liu, , Yahui Cheng",2023,Highly stability Cu+ species in hollow Cu2O nanoreactors by modulating cavity size for CO2 electroreduction to C2+ products,Chemical Engineering Journal,13.3,https://doi.org/10.1016/j.cej.2023.142052,30.0,C2H4,Cu2O-24,Cu1O0.5404,CuO,Cu2O,14.95,hollow,,47.5,55.0,72.5,47.5,55.0,72.5,0.0,91.92,8.08,glassy-carbon electrode,KHCO3,0.1,6.8,-0.93,H2,33.71,0.5,H-cell,1214.77,0.0,0.2,20.0,
292,30,"Rui Zhang,b , Feifei Chen , Haokun Jin , Yong Zhang , Xiaoya Hao , Yingda Liu , Tianming Feng , Xinghua Zhang, Zunming Lu, Weihua Wang , Feng Lu , Hong Dong , Hui Liu, Hui Liu, , Yahui Cheng",2023,Highly stability Cu+ species in hollow Cu2O nanoreactors by modulating cavity size for CO2 electroreduction to C2+ products,Chemical Engineering Journal,13.3,https://doi.org/10.1016/j.cej.2023.142052,30.0,C2H4,Cu2O-24,Cu1O0.5404,CuO,Cu2O,14.95,hollow,,47.5,55.0,72.5,47.5,55.0,72.5,0.0,91.92,8.08,glassy-carbon electrode,KHCO3,0.1,6.8,-0.86,C2H4,11.08,0.5,H-cell,1214.77,0.0,0.2,20.0,
293,30,"Rui Zhang,b , Feifei Chen , Haokun Jin , Yong Zhang , Xiaoya Hao , Yingda Liu , Tianming Feng , Xinghua Zhang, Zunming Lu, Weihua Wang , Feng Lu , Hong Dong , Hui Liu, Hui Liu, , Yahui Cheng",2023,Highly stability Cu+ species in hollow Cu2O nanoreactors by modulating cavity size for CO2 electroreduction to C2+ products,Chemical Engineering Journal,13.3,https://doi.org/10.1016/j.cej.2023.142052,30.0,C2H4,Cu2O-24,Cu1O0.5404,CuO,Cu2O,14.95,hollow,,47.5,55.0,72.5,47.5,55.0,72.5,0.0,91.92,8.08,glassy-carbon electrode,KHCO3,0.1,6.8,-0.86,CO,8.03,0.5,H-cell,1214.77,0.0,0.2,20.0,
294,30,"Rui Zhang,b , Feifei Chen , Haokun Jin , Yong Zhang , Xiaoya Hao , Yingda Liu , Tianming Feng , Xinghua Zhang, Zunming Lu, Weihua Wang , Feng Lu , Hong Dong , Hui Liu, Hui Liu, , Yahui Cheng",2023,Highly stability Cu+ species in hollow Cu2O nanoreactors by modulating cavity size for CO2 electroreduction to C2+ products,Chemical Engineering Journal,13.3,https://doi.org/10.1016/j.cej.2023.142052,30.0,C2H4,Cu2O-24,Cu1O0.5404,CuO,Cu2O,14.95,hollow,,47.5,55.0,72.5,47.5,55.0,72.5,0.0,91.92,8.08,glassy-carbon electrode,KHCO3,0.1,6.8,-0.86,HCOOH,11.56,0.5,H-cell,1214.77,0.0,0.2,20.0,
295,30,"Rui Zhang,b , Feifei Chen , Haokun Jin , Yong Zhang , Xiaoya Hao , Yingda Liu , Tianming Feng , Xinghua Zhang, Zunming Lu, Weihua Wang , Feng Lu , Hong Dong , Hui Liu, Hui Liu, , Yahui Cheng",2023,Highly stability Cu+ species in hollow Cu2O nanoreactors by modulating cavity size for CO2 electroreduction to C2+ products,Chemical Engineering Journal,13.3,https://doi.org/10.1016/j.cej.2023.142052,30.0,C2H4,Cu2O-24,Cu1O0.5404,CuO,Cu2O,14.95,hollow,,47.5,55.0,72.5,47.5,55.0,72.5,0.0,91.92,8.08,glassy-carbon electrode,KHCO3,0.1,6.8,-0.86,CH3OH,1.93,0.5,H-cell,1214.77,0.0,0.2,20.0,
296,30,"Rui Zhang,b , Feifei Chen , Haokun Jin , Yong Zhang , Xiaoya Hao , Yingda Liu , Tianming Feng , Xinghua Zhang, Zunming Lu, Weihua Wang , Feng Lu , Hong Dong , Hui Liu, Hui Liu, , Yahui Cheng",2023,Highly stability Cu+ species in hollow Cu2O nanoreactors by modulating cavity size for CO2 electroreduction to C2+ products,Chemical Engineering Journal,13.3,https://doi.org/10.1016/j.cej.2023.142052,30.0,C2H4,Cu2O-24,Cu1O0.5404,CuO,Cu2O,14.95,hollow,,47.5,55.0,72.5,47.5,55.0,72.5,0.0,91.92,8.08,glassy-carbon electrode,KHCO3,0.1,6.8,-0.86,C2H5OH,16.53,0.5,H-cell,1214.77,0.0,0.2,20.0,
297,30,"Rui Zhang,b , Feifei Chen , Haokun Jin , Yong Zhang , Xiaoya Hao , Yingda Liu , Tianming Feng , Xinghua Zhang, Zunming Lu, Weihua Wang , Feng Lu , Hong Dong , Hui Liu, Hui Liu, , Yahui Cheng",2023,Highly stability Cu+ species in hollow Cu2O nanoreactors by modulating cavity size for CO2 electroreduction to C2+ products,Chemical Engineering Journal,13.3,https://doi.org/10.1016/j.cej.2023.142052,30.0,C2H4,Cu2O-24,Cu1O0.5404,CuO,Cu2O,14.95,hollow,,47.5,55.0,72.5,47.5,55.0,72.5,0.0,91.92,8.08,glassy-carbon electrode,KHCO3,0.1,6.8,-0.86,CH3COOH,2.73,0.5,H-cell,1214.77,0.0,0.2,20.0,
298,30,"Rui Zhang,b , Feifei Chen , Haokun Jin , Yong Zhang , Xiaoya Hao , Yingda Liu , Tianming Feng , Xinghua Zhang, Zunming Lu, Weihua Wang , Feng Lu , Hong Dong , Hui Liu, Hui Liu, , Yahui Cheng",2023,Highly stability Cu+ species in hollow Cu2O nanoreactors by modulating cavity size for CO2 electroreduction to C2+ products,Chemical Engineering Journal,13.3,https://doi.org/10.1016/j.cej.2023.142052,30.0,C2H4,Cu2O-24,Cu1O0.5404,CuO,Cu2O,14.95,hollow,,47.5,55.0,72.5,47.5,55.0,72.5,0.0,91.92,8.08,glassy-carbon electrode,KHCO3,0.1,6.8,-0.86,C3H7OH,6.58,0.5,H-cell,1214.77,0.0,0.2,20.0,
299,30,"Rui Zhang,b , Feifei Chen , Haokun Jin , Yong Zhang , Xiaoya Hao , Yingda Liu , Tianming Feng , Xinghua Zhang, Zunming Lu, Weihua Wang , Feng Lu , Hong Dong , Hui Liu, Hui Liu, , Yahui Cheng",2023,Highly stability Cu+ species in hollow Cu2O nanoreactors by modulating cavity size for CO2 electroreduction to C2+ products,Chemical Engineering Journal,13.3,https://doi.org/10.1016/j.cej.2023.142052,30.0,C2H4,Cu2O-24,Cu1O0.5404,CuO,Cu2O,14.95,hollow,,47.5,55.0,72.5,47.5,55.0,72.5,0.0,91.92,8.08,glassy-carbon electrode,KHCO3,0.1,6.8,-0.86,H2,41.57,0.5,H-cell,1214.77,0.0,0.2,20.0,
300,30,"Rui Zhang,b , Feifei Chen , Haokun Jin , Yong Zhang , Xiaoya Hao , Yingda Liu , Tianming Feng , Xinghua Zhang, Zunming Lu, Weihua Wang , Feng Lu , Hong Dong , Hui Liu, Hui Liu, , Yahui Cheng",2023,Highly stability Cu+ species in hollow Cu2O nanoreactors by modulating cavity size for CO2 electroreduction to C2+ products,Chemical Engineering Journal,13.3,https://doi.org/10.1016/j.cej.2023.142052,30.0,C2H4,Cu2O-30,Cu1O0.5245,CuO,Cu2O,10.3,hollow,,37.5,57.5,72.5,37.5,57.5,72.5,0.0,95.1,4.9,glassy-carbon electrode,KHCO3,0.1,6.8,-1.05,CH4,4.36,0.5,H-cell,1214.77,0.0,0.2,20.0,
301,30,"Rui Zhang,b , Feifei Chen , Haokun Jin , Yong Zhang , Xiaoya Hao , Yingda Liu , Tianming Feng , Xinghua Zhang, Zunming Lu, Weihua Wang , Feng Lu , Hong Dong , Hui Liu, Hui Liu, , Yahui Cheng",2023,Highly stability Cu+ species in hollow Cu2O nanoreactors by modulating cavity size for CO2 electroreduction to C2+ products,Chemical Engineering Journal,13.3,https://doi.org/10.1016/j.cej.2023.142052,30.0,C2H4,Cu2O-30,Cu1O0.5245,CuO,Cu2O,10.3,hollow,,37.5,57.5,72.5,37.5,57.5,72.5,0.0,95.1,4.9,glassy-carbon electrode,KHCO3,0.1,6.8,-1.05,C2H4,3.49,0.5,H-cell,1214.77,0.0,0.2,20.0,
302,30,"Rui Zhang,b , Feifei Chen , Haokun Jin , Yong Zhang , Xiaoya Hao , Yingda Liu , Tianming Feng , Xinghua Zhang, Zunming Lu, Weihua Wang , Feng Lu , Hong Dong , Hui Liu, Hui Liu, , Yahui Cheng",2023,Highly stability Cu+ species in hollow Cu2O nanoreactors by modulating cavity size for CO2 electroreduction to C2+ products,Chemical Engineering Journal,13.3,https://doi.org/10.1016/j.cej.2023.142052,30.0,C2H4,Cu2O-30,Cu1O0.5245,CuO,Cu2O,10.3,hollow,,37.5,57.5,72.5,37.5,57.5,72.5,0.0,95.1,4.9,glassy-carbon electrode,KHCO3,0.1,6.8,-1.05,CO,0.52,0.5,H-cell,1214.77,0.0,0.2,20.0,
303,30,"Rui Zhang,b , Feifei Chen , Haokun Jin , Yong Zhang , Xiaoya Hao , Yingda Liu , Tianming Feng , Xinghua Zhang, Zunming Lu, Weihua Wang , Feng Lu , Hong Dong , Hui Liu, Hui Liu, , Yahui Cheng",2023,Highly stability Cu+ species in hollow Cu2O nanoreactors by modulating cavity size for CO2 electroreduction to C2+ products,Chemical Engineering Journal,13.3,https://doi.org/10.1016/j.cej.2023.142052,30.0,C2H4,Cu2O-30,Cu1O0.5245,CuO,Cu2O,10.3,hollow,,37.5,57.5,72.5,37.5,57.5,72.5,0.0,95.1,4.9,glassy-carbon electrode,KHCO3,0.1,6.8,-1.05,HCOOH,1.57,0.5,H-cell,1214.77,0.0,0.2,20.0,
304,30,"Rui Zhang,b , Feifei Chen , Haokun Jin , Yong Zhang , Xiaoya Hao , Yingda Liu , Tianming Feng , Xinghua Zhang, Zunming Lu, Weihua Wang , Feng Lu , Hong Dong , Hui Liu, Hui Liu, , Yahui Cheng",2023,Highly stability Cu+ species in hollow Cu2O nanoreactors by modulating cavity size for CO2 electroreduction to C2+ products,Chemical Engineering Journal,13.3,https://doi.org/10.1016/j.cej.2023.142052,30.0,C2H4,Cu2O-30,Cu1O0.5245,CuO,Cu2O,10.3,hollow,,37.5,57.5,72.5,37.5,57.5,72.5,0.0,95.1,4.9,glassy-carbon electrode,KHCO3,0.1,6.8,-1.05,CH3OH,1.22,0.5,H-cell,1214.77,0.0,0.2,20.0,
305,30,"Rui Zhang,b , Feifei Chen , Haokun Jin , Yong Zhang , Xiaoya Hao , Yingda Liu , Tianming Feng , Xinghua Zhang, Zunming Lu, Weihua Wang , Feng Lu , Hong Dong , Hui Liu, Hui Liu, , Yahui Cheng",2023,Highly stability Cu+ species in hollow Cu2O nanoreactors by modulating cavity size for CO2 electroreduction to C2+ products,Chemical Engineering Journal,13.3,https://doi.org/10.1016/j.cej.2023.142052,30.0,C2H4,Cu2O-30,Cu1O0.5245,CuO,Cu2O,10.3,hollow,,37.5,57.5,72.5,37.5,57.5,72.5,0.0,95.1,4.9,glassy-carbon electrode,KHCO3,0.1,6.8,-1.05,C2H5OH,12.72,0.5,H-cell,1214.77,0.0,0.2,20.0,
306,30,"Rui Zhang,b , Feifei Chen , Haokun Jin , Yong Zhang , Xiaoya Hao , Yingda Liu , Tianming Feng , Xinghua Zhang, Zunming Lu, Weihua Wang , Feng Lu , Hong Dong , Hui Liu, Hui Liu, , Yahui Cheng",2023,Highly stability Cu+ species in hollow Cu2O nanoreactors by modulating cavity size for CO2 electroreduction to C2+ products,Chemical Engineering Journal,13.3,https://doi.org/10.1016/j.cej.2023.142052,30.0,C2H4,Cu2O-30,Cu1O0.5245,CuO,Cu2O,10.3,hollow,,37.5,57.5,72.5,37.5,57.5,72.5,0.0,95.1,4.9,glassy-carbon electrode,KHCO3,0.1,6.8,-1.05,CH3COOH,1.05,0.5,H-cell,1214.77,0.0,0.2,20.0,
307,30,"Rui Zhang,b , Feifei Chen , Haokun Jin , Yong Zhang , Xiaoya Hao , Yingda Liu , Tianming Feng , Xinghua Zhang, Zunming Lu, Weihua Wang , Feng Lu , Hong Dong , Hui Liu, Hui Liu, , Yahui Cheng",2023,Highly stability Cu+ species in hollow Cu2O nanoreactors by modulating cavity size for CO2 electroreduction to C2+ products,Chemical Engineering Journal,13.3,https://doi.org/10.1016/j.cej.2023.142052,30.0,C2H4,Cu2O-30,Cu1O0.5245,CuO,Cu2O,10.3,hollow,,37.5,57.5,72.5,37.5,57.5,72.5,0.0,95.1,4.9,glassy-carbon electrode,KHCO3,0.1,6.8,-1.05,C3H7OH,9.41,0.5,H-cell,1214.77,0.0,0.2,20.0,
308,30,"Rui Zhang,b , Feifei Chen , Haokun Jin , Yong Zhang , Xiaoya Hao , Yingda Liu , Tianming Feng , Xinghua Zhang, Zunming Lu, Weihua Wang , Feng Lu , Hong Dong , Hui Liu, Hui Liu, , Yahui Cheng",2023,Highly stability Cu+ species in hollow Cu2O nanoreactors by modulating cavity size for CO2 electroreduction to C2+ products,Chemical Engineering Journal,13.3,https://doi.org/10.1016/j.cej.2023.142052,30.0,C2H4,Cu2O-30,Cu1O0.5245,CuO,Cu2O,10.3,hollow,,37.5,57.5,72.5,37.5,57.5,72.5,0.0,95.1,4.9,glassy-carbon electrode,KHCO3,0.1,6.8,-1.05,H2,39.74,0.5,H-cell,1214.77,0.0,0.2,20.0,
309,30,"Rui Zhang,b , Feifei Chen , Haokun Jin , Yong Zhang , Xiaoya Hao , Yingda Liu , Tianming Feng , Xinghua Zhang, Zunming Lu, Weihua Wang , Feng Lu , Hong Dong , Hui Liu, Hui Liu, , Yahui Cheng",2023,Highly stability Cu+ species in hollow Cu2O nanoreactors by modulating cavity size for CO2 electroreduction to C2+ products,Chemical Engineering Journal,13.3,https://doi.org/10.1016/j.cej.2023.142052,30.0,C2H4,Cu2O-30,Cu1O0.5245,CuO,Cu2O,10.3,hollow,,37.5,57.5,72.5,37.5,57.5,72.5,0.0,95.1,4.9,glassy-carbon electrode,KHCO3,0.1,6.8,-1.03,CH4,4.01,0.5,H-cell,1214.77,0.0,0.2,20.0,
310,30,"Rui Zhang,b , Feifei Chen , Haokun Jin , Yong Zhang , Xiaoya Hao , Yingda Liu , Tianming Feng , Xinghua Zhang, Zunming Lu, Weihua Wang , Feng Lu , Hong Dong , Hui Liu, Hui Liu, , Yahui Cheng",2023,Highly stability Cu+ species in hollow Cu2O nanoreactors by modulating cavity size for CO2 electroreduction to C2+ products,Chemical Engineering Journal,13.3,https://doi.org/10.1016/j.cej.2023.142052,30.0,C2H4,Cu2O-30,Cu1O0.5245,CuO,Cu2O,10.3,hollow,,37.5,57.5,72.5,37.5,57.5,72.5,0.0,95.1,4.9,glassy-carbon electrode,KHCO3,0.1,6.8,-1.03,C2H4,12.37,0.5,H-cell,1214.77,0.0,0.2,20.0,
311,30,"Rui Zhang,b , Feifei Chen , Haokun Jin , Yong Zhang , Xiaoya Hao , Yingda Liu , Tianming Feng , Xinghua Zhang, Zunming Lu, Weihua Wang , Feng Lu , Hong Dong , Hui Liu, Hui Liu, , Yahui Cheng",2023,Highly stability Cu+ species in hollow Cu2O nanoreactors by modulating cavity size for CO2 electroreduction to C2+ products,Chemical Engineering Journal,13.3,https://doi.org/10.1016/j.cej.2023.142052,30.0,C2H4,Cu2O-30,Cu1O0.5245,CuO,Cu2O,10.3,hollow,,37.5,57.5,72.5,37.5,57.5,72.5,0.0,95.1,4.9,glassy-carbon electrode,KHCO3,0.1,6.8,-1.03,CO,1.39,0.5,H-cell,1214.77,0.0,0.2,20.0,
312,30,"Rui Zhang,b , Feifei Chen , Haokun Jin , Yong Zhang , Xiaoya Hao , Yingda Liu , Tianming Feng , Xinghua Zhang, Zunming Lu, Weihua Wang , Feng Lu , Hong Dong , Hui Liu, Hui Liu, , Yahui Cheng",2023,Highly stability Cu+ species in hollow Cu2O nanoreactors by modulating cavity size for CO2 electroreduction to C2+ products,Chemical Engineering Journal,13.3,https://doi.org/10.1016/j.cej.2023.142052,30.0,C2H4,Cu2O-30,Cu1O0.5245,CuO,Cu2O,10.3,hollow,,37.5,57.5,72.5,37.5,57.5,72.5,0.0,95.1,4.9,glassy-carbon electrode,KHCO3,0.1,6.8,-1.03,HCOOH,14.12,0.5,H-cell,1214.77,0.0,0.2,20.0,
