Repository: vovamirosh/-CO2RR-Beyond-Green-AI

File: Datasets/raw_dataset.csv (part 6 of 43)
,Number,Autor,Publication,Title,Journal,IF,DOI,"Stability, hour",Key Product,Article name,Formula,Compound_1,Compound_2,"Cat./Support ratio, % (at)",Morphology (TEM/SEM),"Pore size, nm",width min (nm),width aver (nm),width max (nm),length min (nm),length aver (nm),length max (nm),"Cu, % (at.)","Cu+, % (at.)","Cu(2+), % (at.)",Base,electrolyte,"conc, M",pH,RHE vs V,Product,"FE, %","Time, h",Type of reactor,"Loading, μg/cm2","Add_carbon, %","Surface area of electrode, cm2","Flow rate CO2, ml/min","Volume, cm3"
313,30,"Rui Zhang,b , Feifei Chen , Haokun Jin , Yong Zhang , Xiaoya Hao , Yingda Liu , Tianming Feng , Xinghua Zhang, Zunming Lu, Weihua Wang , Feng Lu , Hong Dong , Hui Liu, Hui Liu, , Yahui Cheng",2023,Highly stability Cu+ species in hollow Cu2O nanoreactors by modulating cavity size for CO2 electroreduction to C2+ products,Chemical Engineering Journal,13.3,https://doi.org/10.1016/j.cej.2023.142052,30.0,C2H4,Cu2O-30,Cu1O0.5245,CuO,Cu2O,10.3,hollow,,37.5,57.5,72.5,37.5,57.5,72.5,0.0,95.1,4.9,glassy-carbon electrode,KHCO3,0.1,6.8,-1.03,CH3OH,1.05,0.5,H-cell,1214.77,0.0,0.2,20.0,
314,30,"Rui Zhang,b , Feifei Chen , Haokun Jin , Yong Zhang , Xiaoya Hao , Yingda Liu , Tianming Feng , Xinghua Zhang, Zunming Lu, Weihua Wang , Feng Lu , Hong Dong , Hui Liu, Hui Liu, , Yahui Cheng",2023,Highly stability Cu+ species in hollow Cu2O nanoreactors by modulating cavity size for CO2 electroreduction to C2+ products,Chemical Engineering Journal,13.3,https://doi.org/10.1016/j.cej.2023.142052,30.0,C2H4,Cu2O-30,Cu1O0.5245,CuO,Cu2O,10.3,hollow,,37.5,57.5,72.5,37.5,57.5,72.5,0.0,95.1,4.9,glassy-carbon electrode,KHCO3,0.1,6.8,-1.03,C2H5OH,8.89,0.5,H-cell,1214.77,0.0,0.2,20.0,
315,30,"Rui Zhang,b , Feifei Chen , Haokun Jin , Yong Zhang , Xiaoya Hao , Yingda Liu , Tianming Feng , Xinghua Zhang, Zunming Lu, Weihua Wang , Feng Lu , Hong Dong , Hui Liu, Hui Liu, , Yahui Cheng",2023,Highly stability Cu+ species in hollow Cu2O nanoreactors by modulating cavity size for CO2 electroreduction to C2+ products,Chemical Engineering Journal,13.3,https://doi.org/10.1016/j.cej.2023.142052,30.0,C2H4,Cu2O-30,Cu1O0.5245,CuO,Cu2O,10.3,hollow,,37.5,57.5,72.5,37.5,57.5,72.5,0.0,95.1,4.9,glassy-carbon electrode,KHCO3,0.1,6.8,-1.03,CH3COOH,1.57,0.5,H-cell,1214.77,0.0,0.2,20.0,
316,30,"Rui Zhang,b , Feifei Chen , Haokun Jin , Yong Zhang , Xiaoya Hao , Yingda Liu , Tianming Feng , Xinghua Zhang, Zunming Lu, Weihua Wang , Feng Lu , Hong Dong , Hui Liu, Hui Liu, , Yahui Cheng",2023,Highly stability Cu+ species in hollow Cu2O nanoreactors by modulating cavity size for CO2 electroreduction to C2+ products,Chemical Engineering Journal,13.3,https://doi.org/10.1016/j.cej.2023.142052,30.0,C2H4,Cu2O-30,Cu1O0.5245,CuO,Cu2O,10.3,hollow,,37.5,57.5,72.5,37.5,57.5,72.5,0.0,95.1,4.9,glassy-carbon electrode,KHCO3,0.1,6.8,-1.03,C3H7OH,14.12,0.5,H-cell,1214.77,0.0,0.2,20.0,
317,30,"Rui Zhang,b , Feifei Chen , Haokun Jin , Yong Zhang , Xiaoya Hao , Yingda Liu , Tianming Feng , Xinghua Zhang, Zunming Lu, Weihua Wang , Feng Lu , Hong Dong , Hui Liu, Hui Liu, , Yahui Cheng",2023,Highly stability Cu+ species in hollow Cu2O nanoreactors by modulating cavity size for CO2 electroreduction to C2+ products,Chemical Engineering Journal,13.3,https://doi.org/10.1016/j.cej.2023.142052,30.0,C2H4,Cu2O-30,Cu1O0.5245,CuO,Cu2O,10.3,hollow,,37.5,57.5,72.5,37.5,57.5,72.5,0.0,95.1,4.9,glassy-carbon electrode,KHCO3,0.1,6.8,-1.03,H2,27.89,0.5,H-cell,1214.77,0.0,0.2,20.0,
318,30,"Rui Zhang,b , Feifei Chen , Haokun Jin , Yong Zhang , Xiaoya Hao , Yingda Liu , Tianming Feng , Xinghua Zhang, Zunming Lu, Weihua Wang , Feng Lu , Hong Dong , Hui Liu, Hui Liu, , Yahui Cheng",2023,Highly stability Cu+ species in hollow Cu2O nanoreactors by modulating cavity size for CO2 electroreduction to C2+ products,Chemical Engineering Journal,13.3,https://doi.org/10.1016/j.cej.2023.142052,30.0,C2H4,Cu2O-30,Cu1O0.5245,CuO,Cu2O,10.3,hollow,,37.5,57.5,72.5,37.5,57.5,72.5,0.0,95.1,4.9,glassy-carbon electrode,KHCO3,0.1,6.8,-1.01,C2H4,25.1,0.5,H-cell,1214.77,0.0,0.2,20.0,
319,30,"Rui Zhang,b , Feifei Chen , Haokun Jin , Yong Zhang , Xiaoya Hao , Yingda Liu , Tianming Feng , Xinghua Zhang, Zunming Lu, Weihua Wang , Feng Lu , Hong Dong , Hui Liu, Hui Liu, , Yahui Cheng",2023,Highly stability Cu+ species in hollow Cu2O nanoreactors by modulating cavity size for CO2 electroreduction to C2+ products,Chemical Engineering Journal,13.3,https://doi.org/10.1016/j.cej.2023.142052,30.0,C2H4,Cu2O-30,Cu1O0.5245,CuO,Cu2O,10.3,hollow,,37.5,57.5,72.5,37.5,57.5,72.5,0.0,95.1,4.9,glassy-carbon electrode,KHCO3,0.1,6.8,-1.01,CO,3.31,0.5,H-cell,1214.77,0.0,0.2,20.0,
320,30,"Rui Zhang,b , Feifei Chen , Haokun Jin , Yong Zhang , Xiaoya Hao , Yingda Liu , Tianming Feng , Xinghua Zhang, Zunming Lu, Weihua Wang , Feng Lu , Hong Dong , Hui Liu, Hui Liu, , Yahui Cheng",2023,Highly stability Cu+ species in hollow Cu2O nanoreactors by modulating cavity size for CO2 electroreduction to C2+ products,Chemical Engineering Journal,13.3,https://doi.org/10.1016/j.cej.2023.142052,30.0,C2H4,Cu2O-30,Cu1O0.5245,CuO,Cu2O,10.3,hollow,,37.5,57.5,72.5,37.5,57.5,72.5,0.0,95.1,4.9,glassy-carbon electrode,KHCO3,0.1,6.8,-1.01,HCOOH,8.37,0.5,H-cell,1214.77,0.0,0.2,20.0,
321,30,"Rui Zhang,b , Feifei Chen , Haokun Jin , Yong Zhang , Xiaoya Hao , Yingda Liu , Tianming Feng , Xinghua Zhang, Zunming Lu, Weihua Wang , Feng Lu , Hong Dong , Hui Liu, Hui Liu, , Yahui Cheng",2023,Highly stability Cu+ species in hollow Cu2O nanoreactors by modulating cavity size for CO2 electroreduction to C2+ products,Chemical Engineering Journal,13.3,https://doi.org/10.1016/j.cej.2023.142052,30.0,C2H4,Cu2O-30,Cu1O0.5245,CuO,Cu2O,10.3,hollow,,37.5,57.5,72.5,37.5,57.5,72.5,0.0,95.1,4.9,glassy-carbon electrode,KHCO3,0.1,6.8,-1.01,C2H5OH,17.43,0.5,H-cell,1214.77,0.0,0.2,20.0,
322,30,"Rui Zhang,b , Feifei Chen , Haokun Jin , Yong Zhang , Xiaoya Hao , Yingda Liu , Tianming Feng , Xinghua Zhang, Zunming Lu, Weihua Wang , Feng Lu , Hong Dong , Hui Liu, Hui Liu, , Yahui Cheng",2023,Highly stability Cu+ species in hollow Cu2O nanoreactors by modulating cavity size for CO2 electroreduction to C2+ products,Chemical Engineering Journal,13.3,https://doi.org/10.1016/j.cej.2023.142052,30.0,C2H4,Cu2O-30,Cu1O0.5245,CuO,Cu2O,10.3,hollow,,37.5,57.5,72.5,37.5,57.5,72.5,0.0,95.1,4.9,glassy-carbon electrode,KHCO3,0.1,6.8,-1.01,CH3COOH,1.22,0.5,H-cell,1214.77,0.0,0.2,20.0,
323,30,"Rui Zhang,b , Feifei Chen , Haokun Jin , Yong Zhang , Xiaoya Hao , Yingda Liu , Tianming Feng , Xinghua Zhang, Zunming Lu, Weihua Wang , Feng Lu , Hong Dong , Hui Liu, Hui Liu, , Yahui Cheng",2023,Highly stability Cu+ species in hollow Cu2O nanoreactors by modulating cavity size for CO2 electroreduction to C2+ products,Chemical Engineering Journal,13.3,https://doi.org/10.1016/j.cej.2023.142052,30.0,C2H4,Cu2O-30,Cu1O0.5245,CuO,Cu2O,10.3,hollow,,37.5,57.5,72.5,37.5,57.5,72.5,0.0,95.1,4.9,glassy-carbon electrode,KHCO3,0.1,6.8,-1.01,C3H7OH,8.19,0.5,H-cell,1214.77,0.0,0.2,20.0,
324,30,"Rui Zhang,b , Feifei Chen , Haokun Jin , Yong Zhang , Xiaoya Hao , Yingda Liu , Tianming Feng , Xinghua Zhang, Zunming Lu, Weihua Wang , Feng Lu , Hong Dong , Hui Liu, Hui Liu, , Yahui Cheng",2023,Highly stability Cu+ species in hollow Cu2O nanoreactors by modulating cavity size for CO2 electroreduction to C2+ products,Chemical Engineering Journal,13.3,https://doi.org/10.1016/j.cej.2023.142052,30.0,C2H4,Cu2O-30,Cu1O0.5245,CuO,Cu2O,10.3,hollow,,37.5,57.5,72.5,37.5,57.5,72.5,0.0,95.1,4.9,glassy-carbon electrode,KHCO3,0.1,6.8,-1.01,H2,15.51,0.5,H-cell,1214.77,0.0,0.2,20.0,
325,30,"Rui Zhang,b , Feifei Chen , Haokun Jin , Yong Zhang , Xiaoya Hao , Yingda Liu , Tianming Feng , Xinghua Zhang, Zunming Lu, Weihua Wang , Feng Lu , Hong Dong , Hui Liu, Hui Liu, , Yahui Cheng",2023,Highly stability Cu+ species in hollow Cu2O nanoreactors by modulating cavity size for CO2 electroreduction to C2+ products,Chemical Engineering Journal,13.3,https://doi.org/10.1016/j.cej.2023.142052,30.0,C2H4,Cu2O-30,Cu1O0.5245,CuO,Cu2O,10.3,hollow,,37.5,57.5,72.5,37.5,57.5,72.5,0.0,95.1,4.9,glassy-carbon electrode,KHCO3,0.1,6.8,-0.99,C2H4,30.5,0.5,H-cell,1214.77,0.0,0.2,20.0,
326,30,"Rui Zhang,b , Feifei Chen , Haokun Jin , Yong Zhang , Xiaoya Hao , Yingda Liu , Tianming Feng , Xinghua Zhang, Zunming Lu, Weihua Wang , Feng Lu , Hong Dong , Hui Liu, Hui Liu, , Yahui Cheng",2023,Highly stability Cu+ species in hollow Cu2O nanoreactors by modulating cavity size for CO2 electroreduction to C2+ products,Chemical Engineering Journal,13.3,https://doi.org/10.1016/j.cej.2023.142052,30.0,C2H4,Cu2O-30,Cu1O0.5245,CuO,Cu2O,10.3,hollow,,37.5,57.5,72.5,37.5,57.5,72.5,0.0,95.1,4.9,glassy-carbon electrode,KHCO3,0.1,6.8,-0.99,CO,1.57,0.5,H-cell,1214.77,0.0,0.2,20.0,
327,30,"Rui Zhang,b , Feifei Chen , Haokun Jin , Yong Zhang , Xiaoya Hao , Yingda Liu , Tianming Feng , Xinghua Zhang, Zunming Lu, Weihua Wang , Feng Lu , Hong Dong , Hui Liu, Hui Liu, , Yahui Cheng",2023,Highly stability Cu+ species in hollow Cu2O nanoreactors by modulating cavity size for CO2 electroreduction to C2+ products,Chemical Engineering Journal,13.3,https://doi.org/10.1016/j.cej.2023.142052,30.0,C2H4,Cu2O-30,Cu1O0.5245,CuO,Cu2O,10.3,hollow,,37.5,57.5,72.5,37.5,57.5,72.5,0.0,95.1,4.9,glassy-carbon electrode,KHCO3,0.1,6.8,-0.99,HCOOH,5.23,0.5,H-cell,1214.77,0.0,0.2,20.0,
328,30,"Rui Zhang,b , Feifei Chen , Haokun Jin , Yong Zhang , Xiaoya Hao , Yingda Liu , Tianming Feng , Xinghua Zhang, Zunming Lu, Weihua Wang , Feng Lu , Hong Dong , Hui Liu, Hui Liu, , Yahui Cheng",2023,Highly stability Cu+ species in hollow Cu2O nanoreactors by modulating cavity size for CO2 electroreduction to C2+ products,Chemical Engineering Journal,13.3,https://doi.org/10.1016/j.cej.2023.142052,30.0,C2H4,Cu2O-30,Cu1O0.5245,CuO,Cu2O,10.3,hollow,,37.5,57.5,72.5,37.5,57.5,72.5,0.0,95.1,4.9,glassy-carbon electrode,KHCO3,0.1,6.8,-0.99,CH3OH,1.74,0.5,H-cell,1214.77,0.0,0.2,20.0,
329,30,"Rui Zhang,b , Feifei Chen , Haokun Jin , Yong Zhang , Xiaoya Hao , Yingda Liu , Tianming Feng , Xinghua Zhang, Zunming Lu, Weihua Wang , Feng Lu , Hong Dong , Hui Liu, Hui Liu, , Yahui Cheng",2023,Highly stability Cu+ species in hollow Cu2O nanoreactors by modulating cavity size for CO2 electroreduction to C2+ products,Chemical Engineering Journal,13.3,https://doi.org/10.1016/j.cej.2023.142052,30.0,C2H4,Cu2O-30,Cu1O0.5245,CuO,Cu2O,10.3,hollow,,37.5,57.5,72.5,37.5,57.5,72.5,0.0,95.1,4.9,glassy-carbon electrode,KHCO3,0.1,6.8,-0.99,C2H5OH,26.84,0.5,H-cell,1214.77,0.0,0.2,20.0,
330,30,"Rui Zhang,b , Feifei Chen , Haokun Jin , Yong Zhang , Xiaoya Hao , Yingda Liu , Tianming Feng , Xinghua Zhang, Zunming Lu, Weihua Wang , Feng Lu , Hong Dong , Hui Liu, Hui Liu, , Yahui Cheng",2023,Highly stability Cu+ species in hollow Cu2O nanoreactors by modulating cavity size for CO2 electroreduction to C2+ products,Chemical Engineering Journal,13.3,https://doi.org/10.1016/j.cej.2023.142052,30.0,C2H4,Cu2O-30,Cu1O0.5245,CuO,Cu2O,10.3,hollow,,37.5,57.5,72.5,37.5,57.5,72.5,0.0,95.1,4.9,glassy-carbon electrode,KHCO3,0.1,6.8,-0.99,CH3COOH,2.09,0.5,H-cell,1214.77,0.0,0.2,20.0,
331,30,"Rui Zhang,b , Feifei Chen , Haokun Jin , Yong Zhang , Xiaoya Hao , Yingda Liu , Tianming Feng , Xinghua Zhang, Zunming Lu, Weihua Wang , Feng Lu , Hong Dong , Hui Liu, Hui Liu, , Yahui Cheng",2023,Highly stability Cu+ species in hollow Cu2O nanoreactors by modulating cavity size for CO2 electroreduction to C2+ products,Chemical Engineering Journal,13.3,https://doi.org/10.1016/j.cej.2023.142052,30.0,C2H4,Cu2O-30,Cu1O0.5245,CuO,Cu2O,10.3,hollow,,37.5,57.5,72.5,37.5,57.5,72.5,0.0,95.1,4.9,glassy-carbon electrode,KHCO3,0.1,6.8,-0.99,C3H7OH,10.98,0.5,H-cell,1214.77,0.0,0.2,20.0,
332,30,"Rui Zhang,b , Feifei Chen , Haokun Jin , Yong Zhang , Xiaoya Hao , Yingda Liu , Tianming Feng , Xinghua Zhang, Zunming Lu, Weihua Wang , Feng Lu , Hong Dong , Hui Liu, Hui Liu, , Yahui Cheng",2023,Highly stability Cu+ species in hollow Cu2O nanoreactors by modulating cavity size for CO2 electroreduction to C2+ products,Chemical Engineering Journal,13.3,https://doi.org/10.1016/j.cej.2023.142052,30.0,C2H4,Cu2O-30,Cu1O0.5245,CuO,Cu2O,10.3,hollow,,37.5,57.5,72.5,37.5,57.5,72.5,0.0,95.1,4.9,glassy-carbon electrode,KHCO3,0.1,6.8,-0.99,H2,12.55,0.5,H-cell,1214.77,0.0,0.2,20.0,
333,30,"Rui Zhang,b , Feifei Chen , Haokun Jin , Yong Zhang , Xiaoya Hao , Yingda Liu , Tianming Feng , Xinghua Zhang, Zunming Lu, Weihua Wang , Feng Lu , Hong Dong , Hui Liu, Hui Liu, , Yahui Cheng",2023,Highly stability Cu+ species in hollow Cu2O nanoreactors by modulating cavity size for CO2 electroreduction to C2+ products,Chemical Engineering Journal,13.3,https://doi.org/10.1016/j.cej.2023.142052,30.0,C2H4,Cu2O-30,Cu1O0.5245,CuO,Cu2O,10.3,hollow,,37.5,57.5,72.5,37.5,57.5,72.5,0.0,95.1,4.9,glassy-carbon electrode,KHCO3,0.1,6.8,-0.96,C2H4,26.67,0.5,H-cell,1214.77,0.0,0.2,20.0,
334,30,"Rui Zhang,b , Feifei Chen , Haokun Jin , Yong Zhang , Xiaoya Hao , Yingda Liu , Tianming Feng , Xinghua Zhang, Zunming Lu, Weihua Wang , Feng Lu , Hong Dong , Hui Liu, Hui Liu, , Yahui Cheng",2023,Highly stability Cu+ species in hollow Cu2O nanoreactors by modulating cavity size for CO2 electroreduction to C2+ products,Chemical Engineering Journal,13.3,https://doi.org/10.1016/j.cej.2023.142052,30.0,C2H4,Cu2O-30,Cu1O0.5245,CuO,Cu2O,10.3,hollow,,37.5,57.5,72.5,37.5,57.5,72.5,0.0,95.1,4.9,glassy-carbon electrode,KHCO3,0.1,6.8,-0.96,CO,5.75,0.5,H-cell,1214.77,0.0,0.2,20.0,
335,30,"Rui Zhang,b , Feifei Chen , Haokun Jin , Yong Zhang , Xiaoya Hao , Yingda Liu , Tianming Feng , Xinghua Zhang, Zunming Lu, Weihua Wang , Feng Lu , Hong Dong , Hui Liu, Hui Liu, , Yahui Cheng",2023,Highly stability Cu+ species in hollow Cu2O nanoreactors by modulating cavity size for CO2 electroreduction to C2+ products,Chemical Engineering Journal,13.3,https://doi.org/10.1016/j.cej.2023.142052,30.0,C2H4,Cu2O-30,Cu1O0.5245,CuO,Cu2O,10.3,hollow,,37.5,57.5,72.5,37.5,57.5,72.5,0.0,95.1,4.9,glassy-carbon electrode,KHCO3,0.1,6.8,-0.96,HCOOH,3.66,0.5,H-cell,1214.77,0.0,0.2,20.0,
336,30,"Rui Zhang,b , Feifei Chen , Haokun Jin , Yong Zhang , Xiaoya Hao , Yingda Liu , Tianming Feng , Xinghua Zhang, Zunming Lu, Weihua Wang , Feng Lu , Hong Dong , Hui Liu, Hui Liu, , Yahui Cheng",2023,Highly stability Cu+ species in hollow Cu2O nanoreactors by modulating cavity size for CO2 electroreduction to C2+ products,Chemical Engineering Journal,13.3,https://doi.org/10.1016/j.cej.2023.142052,30.0,C2H4,Cu2O-30,Cu1O0.5245,CuO,Cu2O,10.3,hollow,,37.5,57.5,72.5,37.5,57.5,72.5,0.0,95.1,4.9,glassy-carbon electrode,KHCO3,0.1,6.8,-0.96,CH3OH,4.36,0.5,H-cell,1214.77,0.0,0.2,20.0,
337,30,"Rui Zhang,b , Feifei Chen , Haokun Jin , Yong Zhang , Xiaoya Hao , Yingda Liu , Tianming Feng , Xinghua Zhang, Zunming Lu, Weihua Wang , Feng Lu , Hong Dong , Hui Liu, Hui Liu, , Yahui Cheng",2023,Highly stability Cu+ species in hollow Cu2O nanoreactors by modulating cavity size for CO2 electroreduction to C2+ products,Chemical Engineering Journal,13.3,https://doi.org/10.1016/j.cej.2023.142052,30.0,C2H4,Cu2O-30,Cu1O0.5245,CuO,Cu2O,10.3,hollow,,37.5,57.5,72.5,37.5,57.5,72.5,0.0,95.1,4.9,glassy-carbon electrode,KHCO3,0.1,6.8,-0.96,C2H5OH,16.38,0.5,H-cell,1214.77,0.0,0.2,20.0,
338,30,"Rui Zhang,b , Feifei Chen , Haokun Jin , Yong Zhang , Xiaoya Hao , Yingda Liu , Tianming Feng , Xinghua Zhang, Zunming Lu, Weihua Wang , Feng Lu , Hong Dong , Hui Liu, Hui Liu, , Yahui Cheng",2023,Highly stability Cu+ species in hollow Cu2O nanoreactors by modulating cavity size for CO2 electroreduction to C2+ products,Chemical Engineering Journal,13.3,https://doi.org/10.1016/j.cej.2023.142052,30.0,C2H4,Cu2O-30,Cu1O0.5245,CuO,Cu2O,10.3,hollow,,37.5,57.5,72.5,37.5,57.5,72.5,0.0,95.1,4.9,glassy-carbon electrode,KHCO3,0.1,6.8,-0.96,CH3COOH,1.57,0.5,H-cell,1214.77,0.0,0.2,20.0,
339,30,"Rui Zhang,b , Feifei Chen , Haokun Jin , Yong Zhang , Xiaoya Hao , Yingda Liu , Tianming Feng , Xinghua Zhang, Zunming Lu, Weihua Wang , Feng Lu , Hong Dong , Hui Liu, Hui Liu, , Yahui Cheng",2023,Highly stability Cu+ species in hollow Cu2O nanoreactors by modulating cavity size for CO2 electroreduction to C2+ products,Chemical Engineering Journal,13.3,https://doi.org/10.1016/j.cej.2023.142052,30.0,C2H4,Cu2O-30,Cu1O0.5245,CuO,Cu2O,10.3,hollow,,37.5,57.5,72.5,37.5,57.5,72.5,0.0,95.1,4.9,glassy-carbon electrode,KHCO3,0.1,6.8,-0.96,C3H7OH,13.59,0.5,H-cell,1214.77,0.0,0.2,20.0,
340,30,"Rui Zhang,b , Feifei Chen , Haokun Jin , Yong Zhang , Xiaoya Hao , Yingda Liu , Tianming Feng , Xinghua Zhang, Zunming Lu, Weihua Wang , Feng Lu , Hong Dong , Hui Liu, Hui Liu, , Yahui Cheng",2023,Highly stability Cu+ species in hollow Cu2O nanoreactors by modulating cavity size for CO2 electroreduction to C2+ products,Chemical Engineering Journal,13.3,https://doi.org/10.1016/j.cej.2023.142052,30.0,C2H4,Cu2O-30,Cu1O0.5245,CuO,Cu2O,10.3,hollow,,37.5,57.5,72.5,37.5,57.5,72.5,0.0,95.1,4.9,glassy-carbon electrode,KHCO3,0.1,6.8,-0.96,H2,14.29,0.5,H-cell,1214.77,0.0,0.2,20.0,
341,30,"Rui Zhang,b , Feifei Chen , Haokun Jin , Yong Zhang , Xiaoya Hao , Yingda Liu , Tianming Feng , Xinghua Zhang, Zunming Lu, Weihua Wang , Feng Lu , Hong Dong , Hui Liu, Hui Liu, , Yahui Cheng",2023,Highly stability Cu+ species in hollow Cu2O nanoreactors by modulating cavity size for CO2 electroreduction to C2+ products,Chemical Engineering Journal,13.3,https://doi.org/10.1016/j.cej.2023.142052,30.0,C2H4,Cu2O-30,Cu1O0.5245,CuO,Cu2O,10.3,hollow,,37.5,57.5,72.5,37.5,57.5,72.5,0.0,95.1,4.9,glassy-carbon electrode,KHCO3,0.1,6.8,-0.90,C2H4,18.82,0.5,H-cell,1214.77,0.0,0.2,20.0,
342,30,"Rui Zhang,b , Feifei Chen , Haokun Jin , Yong Zhang , Xiaoya Hao , Yingda Liu , Tianming Feng , Xinghua Zhang, Zunming Lu, Weihua Wang , Feng Lu , Hong Dong , Hui Liu, Hui Liu, , Yahui Cheng",2023,Highly stability Cu+ species in hollow Cu2O nanoreactors by modulating cavity size for CO2 electroreduction to C2+ products,Chemical Engineering Journal,13.3,https://doi.org/10.1016/j.cej.2023.142052,30.0,C2H4,Cu2O-30,Cu1O0.5245,CuO,Cu2O,10.3,hollow,,37.5,57.5,72.5,37.5,57.5,72.5,0.0,95.1,4.9,glassy-carbon electrode,KHCO3,0.1,6.8,-0.90,CO,9.24,0.5,H-cell,1214.77,0.0,0.2,20.0,
343,30,"Rui Zhang,b , Feifei Chen , Haokun Jin , Yong Zhang , Xiaoya Hao , Yingda Liu , Tianming Feng , Xinghua Zhang, Zunming Lu, Weihua Wang , Feng Lu , Hong Dong , Hui Liu, Hui Liu, , Yahui Cheng",2023,Highly stability Cu+ species in hollow Cu2O nanoreactors by modulating cavity size for CO2 electroreduction to C2+ products,Chemical Engineering Journal,13.3,https://doi.org/10.1016/j.cej.2023.142052,30.0,C2H4,Cu2O-30,Cu1O0.5245,CuO,Cu2O,10.3,hollow,,37.5,57.5,72.5,37.5,57.5,72.5,0.0,95.1,4.9,glassy-carbon electrode,KHCO3,0.1,6.8,-0.90,HCOOH,14.47,0.5,H-cell,1214.77,0.0,0.2,20.0,
344,30,"Rui Zhang,b , Feifei Chen , Haokun Jin , Yong Zhang , Xiaoya Hao , Yingda Liu , Tianming Feng , Xinghua Zhang, Zunming Lu, Weihua Wang , Feng Lu , Hong Dong , Hui Liu, Hui Liu, , Yahui Cheng",2023,Highly stability Cu+ species in hollow Cu2O nanoreactors by modulating cavity size for CO2 electroreduction to C2+ products,Chemical Engineering Journal,13.3,https://doi.org/10.1016/j.cej.2023.142052,30.0,C2H4,Cu2O-30,Cu1O0.5245,CuO,Cu2O,10.3,hollow,,37.5,57.5,72.5,37.5,57.5,72.5,0.0,95.1,4.9,glassy-carbon electrode,KHCO3,0.1,6.8,-0.90,CH3OH,1.92,0.5,H-cell,1214.77,0.0,0.2,20.0,
345,30,"Rui Zhang,b , Feifei Chen , Haokun Jin , Yong Zhang , Xiaoya Hao , Yingda Liu , Tianming Feng , Xinghua Zhang, Zunming Lu, Weihua Wang , Feng Lu , Hong Dong , Hui Liu, Hui Liu, , Yahui Cheng",2023,Highly stability Cu+ species in hollow Cu2O nanoreactors by modulating cavity size for CO2 electroreduction to C2+ products,Chemical Engineering Journal,13.3,https://doi.org/10.1016/j.cej.2023.142052,30.0,C2H4,Cu2O-30,Cu1O0.5245,CuO,Cu2O,10.3,hollow,,37.5,57.5,72.5,37.5,57.5,72.5,0.0,95.1,4.9,glassy-carbon electrode,KHCO3,0.1,6.8,-0.90,C2H5OH,6.97,0.5,H-cell,1214.77,0.0,0.2,20.0,
346,30,"Rui Zhang,b , Feifei Chen , Haokun Jin , Yong Zhang , Xiaoya Hao , Yingda Liu , Tianming Feng , Xinghua Zhang, Zunming Lu, Weihua Wang , Feng Lu , Hong Dong , Hui Liu, Hui Liu, , Yahui Cheng",2023,Highly stability Cu+ species in hollow Cu2O nanoreactors by modulating cavity size for CO2 electroreduction to C2+ products,Chemical Engineering Journal,13.3,https://doi.org/10.1016/j.cej.2023.142052,30.0,C2H4,Cu2O-30,Cu1O0.5245,CuO,Cu2O,10.3,hollow,,37.5,57.5,72.5,37.5,57.5,72.5,0.0,95.1,4.9,glassy-carbon electrode,KHCO3,0.1,6.8,-0.90,CH3COOH,1.92,0.5,H-cell,1214.77,0.0,0.2,20.0,
347,30,"Rui Zhang,b , Feifei Chen , Haokun Jin , Yong Zhang , Xiaoya Hao , Yingda Liu , Tianming Feng , Xinghua Zhang, Zunming Lu, Weihua Wang , Feng Lu , Hong Dong , Hui Liu, Hui Liu, , Yahui Cheng",2023,Highly stability Cu+ species in hollow Cu2O nanoreactors by modulating cavity size for CO2 electroreduction to C2+ products,Chemical Engineering Journal,13.3,https://doi.org/10.1016/j.cej.2023.142052,30.0,C2H4,Cu2O-30,Cu1O0.5245,CuO,Cu2O,10.3,hollow,,37.5,57.5,72.5,37.5,57.5,72.5,0.0,95.1,4.9,glassy-carbon electrode,KHCO3,0.1,6.8,-0.90,C3H7OH,11.85,0.5,H-cell,1214.77,0.0,0.2,20.0,
348,30,"Rui Zhang,b , Feifei Chen , Haokun Jin , Yong Zhang , Xiaoya Hao , Yingda Liu , Tianming Feng , Xinghua Zhang, Zunming Lu, Weihua Wang , Feng Lu , Hong Dong , Hui Liu, Hui Liu, , Yahui Cheng",2023,Highly stability Cu+ species in hollow Cu2O nanoreactors by modulating cavity size for CO2 electroreduction to C2+ products,Chemical Engineering Journal,13.3,https://doi.org/10.1016/j.cej.2023.142052,30.0,C2H4,Cu2O-30,Cu1O0.5245,CuO,Cu2O,10.3,hollow,,37.5,57.5,72.5,37.5,57.5,72.5,0.0,95.1,4.9,glassy-carbon electrode,KHCO3,0.1,6.8,-0.90,H2,21.09,0.5,H-cell,1214.77,0.0,0.2,20.0,
349,30,"Rui Zhang,b , Feifei Chen , Haokun Jin , Yong Zhang , Xiaoya Hao , Yingda Liu , Tianming Feng , Xinghua Zhang, Zunming Lu, Weihua Wang , Feng Lu , Hong Dong , Hui Liu, Hui Liu, , Yahui Cheng",2023,Highly stability Cu+ species in hollow Cu2O nanoreactors by modulating cavity size for CO2 electroreduction to C2+ products,Chemical Engineering Journal,13.3,https://doi.org/10.1016/j.cej.2023.142052,30.0,C2H4,Cu2O-30,Cu1O0.5245,CuO,Cu2O,10.3,hollow,,37.5,57.5,72.5,37.5,57.5,72.5,0.0,95.1,4.9,glassy-carbon electrode,KHCO3,0.1,6.8,-0.83,C2H4,17.43,0.5,H-cell,1214.77,0.0,0.2,20.0,
350,30,"Rui Zhang,b , Feifei Chen , Haokun Jin , Yong Zhang , Xiaoya Hao , Yingda Liu , Tianming Feng , Xinghua Zhang, Zunming Lu, Weihua Wang , Feng Lu , Hong Dong , Hui Liu, Hui Liu, , Yahui Cheng",2023,Highly stability Cu+ species in hollow Cu2O nanoreactors by modulating cavity size for CO2 electroreduction to C2+ products,Chemical Engineering Journal,13.3,https://doi.org/10.1016/j.cej.2023.142052,30.0,C2H4,Cu2O-30,Cu1O0.5245,CuO,Cu2O,10.3,hollow,,37.5,57.5,72.5,37.5,57.5,72.5,0.0,95.1,4.9,glassy-carbon electrode,KHCO3,0.1,6.8,-0.83,CO,11.15,0.5,H-cell,1214.77,0.0,0.2,20.0,
351,30,"Rui Zhang,b , Feifei Chen , Haokun Jin , Yong Zhang , Xiaoya Hao , Yingda Liu , Tianming Feng , Xinghua Zhang, Zunming Lu, Weihua Wang , Feng Lu , Hong Dong , Hui Liu, Hui Liu, , Yahui Cheng",2023,Highly stability Cu+ species in hollow Cu2O nanoreactors by modulating cavity size for CO2 electroreduction to C2+ products,Chemical Engineering Journal,13.3,https://doi.org/10.1016/j.cej.2023.142052,30.0,C2H4,Cu2O-30,Cu1O0.5245,CuO,Cu2O,10.3,hollow,,37.5,57.5,72.5,37.5,57.5,72.5,0.0,95.1,4.9,glassy-carbon electrode,KHCO3,0.1,6.8,-0.83,HCOOH,12.2,0.5,H-cell,1214.77,0.0,0.2,20.0,
352,30,"Rui Zhang,b , Feifei Chen , Haokun Jin , Yong Zhang , Xiaoya Hao , Yingda Liu , Tianming Feng , Xinghua Zhang, Zunming Lu, Weihua Wang , Feng Lu , Hong Dong , Hui Liu, Hui Liu, , Yahui Cheng",2023,Highly stability Cu+ species in hollow Cu2O nanoreactors by modulating cavity size for CO2 electroreduction to C2+ products,Chemical Engineering Journal,13.3,https://doi.org/10.1016/j.cej.2023.142052,30.0,C2H4,Cu2O-30,Cu1O0.5245,CuO,Cu2O,10.3,hollow,,37.5,57.5,72.5,37.5,57.5,72.5,0.0,95.1,4.9,glassy-carbon electrode,KHCO3,0.1,6.8,-0.83,CH3OH,3.49,0.5,H-cell,1214.77,0.0,0.2,20.0,
353,30,"Rui Zhang,b , Feifei Chen , Haokun Jin , Yong Zhang , Xiaoya Hao , Yingda Liu , Tianming Feng , Xinghua Zhang, Zunming Lu, Weihua Wang , Feng Lu , Hong Dong , Hui Liu, Hui Liu, , Yahui Cheng",2023,Highly stability Cu+ species in hollow Cu2O nanoreactors by modulating cavity size for CO2 electroreduction to C2+ products,Chemical Engineering Journal,13.3,https://doi.org/10.1016/j.cej.2023.142052,30.0,C2H4,Cu2O-30,Cu1O0.5245,CuO,Cu2O,10.3,hollow,,37.5,57.5,72.5,37.5,57.5,72.5,0.0,95.1,4.9,glassy-carbon electrode,KHCO3,0.1,6.8,-0.83,C2H5OH,12.03,0.5,H-cell,1214.77,0.0,0.2,20.0,
354,30,"Rui Zhang,b , Feifei Chen , Haokun Jin , Yong Zhang , Xiaoya Hao , Yingda Liu , Tianming Feng , Xinghua Zhang, Zunming Lu, Weihua Wang , Feng Lu , Hong Dong , Hui Liu, Hui Liu, , Yahui Cheng",2023,Highly stability Cu+ species in hollow Cu2O nanoreactors by modulating cavity size for CO2 electroreduction to C2+ products,Chemical Engineering Journal,13.3,https://doi.org/10.1016/j.cej.2023.142052,30.0,C2H4,Cu2O-30,Cu1O0.5245,CuO,Cu2O,10.3,hollow,,37.5,57.5,72.5,37.5,57.5,72.5,0.0,95.1,4.9,glassy-carbon electrode,KHCO3,0.1,6.8,-0.83,CH3COOH,6.97,0.5,H-cell,1214.77,0.0,0.2,20.0,
355,30,"Rui Zhang,b , Feifei Chen , Haokun Jin , Yong Zhang , Xiaoya Hao , Yingda Liu , Tianming Feng , Xinghua Zhang, Zunming Lu, Weihua Wang , Feng Lu , Hong Dong , Hui Liu, Hui Liu, , Yahui Cheng",2023,Highly stability Cu+ species in hollow Cu2O nanoreactors by modulating cavity size for CO2 electroreduction to C2+ products,Chemical Engineering Journal,13.3,https://doi.org/10.1016/j.cej.2023.142052,30.0,C2H4,Cu2O-30,Cu1O0.5245,CuO,Cu2O,10.3,hollow,,37.5,57.5,72.5,37.5,57.5,72.5,0.0,95.1,4.9,glassy-carbon electrode,KHCO3,0.1,6.8,-0.83,C3H7OH,9.76,0.5,H-cell,1214.77,0.0,0.2,20.0,
356,30,"Rui Zhang,b , Feifei Chen , Haokun Jin , Yong Zhang , Xiaoya Hao , Yingda Liu , Tianming Feng , Xinghua Zhang, Zunming Lu, Weihua Wang , Feng Lu , Hong Dong , Hui Liu, Hui Liu, , Yahui Cheng",2023,Highly stability Cu+ species in hollow Cu2O nanoreactors by modulating cavity size for CO2 electroreduction to C2+ products,Chemical Engineering Journal,13.3,https://doi.org/10.1016/j.cej.2023.142052,30.0,C2H4,Cu2O-30,Cu1O0.5245,CuO,Cu2O,10.3,hollow,,37.5,57.5,72.5,37.5,57.5,72.5,0.0,95.1,4.9,glassy-carbon electrode,KHCO3,0.1,6.8,-0.83,H2,23.01,0.5,H-cell,1214.77,0.0,0.2,20.0,
357,30,"Rui Zhang,b , Feifei Chen , Haokun Jin , Yong Zhang , Xiaoya Hao , Yingda Liu , Tianming Feng , Xinghua Zhang, Zunming Lu, Weihua Wang , Feng Lu , Hong Dong , Hui Liu, Hui Liu, , Yahui Cheng",2023,Highly stability Cu+ species in hollow Cu2O nanoreactors by modulating cavity size for CO2 electroreduction to C2+ products,Chemical Engineering Journal,13.3,https://doi.org/10.1016/j.cej.2023.142052,30.0,C2H4,Cu2O-36,Cu1O0.5391,CuO,Cu2O,14.49,hollow,,55.0,75.0,105.0,55.0,75.0,105.0,0.0,92.19,7.81,glassy-carbon electrode,KHCO3,0.1,6.8,-1.12,C2H4,23.42,0.5,H-cell,1214.77,0.0,0.2,20.0,
358,30,"Rui Zhang,b , Feifei Chen , Haokun Jin , Yong Zhang , Xiaoya Hao , Yingda Liu , Tianming Feng , Xinghua Zhang, Zunming Lu, Weihua Wang , Feng Lu , Hong Dong , Hui Liu, Hui Liu, , Yahui Cheng",2023,Highly stability Cu+ species in hollow Cu2O nanoreactors by modulating cavity size for CO2 electroreduction to C2+ products,Chemical Engineering Journal,13.3,https://doi.org/10.1016/j.cej.2023.142052,30.0,C2H4,Cu2O-36,Cu1O0.5391,CuO,Cu2O,14.49,hollow,,55.0,75.0,105.0,55.0,75.0,105.0,0.0,92.19,7.81,glassy-carbon electrode,KHCO3,0.1,6.8,-1.12,CO,2.75,0.5,H-cell,1214.77,0.0,0.2,20.0,
359,30,"Rui Zhang,b , Feifei Chen , Haokun Jin , Yong Zhang , Xiaoya Hao , Yingda Liu , Tianming Feng , Xinghua Zhang, Zunming Lu, Weihua Wang , Feng Lu , Hong Dong , Hui Liu, Hui Liu, , Yahui Cheng",2023,Highly stability Cu+ species in hollow Cu2O nanoreactors by modulating cavity size for CO2 electroreduction to C2+ products,Chemical Engineering Journal,13.3,https://doi.org/10.1016/j.cej.2023.142052,30.0,C2H4,Cu2O-36,Cu1O0.5391,CuO,Cu2O,14.49,hollow,,55.0,75.0,105.0,55.0,75.0,105.0,0.0,92.19,7.81,glassy-carbon electrode,KHCO3,0.1,6.8,-1.12,HCOOH,6.46,0.5,H-cell,1214.77,0.0,0.2,20.0,
360,30,"Rui Zhang,b , Feifei Chen , Haokun Jin , Yong Zhang , Xiaoya Hao , Yingda Liu , Tianming Feng , Xinghua Zhang, Zunming Lu, Weihua Wang , Feng Lu , Hong Dong , Hui Liu, Hui Liu, , Yahui Cheng",2023,Highly stability Cu+ species in hollow Cu2O nanoreactors by modulating cavity size for CO2 electroreduction to C2+ products,Chemical Engineering Journal,13.3,https://doi.org/10.1016/j.cej.2023.142052,30.0,C2H4,Cu2O-36,Cu1O0.5391,CuO,Cu2O,14.49,hollow,,55.0,75.0,105.0,55.0,75.0,105.0,0.0,92.19,7.81,glassy-carbon electrode,KHCO3,0.1,6.8,-1.12,CH3OH,2.42,0.5,H-cell,1214.77,0.0,0.2,20.0,
361,30,"Rui Zhang,b , Feifei Chen , Haokun Jin , Yong Zhang , Xiaoya Hao , Yingda Liu , Tianming Feng , Xinghua Zhang, Zunming Lu, Weihua Wang , Feng Lu , Hong Dong , Hui Liu, Hui Liu, , Yahui Cheng",2023,Highly stability Cu+ species in hollow Cu2O nanoreactors by modulating cavity size for CO2 electroreduction to C2+ products,Chemical Engineering Journal,13.3,https://doi.org/10.1016/j.cej.2023.142052,30.0,C2H4,Cu2O-36,Cu1O0.5391,CuO,Cu2O,14.49,hollow,,55.0,75.0,105.0,55.0,75.0,105.0,0.0,92.19,7.81,glassy-carbon electrode,KHCO3,0.1,6.8,-1.12,C2H5OH,18.9,0.5,H-cell,1214.77,0.0,0.2,20.0,
362,30,"Rui Zhang,b , Feifei Chen , Haokun Jin , Yong Zhang , Xiaoya Hao , Yingda Liu , Tianming Feng , Xinghua Zhang, Zunming Lu, Weihua Wang , Feng Lu , Hong Dong , Hui Liu, Hui Liu, , Yahui Cheng",2023,Highly stability Cu+ species in hollow Cu2O nanoreactors by modulating cavity size for CO2 electroreduction to C2+ products,Chemical Engineering Journal,13.3,https://doi.org/10.1016/j.cej.2023.142052,30.0,C2H4,Cu2O-36,Cu1O0.5391,CuO,Cu2O,14.49,hollow,,55.0,75.0,105.0,55.0,75.0,105.0,0.0,92.19,7.81,glassy-carbon electrode,KHCO3,0.1,6.8,-1.12,CH3COOH,1.29,0.5,H-cell,1214.77,0.0,0.2,20.0,
363,30,"Rui Zhang,b , Feifei Chen , Haokun Jin , Yong Zhang , Xiaoya Hao , Yingda Liu , Tianming Feng , Xinghua Zhang, Zunming Lu, Weihua Wang , Feng Lu , Hong Dong , Hui Liu, Hui Liu, , Yahui Cheng",2023,Highly stability Cu+ species in hollow Cu2O nanoreactors by modulating cavity size for CO2 electroreduction to C2+ products,Chemical Engineering Journal,13.3,https://doi.org/10.1016/j.cej.2023.142052,30.0,C2H4,Cu2O-36,Cu1O0.5391,CuO,Cu2O,14.49,hollow,,55.0,75.0,105.0,55.0,75.0,105.0,0.0,92.19,7.81,glassy-carbon electrode,KHCO3,0.1,6.8,-1.12,C3H7OH,10.34,0.5,H-cell,1214.77,0.0,0.2,20.0,
364,30,"Rui Zhang,b , Feifei Chen , Haokun Jin , Yong Zhang , Xiaoya Hao , Yingda Liu , Tianming Feng , Xinghua Zhang, Zunming Lu, Weihua Wang , Feng Lu , Hong Dong , Hui Liu, Hui Liu, , Yahui Cheng",2023,Highly stability Cu+ species in hollow Cu2O nanoreactors by modulating cavity size for CO2 electroreduction to C2+ products,Chemical Engineering Journal,13.3,https://doi.org/10.1016/j.cej.2023.142052,30.0,C2H4,Cu2O-36,Cu1O0.5391,CuO,Cu2O,14.49,hollow,,55.0,75.0,105.0,55.0,75.0,105.0,0.0,92.19,7.81,glassy-carbon electrode,KHCO3,0.1,6.8,-1.12,H2,20.52,0.5,H-cell,1214.77,0.0,0.2,20.0,
365,30,"Rui Zhang,b , Feifei Chen , Haokun Jin , Yong Zhang , Xiaoya Hao , Yingda Liu , Tianming Feng , Xinghua Zhang, Zunming Lu, Weihua Wang , Feng Lu , Hong Dong , Hui Liu, Hui Liu, , Yahui Cheng",2023,Highly stability Cu+ species in hollow Cu2O nanoreactors by modulating cavity size for CO2 electroreduction to C2+ products,Chemical Engineering Journal,13.3,https://doi.org/10.1016/j.cej.2023.142052,30.0,C2H4,Cu2O-36,Cu1O0.5391,CuO,Cu2O,14.49,hollow,,55.0,75.0,105.0,55.0,75.0,105.0,0.0,92.19,7.81,glassy-carbon electrode,KHCO3,0.1,6.8,-1.05,C2H4,18.58,0.5,H-cell,1214.77,0.0,0.2,20.0,
366,30,"Rui Zhang,b , Feifei Chen , Haokun Jin , Yong Zhang , Xiaoya Hao , Yingda Liu , Tianming Feng , Xinghua Zhang, Zunming Lu, Weihua Wang , Feng Lu , Hong Dong , Hui Liu, Hui Liu, , Yahui Cheng",2023,Highly stability Cu+ species in hollow Cu2O nanoreactors by modulating cavity size for CO2 electroreduction to C2+ products,Chemical Engineering Journal,13.3,https://doi.org/10.1016/j.cej.2023.142052,30.0,C2H4,Cu2O-36,Cu1O0.5391,CuO,Cu2O,14.49,hollow,,55.0,75.0,105.0,55.0,75.0,105.0,0.0,92.19,7.81,glassy-carbon electrode,KHCO3,0.1,6.8,-1.05,CO,4.36,0.5,H-cell,1214.77,0.0,0.2,20.0,
367,30,"Rui Zhang,b , Feifei Chen , Haokun Jin , Yong Zhang , Xiaoya Hao , Yingda Liu , Tianming Feng , Xinghua Zhang, Zunming Lu, Weihua Wang , Feng Lu , Hong Dong , Hui Liu, Hui Liu, , Yahui Cheng",2023,Highly stability Cu+ species in hollow Cu2O nanoreactors by modulating cavity size for CO2 electroreduction to C2+ products,Chemical Engineering Journal,13.3,https://doi.org/10.1016/j.cej.2023.142052,30.0,C2H4,Cu2O-36,Cu1O0.5391,CuO,Cu2O,14.49,hollow,,55.0,75.0,105.0,55.0,75.0,105.0,0.0,92.19,7.81,glassy-carbon electrode,KHCO3,0.1,6.8,-1.05,HCOOH,6.46,0.5,H-cell,1214.77,0.0,0.2,20.0,
368,30,"Rui Zhang,b , Feifei Chen , Haokun Jin , Yong Zhang , Xiaoya Hao , Yingda Liu , Tianming Feng , Xinghua Zhang, Zunming Lu, Weihua Wang , Feng Lu , Hong Dong , Hui Liu, Hui Liu, , Yahui Cheng",2023,Highly stability Cu+ species in hollow Cu2O nanoreactors by modulating cavity size for CO2 electroreduction to C2+ products,Chemical Engineering Journal,13.3,https://doi.org/10.1016/j.cej.2023.142052,30.0,C2H4,Cu2O-36,Cu1O0.5391,CuO,Cu2O,14.49,hollow,,55.0,75.0,105.0,55.0,75.0,105.0,0.0,92.19,7.81,glassy-carbon electrode,KHCO3,0.1,6.8,-1.05,CH3OH,4.04,0.5,H-cell,1214.77,0.0,0.2,20.0,
369,30,"Rui Zhang,b , Feifei Chen , Haokun Jin , Yong Zhang , Xiaoya Hao , Yingda Liu , Tianming Feng , Xinghua Zhang, Zunming Lu, Weihua Wang , Feng Lu , Hong Dong , Hui Liu, Hui Liu, , Yahui Cheng",2023,Highly stability Cu+ species in hollow Cu2O nanoreactors by modulating cavity size for CO2 electroreduction to C2+ products,Chemical Engineering Journal,13.3,https://doi.org/10.1016/j.cej.2023.142052,30.0,C2H4,Cu2O-36,Cu1O0.5391,CuO,Cu2O,14.49,hollow,,55.0,75.0,105.0,55.0,75.0,105.0,0.0,92.19,7.81,glassy-carbon electrode,KHCO3,0.1,6.8,-1.05,C2H5OH,18.42,0.5,H-cell,1214.77,0.0,0.2,20.0,
370,30,"Rui Zhang,b , Feifei Chen , Haokun Jin , Yong Zhang , Xiaoya Hao , Yingda Liu , Tianming Feng , Xinghua Zhang, Zunming Lu, Weihua Wang , Feng Lu , Hong Dong , Hui Liu, Hui Liu, , Yahui Cheng",2023,Highly stability Cu+ species in hollow Cu2O nanoreactors by modulating cavity size for CO2 electroreduction to C2+ products,Chemical Engineering Journal,13.3,https://doi.org/10.1016/j.cej.2023.142052,30.0,C2H4,Cu2O-36,Cu1O0.5391,CuO,Cu2O,14.49,hollow,,55.0,75.0,105.0,55.0,75.0,105.0,0.0,92.19,7.81,glassy-carbon electrode,KHCO3,0.1,6.8,-1.05,CH3COOH,3.39,0.5,H-cell,1214.77,0.0,0.2,20.0,
371,30,"Rui Zhang,b , Feifei Chen , Haokun Jin , Yong Zhang , Xiaoya Hao , Yingda Liu , Tianming Feng , Xinghua Zhang, Zunming Lu, Weihua Wang , Feng Lu , Hong Dong , Hui Liu, Hui Liu, , Yahui Cheng",2023,Highly stability Cu+ species in hollow Cu2O nanoreactors by modulating cavity size for CO2 electroreduction to C2+ products,Chemical Engineering Journal,13.3,https://doi.org/10.1016/j.cej.2023.142052,30.0,C2H4,Cu2O-36,Cu1O0.5391,CuO,Cu2O,14.49,hollow,,55.0,75.0,105.0,55.0,75.0,105.0,0.0,92.19,7.81,glassy-carbon electrode,KHCO3,0.1,6.8,-1.05,C3H7OH,15.02,0.5,H-cell,1214.77,0.0,0.2,20.0,
372,30,"Rui Zhang,b , Feifei Chen , Haokun Jin , Yong Zhang , Xiaoya Hao , Yingda Liu , Tianming Feng , Xinghua Zhang, Zunming Lu, Weihua Wang , Feng Lu , Hong Dong , Hui Liu, Hui Liu, , Yahui Cheng",2023,Highly stability Cu+ species in hollow Cu2O nanoreactors by modulating cavity size for CO2 electroreduction to C2+ products,Chemical Engineering Journal,13.3,https://doi.org/10.1016/j.cej.2023.142052,30.0,C2H4,Cu2O-36,Cu1O0.5391,CuO,Cu2O,14.49,hollow,,55.0,75.0,105.0,55.0,75.0,105.0,0.0,92.19,7.81,glassy-carbon electrode,KHCO3,0.1,6.8,-1.05,H2,20.52,0.5,H-cell,1214.77,0.0,0.2,20.0,
373,30,"Rui Zhang,b , Feifei Chen , Haokun Jin , Yong Zhang , Xiaoya Hao , Yingda Liu , Tianming Feng , Xinghua Zhang, Zunming Lu, Weihua Wang , Feng Lu , Hong Dong , Hui Liu, Hui Liu, , Yahui Cheng",2023,Highly stability Cu+ species in hollow Cu2O nanoreactors by modulating cavity size for CO2 electroreduction to C2+ products,Chemical Engineering Journal,13.3,https://doi.org/10.1016/j.cej.2023.142052,30.0,C2H4,Cu2O-36,Cu1O0.5391,CuO,Cu2O,14.49,hollow,,55.0,75.0,105.0,55.0,75.0,105.0,0.0,92.19,7.81,glassy-carbon electrode,KHCO3,0.1,6.8,-0.97,C2H4,12.6,0.5,H-cell,1214.77,0.0,0.2,20.0,
374,30,"Rui Zhang,b , Feifei Chen , Haokun Jin , Yong Zhang , Xiaoya Hao , Yingda Liu , Tianming Feng , Xinghua Zhang, Zunming Lu, Weihua Wang , Feng Lu , Hong Dong , Hui Liu, Hui Liu, , Yahui Cheng",2023,Highly stability Cu+ species in hollow Cu2O nanoreactors by modulating cavity size for CO2 electroreduction to C2+ products,Chemical Engineering Journal,13.3,https://doi.org/10.1016/j.cej.2023.142052,30.0,C2H4,Cu2O-36,Cu1O0.5391,CuO,Cu2O,14.49,hollow,,55.0,75.0,105.0,55.0,75.0,105.0,0.0,92.19,7.81,glassy-carbon electrode,KHCO3,0.1,6.8,-0.97,CO,5.65,0.5,H-cell,1214.77,0.0,0.2,20.0,
375,30,"Rui Zhang,b , Feifei Chen , Haokun Jin , Yong Zhang , Xiaoya Hao , Yingda Liu , Tianming Feng , Xinghua Zhang, Zunming Lu, Weihua Wang , Feng Lu , Hong Dong , Hui Liu, Hui Liu, , Yahui Cheng",2023,Highly stability Cu+ species in hollow Cu2O nanoreactors by modulating cavity size for CO2 electroreduction to C2+ products,Chemical Engineering Journal,13.3,https://doi.org/10.1016/j.cej.2023.142052,30.0,C2H4,Cu2O-36,Cu1O0.5391,CuO,Cu2O,14.49,hollow,,55.0,75.0,105.0,55.0,75.0,105.0,0.0,92.19,7.81,glassy-carbon electrode,KHCO3,0.1,6.8,-0.97,HCOOH,11.95,0.5,H-cell,1214.77,0.0,0.2,20.0,
376,30,"Rui Zhang,b , Feifei Chen , Haokun Jin , Yong Zhang , Xiaoya Hao , Yingda Liu , Tianming Feng , Xinghua Zhang, Zunming Lu, Weihua Wang , Feng Lu , Hong Dong , Hui Liu, Hui Liu, , Yahui Cheng",2023,Highly stability Cu+ species in hollow Cu2O nanoreactors by modulating cavity size for CO2 electroreduction to C2+ products,Chemical Engineering Journal,13.3,https://doi.org/10.1016/j.cej.2023.142052,30.0,C2H4,Cu2O-36,Cu1O0.5391,CuO,Cu2O,14.49,hollow,,55.0,75.0,105.0,55.0,75.0,105.0,0.0,92.19,7.81,glassy-carbon electrode,KHCO3,0.1,6.8,-0.97,CH3OH,4.52,0.5,H-cell,1214.77,0.0,0.2,20.0,
377,30,"Rui Zhang,b , Feifei Chen , Haokun Jin , Yong Zhang , Xiaoya Hao , Yingda Liu , Tianming Feng , Xinghua Zhang, Zunming Lu, Weihua Wang , Feng Lu , Hong Dong , Hui Liu, Hui Liu, , Yahui Cheng",2023,Highly stability Cu+ species in hollow Cu2O nanoreactors by modulating cavity size for CO2 electroreduction to C2+ products,Chemical Engineering Journal,13.3,https://doi.org/10.1016/j.cej.2023.142052,30.0,C2H4,Cu2O-36,Cu1O0.5391,CuO,Cu2O,14.49,hollow,,55.0,75.0,105.0,55.0,75.0,105.0,0.0,92.19,7.81,glassy-carbon electrode,KHCO3,0.1,6.8,-0.97,C2H5OH,22.62,0.5,H-cell,1214.77,0.0,0.2,20.0,
378,30,"Rui Zhang,b , Feifei Chen , Haokun Jin , Yong Zhang , Xiaoya Hao , Yingda Liu , Tianming Feng , Xinghua Zhang, Zunming Lu, Weihua Wang , Feng Lu , Hong Dong , Hui Liu, Hui Liu, , Yahui Cheng",2023,Highly stability Cu+ species in hollow Cu2O nanoreactors by modulating cavity size for CO2 electroreduction to C2+ products,Chemical Engineering Journal,13.3,https://doi.org/10.1016/j.cej.2023.142052,30.0,C2H4,Cu2O-36,Cu1O0.5391,CuO,Cu2O,14.49,hollow,,55.0,75.0,105.0,55.0,75.0,105.0,0.0,92.19,7.81,glassy-carbon electrode,KHCO3,0.1,6.8,-0.97,CH3COOH,3.88,0.5,H-cell,1214.77,0.0,0.2,20.0,
379,30,"Rui Zhang,b , Feifei Chen , Haokun Jin , Yong Zhang , Xiaoya Hao , Yingda Liu , Tianming Feng , Xinghua Zhang, Zunming Lu, Weihua Wang , Feng Lu , Hong Dong , Hui Liu, Hui Liu, , Yahui Cheng",2023,Highly stability Cu+ species in hollow Cu2O nanoreactors by modulating cavity size for CO2 electroreduction to C2+ products,Chemical Engineering Journal,13.3,https://doi.org/10.1016/j.cej.2023.142052,30.0,C2H4,Cu2O-36,Cu1O0.5391,CuO,Cu2O,14.49,hollow,,55.0,75.0,105.0,55.0,75.0,105.0,0.0,92.19,7.81,glassy-carbon electrode,KHCO3,0.1,6.8,-0.97,C3H7OH,18.58,0.5,H-cell,1214.77,0.0,0.2,20.0,
