Repository: vovamirosh/-CO2RR-Beyond-Green-AI

File: Datasets/prepr.csv (part 7 of 50)
DOI,Article name,Compound_1,Compound_2,"Cat./Support ratio, % (at)",Morphology (TEM/SEM),"Pore size, nm",width min (nm),width aver (nm),width max (nm),length min (nm),length aver (nm),length max (nm),"Cu, % (at.)","Cu+, % (at.)","Cu(2+), % (at.)",Base,electrolyte,"conc, M",pH,RHE vs V,Product,"FE, %","Time, h",Type of reactor,"Loading, μg/cm2","Add_carbon, %","Surface area of electrode, cm2","Flow rate CO2, ml/min","Av_volume, mkm^3",Ratio_sphere_volume,"Min_volume, mkm^3","Max_volume, mkm^3",1_efermi,1_density_atomic,1_total_magnetization_normalized_formula_units,1_energy_above_hull,1_energy_per_atom,1_volume,1_band_gap,2_efermi,2_density_atomic,2_total_magnetization_normalized_formula_units,2_energy_above_hull,2_energy_per_atom,2_volume,2_band_gap,Product_exactmw,Product_lipinskiHBA,Product_lipinskiHBD,Product_NumAtoms,Product_FractionCSP3,Product_CrippenClogP,Product_hallKierAlpha,Product_kappa2,Product_kappa3,anion_molar_conductance,anion_mobility,anion_diffusion_coefficient,anion_hydr_R_of_ion,Type of reactor_H-cell,Base_carbon paper electrode,Base_gasdiffusion electrode
https://doi.org/10.1039/D3SC04840C,3DOP Cu2OCO,Cu2O,CuO,69.49,cuboctahedron,217.5,3090.91,3372.73,4000.0,3090.91,3372.73,4000.0,0.0,82.0,18.0,glassy-carbon electrode,KHCO3,0.1,6.8,-1.3,C2H4,42.6,1.0,H-cell,1020.41,0.0,0.2,20.0,11.30364441910101,0.5626976975981914,8.700272179509907,18.856180831641268,4.17791244,12.764484711878117,0.0,0.0,-5.02663022,76.5869082712687,0.512699999999999,4.72796063,11.121387926358747,0.0006916,0.000264654999999,-5.466114125,44.485551705434986,0.0,28.031300127999998,0.0,0.0,6.0,0.0,0.8022,-0.26,0.74,-6.106153846153846,44.5,4.353,1.118,2.193,1.0,0.0,0.0
https://doi.org/10.1039/D3SC04840C,3DOP Cu2OCO,Cu2O,CuO,69.49,cuboctahedron,217.5,3090.91,3372.73,4000.0,3090.91,3372.73,4000.0,0.0,82.0,18.0,glassy-carbon electrode,KHCO3,0.1,6.8,-1.3,C2H5OH,7.7,1.0,H-cell,1020.41,0.0,0.2,20.0,11.30364441910101,0.5626976975981914,8.700272179509907,18.856180831641268,4.17791244,12.764484711878117,0.0,0.0,-5.02663022,76.5869082712687,0.512699999999999,4.72796063,11.121387926358747,0.0006916,0.000264654999999,-5.466114125,44.485551705434986,0.0,46.041864812,1.0,1.0,9.0,1.0,-0.0014000000000000123,-0.04,1.96,1.9600000000000033,44.5,4.353,1.118,2.193,1.0,0.0,0.0
https://doi.org/10.1039/D3SC04840C,3DOP Cu2OCO,Cu2O,CuO,69.49,cuboctahedron,217.5,3090.91,3372.73,4000.0,3090.91,3372.73,4000.0,0.0,82.0,18.0,glassy-carbon electrode,KHCO3,0.1,6.8,-1.3,C3H7OH,6.9,1.0,H-cell,1020.41,0.0,0.2,20.0,11.30364441910101,0.5626976975981914,8.700272179509907,18.856180831641268,4.17791244,12.764484711878117,0.0,0.0,-5.02663022,76.5869082712687,0.512699999999999,4.72796063,11.121387926358747,0.0006916,0.000264654999999,-5.466114125,44.485551705434986,0.0,60.057514876,1.0,1.0,12.0,1.0,0.38710000000000006,-0.04,1.297837837837838,1128.9599999999998,44.5,4.353,1.118,2.193,1.0,0.0,0.0
https://doi.org/10.1039/D3SC04840C,3DOP Cu2OCO,Cu2O,CuO,69.49,cuboctahedron,217.5,3090.91,3372.73,4000.0,3090.91,3372.73,4000.0,0.0,82.0,18.0,glassy-carbon electrode,KHCO3,0.1,6.8,-1.4,H2,13.4,1.0,H-cell,1020.41,0.0,0.2,20.0,11.30364441910101,0.5626976975981914,8.700272179509907,18.856180831641268,4.17791244,12.764484711878117,0.0,0.0,-5.02663022,76.5869082712687,0.512699999999999,4.72796063,11.121387926358747,0.0006916,0.000264654999999,-5.466114125,44.485551705434986,0.0,2.015650064,0.0,0.0,2.0,0.0,0.246,0.0,0.0,0.0,44.5,4.353,1.118,2.193,1.0,0.0,0.0
https://doi.org/10.1039/D3SC04840C,3DOP Cu2OCO,Cu2O,CuO,69.49,cuboctahedron,217.5,3090.91,3372.73,4000.0,3090.91,3372.73,4000.0,0.0,82.0,18.0,glassy-carbon electrode,KHCO3,0.1,6.8,-1.4,CO,2.9,1.0,H-cell,1020.41,0.0,0.2,20.0,11.30364441910101,0.5626976975981914,8.700272179509907,18.856180831641268,4.17791244,12.764484711878117,0.0,0.0,-5.02663022,76.5869082712687,0.512699999999999,4.72796063,11.121387926358747,0.0006916,0.000264654999999,-5.466114125,44.485551705434986,0.0,27.99491462,1.0,0.0,2.0,0.0,-0.03751,-0.26,0.74,-6.106153846153846,44.5,4.353,1.118,2.193,1.0,0.0,0.0
https://doi.org/10.1039/D3SC04840C,3DOP Cu2OCO,Cu2O,CuO,69.49,cuboctahedron,217.5,3090.91,3372.73,4000.0,3090.91,3372.73,4000.0,0.0,82.0,18.0,glassy-carbon electrode,KHCO3,0.1,6.8,-1.4,CH4,2.9,1.0,H-cell,1020.41,0.0,0.2,20.0,11.30364441910101,0.5626976975981914,8.700272179509907,18.856180831641268,4.17791244,12.764484711878117,0.0,0.0,-5.02663022,76.5869082712687,0.512699999999999,4.72796063,11.121387926358747,0.0006916,0.000264654999999,-5.466114125,44.485551705434986,0.0,16.031300127999998,0.0,0.0,5.0,1.0,0.6361,0.0,0.0,0.0,44.5,4.353,1.118,2.193,1.0,0.0,0.0
https://doi.org/10.1039/D3SC04840C,3DOP Cu2OCO,Cu2O,CuO,69.49,cuboctahedron,217.5,3090.91,3372.73,4000.0,3090.91,3372.73,4000.0,0.0,82.0,18.0,glassy-carbon electrode,KHCO3,0.1,6.8,-1.4,HCOOH,8.0,1.0,H-cell,1020.41,0.0,0.2,20.0,11.30364441910101,0.5626976975981914,8.700272179509907,18.856180831641268,4.17791244,12.764484711878117,0.0,0.0,-5.02663022,76.5869082712687,0.512699999999999,4.72796063,11.121387926358747,0.0006916,0.000264654999999,-5.466114125,44.485551705434986,0.0,46.005479304,2.0,1.0,5.0,0.0,-0.29919999999999997,-0.53,1.4699999999999982,1.4700000000000009,44.5,4.353,1.118,2.193,1.0,0.0,0.0
https://doi.org/10.1039/D3SC04840C,3DOP Cu2OCO,Cu2O,CuO,69.49,cuboctahedron,217.5,3090.91,3372.73,4000.0,3090.91,3372.73,4000.0,0.0,82.0,18.0,glassy-carbon electrode,KHCO3,0.1,6.8,-1.4,CH3COOH,2.0,1.0,H-cell,1020.41,0.0,0.2,20.0,11.30364441910101,0.5626976975981914,8.700272179509907,18.856180831641268,4.17791244,12.764484711878117,0.0,0.0,-5.02663022,76.5869082712687,0.512699999999999,4.72796063,11.121387926358747,0.0006916,0.000264654999999,-5.466114125,44.485551705434986,0.0,60.021129368000004,2.0,1.0,8.0,0.5,0.09089999999999993,-0.53,0.8748582995951415,1.1560092559629747,44.5,4.353,1.118,2.193,1.0,0.0,0.0
https://doi.org/10.1039/D3SC04840C,3DOP Cu2OCO,Cu2O,CuO,69.49,cuboctahedron,217.5,3090.91,3372.73,4000.0,3090.91,3372.73,4000.0,0.0,82.0,18.0,glassy-carbon electrode,KHCO3,0.1,6.8,-1.4,C2H4,51.3,1.0,H-cell,1020.41,0.0,0.2,20.0,11.30364441910101,0.5626976975981914,8.700272179509907,18.856180831641268,4.17791244,12.764484711878117,0.0,0.0,-5.02663022,76.5869082712687,0.512699999999999,4.72796063,11.121387926358747,0.0006916,0.000264654999999,-5.466114125,44.485551705434986,0.0,28.031300127999998,0.0,0.0,6.0,0.0,0.8022,-0.26,0.74,-6.106153846153846,44.5,4.353,1.118,2.193,1.0,0.0,0.0
https://doi.org/10.1039/D3SC04840C,3DOP Cu2OCO,Cu2O,CuO,69.49,cuboctahedron,217.5,3090.91,3372.73,4000.0,3090.91,3372.73,4000.0,0.0,82.0,18.0,glassy-carbon electrode,KHCO3,0.1,6.8,-1.4,C2H5OH,13.0,1.0,H-cell,1020.41,0.0,0.2,20.0,11.30364441910101,0.5626976975981914,8.700272179509907,18.856180831641268,4.17791244,12.764484711878117,0.0,0.0,-5.02663022,76.5869082712687,0.512699999999999,4.72796063,11.121387926358747,0.0006916,0.000264654999999,-5.466114125,44.485551705434986,0.0,46.041864812,1.0,1.0,9.0,1.0,-0.0014000000000000123,-0.04,1.96,1.9600000000000033,44.5,4.353,1.118,2.193,1.0,0.0,0.0
https://doi.org/10.1039/D3SC04840C,3DOP Cu2OCO,Cu2O,CuO,69.49,cuboctahedron,217.5,3090.91,3372.73,4000.0,3090.91,3372.73,4000.0,0.0,82.0,18.0,glassy-carbon electrode,KHCO3,0.1,6.8,-1.4,C3H7OH,7.1,1.0,H-cell,1020.41,0.0,0.2,20.0,11.30364441910101,0.5626976975981914,8.700272179509907,18.856180831641268,4.17791244,12.764484711878117,0.0,0.0,-5.02663022,76.5869082712687,0.512699999999999,4.72796063,11.121387926358747,0.0006916,0.000264654999999,-5.466114125,44.485551705434986,0.0,60.057514876,1.0,1.0,12.0,1.0,0.38710000000000006,-0.04,1.297837837837838,1128.9599999999998,44.5,4.353,1.118,2.193,1.0,0.0,0.0
https://doi.org/10.1039/D3SC04840C,3DOP Cu2OCO,Cu2O,CuO,69.49,cuboctahedron,217.5,3090.91,3372.73,4000.0,3090.91,3372.73,4000.0,0.0,82.0,18.0,glassy-carbon electrode,KHCO3,0.1,6.8,-1.5,H2,12.6,1.0,H-cell,1020.41,0.0,0.2,20.0,11.30364441910101,0.5626976975981914,8.700272179509907,18.856180831641268,4.17791244,12.764484711878117,0.0,0.0,-5.02663022,76.5869082712687,0.512699999999999,4.72796063,11.121387926358747,0.0006916,0.000264654999999,-5.466114125,44.485551705434986,0.0,2.015650064,0.0,0.0,2.0,0.0,0.246,0.0,0.0,0.0,44.5,4.353,1.118,2.193,1.0,0.0,0.0
https://doi.org/10.1039/D3SC04840C,3DOP Cu2OCO,Cu2O,CuO,69.49,cuboctahedron,217.5,3090.91,3372.73,4000.0,3090.91,3372.73,4000.0,0.0,82.0,18.0,glassy-carbon electrode,KHCO3,0.1,6.8,-1.5,CO,2.7,1.0,H-cell,1020.41,0.0,0.2,20.0,11.30364441910101,0.5626976975981914,8.700272179509907,18.856180831641268,4.17791244,12.764484711878117,0.0,0.0,-5.02663022,76.5869082712687,0.512699999999999,4.72796063,11.121387926358747,0.0006916,0.000264654999999,-5.466114125,44.485551705434986,0.0,27.99491462,1.0,0.0,2.0,0.0,-0.03751,-0.26,0.74,-6.106153846153846,44.5,4.353,1.118,2.193,1.0,0.0,0.0
https://doi.org/10.1039/D3SC04840C,3DOP Cu2OCO,Cu2O,CuO,69.49,cuboctahedron,217.5,3090.91,3372.73,4000.0,3090.91,3372.73,4000.0,0.0,82.0,18.0,glassy-carbon electrode,KHCO3,0.1,6.8,-1.5,CH4,2.5,1.0,H-cell,1020.41,0.0,0.2,20.0,11.30364441910101,0.5626976975981914,8.700272179509907,18.856180831641268,4.17791244,12.764484711878117,0.0,0.0,-5.02663022,76.5869082712687,0.512699999999999,4.72796063,11.121387926358747,0.0006916,0.000264654999999,-5.466114125,44.485551705434986,0.0,16.031300127999998,0.0,0.0,5.0,1.0,0.6361,0.0,0.0,0.0,44.5,4.353,1.118,2.193,1.0,0.0,0.0
https://doi.org/10.1039/D3SC04840C,3DOP Cu2OCO,Cu2O,CuO,69.49,cuboctahedron,217.5,3090.91,3372.73,4000.0,3090.91,3372.73,4000.0,0.0,82.0,18.0,glassy-carbon electrode,KHCO3,0.1,6.8,-1.5,HCOOH,9.8,1.0,H-cell,1020.41,0.0,0.2,20.0,11.30364441910101,0.5626976975981914,8.700272179509907,18.856180831641268,4.17791244,12.764484711878117,0.0,0.0,-5.02663022,76.5869082712687,0.512699999999999,4.72796063,11.121387926358747,0.0006916,0.000264654999999,-5.466114125,44.485551705434986,0.0,46.005479304,2.0,1.0,5.0,0.0,-0.29919999999999997,-0.53,1.4699999999999982,1.4700000000000009,44.5,4.353,1.118,2.193,1.0,0.0,0.0
https://doi.org/10.1039/D3SC04840C,3DOP Cu2OCO,Cu2O,CuO,69.49,cuboctahedron,217.5,3090.91,3372.73,4000.0,3090.91,3372.73,4000.0,0.0,82.0,18.0,glassy-carbon electrode,KHCO3,0.1,6.8,-1.5,CH3COOH,0.9,1.0,H-cell,1020.41,0.0,0.2,20.0,11.30364441910101,0.5626976975981914,8.700272179509907,18.856180831641268,4.17791244,12.764484711878117,0.0,0.0,-5.02663022,76.5869082712687,0.512699999999999,4.72796063,11.121387926358747,0.0006916,0.000264654999999,-5.466114125,44.485551705434986,0.0,60.021129368000004,2.0,1.0,8.0,0.5,0.09089999999999993,-0.53,0.8748582995951415,1.1560092559629747,44.5,4.353,1.118,2.193,1.0,0.0,0.0
https://doi.org/10.1039/D3SC04840C,3DOP Cu2OCO,Cu2O,CuO,69.49,cuboctahedron,217.5,3090.91,3372.73,4000.0,3090.91,3372.73,4000.0,0.0,82.0,18.0,glassy-carbon electrode,KHCO3,0.1,6.8,-1.5,C2H4,46.0,1.0,H-cell,1020.41,0.0,0.2,20.0,11.30364441910101,0.5626976975981914,8.700272179509907,18.856180831641268,4.17791244,12.764484711878117,0.0,0.0,-5.02663022,76.5869082712687,0.512699999999999,4.72796063,11.121387926358747,0.0006916,0.000264654999999,-5.466114125,44.485551705434986,0.0,28.031300127999998,0.0,0.0,6.0,0.0,0.8022,-0.26,0.74,-6.106153846153846,44.5,4.353,1.118,2.193,1.0,0.0,0.0
https://doi.org/10.1039/D3SC04840C,3DOP Cu2OCO,Cu2O,CuO,69.49,cuboctahedron,217.5,3090.91,3372.73,4000.0,3090.91,3372.73,4000.0,0.0,82.0,18.0,glassy-carbon electrode,KHCO3,0.1,6.8,-1.5,C2H5OH,11.2,1.0,H-cell,1020.41,0.0,0.2,20.0,11.30364441910101,0.5626976975981914,8.700272179509907,18.856180831641268,4.17791244,12.764484711878117,0.0,0.0,-5.02663022,76.5869082712687,0.512699999999999,4.72796063,11.121387926358747,0.0006916,0.000264654999999,-5.466114125,44.485551705434986,0.0,46.041864812,1.0,1.0,9.0,1.0,-0.0014000000000000123,-0.04,1.96,1.9600000000000033,44.5,4.353,1.118,2.193,1.0,0.0,0.0
https://doi.org/10.1039/D3SC04840C,3DOP Cu2OCO,Cu2O,CuO,69.49,cuboctahedron,217.5,3090.91,3372.73,4000.0,3090.91,3372.73,4000.0,0.0,82.0,18.0,glassy-carbon electrode,KHCO3,0.1,6.8,-1.5,C3H7OH,7.4,1.0,H-cell,1020.41,0.0,0.2,20.0,11.30364441910101,0.5626976975981914,8.700272179509907,18.856180831641268,4.17791244,12.764484711878117,0.0,0.0,-5.02663022,76.5869082712687,0.512699999999999,4.72796063,11.121387926358747,0.0006916,0.000264654999999,-5.466114125,44.485551705434986,0.0,60.057514876,1.0,1.0,12.0,1.0,0.38710000000000006,-0.04,1.297837837837838,1128.9599999999998,44.5,4.353,1.118,2.193,1.0,0.0,0.0
https://doi.org/10.1039/D3SC04840C,3DOP Cu2OCO,Cu2O,CuO,69.49,cuboctahedron,217.5,3090.91,3372.73,4000.0,3090.91,3372.73,4000.0,0.0,82.0,18.0,glassy-carbon electrode,KHCO3,0.1,6.8,-1.6,H2,14.9,1.0,H-cell,1020.41,0.0,0.2,20.0,11.30364441910101,0.5626976975981914,8.700272179509907,18.856180831641268,4.17791244,12.764484711878117,0.0,0.0,-5.02663022,76.5869082712687,0.512699999999999,4.72796063,11.121387926358747,0.0006916,0.000264654999999,-5.466114125,44.485551705434986,0.0,2.015650064,0.0,0.0,2.0,0.0,0.246,0.0,0.0,0.0,44.5,4.353,1.118,2.193,1.0,0.0,0.0
https://doi.org/10.1039/D3SC04840C,3DOP Cu2OCO,Cu2O,CuO,69.49,cuboctahedron,217.5,3090.91,3372.73,4000.0,3090.91,3372.73,4000.0,0.0,82.0,18.0,glassy-carbon electrode,KHCO3,0.1,6.8,-1.6,CO,1.6,1.0,H-cell,1020.41,0.0,0.2,20.0,11.30364441910101,0.5626976975981914,8.700272179509907,18.856180831641268,4.17791244,12.764484711878117,0.0,0.0,-5.02663022,76.5869082712687,0.512699999999999,4.72796063,11.121387926358747,0.0006916,0.000264654999999,-5.466114125,44.485551705434986,0.0,27.99491462,1.0,0.0,2.0,0.0,-0.03751,-0.26,0.74,-6.106153846153846,44.5,4.353,1.118,2.193,1.0,0.0,0.0
https://doi.org/10.1039/D3SC04840C,3DOP Cu2OCO,Cu2O,CuO,69.49,cuboctahedron,217.5,3090.91,3372.73,4000.0,3090.91,3372.73,4000.0,0.0,82.0,18.0,glassy-carbon electrode,KHCO3,0.1,6.8,-1.6,CH4,4.0,1.0,H-cell,1020.41,0.0,0.2,20.0,11.30364441910101,0.5626976975981914,8.700272179509907,18.856180831641268,4.17791244,12.764484711878117,0.0,0.0,-5.02663022,76.5869082712687,0.512699999999999,4.72796063,11.121387926358747,0.0006916,0.000264654999999,-5.466114125,44.485551705434986,0.0,16.031300127999998,0.0,0.0,5.0,1.0,0.6361,0.0,0.0,0.0,44.5,4.353,1.118,2.193,1.0,0.0,0.0
https://doi.org/10.1039/D3SC04840C,3DOP Cu2OCO,Cu2O,CuO,69.49,cuboctahedron,217.5,3090.91,3372.73,4000.0,3090.91,3372.73,4000.0,0.0,82.0,18.0,glassy-carbon electrode,KHCO3,0.1,6.8,-1.6,HCOOH,5.2,1.0,H-cell,1020.41,0.0,0.2,20.0,11.30364441910101,0.5626976975981914,8.700272179509907,18.856180831641268,4.17791244,12.764484711878117,0.0,0.0,-5.02663022,76.5869082712687,0.512699999999999,4.72796063,11.121387926358747,0.0006916,0.000264654999999,-5.466114125,44.485551705434986,0.0,46.005479304,2.0,1.0,5.0,0.0,-0.29919999999999997,-0.53,1.4699999999999982,1.4700000000000009,44.5,4.353,1.118,2.193,1.0,0.0,0.0
https://doi.org/10.1039/D3SC04840C,3DOP Cu2OCO,Cu2O,CuO,69.49,cuboctahedron,217.5,3090.91,3372.73,4000.0,3090.91,3372.73,4000.0,0.0,82.0,18.0,glassy-carbon electrode,KHCO3,0.1,6.8,-1.6,CH3COOH,0.8,1.0,H-cell,1020.41,0.0,0.2,20.0,11.30364441910101,0.5626976975981914,8.700272179509907,18.856180831641268,4.17791244,12.764484711878117,0.0,0.0,-5.02663022,76.5869082712687,0.512699999999999,4.72796063,11.121387926358747,0.0006916,0.000264654999999,-5.466114125,44.485551705434986,0.0,60.021129368000004,2.0,1.0,8.0,0.5,0.09089999999999993,-0.53,0.8748582995951415,1.1560092559629747,44.5,4.353,1.118,2.193,1.0,0.0,0.0
https://doi.org/10.1039/D3SC04840C,3DOP Cu2OCO,Cu2O,CuO,69.49,cuboctahedron,217.5,3090.91,3372.73,4000.0,3090.91,3372.73,4000.0,0.0,82.0,18.0,glassy-carbon electrode,KHCO3,0.1,6.8,-1.6,C2H4,48.6,1.0,H-cell,1020.41,0.0,0.2,20.0,11.30364441910101,0.5626976975981914,8.700272179509907,18.856180831641268,4.17791244,12.764484711878117,0.0,0.0,-5.02663022,76.5869082712687,0.512699999999999,4.72796063,11.121387926358747,0.0006916,0.000264654999999,-5.466114125,44.485551705434986,0.0,28.031300127999998,0.0,0.0,6.0,0.0,0.8022,-0.26,0.74,-6.106153846153846,44.5,4.353,1.118,2.193,1.0,0.0,0.0
https://doi.org/10.1039/D3SC04840C,3DOP Cu2OCO,Cu2O,CuO,69.49,cuboctahedron,217.5,3090.91,3372.73,4000.0,3090.91,3372.73,4000.0,0.0,82.0,18.0,glassy-carbon electrode,KHCO3,0.1,6.8,-1.6,C2H5OH,11.3,1.0,H-cell,1020.41,0.0,0.2,20.0,11.30364441910101,0.5626976975981914,8.700272179509907,18.856180831641268,4.17791244,12.764484711878117,0.0,0.0,-5.02663022,76.5869082712687,0.512699999999999,4.72796063,11.121387926358747,0.0006916,0.000264654999999,-5.466114125,44.485551705434986,0.0,46.041864812,1.0,1.0,9.0,1.0,-0.0014000000000000123,-0.04,1.96,1.9600000000000033,44.5,4.353,1.118,2.193,1.0,0.0,0.0
https://doi.org/10.1039/D3SC04840C,3DOP Cu2OCO,Cu2O,CuO,69.49,cuboctahedron,217.5,3090.91,3372.73,4000.0,3090.91,3372.73,4000.0,0.0,82.0,18.0,glassy-carbon electrode,KHCO3,0.1,6.8,-1.6,C3H7OH,4.4,1.0,H-cell,1020.41,0.0,0.2,20.0,11.30364441910101,0.5626976975981914,8.700272179509907,18.856180831641268,4.17791244,12.764484711878117,0.0,0.0,-5.02663022,76.5869082712687,0.512699999999999,4.72796063,11.121387926358747,0.0006916,0.000264654999999,-5.466114125,44.485551705434986,0.0,60.057514876,1.0,1.0,12.0,1.0,0.38710000000000006,-0.04,1.297837837837838,1128.9599999999998,44.5,4.353,1.118,2.193,1.0,0.0,0.0
https://doi.org/10.1039/D3SC04840C,3DOP Cu2OCO,Cu2O,CuO,69.49,cuboctahedron,217.5,3090.91,3372.73,4000.0,3090.91,3372.73,4000.0,0.0,82.0,18.0,glassy-carbon electrode,KHCO3,0.1,6.8,-1.7,H2,24.0,1.0,H-cell,1020.41,0.0,0.2,20.0,11.30364441910101,0.5626976975981914,8.700272179509907,18.856180831641268,4.17791244,12.764484711878117,0.0,0.0,-5.02663022,76.5869082712687,0.512699999999999,4.72796063,11.121387926358747,0.0006916,0.000264654999999,-5.466114125,44.485551705434986,0.0,2.015650064,0.0,0.0,2.0,0.0,0.246,0.0,0.0,0.0,44.5,4.353,1.118,2.193,1.0,0.0,0.0
https://doi.org/10.1039/D3SC04840C,3DOP Cu2OCO,Cu2O,CuO,69.49,cuboctahedron,217.5,3090.91,3372.73,4000.0,3090.91,3372.73,4000.0,0.0,82.0,18.0,glassy-carbon electrode,KHCO3,0.1,6.8,-1.7,CO,1.0,1.0,H-cell,1020.41,0.0,0.2,20.0,11.30364441910101,0.5626976975981914,8.700272179509907,18.856180831641268,4.17791244,12.764484711878117,0.0,0.0,-5.02663022,76.5869082712687,0.512699999999999,4.72796063,11.121387926358747,0.0006916,0.000264654999999,-5.466114125,44.485551705434986,0.0,27.99491462,1.0,0.0,2.0,0.0,-0.03751,-0.26,0.74,-6.106153846153846,44.5,4.353,1.118,2.193,1.0,0.0,0.0
https://doi.org/10.1039/D3SC04840C,3DOP Cu2OCO,Cu2O,CuO,69.49,cuboctahedron,217.5,3090.91,3372.73,4000.0,3090.91,3372.73,4000.0,0.0,82.0,18.0,glassy-carbon electrode,KHCO3,0.1,6.8,-1.7,CH4,5.9,1.0,H-cell,1020.41,0.0,0.2,20.0,11.30364441910101,0.5626976975981914,8.700272179509907,18.856180831641268,4.17791244,12.764484711878117,0.0,0.0,-5.02663022,76.5869082712687,0.512699999999999,4.72796063,11.121387926358747,0.0006916,0.000264654999999,-5.466114125,44.485551705434986,0.0,16.031300127999998,0.0,0.0,5.0,1.0,0.6361,0.0,0.0,0.0,44.5,4.353,1.118,2.193,1.0,0.0,0.0
https://doi.org/10.1039/D3SC04840C,3DOP Cu2OCO,Cu2O,CuO,69.49,cuboctahedron,217.5,3090.91,3372.73,4000.0,3090.91,3372.73,4000.0,0.0,82.0,18.0,glassy-carbon electrode,KHCO3,0.1,6.8,-1.7,HCOOH,2.9,1.0,H-cell,1020.41,0.0,0.2,20.0,11.30364441910101,0.5626976975981914,8.700272179509907,18.856180831641268,4.17791244,12.764484711878117,0.0,0.0,-5.02663022,76.5869082712687,0.512699999999999,4.72796063,11.121387926358747,0.0006916,0.000264654999999,-5.466114125,44.485551705434986,0.0,46.005479304,2.0,1.0,5.0,0.0,-0.29919999999999997,-0.53,1.4699999999999982,1.4700000000000009,44.5,4.353,1.118,2.193,1.0,0.0,0.0
https://doi.org/10.1039/D3SC04840C,3DOP Cu2OCO,Cu2O,CuO,69.49,cuboctahedron,217.5,3090.91,3372.73,4000.0,3090.91,3372.73,4000.0,0.0,82.0,18.0,glassy-carbon electrode,KHCO3,0.1,6.8,-1.7,CH3COOH,0.9,1.0,H-cell,1020.41,0.0,0.2,20.0,11.30364441910101,0.5626976975981914,8.700272179509907,18.856180831641268,4.17791244,12.764484711878117,0.0,0.0,-5.02663022,76.5869082712687,0.512699999999999,4.72796063,11.121387926358747,0.0006916,0.000264654999999,-5.466114125,44.485551705434986,0.0,60.021129368000004,2.0,1.0,8.0,0.5,0.09089999999999993,-0.53,0.8748582995951415,1.1560092559629747,44.5,4.353,1.118,2.193,1.0,0.0,0.0
https://doi.org/10.1039/D3SC04840C,3DOP Cu2OCO,Cu2O,CuO,69.49,cuboctahedron,217.5,3090.91,3372.73,4000.0,3090.91,3372.73,4000.0,0.0,82.0,18.0,glassy-carbon electrode,KHCO3,0.1,6.8,-1.7,C2H4,37.4,1.0,H-cell,1020.41,0.0,0.2,20.0,11.30364441910101,0.5626976975981914,8.700272179509907,18.856180831641268,4.17791244,12.764484711878117,0.0,0.0,-5.02663022,76.5869082712687,0.512699999999999,4.72796063,11.121387926358747,0.0006916,0.000264654999999,-5.466114125,44.485551705434986,0.0,28.031300127999998,0.0,0.0,6.0,0.0,0.8022,-0.26,0.74,-6.106153846153846,44.5,4.353,1.118,2.193,1.0,0.0,0.0
https://doi.org/10.1039/D3SC04840C,3DOP Cu2OCO,Cu2O,CuO,69.49,cuboctahedron,217.5,3090.91,3372.73,4000.0,3090.91,3372.73,4000.0,0.0,82.0,18.0,glassy-carbon electrode,KHCO3,0.1,6.8,-1.7,C2H5OH,10.1,1.0,H-cell,1020.41,0.0,0.2,20.0,11.30364441910101,0.5626976975981914,8.700272179509907,18.856180831641268,4.17791244,12.764484711878117,0.0,0.0,-5.02663022,76.5869082712687,0.512699999999999,4.72796063,11.121387926358747,0.0006916,0.000264654999999,-5.466114125,44.485551705434986,0.0,46.041864812,1.0,1.0,9.0,1.0,-0.0014000000000000123,-0.04,1.96,1.9600000000000033,44.5,4.353,1.118,2.193,1.0,0.0,0.0
https://doi.org/10.1039/D3SC04840C,3DOP Cu2OCO,Cu2O,CuO,69.49,cuboctahedron,217.5,3090.91,3372.73,4000.0,3090.91,3372.73,4000.0,0.0,82.0,18.0,glassy-carbon electrode,KHCO3,0.1,6.8,-1.7,C3H7OH,3.6,1.0,H-cell,1020.41,0.0,0.2,20.0,11.30364441910101,0.5626976975981914,8.700272179509907,18.856180831641268,4.17791244,12.764484711878117,0.0,0.0,-5.02663022,76.5869082712687,0.512699999999999,4.72796063,11.121387926358747,0.0006916,0.000264654999999,-5.466114125,44.485551705434986,0.0,60.057514876,1.0,1.0,12.0,1.0,0.38710000000000006,-0.04,1.297837837837838,1128.9599999999998,44.5,4.353,1.118,2.193,1.0,0.0,0.0
https://doi.org/10.1039/D3SC04840C,3DOP Cu2OCO,Cu2O,CuO,69.49,cuboctahedron,217.5,3090.91,3372.73,4000.0,3090.91,3372.73,4000.0,0.0,82.0,18.0,gasdiffusion electrode,KOH,1.0,14.0,-1.56,H2,4.7,1.0,Flow cell,300.0,0.0,1.0,40.0,11.30364441910101,0.5626976975981914,8.700272179509907,18.856180831641268,4.17791244,12.764484711878117,0.0,0.0,-5.02663022,76.5869082712687,0.512699999999999,4.72796063,11.121387926358747,0.0006916,0.000264654999999,-5.466114125,44.485551705434986,0.0,2.015650064,0.0,0.0,2.0,0.0,0.246,0.0,0.0,0.0,199.1,20.21,5.192,0.472,0.0,0.0,1.0
https://doi.org/10.1039/D3SC04840C,3DOP Cu2OCO,Cu2O,CuO,69.49,cuboctahedron,217.5,3090.91,3372.73,4000.0,3090.91,3372.73,4000.0,0.0,82.0,18.0,gasdiffusion electrode,KOH,1.0,14.0,-1.56,CO,25.3,1.0,Flow cell,300.0,0.0,1.0,40.0,11.30364441910101,0.5626976975981914,8.700272179509907,18.856180831641268,4.17791244,12.764484711878117,0.0,0.0,-5.02663022,76.5869082712687,0.512699999999999,4.72796063,11.121387926358747,0.0006916,0.000264654999999,-5.466114125,44.485551705434986,0.0,27.99491462,1.0,0.0,2.0,0.0,-0.03751,-0.26,0.74,-6.106153846153846,199.1,20.21,5.192,0.472,0.0,0.0,1.0
https://doi.org/10.1039/D3SC04840C,3DOP Cu2OCO,Cu2O,CuO,69.49,cuboctahedron,217.5,3090.91,3372.73,4000.0,3090.91,3372.73,4000.0,0.0,82.0,18.0,gasdiffusion electrode,KOH,1.0,14.0,-1.56,CH4,0.6,1.0,Flow cell,300.0,0.0,1.0,40.0,11.30364441910101,0.5626976975981914,8.700272179509907,18.856180831641268,4.17791244,12.764484711878117,0.0,0.0,-5.02663022,76.5869082712687,0.512699999999999,4.72796063,11.121387926358747,0.0006916,0.000264654999999,-5.466114125,44.485551705434986,0.0,16.031300127999998,0.0,0.0,5.0,1.0,0.6361,0.0,0.0,0.0,199.1,20.21,5.192,0.472,0.0,0.0,1.0
https://doi.org/10.1039/D3SC04840C,3DOP Cu2OCO,Cu2O,CuO,69.49,cuboctahedron,217.5,3090.91,3372.73,4000.0,3090.91,3372.73,4000.0,0.0,82.0,18.0,gasdiffusion electrode,KOH,1.0,14.0,-1.56,HCOOH,6.2,1.0,Flow cell,300.0,0.0,1.0,40.0,11.30364441910101,0.5626976975981914,8.700272179509907,18.856180831641268,4.17791244,12.764484711878117,0.0,0.0,-5.02663022,76.5869082712687,0.512699999999999,4.72796063,11.121387926358747,0.0006916,0.000264654999999,-5.466114125,44.485551705434986,0.0,46.005479304,2.0,1.0,5.0,0.0,-0.29919999999999997,-0.53,1.4699999999999982,1.4700000000000009,199.1,20.21,5.192,0.472,0.0,0.0,1.0
https://doi.org/10.1039/D3SC04840C,3DOP Cu2OCO,Cu2O,CuO,69.49,cuboctahedron,217.5,3090.91,3372.73,4000.0,3090.91,3372.73,4000.0,0.0,82.0,18.0,gasdiffusion electrode,KOH,1.0,14.0,-1.56,CH3COOH,3.0,1.0,Flow cell,300.0,0.0,1.0,40.0,11.30364441910101,0.5626976975981914,8.700272179509907,18.856180831641268,4.17791244,12.764484711878117,0.0,0.0,-5.02663022,76.5869082712687,0.512699999999999,4.72796063,11.121387926358747,0.0006916,0.000264654999999,-5.466114125,44.485551705434986,0.0,60.021129368000004,2.0,1.0,8.0,0.5,0.09089999999999993,-0.53,0.8748582995951415,1.1560092559629747,199.1,20.21,5.192,0.472,0.0,0.0,1.0
https://doi.org/10.1039/D3SC04840C,3DOP Cu2OCO,Cu2O,CuO,69.49,cuboctahedron,217.5,3090.91,3372.73,4000.0,3090.91,3372.73,4000.0,0.0,82.0,18.0,gasdiffusion electrode,KOH,1.0,14.0,-1.56,C2H4,23.1,1.0,Flow cell,300.0,0.0,1.0,40.0,11.30364441910101,0.5626976975981914,8.700272179509907,18.856180831641268,4.17791244,12.764484711878117,0.0,0.0,-5.02663022,76.5869082712687,0.512699999999999,4.72796063,11.121387926358747,0.0006916,0.000264654999999,-5.466114125,44.485551705434986,0.0,28.031300127999998,0.0,0.0,6.0,0.0,0.8022,-0.26,0.74,-6.106153846153846,199.1,20.21,5.192,0.472,0.0,0.0,1.0
https://doi.org/10.1039/D3SC04840C,3DOP Cu2OCO,Cu2O,CuO,69.49,cuboctahedron,217.5,3090.91,3372.73,4000.0,3090.91,3372.73,4000.0,0.0,82.0,18.0,gasdiffusion electrode,KOH,1.0,14.0,-1.56,C2H5OH,13.3,1.0,Flow cell,300.0,0.0,1.0,40.0,11.30364441910101,0.5626976975981914,8.700272179509907,18.856180831641268,4.17791244,12.764484711878117,0.0,0.0,-5.02663022,76.5869082712687,0.512699999999999,4.72796063,11.121387926358747,0.0006916,0.000264654999999,-5.466114125,44.485551705434986,0.0,46.041864812,1.0,1.0,9.0,1.0,-0.0014000000000000123,-0.04,1.96,1.9600000000000033,199.1,20.21,5.192,0.472,0.0,0.0,1.0
https://doi.org/10.1039/D3SC04840C,3DOP Cu2OCO,Cu2O,CuO,69.49,cuboctahedron,217.5,3090.91,3372.73,4000.0,3090.91,3372.73,4000.0,0.0,82.0,18.0,gasdiffusion electrode,KOH,1.0,14.0,-1.56,C3H7OH,6.4,1.0,Flow cell,300.0,0.0,1.0,40.0,11.30364441910101,0.5626976975981914,8.700272179509907,18.856180831641268,4.17791244,12.764484711878117,0.0,0.0,-5.02663022,76.5869082712687,0.512699999999999,4.72796063,11.121387926358747,0.0006916,0.000264654999999,-5.466114125,44.485551705434986,0.0,60.057514876,1.0,1.0,12.0,1.0,0.38710000000000006,-0.04,1.297837837837838,1128.9599999999998,199.1,20.21,5.192,0.472,0.0,0.0,1.0
https://doi.org/10.1039/D3SC04840C,3DOP Cu2OCO,Cu2O,CuO,69.49,cuboctahedron,217.5,3090.91,3372.73,4000.0,3090.91,3372.73,4000.0,0.0,82.0,18.0,gasdiffusion electrode,KOH,1.0,14.0,-2.06,H2,3.7,1.0,Flow cell,300.0,0.0,1.0,40.0,11.30364441910101,0.5626976975981914,8.700272179509907,18.856180831641268,4.17791244,12.764484711878117,0.0,0.0,-5.02663022,76.5869082712687,0.512699999999999,4.72796063,11.121387926358747,0.0006916,0.000264654999999,-5.466114125,44.485551705434986,0.0,2.015650064,0.0,0.0,2.0,0.0,0.246,0.0,0.0,0.0,199.1,20.21,5.192,0.472,0.0,0.0,1.0
https://doi.org/10.1039/D3SC04840C,3DOP Cu2OCO,Cu2O,CuO,69.49,cuboctahedron,217.5,3090.91,3372.73,4000.0,3090.91,3372.73,4000.0,0.0,82.0,18.0,gasdiffusion electrode,KOH,1.0,14.0,-2.06,CO,31.0,1.0,Flow cell,300.0,0.0,1.0,40.0,11.30364441910101,0.5626976975981914,8.700272179509907,18.856180831641268,4.17791244,12.764484711878117,0.0,0.0,-5.02663022,76.5869082712687,0.512699999999999,4.72796063,11.121387926358747,0.0006916,0.000264654999999,-5.466114125,44.485551705434986,0.0,27.99491462,1.0,0.0,2.0,0.0,-0.03751,-0.26,0.74,-6.106153846153846,199.1,20.21,5.192,0.472,0.0,0.0,1.0
https://doi.org/10.1039/D3SC04840C,3DOP Cu2OCO,Cu2O,CuO,69.49,cuboctahedron,217.5,3090.91,3372.73,4000.0,3090.91,3372.73,4000.0,0.0,82.0,18.0,gasdiffusion electrode,KOH,1.0,14.0,-2.06,CH4,0.2,1.0,Flow cell,300.0,0.0,1.0,40.0,11.30364441910101,0.5626976975981914,8.700272179509907,18.856180831641268,4.17791244,12.764484711878117,0.0,0.0,-5.02663022,76.5869082712687,0.512699999999999,4.72796063,11.121387926358747,0.0006916,0.000264654999999,-5.466114125,44.485551705434986,0.0,16.031300127999998,0.0,0.0,5.0,1.0,0.6361,0.0,0.0,0.0,199.1,20.21,5.192,0.472,0.0,0.0,1.0
https://doi.org/10.1039/D3SC04840C,3DOP Cu2OCO,Cu2O,CuO,69.49,cuboctahedron,217.5,3090.91,3372.73,4000.0,3090.91,3372.73,4000.0,0.0,82.0,18.0,gasdiffusion electrode,KOH,1.0,14.0,-2.06,HCOOH,3.4,1.0,Flow cell,300.0,0.0,1.0,40.0,11.30364441910101,0.5626976975981914,8.700272179509907,18.856180831641268,4.17791244,12.764484711878117,0.0,0.0,-5.02663022,76.5869082712687,0.512699999999999,4.72796063,11.121387926358747,0.0006916,0.000264654999999,-5.466114125,44.485551705434986,0.0,46.005479304,2.0,1.0,5.0,0.0,-0.29919999999999997,-0.53,1.4699999999999982,1.4700000000000009,199.1,20.21,5.192,0.472,0.0,0.0,1.0
https://doi.org/10.1039/D3SC04840C,3DOP Cu2OCO,Cu2O,CuO,69.49,cuboctahedron,217.5,3090.91,3372.73,4000.0,3090.91,3372.73,4000.0,0.0,82.0,18.0,gasdiffusion electrode,KOH,1.0,14.0,-2.06,CH3COOH,8.1,1.0,Flow cell,300.0,0.0,1.0,40.0,11.30364441910101,0.5626976975981914,8.700272179509907,18.856180831641268,4.17791244,12.764484711878117,0.0,0.0,-5.02663022,76.5869082712687,0.512699999999999,4.72796063,11.121387926358747,0.0006916,0.000264654999999,-5.466114125,44.485551705434986,0.0,60.021129368000004,2.0,1.0,8.0,0.5,0.09089999999999993,-0.53,0.8748582995951415,1.1560092559629747,199.1,20.21,5.192,0.472,0.0,0.0,1.0
https://doi.org/10.1039/D3SC04840C,3DOP Cu2OCO,Cu2O,CuO,69.49,cuboctahedron,217.5,3090.91,3372.73,4000.0,3090.91,3372.73,4000.0,0.0,82.0,18.0,gasdiffusion electrode,KOH,1.0,14.0,-2.06,C2H4,28.0,1.0,Flow cell,300.0,0.0,1.0,40.0,11.30364441910101,0.5626976975981914,8.700272179509907,18.856180831641268,4.17791244,12.764484711878117,0.0,0.0,-5.02663022,76.5869082712687,0.512699999999999,4.72796063,11.121387926358747,0.0006916,0.000264654999999,-5.466114125,44.485551705434986,0.0,28.031300127999998,0.0,0.0,6.0,0.0,0.8022,-0.26,0.74,-6.106153846153846,199.1,20.21,5.192,0.472,0.0,0.0,1.0
https://doi.org/10.1039/D3SC04840C,3DOP Cu2OCO,Cu2O,CuO,69.49,cuboctahedron,217.5,3090.91,3372.73,4000.0,3090.91,3372.73,4000.0,0.0,82.0,18.0,gasdiffusion electrode,KOH,1.0,14.0,-2.06,C2H5OH,21.6,1.0,Flow cell,300.0,0.0,1.0,40.0,11.30364441910101,0.5626976975981914,8.700272179509907,18.856180831641268,4.17791244,12.764484711878117,0.0,0.0,-5.02663022,76.5869082712687,0.512699999999999,4.72796063,11.121387926358747,0.0006916,0.000264654999999,-5.466114125,44.485551705434986,0.0,46.041864812,1.0,1.0,9.0,1.0,-0.0014000000000000123,-0.04,1.96,1.9600000000000033,199.1,20.21,5.192,0.472,0.0,0.0,1.0
https://doi.org/10.1039/D3SC04840C,3DOP Cu2OCO,Cu2O,CuO,69.49,cuboctahedron,217.5,3090.91,3372.73,4000.0,3090.91,3372.73,4000.0,0.0,82.0,18.0,gasdiffusion electrode,KOH,1.0,14.0,-2.06,C3H7OH,2.4,1.0,Flow cell,300.0,0.0,1.0,40.0,11.30364441910101,0.5626976975981914,8.700272179509907,18.856180831641268,4.17791244,12.764484711878117,0.0,0.0,-5.02663022,76.5869082712687,0.512699999999999,4.72796063,11.121387926358747,0.0006916,0.000264654999999,-5.466114125,44.485551705434986,0.0,60.057514876,1.0,1.0,12.0,1.0,0.38710000000000006,-0.04,1.297837837837838,1128.9599999999998,199.1,20.21,5.192,0.472,0.0,0.0,1.0
https://doi.org/10.1039/D3SC04840C,3DOP Cu2OCO,Cu2O,CuO,69.49,cuboctahedron,217.5,3090.91,3372.73,4000.0,3090.91,3372.73,4000.0,0.0,82.0,18.0,gasdiffusion electrode,KOH,1.0,14.0,-2.56,H2,5.0,1.0,Flow cell,300.0,0.0,1.0,40.0,11.30364441910101,0.5626976975981914,8.700272179509907,18.856180831641268,4.17791244,12.764484711878117,0.0,0.0,-5.02663022,76.5869082712687,0.512699999999999,4.72796063,11.121387926358747,0.0006916,0.000264654999999,-5.466114125,44.485551705434986,0.0,2.015650064,0.0,0.0,2.0,0.0,0.246,0.0,0.0,0.0,199.1,20.21,5.192,0.472,0.0,0.0,1.0
https://doi.org/10.1039/D3SC04840C,3DOP Cu2OCO,Cu2O,CuO,69.49,cuboctahedron,217.5,3090.91,3372.73,4000.0,3090.91,3372.73,4000.0,0.0,82.0,18.0,gasdiffusion electrode,KOH,1.0,14.0,-2.56,CO,13.5,1.0,Flow cell,300.0,0.0,1.0,40.0,11.30364441910101,0.5626976975981914,8.700272179509907,18.856180831641268,4.17791244,12.764484711878117,0.0,0.0,-5.02663022,76.5869082712687,0.512699999999999,4.72796063,11.121387926358747,0.0006916,0.000264654999999,-5.466114125,44.485551705434986,0.0,27.99491462,1.0,0.0,2.0,0.0,-0.03751,-0.26,0.74,-6.106153846153846,199.1,20.21,5.192,0.472,0.0,0.0,1.0
https://doi.org/10.1039/D3SC04840C,3DOP Cu2OCO,Cu2O,CuO,69.49,cuboctahedron,217.5,3090.91,3372.73,4000.0,3090.91,3372.73,4000.0,0.0,82.0,18.0,gasdiffusion electrode,KOH,1.0,14.0,-2.56,CH4,0.7,1.0,Flow cell,300.0,0.0,1.0,40.0,11.30364441910101,0.5626976975981914,8.700272179509907,18.856180831641268,4.17791244,12.764484711878117,0.0,0.0,-5.02663022,76.5869082712687,0.512699999999999,4.72796063,11.121387926358747,0.0006916,0.000264654999999,-5.466114125,44.485551705434986,0.0,16.031300127999998,0.0,0.0,5.0,1.0,0.6361,0.0,0.0,0.0,199.1,20.21,5.192,0.472,0.0,0.0,1.0
https://doi.org/10.1039/D3SC04840C,3DOP Cu2OCO,Cu2O,CuO,69.49,cuboctahedron,217.5,3090.91,3372.73,4000.0,3090.91,3372.73,4000.0,0.0,82.0,18.0,gasdiffusion electrode,KOH,1.0,14.0,-2.56,HCOOH,2.6,1.0,Flow cell,300.0,0.0,1.0,40.0,11.30364441910101,0.5626976975981914,8.700272179509907,18.856180831641268,4.17791244,12.764484711878117,0.0,0.0,-5.02663022,76.5869082712687,0.512699999999999,4.72796063,11.121387926358747,0.0006916,0.000264654999999,-5.466114125,44.485551705434986,0.0,46.005479304,2.0,1.0,5.0,0.0,-0.29919999999999997,-0.53,1.4699999999999982,1.4700000000000009,199.1,20.21,5.192,0.472,0.0,0.0,1.0
https://doi.org/10.1039/D3SC04840C,3DOP Cu2OCO,Cu2O,CuO,69.49,cuboctahedron,217.5,3090.91,3372.73,4000.0,3090.91,3372.73,4000.0,0.0,82.0,18.0,gasdiffusion electrode,KOH,1.0,14.0,-2.56,CH3COOH,7.1,1.0,Flow cell,300.0,0.0,1.0,40.0,11.30364441910101,0.5626976975981914,8.700272179509907,18.856180831641268,4.17791244,12.764484711878117,0.0,0.0,-5.02663022,76.5869082712687,0.512699999999999,4.72796063,11.121387926358747,0.0006916,0.000264654999999,-5.466114125,44.485551705434986,0.0,60.021129368000004,2.0,1.0,8.0,0.5,0.09089999999999993,-0.53,0.8748582995951415,1.1560092559629747,199.1,20.21,5.192,0.472,0.0,0.0,1.0
https://doi.org/10.1039/D3SC04840C,3DOP Cu2OCO,Cu2O,CuO,69.49,cuboctahedron,217.5,3090.91,3372.73,4000.0,3090.91,3372.73,4000.0,0.0,82.0,18.0,gasdiffusion electrode,KOH,1.0,14.0,-2.56,C2H4,52.3,1.0,Flow cell,300.0,0.0,1.0,40.0,11.30364441910101,0.5626976975981914,8.700272179509907,18.856180831641268,4.17791244,12.764484711878117,0.0,0.0,-5.02663022,76.5869082712687,0.512699999999999,4.72796063,11.121387926358747,0.0006916,0.000264654999999,-5.466114125,44.485551705434986,0.0,28.031300127999998,0.0,0.0,6.0,0.0,0.8022,-0.26,0.74,-6.106153846153846,199.1,20.21,5.192,0.472,0.0,0.0,1.0
https://doi.org/10.1039/D3SC04840C,3DOP Cu2OCO,Cu2O,CuO,69.49,cuboctahedron,217.5,3090.91,3372.73,4000.0,3090.91,3372.73,4000.0,0.0,82.0,18.0,gasdiffusion electrode,KOH,1.0,14.0,-2.56,C2H5OH,15.3,1.0,Flow cell,300.0,0.0,1.0,40.0,11.30364441910101,0.5626976975981914,8.700272179509907,18.856180831641268,4.17791244,12.764484711878117,0.0,0.0,-5.02663022,76.5869082712687,0.512699999999999,4.72796063,11.121387926358747,0.0006916,0.000264654999999,-5.466114125,44.485551705434986,0.0,46.041864812,1.0,1.0,9.0,1.0,-0.0014000000000000123,-0.04,1.96,1.9600000000000033,199.1,20.21,5.192,0.472,0.0,0.0,1.0
https://doi.org/10.1039/D3SC04840C,3DOP Cu2OCO,Cu2O,CuO,69.49,cuboctahedron,217.5,3090.91,3372.73,4000.0,3090.91,3372.73,4000.0,0.0,82.0,18.0,gasdiffusion electrode,KOH,1.0,14.0,-2.56,C3H7OH,2.7,1.0,Flow cell,300.0,0.0,1.0,40.0,11.30364441910101,0.5626976975981914,8.700272179509907,18.856180831641268,4.17791244,12.764484711878117,0.0,0.0,-5.02663022,76.5869082712687,0.512699999999999,4.72796063,11.121387926358747,0.0006916,0.000264654999999,-5.466114125,44.485551705434986,0.0,60.057514876,1.0,1.0,12.0,1.0,0.38710000000000006,-0.04,1.297837837837838,1128.9599999999998,199.1,20.21,5.192,0.472,0.0,0.0,1.0
https://doi.org/10.1039/D3SC04840C,3DOP Cu2OCO,Cu2O,CuO,69.49,cuboctahedron,217.5,3090.91,3372.73,4000.0,3090.91,3372.73,4000.0,0.0,82.0,18.0,gasdiffusion electrode,KOH,1.0,14.0,-3.06,H2,3.8,1.0,Flow cell,300.0,0.0,1.0,40.0,11.30364441910101,0.5626976975981914,8.700272179509907,18.856180831641268,4.17791244,12.764484711878117,0.0,0.0,-5.02663022,76.5869082712687,0.512699999999999,4.72796063,11.121387926358747,0.0006916,0.000264654999999,-5.466114125,44.485551705434986,0.0,2.015650064,0.0,0.0,2.0,0.0,0.246,0.0,0.0,0.0,199.1,20.21,5.192,0.472,0.0,0.0,1.0
https://doi.org/10.1039/D3SC04840C,3DOP Cu2OCO,Cu2O,CuO,69.49,cuboctahedron,217.5,3090.91,3372.73,4000.0,3090.91,3372.73,4000.0,0.0,82.0,18.0,gasdiffusion electrode,KOH,1.0,14.0,-3.06,CO,17.6,1.0,Flow cell,300.0,0.0,1.0,40.0,11.30364441910101,0.5626976975981914,8.700272179509907,18.856180831641268,4.17791244,12.764484711878117,0.0,0.0,-5.02663022,76.5869082712687,0.512699999999999,4.72796063,11.121387926358747,0.0006916,0.000264654999999,-5.466114125,44.485551705434986,0.0,27.99491462,1.0,0.0,2.0,0.0,-0.03751,-0.26,0.74,-6.106153846153846,199.1,20.21,5.192,0.472,0.0,0.0,1.0
https://doi.org/10.1039/D3SC04840C,3DOP Cu2OCO,Cu2O,CuO,69.49,cuboctahedron,217.5,3090.91,3372.73,4000.0,3090.91,3372.73,4000.0,0.0,82.0,18.0,gasdiffusion electrode,KOH,1.0,14.0,-3.06,CH4,0.2,1.0,Flow cell,300.0,0.0,1.0,40.0,11.30364441910101,0.5626976975981914,8.700272179509907,18.856180831641268,4.17791244,12.764484711878117,0.0,0.0,-5.02663022,76.5869082712687,0.512699999999999,4.72796063,11.121387926358747,0.0006916,0.000264654999999,-5.466114125,44.485551705434986,0.0,16.031300127999998,0.0,0.0,5.0,1.0,0.6361,0.0,0.0,0.0,199.1,20.21,5.192,0.472,0.0,0.0,1.0
https://doi.org/10.1039/D3SC04840C,3DOP Cu2OCO,Cu2O,CuO,69.49,cuboctahedron,217.5,3090.91,3372.73,4000.0,3090.91,3372.73,4000.0,0.0,82.0,18.0,gasdiffusion electrode,KOH,1.0,14.0,-3.06,HCOOH,2.3,1.0,Flow cell,300.0,0.0,1.0,40.0,11.30364441910101,0.5626976975981914,8.700272179509907,18.856180831641268,4.17791244,12.764484711878117,0.0,0.0,-5.02663022,76.5869082712687,0.512699999999999,4.72796063,11.121387926358747,0.0006916,0.000264654999999,-5.466114125,44.485551705434986,0.0,46.005479304,2.0,1.0,5.0,0.0,-0.29919999999999997,-0.53,1.4699999999999982,1.4700000000000009,199.1,20.21,5.192,0.472,0.0,0.0,1.0
https://doi.org/10.1039/D3SC04840C,3DOP Cu2OCO,Cu2O,CuO,69.49,cuboctahedron,217.5,3090.91,3372.73,4000.0,3090.91,3372.73,4000.0,0.0,82.0,18.0,gasdiffusion electrode,KOH,1.0,14.0,-3.06,CH3COOH,9.8,1.0,Flow cell,300.0,0.0,1.0,40.0,11.30364441910101,0.5626976975981914,8.700272179509907,18.856180831641268,4.17791244,12.764484711878117,0.0,0.0,-5.02663022,76.5869082712687,0.512699999999999,4.72796063,11.121387926358747,0.0006916,0.000264654999999,-5.466114125,44.485551705434986,0.0,60.021129368000004,2.0,1.0,8.0,0.5,0.09089999999999993,-0.53,0.8748582995951415,1.1560092559629747,199.1,20.21,5.192,0.472,0.0,0.0,1.0
https://doi.org/10.1039/D3SC04840C,3DOP Cu2OCO,Cu2O,CuO,69.49,cuboctahedron,217.5,3090.91,3372.73,4000.0,3090.91,3372.73,4000.0,0.0,82.0,18.0,gasdiffusion electrode,KOH,1.0,14.0,-3.06,C2H4,58.2,1.0,Flow cell,300.0,0.0,1.0,40.0,11.30364441910101,0.5626976975981914,8.700272179509907,18.856180831641268,4.17791244,12.764484711878117,0.0,0.0,-5.02663022,76.5869082712687,0.512699999999999,4.72796063,11.121387926358747,0.0006916,0.000264654999999,-5.466114125,44.485551705434986,0.0,28.031300127999998,0.0,0.0,6.0,0.0,0.8022,-0.26,0.74,-6.106153846153846,199.1,20.21,5.192,0.472,0.0,0.0,1.0
https://doi.org/10.1039/D3SC04840C,3DOP Cu2OCO,Cu2O,CuO,69.49,cuboctahedron,217.5,3090.91,3372.73,4000.0,3090.91,3372.73,4000.0,0.0,82.0,18.0,gasdiffusion electrode,KOH,1.0,14.0,-3.06,C2H5OH,12.2,1.0,Flow cell,300.0,0.0,1.0,40.0,11.30364441910101,0.5626976975981914,8.700272179509907,18.856180831641268,4.17791244,12.764484711878117,0.0,0.0,-5.02663022,76.5869082712687,0.512699999999999,4.72796063,11.121387926358747,0.0006916,0.000264654999999,-5.466114125,44.485551705434986,0.0,46.041864812,1.0,1.0,9.0,1.0,-0.0014000000000000123,-0.04,1.96,1.9600000000000033,199.1,20.21,5.192,0.472,0.0,0.0,1.0
https://doi.org/10.1039/D3SC04840C,3DOP Cu2OCO,Cu2O,CuO,69.49,cuboctahedron,217.5,3090.91,3372.73,4000.0,3090.91,3372.73,4000.0,0.0,82.0,18.0,gasdiffusion electrode,KOH,1.0,14.0,-3.06,C3H7OH,0.8,1.0,Flow cell,300.0,0.0,1.0,40.0,11.30364441910101,0.5626976975981914,8.700272179509907,18.856180831641268,4.17791244,12.764484711878117,0.0,0.0,-5.02663022,76.5869082712687,0.512699999999999,4.72796063,11.121387926358747,0.0006916,0.000264654999999,-5.466114125,44.485551705434986,0.0,60.057514876,1.0,1.0,12.0,1.0,0.38710000000000006,-0.04,1.297837837837838,1128.9599999999998,199.1,20.21,5.192,0.472,0.0,0.0,1.0
