Repository: vovamirosh/-CO2RR-Beyond-Green-AI

File: Datasets/raw_dataset.csv (part 7 of 43)
,Number,Autor,Publication,Title,Journal,IF,DOI,"Stability, hour",Key Product,Article name,Formula,Compound_1,Compound_2,"Cat./Support ratio, % (at)",Morphology (TEM/SEM),"Pore size, nm",width min (nm),width aver (nm),width max (nm),length min (nm),length aver (nm),length max (nm),"Cu, % (at.)","Cu+, % (at.)","Cu(2+), % (at.)",Base,electrolyte,"conc, M",pH,RHE vs V,Product,"FE, %","Time, h",Type of reactor,"Loading, μg/cm2","Add_carbon, %","Surface area of electrode, cm2","Flow rate CO2, ml/min","Volume, cm3"
380,30,"Rui Zhang,b , Feifei Chen , Haokun Jin , Yong Zhang , Xiaoya Hao , Yingda Liu , Tianming Feng , Xinghua Zhang, Zunming Lu, Weihua Wang , Feng Lu , Hong Dong , Hui Liu, Hui Liu, , Yahui Cheng",2023,Highly stability Cu+ species in hollow Cu2O nanoreactors by modulating cavity size for CO2 electroreduction to C2+ products,Chemical Engineering Journal,13.3,https://doi.org/10.1016/j.cej.2023.142052,30.0,C2H4,Cu2O-36,Cu1O0.5391,CuO,Cu2O,14.49,hollow,,55.0,75.0,105.0,55.0,75.0,105.0,0.0,92.19,7.81,glassy-carbon electrode,KHCO3,0.1,6.8,-0.97,H2,19.22,0.5,H-cell,1214.77,0.0,0.2,20.0,
381,30,"Rui Zhang,b , Feifei Chen , Haokun Jin , Yong Zhang , Xiaoya Hao , Yingda Liu , Tianming Feng , Xinghua Zhang, Zunming Lu, Weihua Wang , Feng Lu , Hong Dong , Hui Liu, Hui Liu, , Yahui Cheng",2023,Highly stability Cu+ species in hollow Cu2O nanoreactors by modulating cavity size for CO2 electroreduction to C2+ products,Chemical Engineering Journal,13.3,https://doi.org/10.1016/j.cej.2023.142052,30.0,C2H4,Cu2O-36,Cu1O0.5391,CuO,Cu2O,14.49,hollow,,55.0,75.0,105.0,55.0,75.0,105.0,0.0,92.19,7.81,glassy-carbon electrode,KHCO3,0.1,6.8,-0.91,C2H4,10.5,0.5,H-cell,1214.77,0.0,0.2,20.0,
382,30,"Rui Zhang,b , Feifei Chen , Haokun Jin , Yong Zhang , Xiaoya Hao , Yingda Liu , Tianming Feng , Xinghua Zhang, Zunming Lu, Weihua Wang , Feng Lu , Hong Dong , Hui Liu, Hui Liu, , Yahui Cheng",2023,Highly stability Cu+ species in hollow Cu2O nanoreactors by modulating cavity size for CO2 electroreduction to C2+ products,Chemical Engineering Journal,13.3,https://doi.org/10.1016/j.cej.2023.142052,30.0,C2H4,Cu2O-36,Cu1O0.5391,CuO,Cu2O,14.49,hollow,,55.0,75.0,105.0,55.0,75.0,105.0,0.0,92.19,7.81,glassy-carbon electrode,KHCO3,0.1,6.8,-0.91,CO,6.79,0.5,H-cell,1214.77,0.0,0.2,20.0,
383,30,"Rui Zhang,b , Feifei Chen , Haokun Jin , Yong Zhang , Xiaoya Hao , Yingda Liu , Tianming Feng , Xinghua Zhang, Zunming Lu, Weihua Wang , Feng Lu , Hong Dong , Hui Liu, Hui Liu, , Yahui Cheng",2023,Highly stability Cu+ species in hollow Cu2O nanoreactors by modulating cavity size for CO2 electroreduction to C2+ products,Chemical Engineering Journal,13.3,https://doi.org/10.1016/j.cej.2023.142052,30.0,C2H4,Cu2O-36,Cu1O0.5391,CuO,Cu2O,14.49,hollow,,55.0,75.0,105.0,55.0,75.0,105.0,0.0,92.19,7.81,glassy-carbon electrode,KHCO3,0.1,6.8,-0.91,HCOOH,12.6,0.5,H-cell,1214.77,0.0,0.2,20.0,
384,30,"Rui Zhang,b , Feifei Chen , Haokun Jin , Yong Zhang , Xiaoya Hao , Yingda Liu , Tianming Feng , Xinghua Zhang, Zunming Lu, Weihua Wang , Feng Lu , Hong Dong , Hui Liu, Hui Liu, , Yahui Cheng",2023,Highly stability Cu+ species in hollow Cu2O nanoreactors by modulating cavity size for CO2 electroreduction to C2+ products,Chemical Engineering Journal,13.3,https://doi.org/10.1016/j.cej.2023.142052,30.0,C2H4,Cu2O-36,Cu1O0.5391,CuO,Cu2O,14.49,hollow,,55.0,75.0,105.0,55.0,75.0,105.0,0.0,92.19,7.81,glassy-carbon electrode,KHCO3,0.1,6.8,-0.91,CH3OH,5.17,0.5,H-cell,1214.77,0.0,0.2,20.0,
385,30,"Rui Zhang,b , Feifei Chen , Haokun Jin , Yong Zhang , Xiaoya Hao , Yingda Liu , Tianming Feng , Xinghua Zhang, Zunming Lu, Weihua Wang , Feng Lu , Hong Dong , Hui Liu, Hui Liu, , Yahui Cheng",2023,Highly stability Cu+ species in hollow Cu2O nanoreactors by modulating cavity size for CO2 electroreduction to C2+ products,Chemical Engineering Journal,13.3,https://doi.org/10.1016/j.cej.2023.142052,30.0,C2H4,Cu2O-36,Cu1O0.5391,CuO,Cu2O,14.49,hollow,,55.0,75.0,105.0,55.0,75.0,105.0,0.0,92.19,7.81,glassy-carbon electrode,KHCO3,0.1,6.8,-0.91,C2H5OH,13.57,0.5,H-cell,1214.77,0.0,0.2,20.0,
386,30,"Rui Zhang,b , Feifei Chen , Haokun Jin , Yong Zhang , Xiaoya Hao , Yingda Liu , Tianming Feng , Xinghua Zhang, Zunming Lu, Weihua Wang , Feng Lu , Hong Dong , Hui Liu, Hui Liu, , Yahui Cheng",2023,Highly stability Cu+ species in hollow Cu2O nanoreactors by modulating cavity size for CO2 electroreduction to C2+ products,Chemical Engineering Journal,13.3,https://doi.org/10.1016/j.cej.2023.142052,30.0,C2H4,Cu2O-36,Cu1O0.5391,CuO,Cu2O,14.49,hollow,,55.0,75.0,105.0,55.0,75.0,105.0,0.0,92.19,7.81,glassy-carbon electrode,KHCO3,0.1,6.8,-0.91,CH3COOH,2.91,0.5,H-cell,1214.77,0.0,0.2,20.0,
387,30,"Rui Zhang,b , Feifei Chen , Haokun Jin , Yong Zhang , Xiaoya Hao , Yingda Liu , Tianming Feng , Xinghua Zhang, Zunming Lu, Weihua Wang , Feng Lu , Hong Dong , Hui Liu, Hui Liu, , Yahui Cheng",2023,Highly stability Cu+ species in hollow Cu2O nanoreactors by modulating cavity size for CO2 electroreduction to C2+ products,Chemical Engineering Journal,13.3,https://doi.org/10.1016/j.cej.2023.142052,30.0,C2H4,Cu2O-36,Cu1O0.5391,CuO,Cu2O,14.49,hollow,,55.0,75.0,105.0,55.0,75.0,105.0,0.0,92.19,7.81,glassy-carbon electrode,KHCO3,0.1,6.8,-0.91,C3H7OH,17.45,0.5,H-cell,1214.77,0.0,0.2,20.0,
388,30,"Rui Zhang,b , Feifei Chen , Haokun Jin , Yong Zhang , Xiaoya Hao , Yingda Liu , Tianming Feng , Xinghua Zhang, Zunming Lu, Weihua Wang , Feng Lu , Hong Dong , Hui Liu, Hui Liu, , Yahui Cheng",2023,Highly stability Cu+ species in hollow Cu2O nanoreactors by modulating cavity size for CO2 electroreduction to C2+ products,Chemical Engineering Journal,13.3,https://doi.org/10.1016/j.cej.2023.142052,30.0,C2H4,Cu2O-36,Cu1O0.5391,CuO,Cu2O,14.49,hollow,,55.0,75.0,105.0,55.0,75.0,105.0,0.0,92.19,7.81,glassy-carbon electrode,KHCO3,0.1,6.8,-0.91,H2,22.29,0.5,H-cell,1214.77,0.0,0.2,20.0,
389,30,"Rui Zhang,b , Feifei Chen , Haokun Jin , Yong Zhang , Xiaoya Hao , Yingda Liu , Tianming Feng , Xinghua Zhang, Zunming Lu, Weihua Wang , Feng Lu , Hong Dong , Hui Liu, Hui Liu, , Yahui Cheng",2023,Highly stability Cu+ species in hollow Cu2O nanoreactors by modulating cavity size for CO2 electroreduction to C2+ products,Chemical Engineering Journal,13.3,https://doi.org/10.1016/j.cej.2023.142052,30.0,C2H4,Cu2O-36,Cu1O0.5391,CuO,Cu2O,14.49,hollow,,55.0,75.0,105.0,55.0,75.0,105.0,0.0,92.19,7.81,glassy-carbon electrode,KHCO3,0.1,6.8,-0.85,C2H4,8.89,0.5,H-cell,1214.77,0.0,0.2,20.0,
390,30,"Rui Zhang,b , Feifei Chen , Haokun Jin , Yong Zhang , Xiaoya Hao , Yingda Liu , Tianming Feng , Xinghua Zhang, Zunming Lu, Weihua Wang , Feng Lu , Hong Dong , Hui Liu, Hui Liu, , Yahui Cheng",2023,Highly stability Cu+ species in hollow Cu2O nanoreactors by modulating cavity size for CO2 electroreduction to C2+ products,Chemical Engineering Journal,13.3,https://doi.org/10.1016/j.cej.2023.142052,30.0,C2H4,Cu2O-36,Cu1O0.5391,CuO,Cu2O,14.49,hollow,,55.0,75.0,105.0,55.0,75.0,105.0,0.0,92.19,7.81,glassy-carbon electrode,KHCO3,0.1,6.8,-0.85,CO,8.56,0.5,H-cell,1214.77,0.0,0.2,20.0,
391,30,"Rui Zhang,b , Feifei Chen , Haokun Jin , Yong Zhang , Xiaoya Hao , Yingda Liu , Tianming Feng , Xinghua Zhang, Zunming Lu, Weihua Wang , Feng Lu , Hong Dong , Hui Liu, Hui Liu, , Yahui Cheng",2023,Highly stability Cu+ species in hollow Cu2O nanoreactors by modulating cavity size for CO2 electroreduction to C2+ products,Chemical Engineering Journal,13.3,https://doi.org/10.1016/j.cej.2023.142052,30.0,C2H4,Cu2O-36,Cu1O0.5391,CuO,Cu2O,14.49,hollow,,55.0,75.0,105.0,55.0,75.0,105.0,0.0,92.19,7.81,glassy-carbon electrode,KHCO3,0.1,6.8,-0.85,HCOOH,14.86,0.5,H-cell,1214.77,0.0,0.2,20.0,
392,30,"Rui Zhang,b , Feifei Chen , Haokun Jin , Yong Zhang , Xiaoya Hao , Yingda Liu , Tianming Feng , Xinghua Zhang, Zunming Lu, Weihua Wang , Feng Lu , Hong Dong , Hui Liu, Hui Liu, , Yahui Cheng",2023,Highly stability Cu+ species in hollow Cu2O nanoreactors by modulating cavity size for CO2 electroreduction to C2+ products,Chemical Engineering Journal,13.3,https://doi.org/10.1016/j.cej.2023.142052,30.0,C2H4,Cu2O-36,Cu1O0.5391,CuO,Cu2O,14.49,hollow,,55.0,75.0,105.0,55.0,75.0,105.0,0.0,92.19,7.81,glassy-carbon electrode,KHCO3,0.1,6.8,-0.85,CH3OH,2.75,0.5,H-cell,1214.77,0.0,0.2,20.0,
393,30,"Rui Zhang,b , Feifei Chen , Haokun Jin , Yong Zhang , Xiaoya Hao , Yingda Liu , Tianming Feng , Xinghua Zhang, Zunming Lu, Weihua Wang , Feng Lu , Hong Dong , Hui Liu, Hui Liu, , Yahui Cheng",2023,Highly stability Cu+ species in hollow Cu2O nanoreactors by modulating cavity size for CO2 electroreduction to C2+ products,Chemical Engineering Journal,13.3,https://doi.org/10.1016/j.cej.2023.142052,30.0,C2H4,Cu2O-36,Cu1O0.5391,CuO,Cu2O,14.49,hollow,,55.0,75.0,105.0,55.0,75.0,105.0,0.0,92.19,7.81,glassy-carbon electrode,KHCO3,0.1,6.8,-0.85,C2H5OH,15.19,0.5,H-cell,1214.77,0.0,0.2,20.0,
394,30,"Rui Zhang,b , Feifei Chen , Haokun Jin , Yong Zhang , Xiaoya Hao , Yingda Liu , Tianming Feng , Xinghua Zhang, Zunming Lu, Weihua Wang , Feng Lu , Hong Dong , Hui Liu, Hui Liu, , Yahui Cheng",2023,Highly stability Cu+ species in hollow Cu2O nanoreactors by modulating cavity size for CO2 electroreduction to C2+ products,Chemical Engineering Journal,13.3,https://doi.org/10.1016/j.cej.2023.142052,30.0,C2H4,Cu2O-36,Cu1O0.5391,CuO,Cu2O,14.49,hollow,,55.0,75.0,105.0,55.0,75.0,105.0,0.0,92.19,7.81,glassy-carbon electrode,KHCO3,0.1,6.8,-0.85,CH3COOH,4.04,0.5,H-cell,1214.77,0.0,0.2,20.0,
395,30,"Rui Zhang,b , Feifei Chen , Haokun Jin , Yong Zhang , Xiaoya Hao , Yingda Liu , Tianming Feng , Xinghua Zhang, Zunming Lu, Weihua Wang , Feng Lu , Hong Dong , Hui Liu, Hui Liu, , Yahui Cheng",2023,Highly stability Cu+ species in hollow Cu2O nanoreactors by modulating cavity size for CO2 electroreduction to C2+ products,Chemical Engineering Journal,13.3,https://doi.org/10.1016/j.cej.2023.142052,30.0,C2H4,Cu2O-36,Cu1O0.5391,CuO,Cu2O,14.49,hollow,,55.0,75.0,105.0,55.0,75.0,105.0,0.0,92.19,7.81,glassy-carbon electrode,KHCO3,0.1,6.8,-0.85,C3H7OH,7.43,0.5,H-cell,1214.77,0.0,0.2,20.0,
396,30,"Rui Zhang,b , Feifei Chen , Haokun Jin , Yong Zhang , Xiaoya Hao , Yingda Liu , Tianming Feng , Xinghua Zhang, Zunming Lu, Weihua Wang , Feng Lu , Hong Dong , Hui Liu, Hui Liu, , Yahui Cheng",2023,Highly stability Cu+ species in hollow Cu2O nanoreactors by modulating cavity size for CO2 electroreduction to C2+ products,Chemical Engineering Journal,13.3,https://doi.org/10.1016/j.cej.2023.142052,30.0,C2H4,Cu2O-36,Cu1O0.5391,CuO,Cu2O,14.49,hollow,,55.0,75.0,105.0,55.0,75.0,105.0,0.0,92.19,7.81,glassy-carbon electrode,KHCO3,0.1,6.8,-0.85,H2,33.28,0.5,H-cell,1214.77,0.0,0.2,20.0,
397,24,"Chungseok Choi, Soonho Kwon, Tao Cheng, Mingjie Xu, Peter Tieu, Changsoo Lee, Jin Cai, Hyuck Mo Lee, Xiaoqing Pan, Xiangfeng Duan, William A. Goddard III",2020,Highly active and stable stepped Cu surface for enhanced electrochemical CO2 reduction to C2H4,Nature Catalysis,"42,8",https://doi.org/10.1038/s41929-020-00504-x,,C2H4, Syn-CuNW,Cu,Cu,,100.0,nanowire,,20.0,25.0,35.0,187.5,340.28,479.17,100.0,0.0,0.0,glassy-carbon electrode,KHCO3,0.1,6.8,-0.89,H2,63.59,0.5,H-cell,204.08,,0.2,15.0,
398,24,"Chungseok Choi, Soonho Kwon, Tao Cheng, Mingjie Xu, Peter Tieu, Changsoo Lee, Jin Cai, Hyuck Mo Lee, Xiaoqing Pan, Xiangfeng Duan, William A. Goddard III",2020,Highly active and stable stepped Cu surface for enhanced electrochemical CO2 reduction to C2H4,Nature Catalysis,"42,8",https://doi.org/10.1038/s41929-020-00504-x,,C2H4, Syn-CuNW,Cu,Cu,,100.0,nanowire,,20.0,25.0,35.0,187.5,340.28,479.17,100.0,0.0,0.0,glassy-carbon electrode,KHCO3,0.1,6.8,-0.97,H2,49.02,0.5,H-cell,204.08,,0.2,15.0,
399,24,"Chungseok Choi, Soonho Kwon, Tao Cheng, Mingjie Xu, Peter Tieu, Changsoo Lee, Jin Cai, Hyuck Mo Lee, Xiaoqing Pan, Xiangfeng Duan, William A. Goddard III",2020,Highly active and stable stepped Cu surface for enhanced electrochemical CO2 reduction to C2H4,Nature Catalysis,"42,8",https://doi.org/10.1038/s41929-020-00504-x,,C2H4, Syn-CuNW,Cu,Cu,,100.0,nanowire,,20.0,25.0,35.0,187.5,340.28,479.17,100.0,0.0,0.0,glassy-carbon electrode,KHCO3,0.1,6.8,-1.00,H2,44.39,0.5,H-cell,204.08,,0.2,15.0,
400,24,"Chungseok Choi, Soonho Kwon, Tao Cheng, Mingjie Xu, Peter Tieu, Changsoo Lee, Jin Cai, Hyuck Mo Lee, Xiaoqing Pan, Xiangfeng Duan, William A. Goddard III",2020,Highly active and stable stepped Cu surface for enhanced electrochemical CO2 reduction to C2H4,Nature Catalysis,"42,8",https://doi.org/10.1038/s41929-020-00504-x,,C2H4, Syn-CuNW,Cu,Cu,,100.0,nanowire,,20.0,25.0,35.0,187.5,340.28,479.17,100.0,0.0,0.0,glassy-carbon electrode,KHCO3,0.1,6.8,-1.03,H2,51.03,0.5,H-cell,204.08,,0.2,15.0,
401,24,"Chungseok Choi, Soonho Kwon, Tao Cheng, Mingjie Xu, Peter Tieu, Changsoo Lee, Jin Cai, Hyuck Mo Lee, Xiaoqing Pan, Xiangfeng Duan, William A. Goddard III",2020,Highly active and stable stepped Cu surface for enhanced electrochemical CO2 reduction to C2H4,Nature Catalysis,"42,8",https://doi.org/10.1038/s41929-020-00504-x,,C2H4, Syn-CuNW,Cu,Cu,,100.0,nanowire,,20.0,25.0,35.0,187.5,340.28,479.17,100.0,0.0,0.0,glassy-carbon electrode,KHCO3,0.1,6.8,-1.07,H2,30.44,0.5,H-cell,204.08,,0.2,15.0,
402,24,"Chungseok Choi, Soonho Kwon, Tao Cheng, Mingjie Xu, Peter Tieu, Changsoo Lee, Jin Cai, Hyuck Mo Lee, Xiaoqing Pan, Xiangfeng Duan, William A. Goddard III",2020,Highly active and stable stepped Cu surface for enhanced electrochemical CO2 reduction to C2H4,Nature Catalysis,"42,8",https://doi.org/10.1038/s41929-020-00504-x,,C2H4, Syn-CuNW,Cu,Cu,,100.0,nanowire,,20.0,25.0,35.0,187.5,340.28,479.17,100.0,0.0,0.0,glassy-carbon electrode,KHCO3,0.1,6.8,-0.89,CO,4.25,0.5,H-cell,204.08,,0.2,15.0,
403,24,"Chungseok Choi, Soonho Kwon, Tao Cheng, Mingjie Xu, Peter Tieu, Changsoo Lee, Jin Cai, Hyuck Mo Lee, Xiaoqing Pan, Xiangfeng Duan, William A. Goddard III",2020,Highly active and stable stepped Cu surface for enhanced electrochemical CO2 reduction to C2H4,Nature Catalysis,"42,8",https://doi.org/10.1038/s41929-020-00504-x,,C2H4, Syn-CuNW,Cu,Cu,,100.0,nanowire,,20.0,25.0,35.0,187.5,340.28,479.17,100.0,0.0,0.0,glassy-carbon electrode,KHCO3,0.1,6.8,-0.97,CO,4.35,0.5,H-cell,204.08,,0.2,15.0,
404,24,"Chungseok Choi, Soonho Kwon, Tao Cheng, Mingjie Xu, Peter Tieu, Changsoo Lee, Jin Cai, Hyuck Mo Lee, Xiaoqing Pan, Xiangfeng Duan, William A. Goddard III",2020,Highly active and stable stepped Cu surface for enhanced electrochemical CO2 reduction to C2H4,Nature Catalysis,"42,8",https://doi.org/10.1038/s41929-020-00504-x,,C2H4, Syn-CuNW,Cu,Cu,,100.0,nanowire,,20.0,25.0,35.0,187.5,340.28,479.17,100.0,0.0,0.0,glassy-carbon electrode,KHCO3,0.1,6.8,-1.00,CO,2.23,0.5,H-cell,204.08,,0.2,15.0,
405,24,"Chungseok Choi, Soonho Kwon, Tao Cheng, Mingjie Xu, Peter Tieu, Changsoo Lee, Jin Cai, Hyuck Mo Lee, Xiaoqing Pan, Xiangfeng Duan, William A. Goddard III",2020,Highly active and stable stepped Cu surface for enhanced electrochemical CO2 reduction to C2H4,Nature Catalysis,"42,8",https://doi.org/10.1038/s41929-020-00504-x,,C2H4, Syn-CuNW,Cu,Cu,,100.0,nanowire,,20.0,25.0,35.0,187.5,340.28,479.17,100.0,0.0,0.0,glassy-carbon electrode,KHCO3,0.1,6.8,-1.03,CO,1.84,0.5,H-cell,204.08,,0.2,15.0,
406,24,"Chungseok Choi, Soonho Kwon, Tao Cheng, Mingjie Xu, Peter Tieu, Changsoo Lee, Jin Cai, Hyuck Mo Lee, Xiaoqing Pan, Xiangfeng Duan, William A. Goddard III",2020,Highly active and stable stepped Cu surface for enhanced electrochemical CO2 reduction to C2H4,Nature Catalysis,"42,8",https://doi.org/10.1038/s41929-020-00504-x,,C2H4, Syn-CuNW,Cu,Cu,,100.0,nanowire,,20.0,25.0,35.0,187.5,340.28,479.17,100.0,0.0,0.0,glassy-carbon electrode,KHCO3,0.1,6.8,-1.07,CO,1.76,0.5,H-cell,204.08,,0.2,15.0,
407,24,"Chungseok Choi, Soonho Kwon, Tao Cheng, Mingjie Xu, Peter Tieu, Changsoo Lee, Jin Cai, Hyuck Mo Lee, Xiaoqing Pan, Xiangfeng Duan, William A. Goddard III",2020,Highly active and stable stepped Cu surface for enhanced electrochemical CO2 reduction to C2H4,Nature Catalysis,"42,8",https://doi.org/10.1038/s41929-020-00504-x,,C2H4, Syn-CuNW,Cu,Cu,,100.0,nanowire,,20.0,25.0,35.0,187.5,340.28,479.17,100.0,0.0,0.0,glassy-carbon electrode,KHCO3,0.1,6.8,-0.97,CH4,2.18,0.5,H-cell,204.08,,0.2,15.0,
408,24,"Chungseok Choi, Soonho Kwon, Tao Cheng, Mingjie Xu, Peter Tieu, Changsoo Lee, Jin Cai, Hyuck Mo Lee, Xiaoqing Pan, Xiangfeng Duan, William A. Goddard III",2020,Highly active and stable stepped Cu surface for enhanced electrochemical CO2 reduction to C2H4,Nature Catalysis,"42,8",https://doi.org/10.1038/s41929-020-00504-x,,C2H4, Syn-CuNW,Cu,Cu,,100.0,nanowire,,20.0,25.0,35.0,187.5,340.28,479.17,100.0,0.0,0.0,glassy-carbon electrode,KHCO3,0.1,6.8,-1.00,CH4,6.09,0.5,H-cell,204.08,,0.2,15.0,
409,24,"Chungseok Choi, Soonho Kwon, Tao Cheng, Mingjie Xu, Peter Tieu, Changsoo Lee, Jin Cai, Hyuck Mo Lee, Xiaoqing Pan, Xiangfeng Duan, William A. Goddard III",2020,Highly active and stable stepped Cu surface for enhanced electrochemical CO2 reduction to C2H4,Nature Catalysis,"42,8",https://doi.org/10.1038/s41929-020-00504-x,,C2H4, Syn-CuNW,Cu,Cu,,100.0,nanowire,,20.0,25.0,35.0,187.5,340.28,479.17,100.0,0.0,0.0,glassy-carbon electrode,KHCO3,0.1,6.8,-1.03,CH4,4.29,0.5,H-cell,204.08,,0.2,15.0,
410,24,"Chungseok Choi, Soonho Kwon, Tao Cheng, Mingjie Xu, Peter Tieu, Changsoo Lee, Jin Cai, Hyuck Mo Lee, Xiaoqing Pan, Xiangfeng Duan, William A. Goddard III",2020,Highly active and stable stepped Cu surface for enhanced electrochemical CO2 reduction to C2H4,Nature Catalysis,"42,8",https://doi.org/10.1038/s41929-020-00504-x,,C2H4, Syn-CuNW,Cu,Cu,,100.0,nanowire,,20.0,25.0,35.0,187.5,340.28,479.17,100.0,0.0,0.0,glassy-carbon electrode,KHCO3,0.1,6.8,-1.07,CH4,24.44,0.5,H-cell,204.08,,0.2,15.0,
411,24,"Chungseok Choi, Soonho Kwon, Tao Cheng, Mingjie Xu, Peter Tieu, Changsoo Lee, Jin Cai, Hyuck Mo Lee, Xiaoqing Pan, Xiangfeng Duan, William A. Goddard III",2020,Highly active and stable stepped Cu surface for enhanced electrochemical CO2 reduction to C2H4,Nature Catalysis,"42,8",https://doi.org/10.1038/s41929-020-00504-x,,C2H4, Syn-CuNW,Cu,Cu,,100.0,nanowire,,20.0,25.0,35.0,187.5,340.28,479.17,100.0,0.0,0.0,glassy-carbon electrode,KHCO3,0.1,6.8,-0.89,C2H4,22.05,0.5,H-cell,204.08,,0.2,15.0,
412,24,"Chungseok Choi, Soonho Kwon, Tao Cheng, Mingjie Xu, Peter Tieu, Changsoo Lee, Jin Cai, Hyuck Mo Lee, Xiaoqing Pan, Xiangfeng Duan, William A. Goddard III",2020,Highly active and stable stepped Cu surface for enhanced electrochemical CO2 reduction to C2H4,Nature Catalysis,"42,8",https://doi.org/10.1038/s41929-020-00504-x,,C2H4, Syn-CuNW,Cu,Cu,,100.0,nanowire,,20.0,25.0,35.0,187.5,340.28,479.17,100.0,0.0,0.0,glassy-carbon electrode,KHCO3,0.1,6.8,-0.97,C2H4,30.76,0.5,H-cell,204.08,,0.2,15.0,
413,24,"Chungseok Choi, Soonho Kwon, Tao Cheng, Mingjie Xu, Peter Tieu, Changsoo Lee, Jin Cai, Hyuck Mo Lee, Xiaoqing Pan, Xiangfeng Duan, William A. Goddard III",2020,Highly active and stable stepped Cu surface for enhanced electrochemical CO2 reduction to C2H4,Nature Catalysis,"42,8",https://doi.org/10.1038/s41929-020-00504-x,,C2H4, Syn-CuNW,Cu,Cu,,100.0,nanowire,,20.0,25.0,35.0,187.5,340.28,479.17,100.0,0.0,0.0,glassy-carbon electrode,KHCO3,0.1,6.8,-1.00,C2H4,44.65,0.5,H-cell,204.08,,0.2,15.0,
414,24,"Chungseok Choi, Soonho Kwon, Tao Cheng, Mingjie Xu, Peter Tieu, Changsoo Lee, Jin Cai, Hyuck Mo Lee, Xiaoqing Pan, Xiangfeng Duan, William A. Goddard III",2020,Highly active and stable stepped Cu surface for enhanced electrochemical CO2 reduction to C2H4,Nature Catalysis,"42,8",https://doi.org/10.1038/s41929-020-00504-x,,C2H4, Syn-CuNW,Cu,Cu,,100.0,nanowire,,20.0,25.0,35.0,187.5,340.28,479.17,100.0,0.0,0.0,glassy-carbon electrode,KHCO3,0.1,6.8,-1.03,C2H4,34.48,0.5,H-cell,204.08,,0.2,15.0,
415,24,"Chungseok Choi, Soonho Kwon, Tao Cheng, Mingjie Xu, Peter Tieu, Changsoo Lee, Jin Cai, Hyuck Mo Lee, Xiaoqing Pan, Xiangfeng Duan, William A. Goddard III",2020,Highly active and stable stepped Cu surface for enhanced electrochemical CO2 reduction to C2H4,Nature Catalysis,"42,8",https://doi.org/10.1038/s41929-020-00504-x,,C2H4, Syn-CuNW,Cu,Cu,,100.0,nanowire,,20.0,25.0,35.0,187.5,340.28,479.17,100.0,0.0,0.0,glassy-carbon electrode,KHCO3,0.1,6.8,-1.07,C2H4,37.25,0.5,H-cell,204.08,,0.2,15.0,
416,24,"Chungseok Choi, Soonho Kwon, Tao Cheng, Mingjie Xu, Peter Tieu, Changsoo Lee, Jin Cai, Hyuck Mo Lee, Xiaoqing Pan, Xiangfeng Duan, William A. Goddard III",2020,Highly active and stable stepped Cu surface for enhanced electrochemical CO2 reduction to C2H4,Nature Catalysis,"42,8",https://doi.org/10.1038/s41929-020-00504-x,198.0,C2H4,A-CuNW,Cu,Cu,,100.0,nanowire,,25.0,25.0,25.0,187.5,340.28,479.17,100.0,0.0,0.0,glassy-carbon electrode,KHCO3,0.1,6.8,-0.76,H2,74.11,0.5,H-cell,204.08,,0.2,15.0,
417,24,"Chungseok Choi, Soonho Kwon, Tao Cheng, Mingjie Xu, Peter Tieu, Changsoo Lee, Jin Cai, Hyuck Mo Lee, Xiaoqing Pan, Xiangfeng Duan, William A. Goddard III",2020,Highly active and stable stepped Cu surface for enhanced electrochemical CO2 reduction to C2H4,Nature Catalysis,"42,8",https://doi.org/10.1038/s41929-020-00504-x,198.0,C2H4,A-CuNW,Cu,Cu,,100.0,nanowire,,25.0,25.0,25.0,187.5,340.28,479.17,100.0,0.0,0.0,glassy-carbon electrode,KHCO3,0.1,6.8,-0.76,CO,15.56,0.5,H-cell,204.08,,0.2,15.0,
418,24,"Chungseok Choi, Soonho Kwon, Tao Cheng, Mingjie Xu, Peter Tieu, Changsoo Lee, Jin Cai, Hyuck Mo Lee, Xiaoqing Pan, Xiangfeng Duan, William A. Goddard III",2020,Highly active and stable stepped Cu surface for enhanced electrochemical CO2 reduction to C2H4,Nature Catalysis,"42,8",https://doi.org/10.1038/s41929-020-00504-x,198.0,C2H4,A-CuNW,Cu,Cu,,100.0,nanowire,,25.0,25.0,25.0,187.5,340.28,479.17,100.0,0.0,0.0,glassy-carbon electrode,KHCO3,0.1,6.8,-0.76,C2H4,8.1,0.5,H-cell,204.08,,0.2,15.0,
419,24,"Chungseok Choi, Soonho Kwon, Tao Cheng, Mingjie Xu, Peter Tieu, Changsoo Lee, Jin Cai, Hyuck Mo Lee, Xiaoqing Pan, Xiangfeng Duan, William A. Goddard III",2020,Highly active and stable stepped Cu surface for enhanced electrochemical CO2 reduction to C2H4,Nature Catalysis,"42,8",https://doi.org/10.1038/s41929-020-00504-x,198.0,C2H4,A-CuNW,Cu,Cu,,100.0,nanowire,,25.0,25.0,25.0,187.5,340.28,479.17,100.0,0.0,0.0,glassy-carbon electrode,KHCO3,0.1,6.8,-0.76,HCOOH,1.53,0.5,H-cell,204.08,,0.2,15.0,
420,24,"Chungseok Choi, Soonho Kwon, Tao Cheng, Mingjie Xu, Peter Tieu, Changsoo Lee, Jin Cai, Hyuck Mo Lee, Xiaoqing Pan, Xiangfeng Duan, William A. Goddard III",2020,Highly active and stable stepped Cu surface for enhanced electrochemical CO2 reduction to C2H4,Nature Catalysis,"42,8",https://doi.org/10.1038/s41929-020-00504-x,198.0,C2H4,A-CuNW,Cu,Cu,,100.0,nanowire,,25.0,25.0,25.0,187.5,340.28,479.17,100.0,0.0,0.0,glassy-carbon electrode,KHCO3,0.1,6.8,-0.94,H2,25.6,0.5,H-cell,204.08,,0.2,15.0,
421,24,"Chungseok Choi, Soonho Kwon, Tao Cheng, Mingjie Xu, Peter Tieu, Changsoo Lee, Jin Cai, Hyuck Mo Lee, Xiaoqing Pan, Xiangfeng Duan, William A. Goddard III",2020,Highly active and stable stepped Cu surface for enhanced electrochemical CO2 reduction to C2H4,Nature Catalysis,"42,8",https://doi.org/10.1038/s41929-020-00504-x,198.0,C2H4,A-CuNW,Cu,Cu,,100.0,nanowire,,25.0,25.0,25.0,187.5,340.28,479.17,100.0,0.0,0.0,glassy-carbon electrode,KHCO3,0.1,6.8,-0.94,CO,4.05,0.5,H-cell,204.08,,0.2,15.0,
422,24,"Chungseok Choi, Soonho Kwon, Tao Cheng, Mingjie Xu, Peter Tieu, Changsoo Lee, Jin Cai, Hyuck Mo Lee, Xiaoqing Pan, Xiangfeng Duan, William A. Goddard III",2020,Highly active and stable stepped Cu surface for enhanced electrochemical CO2 reduction to C2H4,Nature Catalysis,"42,8",https://doi.org/10.1038/s41929-020-00504-x,198.0,C2H4,A-CuNW,Cu,Cu,,100.0,nanowire,,25.0,25.0,25.0,187.5,340.28,479.17,100.0,0.0,0.0,glassy-carbon electrode,KHCO3,0.1,6.8,-0.94,CH4,3.19,0.5,H-cell,204.08,,0.2,15.0,
423,24,"Chungseok Choi, Soonho Kwon, Tao Cheng, Mingjie Xu, Peter Tieu, Changsoo Lee, Jin Cai, Hyuck Mo Lee, Xiaoqing Pan, Xiangfeng Duan, William A. Goddard III",2020,Highly active and stable stepped Cu surface for enhanced electrochemical CO2 reduction to C2H4,Nature Catalysis,"42,8",https://doi.org/10.1038/s41929-020-00504-x,198.0,C2H4,A-CuNW,Cu,Cu,,100.0,nanowire,,25.0,25.0,25.0,187.5,340.28,479.17,100.0,0.0,0.0,glassy-carbon electrode,KHCO3,0.1,6.8,-0.94,C2H4,53.62,0.5,H-cell,204.08,,0.2,15.0,
424,24,"Chungseok Choi, Soonho Kwon, Tao Cheng, Mingjie Xu, Peter Tieu, Changsoo Lee, Jin Cai, Hyuck Mo Lee, Xiaoqing Pan, Xiangfeng Duan, William A. Goddard III",2020,Highly active and stable stepped Cu surface for enhanced electrochemical CO2 reduction to C2H4,Nature Catalysis,"42,8",https://doi.org/10.1038/s41929-020-00504-x,198.0,C2H4,A-CuNW,Cu,Cu,,100.0,nanowire,,25.0,25.0,25.0,187.5,340.28,479.17,100.0,0.0,0.0,glassy-carbon electrode,KHCO3,0.1,6.8,-0.94,HCOOH,1.51,0.5,H-cell,204.08,,0.2,15.0,
425,24,"Chungseok Choi, Soonho Kwon, Tao Cheng, Mingjie Xu, Peter Tieu, Changsoo Lee, Jin Cai, Hyuck Mo Lee, Xiaoqing Pan, Xiangfeng Duan, William A. Goddard III",2020,Highly active and stable stepped Cu surface for enhanced electrochemical CO2 reduction to C2H4,Nature Catalysis,"42,8",https://doi.org/10.1038/s41929-020-00504-x,198.0,C2H4,A-CuNW,Cu,Cu,,100.0,nanowire,,25.0,25.0,25.0,187.5,340.28,479.17,100.0,0.0,0.0,glassy-carbon electrode,KHCO3,0.1,6.8,-0.98,H2,28.82,0.5,H-cell,204.08,,0.2,15.0,
426,24,"Chungseok Choi, Soonho Kwon, Tao Cheng, Mingjie Xu, Peter Tieu, Changsoo Lee, Jin Cai, Hyuck Mo Lee, Xiaoqing Pan, Xiangfeng Duan, William A. Goddard III",2020,Highly active and stable stepped Cu surface for enhanced electrochemical CO2 reduction to C2H4,Nature Catalysis,"42,8",https://doi.org/10.1038/s41929-020-00504-x,198.0,C2H4,A-CuNW,Cu,Cu,,100.0,nanowire,,25.0,25.0,25.0,187.5,340.28,479.17,100.0,0.0,0.0,glassy-carbon electrode,KHCO3,0.1,6.8,-0.98,CO,3.35,0.5,H-cell,204.08,,0.2,15.0,
427,24,"Chungseok Choi, Soonho Kwon, Tao Cheng, Mingjie Xu, Peter Tieu, Changsoo Lee, Jin Cai, Hyuck Mo Lee, Xiaoqing Pan, Xiangfeng Duan, William A. Goddard III",2020,Highly active and stable stepped Cu surface for enhanced electrochemical CO2 reduction to C2H4,Nature Catalysis,"42,8",https://doi.org/10.1038/s41929-020-00504-x,198.0,C2H4,A-CuNW,Cu,Cu,,100.0,nanowire,,25.0,25.0,25.0,187.5,340.28,479.17,100.0,0.0,0.0,glassy-carbon electrode,KHCO3,0.1,6.8,-0.98,CH4,3.18,0.5,H-cell,204.08,,0.2,15.0,
428,24,"Chungseok Choi, Soonho Kwon, Tao Cheng, Mingjie Xu, Peter Tieu, Changsoo Lee, Jin Cai, Hyuck Mo Lee, Xiaoqing Pan, Xiangfeng Duan, William A. Goddard III",2020,Highly active and stable stepped Cu surface for enhanced electrochemical CO2 reduction to C2H4,Nature Catalysis,"42,8",https://doi.org/10.1038/s41929-020-00504-x,198.0,C2H4,A-CuNW,Cu,Cu,,100.0,nanowire,,25.0,25.0,25.0,187.5,340.28,479.17,100.0,0.0,0.0,glassy-carbon electrode,KHCO3,0.1,6.8,-0.98,C2H4,67.14,0.5,H-cell,204.08,,0.2,15.0,
429,24,"Chungseok Choi, Soonho Kwon, Tao Cheng, Mingjie Xu, Peter Tieu, Changsoo Lee, Jin Cai, Hyuck Mo Lee, Xiaoqing Pan, Xiangfeng Duan, William A. Goddard III",2020,Highly active and stable stepped Cu surface for enhanced electrochemical CO2 reduction to C2H4,Nature Catalysis,"42,8",https://doi.org/10.1038/s41929-020-00504-x,198.0,C2H4,A-CuNW,Cu,Cu,,100.0,nanowire,,25.0,25.0,25.0,187.5,340.28,479.17,100.0,0.0,0.0,glassy-carbon electrode,KHCO3,0.1,6.8,-0.98,C2H5OH,1.5,0.5,H-cell,204.08,,0.2,15.0,
430,24,"Chungseok Choi, Soonho Kwon, Tao Cheng, Mingjie Xu, Peter Tieu, Changsoo Lee, Jin Cai, Hyuck Mo Lee, Xiaoqing Pan, Xiangfeng Duan, William A. Goddard III",2020,Highly active and stable stepped Cu surface for enhanced electrochemical CO2 reduction to C2H4,Nature Catalysis,"42,8",https://doi.org/10.1038/s41929-020-00504-x,198.0,C2H4,A-CuNW,Cu,Cu,,100.0,nanowire,,25.0,25.0,25.0,187.5,340.28,479.17,100.0,0.0,0.0,glassy-carbon electrode,KHCO3,0.1,6.8,-0.98,CH3COOH,0.0,0.5,H-cell,204.08,,0.2,15.0,
431,24,"Chungseok Choi, Soonho Kwon, Tao Cheng, Mingjie Xu, Peter Tieu, Changsoo Lee, Jin Cai, Hyuck Mo Lee, Xiaoqing Pan, Xiangfeng Duan, William A. Goddard III",2020,Highly active and stable stepped Cu surface for enhanced electrochemical CO2 reduction to C2H4,Nature Catalysis,"42,8",https://doi.org/10.1038/s41929-020-00504-x,198.0,C2H4,A-CuNW,Cu,Cu,,100.0,nanowire,,25.0,25.0,25.0,187.5,340.28,479.17,100.0,0.0,0.0,glassy-carbon electrode,KHCO3,0.1,6.8,-0.98,HCOOH,0.73,0.5,H-cell,204.08,,0.2,15.0,
432,24,"Chungseok Choi, Soonho Kwon, Tao Cheng, Mingjie Xu, Peter Tieu, Changsoo Lee, Jin Cai, Hyuck Mo Lee, Xiaoqing Pan, Xiangfeng Duan, William A. Goddard III",2020,Highly active and stable stepped Cu surface for enhanced electrochemical CO2 reduction to C2H4,Nature Catalysis,"42,8",https://doi.org/10.1038/s41929-020-00504-x,198.0,C2H4,A-CuNW,Cu,Cu,,100.0,nanowire,,25.0,25.0,25.0,187.5,340.28,479.17,100.0,0.0,0.0,glassy-carbon electrode,KHCO3,0.1,6.8,-1.00,H2,19.9,0.5,H-cell,204.08,,0.2,15.0,
433,24,"Chungseok Choi, Soonho Kwon, Tao Cheng, Mingjie Xu, Peter Tieu, Changsoo Lee, Jin Cai, Hyuck Mo Lee, Xiaoqing Pan, Xiangfeng Duan, William A. Goddard III",2020,Highly active and stable stepped Cu surface for enhanced electrochemical CO2 reduction to C2H4,Nature Catalysis,"42,8",https://doi.org/10.1038/s41929-020-00504-x,198.0,C2H4,A-CuNW,Cu,Cu,,100.0,nanowire,,25.0,25.0,25.0,187.5,340.28,479.17,100.0,0.0,0.0,glassy-carbon electrode,KHCO3,0.1,6.8,-1.00,CO,3.05,0.5,H-cell,204.08,,0.2,15.0,
434,24,"Chungseok Choi, Soonho Kwon, Tao Cheng, Mingjie Xu, Peter Tieu, Changsoo Lee, Jin Cai, Hyuck Mo Lee, Xiaoqing Pan, Xiangfeng Duan, William A. Goddard III",2020,Highly active and stable stepped Cu surface for enhanced electrochemical CO2 reduction to C2H4,Nature Catalysis,"42,8",https://doi.org/10.1038/s41929-020-00504-x,198.0,C2H4,A-CuNW,Cu,Cu,,100.0,nanowire,,25.0,25.0,25.0,187.5,340.28,479.17,100.0,0.0,0.0,glassy-carbon electrode,KHCO3,0.1,6.8,-1.00,CH4,7.09,0.5,H-cell,204.08,,0.2,15.0,
435,24,"Chungseok Choi, Soonho Kwon, Tao Cheng, Mingjie Xu, Peter Tieu, Changsoo Lee, Jin Cai, Hyuck Mo Lee, Xiaoqing Pan, Xiangfeng Duan, William A. Goddard III",2020,Highly active and stable stepped Cu surface for enhanced electrochemical CO2 reduction to C2H4,Nature Catalysis,"42,8",https://doi.org/10.1038/s41929-020-00504-x,198.0,C2H4,A-CuNW,Cu,Cu,,100.0,nanowire,,25.0,25.0,25.0,187.5,340.28,479.17,100.0,0.0,0.0,glassy-carbon electrode,KHCO3,0.1,6.8,-1.00,C2H4,69.79,0.5,H-cell,204.08,,0.2,15.0,
436,24,"Chungseok Choi, Soonho Kwon, Tao Cheng, Mingjie Xu, Peter Tieu, Changsoo Lee, Jin Cai, Hyuck Mo Lee, Xiaoqing Pan, Xiangfeng Duan, William A. Goddard III",2020,Highly active and stable stepped Cu surface for enhanced electrochemical CO2 reduction to C2H4,Nature Catalysis,"42,8",https://doi.org/10.1038/s41929-020-00504-x,198.0,C2H4,A-CuNW,Cu,Cu,,100.0,nanowire,,25.0,25.0,25.0,187.5,340.28,479.17,100.0,0.0,0.0,glassy-carbon electrode,KHCO3,0.1,6.8,-1.00,C2H5OH,2.61,0.5,H-cell,204.08,,0.2,15.0,
437,24,"Chungseok Choi, Soonho Kwon, Tao Cheng, Mingjie Xu, Peter Tieu, Changsoo Lee, Jin Cai, Hyuck Mo Lee, Xiaoqing Pan, Xiangfeng Duan, William A. Goddard III",2020,Highly active and stable stepped Cu surface for enhanced electrochemical CO2 reduction to C2H4,Nature Catalysis,"42,8",https://doi.org/10.1038/s41929-020-00504-x,198.0,C2H4,A-CuNW,Cu,Cu,,100.0,nanowire,,25.0,25.0,25.0,187.5,340.28,479.17,100.0,0.0,0.0,glassy-carbon electrode,KHCO3,0.1,6.8,-1.00,CH3COOH,1.35,0.5,H-cell,204.08,,0.2,15.0,
438,24,"Chungseok Choi, Soonho Kwon, Tao Cheng, Mingjie Xu, Peter Tieu, Changsoo Lee, Jin Cai, Hyuck Mo Lee, Xiaoqing Pan, Xiangfeng Duan, William A. Goddard III",2020,Highly active and stable stepped Cu surface for enhanced electrochemical CO2 reduction to C2H4,Nature Catalysis,"42,8",https://doi.org/10.1038/s41929-020-00504-x,198.0,C2H4,A-CuNW,Cu,Cu,,100.0,nanowire,,25.0,25.0,25.0,187.5,340.28,479.17,100.0,0.0,0.0,glassy-carbon electrode,KHCO3,0.1,6.8,-1.00,HCOOH,0.43,0.5,H-cell,204.08,,0.2,15.0,
439,24,"Chungseok Choi, Soonho Kwon, Tao Cheng, Mingjie Xu, Peter Tieu, Changsoo Lee, Jin Cai, Hyuck Mo Lee, Xiaoqing Pan, Xiangfeng Duan, William A. Goddard III",2020,Highly active and stable stepped Cu surface for enhanced electrochemical CO2 reduction to C2H4,Nature Catalysis,"42,8",https://doi.org/10.1038/s41929-020-00504-x,198.0,C2H4,A-CuNW,Cu,Cu,,100.0,nanowire,,25.0,25.0,25.0,187.5,340.28,479.17,100.0,0.0,0.0,glassy-carbon electrode,KHCO3,0.1,6.8,-1.06,H2,16.3,0.5,H-cell,204.08,,0.2,15.0,
440,24,"Chungseok Choi, Soonho Kwon, Tao Cheng, Mingjie Xu, Peter Tieu, Changsoo Lee, Jin Cai, Hyuck Mo Lee, Xiaoqing Pan, Xiangfeng Duan, William A. Goddard III",2020,Highly active and stable stepped Cu surface for enhanced electrochemical CO2 reduction to C2H4,Nature Catalysis,"42,8",https://doi.org/10.1038/s41929-020-00504-x,198.0,C2H4,A-CuNW,Cu,Cu,,100.0,nanowire,,25.0,25.0,25.0,187.5,340.28,479.17,100.0,0.0,0.0,glassy-carbon electrode,KHCO3,0.1,6.8,-1.06,CO,1.65,0.5,H-cell,204.08,,0.2,15.0,
441,24,"Chungseok Choi, Soonho Kwon, Tao Cheng, Mingjie Xu, Peter Tieu, Changsoo Lee, Jin Cai, Hyuck Mo Lee, Xiaoqing Pan, Xiangfeng Duan, William A. Goddard III",2020,Highly active and stable stepped Cu surface for enhanced electrochemical CO2 reduction to C2H4,Nature Catalysis,"42,8",https://doi.org/10.1038/s41929-020-00504-x,198.0,C2H4,A-CuNW,Cu,Cu,,100.0,nanowire,,25.0,25.0,25.0,187.5,340.28,479.17,100.0,0.0,0.0,glassy-carbon electrode,KHCO3,0.1,6.8,-1.06,CH4,22.22,0.5,H-cell,204.08,,0.2,15.0,
442,24,"Chungseok Choi, Soonho Kwon, Tao Cheng, Mingjie Xu, Peter Tieu, Changsoo Lee, Jin Cai, Hyuck Mo Lee, Xiaoqing Pan, Xiangfeng Duan, William A. Goddard III",2020,Highly active and stable stepped Cu surface for enhanced electrochemical CO2 reduction to C2H4,Nature Catalysis,"42,8",https://doi.org/10.1038/s41929-020-00504-x,198.0,C2H4,A-CuNW,Cu,Cu,,100.0,nanowire,,25.0,25.0,25.0,187.5,340.28,479.17,100.0,0.0,0.0,glassy-carbon electrode,KHCO3,0.1,6.8,-1.06,C2H4,59.95,0.5,H-cell,204.08,,0.2,15.0,
443,24,"Chungseok Choi, Soonho Kwon, Tao Cheng, Mingjie Xu, Peter Tieu, Changsoo Lee, Jin Cai, Hyuck Mo Lee, Xiaoqing Pan, Xiangfeng Duan, William A. Goddard III",2020,Highly active and stable stepped Cu surface for enhanced electrochemical CO2 reduction to C2H4,Nature Catalysis,"42,8",https://doi.org/10.1038/s41929-020-00504-x,198.0,C2H4,A-CuNW,Cu,Cu,,100.0,nanowire,,25.0,25.0,25.0,187.5,340.28,479.17,100.0,0.0,0.0,glassy-carbon electrode,KHCO3,0.1,6.8,-1.06,C2H5OH,3.39,0.5,H-cell,204.08,,0.2,15.0,
444,24,"Chungseok Choi, Soonho Kwon, Tao Cheng, Mingjie Xu, Peter Tieu, Changsoo Lee, Jin Cai, Hyuck Mo Lee, Xiaoqing Pan, Xiangfeng Duan, William A. Goddard III",2020,Highly active and stable stepped Cu surface for enhanced electrochemical CO2 reduction to C2H4,Nature Catalysis,"42,8",https://doi.org/10.1038/s41929-020-00504-x,198.0,C2H4,A-CuNW,Cu,Cu,,100.0,nanowire,,25.0,25.0,25.0,187.5,340.28,479.17,100.0,0.0,0.0,glassy-carbon electrode,KHCO3,0.1,6.8,-1.06,HCOOH,0.24,0.5,H-cell,204.08,,0.2,15.0,
445,29,"Fan, Longlong and Geng, Qinghong and Ma, Lian and Wang, Chengming and Li, Jun-Xuan and Zhu, Wei and Shao, Ruiwen and Li, Wei and Feng, Xiao and Yamauchi, Yusuke and Li, Cuiling and Jiang, Lei",2023,Evoking C2+ production from electrochemical CO2 reduction by the steric confinement effect of ordered porous Cu2O,Chemical Science,,https://doi.org/10.1039/D3SC04840C,24.0,C2H4,3DOP Cu2OCO,Cu0.6807O0.3193,Cu2O,CuO,69.49,porrous cuboctahedron,217.5,3090.91,3372.73,4000.0,3090.91,3372.73,4000.0,0.0,82.0,18.0,glassy-carbon electrode,KHCO3,0.1,6.8,-1.20,H2,18.2,1.0,H-cell,1020.41,,0.2,20.0,30.0
446,29,"Fan, Longlong and Geng, Qinghong and Ma, Lian and Wang, Chengming and Li, Jun-Xuan and Zhu, Wei and Shao, Ruiwen and Li, Wei and Feng, Xiao and Yamauchi, Yusuke and Li, Cuiling and Jiang, Lei",2023,Evoking C2+ production from electrochemical CO2 reduction by the steric confinement effect of ordered porous Cu2O,Chemical Science,,https://doi.org/10.1039/D3SC04840C,24.0,C2H4,3DOP Cu2OCO,Cu0.6807O0.3193,Cu2O,CuO,69.49,porrous cuboctahedron,217.5,3090.91,3372.73,4000.0,3090.91,3372.73,4000.0,0.0,82.0,18.0,glassy-carbon electrode,KHCO3,0.1,6.8,-1.20,CO,7.6,1.0,H-cell,1020.41,,0.2,20.0,30.0
447,29,"Fan, Longlong and Geng, Qinghong and Ma, Lian and Wang, Chengming and Li, Jun-Xuan and Zhu, Wei and Shao, Ruiwen and Li, Wei and Feng, Xiao and Yamauchi, Yusuke and Li, Cuiling and Jiang, Lei",2023,Evoking C2+ production from electrochemical CO2 reduction by the steric confinement effect of ordered porous Cu2O,Chemical Science,,https://doi.org/10.1039/D3SC04840C,24.0,C2H4,3DOP Cu2OCO,Cu0.6807O0.3193,Cu2O,CuO,69.49,porrous cuboctahedron,217.5,3090.91,3372.73,4000.0,3090.91,3372.73,4000.0,0.0,82.0,18.0,glassy-carbon electrode,KHCO3,0.1,6.8,-1.20,HCOOH,15.3,1.0,H-cell,1020.41,,0.2,20.0,30.0
448,29,"Fan, Longlong and Geng, Qinghong and Ma, Lian and Wang, Chengming and Li, Jun-Xuan and Zhu, Wei and Shao, Ruiwen and Li, Wei and Feng, Xiao and Yamauchi, Yusuke and Li, Cuiling and Jiang, Lei",2023,Evoking C2+ production from electrochemical CO2 reduction by the steric confinement effect of ordered porous Cu2O,Chemical Science,,https://doi.org/10.1039/D3SC04840C,24.0,C2H4,3DOP Cu2OCO,Cu0.6807O0.3193,Cu2O,CuO,69.49,porrous cuboctahedron,217.5,3090.91,3372.73,4000.0,3090.91,3372.73,4000.0,0.0,82.0,18.0,glassy-carbon electrode,KHCO3,0.1,6.8,-1.20,C2H4,30.2,1.0,H-cell,1020.41,,0.2,20.0,30.0
449,29,"Fan, Longlong and Geng, Qinghong and Ma, Lian and Wang, Chengming and Li, Jun-Xuan and Zhu, Wei and Shao, Ruiwen and Li, Wei and Feng, Xiao and Yamauchi, Yusuke and Li, Cuiling and Jiang, Lei",2023,Evoking C2+ production from electrochemical CO2 reduction by the steric confinement effect of ordered porous Cu2O,Chemical Science,,https://doi.org/10.1039/D3SC04840C,24.0,C2H4,3DOP Cu2OCO,Cu0.6807O0.3193,Cu2O,CuO,69.49,porrous cuboctahedron,217.5,3090.91,3372.73,4000.0,3090.91,3372.73,4000.0,0.0,82.0,18.0,glassy-carbon electrode,KHCO3,0.1,6.8,-1.20,C2H5OH,10.5,1.0,H-cell,1020.41,,0.2,20.0,30.0
450,29,"Fan, Longlong and Geng, Qinghong and Ma, Lian and Wang, Chengming and Li, Jun-Xuan and Zhu, Wei and Shao, Ruiwen and Li, Wei and Feng, Xiao and Yamauchi, Yusuke and Li, Cuiling and Jiang, Lei",2023,Evoking C2+ production from electrochemical CO2 reduction by the steric confinement effect of ordered porous Cu2O,Chemical Science,,https://doi.org/10.1039/D3SC04840C,24.0,C2H4,3DOP Cu2OCO,Cu0.6807O0.3193,Cu2O,CuO,69.49,porrous cuboctahedron,217.5,3090.91,3372.73,4000.0,3090.91,3372.73,4000.0,0.0,82.0,18.0,glassy-carbon electrode,KHCO3,0.1,6.8,-1.20,C3H7OH,5.9,1.0,H-cell,1020.41,,0.2,20.0,30.0
451,29,"Fan, Longlong and Geng, Qinghong and Ma, Lian and Wang, Chengming and Li, Jun-Xuan and Zhu, Wei and Shao, Ruiwen and Li, Wei and Feng, Xiao and Yamauchi, Yusuke and Li, Cuiling and Jiang, Lei",2023,Evoking C2+ production from electrochemical CO2 reduction by the steric confinement effect of ordered porous Cu2O,Chemical Science,,https://doi.org/10.1039/D3SC04840C,24.0,C2H4,3DOP Cu2OCO,Cu0.6807O0.3193,Cu2O,CuO,69.49,porrous cuboctahedron,217.5,3090.91,3372.73,4000.0,3090.91,3372.73,4000.0,0.0,82.0,18.0,glassy-carbon electrode,KHCO3,0.1,6.8,-1.30,H2,17.7,1.0,H-cell,1020.41,,0.2,20.0,30.0
452,29,"Fan, Longlong and Geng, Qinghong and Ma, Lian and Wang, Chengming and Li, Jun-Xuan and Zhu, Wei and Shao, Ruiwen and Li, Wei and Feng, Xiao and Yamauchi, Yusuke and Li, Cuiling and Jiang, Lei",2023,Evoking C2+ production from electrochemical CO2 reduction by the steric confinement effect of ordered porous Cu2O,Chemical Science,,https://doi.org/10.1039/D3SC04840C,24.0,C2H4,3DOP Cu2OCO,Cu0.6807O0.3193,Cu2O,CuO,69.49,porrous cuboctahedron,217.5,3090.91,3372.73,4000.0,3090.91,3372.73,4000.0,0.0,82.0,18.0,glassy-carbon electrode,KHCO3,0.1,6.8,-1.30,CO,5.8,1.0,H-cell,1020.41,,0.2,20.0,30.0
453,29,"Fan, Longlong and Geng, Qinghong and Ma, Lian and Wang, Chengming and Li, Jun-Xuan and Zhu, Wei and Shao, Ruiwen and Li, Wei and Feng, Xiao and Yamauchi, Yusuke and Li, Cuiling and Jiang, Lei",2023,Evoking C2+ production from electrochemical CO2 reduction by the steric confinement effect of ordered porous Cu2O,Chemical Science,,https://doi.org/10.1039/D3SC04840C,24.0,C2H4,3DOP Cu2OCO,Cu0.6807O0.3193,Cu2O,CuO,69.49,porrous cuboctahedron,217.5,3090.91,3372.73,4000.0,3090.91,3372.73,4000.0,0.0,82.0,18.0,glassy-carbon electrode,KHCO3,0.1,6.8,-1.30,CH4,1.9,1.0,H-cell,1020.41,,0.2,20.0,30.0
