Repository: vovamirosh/-CO2RR-Beyond-Green-AI

File: Datasets/raw_dataset.csv (part 8 of 43)
,Number,Autor,Publication,Title,Journal,IF,DOI,"Stability, hour",Key Product,Article name,Formula,Compound_1,Compound_2,"Cat./Support ratio, % (at)",Morphology (TEM/SEM),"Pore size, nm",width min (nm),width aver (nm),width max (nm),length min (nm),length aver (nm),length max (nm),"Cu, % (at.)","Cu+, % (at.)","Cu(2+), % (at.)",Base,electrolyte,"conc, M",pH,RHE vs V,Product,"FE, %","Time, h",Type of reactor,"Loading, μg/cm2","Add_carbon, %","Surface area of electrode, cm2","Flow rate CO2, ml/min","Volume, cm3"
454,29,"Fan, Longlong and Geng, Qinghong and Ma, Lian and Wang, Chengming and Li, Jun-Xuan and Zhu, Wei and Shao, Ruiwen and Li, Wei and Feng, Xiao and Yamauchi, Yusuke and Li, Cuiling and Jiang, Lei",2023,Evoking C2+ production from electrochemical CO2 reduction by the steric confinement effect of ordered porous Cu2O,Chemical Science,,https://doi.org/10.1039/D3SC04840C,24.0,C2H4,3DOP Cu2OCO,Cu0.6807O0.3193,Cu2O,CuO,69.49,porrous cuboctahedron,217.5,3090.91,3372.73,4000.0,3090.91,3372.73,4000.0,0.0,82.0,18.0,glassy-carbon electrode,KHCO3,0.1,6.8,-1.30,HCOOH,13.3,1.0,H-cell,1020.41,,0.2,20.0,30.0
455,29,"Fan, Longlong and Geng, Qinghong and Ma, Lian and Wang, Chengming and Li, Jun-Xuan and Zhu, Wei and Shao, Ruiwen and Li, Wei and Feng, Xiao and Yamauchi, Yusuke and Li, Cuiling and Jiang, Lei",2023,Evoking C2+ production from electrochemical CO2 reduction by the steric confinement effect of ordered porous Cu2O,Chemical Science,,https://doi.org/10.1039/D3SC04840C,24.0,C2H4,3DOP Cu2OCO,Cu0.6807O0.3193,Cu2O,CuO,69.49,porrous cuboctahedron,217.5,3090.91,3372.73,4000.0,3090.91,3372.73,4000.0,0.0,82.0,18.0,glassy-carbon electrode,KHCO3,0.1,6.8,-1.30,C2H4,42.6,1.0,H-cell,1020.41,,0.2,20.0,30.0
456,29,"Fan, Longlong and Geng, Qinghong and Ma, Lian and Wang, Chengming and Li, Jun-Xuan and Zhu, Wei and Shao, Ruiwen and Li, Wei and Feng, Xiao and Yamauchi, Yusuke and Li, Cuiling and Jiang, Lei",2023,Evoking C2+ production from electrochemical CO2 reduction by the steric confinement effect of ordered porous Cu2O,Chemical Science,,https://doi.org/10.1039/D3SC04840C,24.0,C2H4,3DOP Cu2OCO,Cu0.6807O0.3193,Cu2O,CuO,69.49,porrous cuboctahedron,217.5,3090.91,3372.73,4000.0,3090.91,3372.73,4000.0,0.0,82.0,18.0,glassy-carbon electrode,KHCO3,0.1,6.8,-1.30,C2H5OH,7.7,1.0,H-cell,1020.41,,0.2,20.0,30.0
457,29,"Fan, Longlong and Geng, Qinghong and Ma, Lian and Wang, Chengming and Li, Jun-Xuan and Zhu, Wei and Shao, Ruiwen and Li, Wei and Feng, Xiao and Yamauchi, Yusuke and Li, Cuiling and Jiang, Lei",2023,Evoking C2+ production from electrochemical CO2 reduction by the steric confinement effect of ordered porous Cu2O,Chemical Science,,https://doi.org/10.1039/D3SC04840C,24.0,C2H4,3DOP Cu2OCO,Cu0.6807O0.3193,Cu2O,CuO,69.49,porrous cuboctahedron,217.5,3090.91,3372.73,4000.0,3090.91,3372.73,4000.0,0.0,82.0,18.0,glassy-carbon electrode,KHCO3,0.1,6.8,-1.30,C3H7OH,6.9,1.0,H-cell,1020.41,,0.2,20.0,30.0
458,29,"Fan, Longlong and Geng, Qinghong and Ma, Lian and Wang, Chengming and Li, Jun-Xuan and Zhu, Wei and Shao, Ruiwen and Li, Wei and Feng, Xiao and Yamauchi, Yusuke and Li, Cuiling and Jiang, Lei",2023,Evoking C2+ production from electrochemical CO2 reduction by the steric confinement effect of ordered porous Cu2O,Chemical Science,,https://doi.org/10.1039/D3SC04840C,24.0,C2H4,3DOP Cu2OCO,Cu0.6807O0.3193,Cu2O,CuO,69.49,porrous cuboctahedron,217.5,3090.91,3372.73,4000.0,3090.91,3372.73,4000.0,0.0,82.0,18.0,glassy-carbon electrode,KHCO3,0.1,6.8,-1.40,H2,13.4,1.0,H-cell,1020.41,,0.2,20.0,30.0
459,29,"Fan, Longlong and Geng, Qinghong and Ma, Lian and Wang, Chengming and Li, Jun-Xuan and Zhu, Wei and Shao, Ruiwen and Li, Wei and Feng, Xiao and Yamauchi, Yusuke and Li, Cuiling and Jiang, Lei",2023,Evoking C2+ production from electrochemical CO2 reduction by the steric confinement effect of ordered porous Cu2O,Chemical Science,,https://doi.org/10.1039/D3SC04840C,24.0,C2H4,3DOP Cu2OCO,Cu0.6807O0.3193,Cu2O,CuO,69.49,porrous cuboctahedron,217.5,3090.91,3372.73,4000.0,3090.91,3372.73,4000.0,0.0,82.0,18.0,glassy-carbon electrode,KHCO3,0.1,6.8,-1.40,CO,2.9,1.0,H-cell,1020.41,,0.2,20.0,30.0
460,29,"Fan, Longlong and Geng, Qinghong and Ma, Lian and Wang, Chengming and Li, Jun-Xuan and Zhu, Wei and Shao, Ruiwen and Li, Wei and Feng, Xiao and Yamauchi, Yusuke and Li, Cuiling and Jiang, Lei",2023,Evoking C2+ production from electrochemical CO2 reduction by the steric confinement effect of ordered porous Cu2O,Chemical Science,,https://doi.org/10.1039/D3SC04840C,24.0,C2H4,3DOP Cu2OCO,Cu0.6807O0.3193,Cu2O,CuO,69.49,porrous cuboctahedron,217.5,3090.91,3372.73,4000.0,3090.91,3372.73,4000.0,0.0,82.0,18.0,glassy-carbon electrode,KHCO3,0.1,6.8,-1.40,CH4,2.9,1.0,H-cell,1020.41,,0.2,20.0,30.0
461,29,"Fan, Longlong and Geng, Qinghong and Ma, Lian and Wang, Chengming and Li, Jun-Xuan and Zhu, Wei and Shao, Ruiwen and Li, Wei and Feng, Xiao and Yamauchi, Yusuke and Li, Cuiling and Jiang, Lei",2023,Evoking C2+ production from electrochemical CO2 reduction by the steric confinement effect of ordered porous Cu2O,Chemical Science,,https://doi.org/10.1039/D3SC04840C,24.0,C2H4,3DOP Cu2OCO,Cu0.6807O0.3193,Cu2O,CuO,69.49,porrous cuboctahedron,217.5,3090.91,3372.73,4000.0,3090.91,3372.73,4000.0,0.0,82.0,18.0,glassy-carbon electrode,KHCO3,0.1,6.8,-1.40,HCOOH,8.0,1.0,H-cell,1020.41,,0.2,20.0,30.0
462,29,"Fan, Longlong and Geng, Qinghong and Ma, Lian and Wang, Chengming and Li, Jun-Xuan and Zhu, Wei and Shao, Ruiwen and Li, Wei and Feng, Xiao and Yamauchi, Yusuke and Li, Cuiling and Jiang, Lei",2023,Evoking C2+ production from electrochemical CO2 reduction by the steric confinement effect of ordered porous Cu2O,Chemical Science,,https://doi.org/10.1039/D3SC04840C,24.0,C2H4,3DOP Cu2OCO,Cu0.6807O0.3193,Cu2O,CuO,69.49,porrous cuboctahedron,217.5,3090.91,3372.73,4000.0,3090.91,3372.73,4000.0,0.0,82.0,18.0,glassy-carbon electrode,KHCO3,0.1,6.8,-1.40,CH3COOH,2.0,1.0,H-cell,1020.41,,0.2,20.0,30.0
463,29,"Fan, Longlong and Geng, Qinghong and Ma, Lian and Wang, Chengming and Li, Jun-Xuan and Zhu, Wei and Shao, Ruiwen and Li, Wei and Feng, Xiao and Yamauchi, Yusuke and Li, Cuiling and Jiang, Lei",2023,Evoking C2+ production from electrochemical CO2 reduction by the steric confinement effect of ordered porous Cu2O,Chemical Science,,https://doi.org/10.1039/D3SC04840C,24.0,C2H4,3DOP Cu2OCO,Cu0.6807O0.3193,Cu2O,CuO,69.49,porrous cuboctahedron,217.5,3090.91,3372.73,4000.0,3090.91,3372.73,4000.0,0.0,82.0,18.0,glassy-carbon electrode,KHCO3,0.1,6.8,-1.40,C2H4,51.3,1.0,H-cell,1020.41,,0.2,20.0,30.0
464,29,"Fan, Longlong and Geng, Qinghong and Ma, Lian and Wang, Chengming and Li, Jun-Xuan and Zhu, Wei and Shao, Ruiwen and Li, Wei and Feng, Xiao and Yamauchi, Yusuke and Li, Cuiling and Jiang, Lei",2023,Evoking C2+ production from electrochemical CO2 reduction by the steric confinement effect of ordered porous Cu2O,Chemical Science,,https://doi.org/10.1039/D3SC04840C,24.0,C2H4,3DOP Cu2OCO,Cu0.6807O0.3193,Cu2O,CuO,69.49,porrous cuboctahedron,217.5,3090.91,3372.73,4000.0,3090.91,3372.73,4000.0,0.0,82.0,18.0,glassy-carbon electrode,KHCO3,0.1,6.8,-1.40,C2H4,48.02,2.0,H-cell,1020.41,,0.2,20.0,30.0
465,29,"Fan, Longlong and Geng, Qinghong and Ma, Lian and Wang, Chengming and Li, Jun-Xuan and Zhu, Wei and Shao, Ruiwen and Li, Wei and Feng, Xiao and Yamauchi, Yusuke and Li, Cuiling and Jiang, Lei",2023,Evoking C2+ production from electrochemical CO2 reduction by the steric confinement effect of ordered porous Cu2O,Chemical Science,,https://doi.org/10.1039/D3SC04840C,24.0,C2H4,3DOP Cu2OCO,Cu0.6807O0.3193,Cu2O,CuO,69.49,porrous cuboctahedron,217.5,3090.91,3372.73,4000.0,3090.91,3372.73,4000.0,0.0,82.0,18.0,glassy-carbon electrode,KHCO3,0.1,6.8,-1.40,C2H4,49.6,3.0,H-cell,1020.41,,0.2,20.0,30.0
466,29,"Fan, Longlong and Geng, Qinghong and Ma, Lian and Wang, Chengming and Li, Jun-Xuan and Zhu, Wei and Shao, Ruiwen and Li, Wei and Feng, Xiao and Yamauchi, Yusuke and Li, Cuiling and Jiang, Lei",2023,Evoking C2+ production from electrochemical CO2 reduction by the steric confinement effect of ordered porous Cu2O,Chemical Science,,https://doi.org/10.1039/D3SC04840C,24.0,C2H4,3DOP Cu2OCO,Cu0.6807O0.3193,Cu2O,CuO,69.49,porrous cuboctahedron,217.5,3090.91,3372.73,4000.0,3090.91,3372.73,4000.0,0.0,82.0,18.0,glassy-carbon electrode,KHCO3,0.1,6.8,-1.40,C2H4,48.02,4.0,H-cell,1020.41,,0.2,20.0,30.0
467,29,"Fan, Longlong and Geng, Qinghong and Ma, Lian and Wang, Chengming and Li, Jun-Xuan and Zhu, Wei and Shao, Ruiwen and Li, Wei and Feng, Xiao and Yamauchi, Yusuke and Li, Cuiling and Jiang, Lei",2023,Evoking C2+ production from electrochemical CO2 reduction by the steric confinement effect of ordered porous Cu2O,Chemical Science,,https://doi.org/10.1039/D3SC04840C,24.0,C2H4,3DOP Cu2OCO,Cu0.6807O0.3193,Cu2O,CuO,69.49,porrous cuboctahedron,217.5,3090.91,3372.73,4000.0,3090.91,3372.73,4000.0,0.0,82.0,18.0,glassy-carbon electrode,KHCO3,0.1,6.8,-1.40,C2H4,48.81,5.0,H-cell,1020.41,,0.2,20.0,30.0
468,29,"Fan, Longlong and Geng, Qinghong and Ma, Lian and Wang, Chengming and Li, Jun-Xuan and Zhu, Wei and Shao, Ruiwen and Li, Wei and Feng, Xiao and Yamauchi, Yusuke and Li, Cuiling and Jiang, Lei",2023,Evoking C2+ production from electrochemical CO2 reduction by the steric confinement effect of ordered porous Cu2O,Chemical Science,,https://doi.org/10.1039/D3SC04840C,24.0,C2H4,3DOP Cu2OCO,Cu0.6807O0.3193,Cu2O,CuO,69.49,porrous cuboctahedron,217.5,3090.91,3372.73,4000.0,3090.91,3372.73,4000.0,0.0,82.0,18.0,glassy-carbon electrode,KHCO3,0.1,6.8,-1.40,C2H4,46.83,6.0,H-cell,1020.41,,0.2,20.0,30.0
469,29,"Fan, Longlong and Geng, Qinghong and Ma, Lian and Wang, Chengming and Li, Jun-Xuan and Zhu, Wei and Shao, Ruiwen and Li, Wei and Feng, Xiao and Yamauchi, Yusuke and Li, Cuiling and Jiang, Lei",2023,Evoking C2+ production from electrochemical CO2 reduction by the steric confinement effect of ordered porous Cu2O,Chemical Science,,https://doi.org/10.1039/D3SC04840C,24.0,C2H4,3DOP Cu2OCO,Cu0.6807O0.3193,Cu2O,CuO,69.49,porrous cuboctahedron,217.5,3090.91,3372.73,4000.0,3090.91,3372.73,4000.0,0.0,82.0,18.0,glassy-carbon electrode,KHCO3,0.1,6.8,-1.40,C2H4,48.41,7.0,H-cell,1020.41,,0.2,20.0,30.0
470,29,"Fan, Longlong and Geng, Qinghong and Ma, Lian and Wang, Chengming and Li, Jun-Xuan and Zhu, Wei and Shao, Ruiwen and Li, Wei and Feng, Xiao and Yamauchi, Yusuke and Li, Cuiling and Jiang, Lei",2023,Evoking C2+ production from electrochemical CO2 reduction by the steric confinement effect of ordered porous Cu2O,Chemical Science,,https://doi.org/10.1039/D3SC04840C,24.0,C2H4,3DOP Cu2OCO,Cu0.6807O0.3193,Cu2O,CuO,69.49,porrous cuboctahedron,217.5,3090.91,3372.73,4000.0,3090.91,3372.73,4000.0,0.0,82.0,18.0,glassy-carbon electrode,KHCO3,0.1,6.8,-1.40,C2H4,48.81,8.0,H-cell,1020.41,,0.2,20.0,30.0
471,29,"Fan, Longlong and Geng, Qinghong and Ma, Lian and Wang, Chengming and Li, Jun-Xuan and Zhu, Wei and Shao, Ruiwen and Li, Wei and Feng, Xiao and Yamauchi, Yusuke and Li, Cuiling and Jiang, Lei",2023,Evoking C2+ production from electrochemical CO2 reduction by the steric confinement effect of ordered porous Cu2O,Chemical Science,,https://doi.org/10.1039/D3SC04840C,24.0,C2H4,3DOP Cu2OCO,Cu0.6807O0.3193,Cu2O,CuO,69.49,porrous cuboctahedron,217.5,3090.91,3372.73,4000.0,3090.91,3372.73,4000.0,0.0,82.0,18.0,glassy-carbon electrode,KHCO3,0.1,6.8,-1.40,C2H4,48.02,13.0,H-cell,1020.41,,0.2,20.0,30.0
472,29,"Fan, Longlong and Geng, Qinghong and Ma, Lian and Wang, Chengming and Li, Jun-Xuan and Zhu, Wei and Shao, Ruiwen and Li, Wei and Feng, Xiao and Yamauchi, Yusuke and Li, Cuiling and Jiang, Lei",2023,Evoking C2+ production from electrochemical CO2 reduction by the steric confinement effect of ordered porous Cu2O,Chemical Science,,https://doi.org/10.1039/D3SC04840C,24.0,C2H4,3DOP Cu2OCO,Cu0.6807O0.3193,Cu2O,CuO,69.49,porrous cuboctahedron,217.5,3090.91,3372.73,4000.0,3090.91,3372.73,4000.0,0.0,82.0,18.0,glassy-carbon electrode,KHCO3,0.1,6.8,-1.40,C2H4,46.03,14.0,H-cell,1020.41,,0.2,20.0,30.0
473,29,"Fan, Longlong and Geng, Qinghong and Ma, Lian and Wang, Chengming and Li, Jun-Xuan and Zhu, Wei and Shao, Ruiwen and Li, Wei and Feng, Xiao and Yamauchi, Yusuke and Li, Cuiling and Jiang, Lei",2023,Evoking C2+ production from electrochemical CO2 reduction by the steric confinement effect of ordered porous Cu2O,Chemical Science,,https://doi.org/10.1039/D3SC04840C,24.0,C2H4,3DOP Cu2OCO,Cu0.6807O0.3193,Cu2O,CuO,69.49,porrous cuboctahedron,217.5,3090.91,3372.73,4000.0,3090.91,3372.73,4000.0,0.0,82.0,18.0,glassy-carbon electrode,KHCO3,0.1,6.8,-1.40,C2H4,50.79,15.0,H-cell,1020.41,,0.2,20.0,30.0
474,29,"Fan, Longlong and Geng, Qinghong and Ma, Lian and Wang, Chengming and Li, Jun-Xuan and Zhu, Wei and Shao, Ruiwen and Li, Wei and Feng, Xiao and Yamauchi, Yusuke and Li, Cuiling and Jiang, Lei",2023,Evoking C2+ production from electrochemical CO2 reduction by the steric confinement effect of ordered porous Cu2O,Chemical Science,,https://doi.org/10.1039/D3SC04840C,24.0,C2H4,3DOP Cu2OCO,Cu0.6807O0.3193,Cu2O,CuO,69.49,porrous cuboctahedron,217.5,3090.91,3372.73,4000.0,3090.91,3372.73,4000.0,0.0,82.0,18.0,glassy-carbon electrode,KHCO3,0.1,6.8,-1.40,C2H4,45.24,16.0,H-cell,1020.41,,0.2,20.0,30.0
475,29,"Fan, Longlong and Geng, Qinghong and Ma, Lian and Wang, Chengming and Li, Jun-Xuan and Zhu, Wei and Shao, Ruiwen and Li, Wei and Feng, Xiao and Yamauchi, Yusuke and Li, Cuiling and Jiang, Lei",2023,Evoking C2+ production from electrochemical CO2 reduction by the steric confinement effect of ordered porous Cu2O,Chemical Science,,https://doi.org/10.1039/D3SC04840C,24.0,C2H4,3DOP Cu2OCO,Cu0.6807O0.3193,Cu2O,CuO,69.49,porrous cuboctahedron,217.5,3090.91,3372.73,4000.0,3090.91,3372.73,4000.0,0.0,82.0,18.0,glassy-carbon electrode,KHCO3,0.1,6.8,-1.40,C2H4,45.24,17.0,H-cell,1020.41,,0.2,20.0,30.0
476,29,"Fan, Longlong and Geng, Qinghong and Ma, Lian and Wang, Chengming and Li, Jun-Xuan and Zhu, Wei and Shao, Ruiwen and Li, Wei and Feng, Xiao and Yamauchi, Yusuke and Li, Cuiling and Jiang, Lei",2023,Evoking C2+ production from electrochemical CO2 reduction by the steric confinement effect of ordered porous Cu2O,Chemical Science,,https://doi.org/10.1039/D3SC04840C,24.0,C2H4,3DOP Cu2OCO,Cu0.6807O0.3193,Cu2O,CuO,69.49,porrous cuboctahedron,217.5,3090.91,3372.73,4000.0,3090.91,3372.73,4000.0,0.0,82.0,18.0,glassy-carbon electrode,KHCO3,0.1,6.8,-1.40,C2H4,45.63,18.0,H-cell,1020.41,,0.2,20.0,30.0
477,29,"Fan, Longlong and Geng, Qinghong and Ma, Lian and Wang, Chengming and Li, Jun-Xuan and Zhu, Wei and Shao, Ruiwen and Li, Wei and Feng, Xiao and Yamauchi, Yusuke and Li, Cuiling and Jiang, Lei",2023,Evoking C2+ production from electrochemical CO2 reduction by the steric confinement effect of ordered porous Cu2O,Chemical Science,,https://doi.org/10.1039/D3SC04840C,24.0,C2H4,3DOP Cu2OCO,Cu0.6807O0.3193,Cu2O,CuO,69.49,porrous cuboctahedron,217.5,3090.91,3372.73,4000.0,3090.91,3372.73,4000.0,0.0,82.0,18.0,glassy-carbon electrode,KHCO3,0.1,6.8,-1.40,C2H4,54.37,20.0,H-cell,1020.41,,0.2,20.0,30.0
478,29,"Fan, Longlong and Geng, Qinghong and Ma, Lian and Wang, Chengming and Li, Jun-Xuan and Zhu, Wei and Shao, Ruiwen and Li, Wei and Feng, Xiao and Yamauchi, Yusuke and Li, Cuiling and Jiang, Lei",2023,Evoking C2+ production from electrochemical CO2 reduction by the steric confinement effect of ordered porous Cu2O,Chemical Science,,https://doi.org/10.1039/D3SC04840C,24.0,C2H4,3DOP Cu2OCO,Cu0.6807O0.3193,Cu2O,CuO,69.49,porrous cuboctahedron,217.5,3090.91,3372.73,4000.0,3090.91,3372.73,4000.0,0.0,82.0,18.0,glassy-carbon electrode,KHCO3,0.1,6.8,-1.40,C2H4,47.62,21.0,H-cell,1020.41,,0.2,20.0,30.0
479,29,"Fan, Longlong and Geng, Qinghong and Ma, Lian and Wang, Chengming and Li, Jun-Xuan and Zhu, Wei and Shao, Ruiwen and Li, Wei and Feng, Xiao and Yamauchi, Yusuke and Li, Cuiling and Jiang, Lei",2023,Evoking C2+ production from electrochemical CO2 reduction by the steric confinement effect of ordered porous Cu2O,Chemical Science,,https://doi.org/10.1039/D3SC04840C,24.0,C2H4,3DOP Cu2OCO,Cu0.6807O0.3193,Cu2O,CuO,69.49,porrous cuboctahedron,217.5,3090.91,3372.73,4000.0,3090.91,3372.73,4000.0,0.0,82.0,18.0,glassy-carbon electrode,KHCO3,0.1,6.8,-1.40,C2H4,58.33,22.0,H-cell,1020.41,,0.2,20.0,30.0
480,29,"Fan, Longlong and Geng, Qinghong and Ma, Lian and Wang, Chengming and Li, Jun-Xuan and Zhu, Wei and Shao, Ruiwen and Li, Wei and Feng, Xiao and Yamauchi, Yusuke and Li, Cuiling and Jiang, Lei",2023,Evoking C2+ production from electrochemical CO2 reduction by the steric confinement effect of ordered porous Cu2O,Chemical Science,,https://doi.org/10.1039/D3SC04840C,24.0,C2H4,3DOP Cu2OCO,Cu0.6807O0.3193,Cu2O,CuO,69.49,porrous cuboctahedron,217.5,3090.91,3372.73,4000.0,3090.91,3372.73,4000.0,0.0,82.0,18.0,glassy-carbon electrode,KHCO3,0.1,6.8,-1.40,C2H4,51.59,23.0,H-cell,1020.41,,0.2,20.0,30.0
481,29,"Fan, Longlong and Geng, Qinghong and Ma, Lian and Wang, Chengming and Li, Jun-Xuan and Zhu, Wei and Shao, Ruiwen and Li, Wei and Feng, Xiao and Yamauchi, Yusuke and Li, Cuiling and Jiang, Lei",2023,Evoking C2+ production from electrochemical CO2 reduction by the steric confinement effect of ordered porous Cu2O,Chemical Science,,https://doi.org/10.1039/D3SC04840C,24.0,C2H4,3DOP Cu2OCO,Cu0.6807O0.3193,Cu2O,CuO,69.49,porrous cuboctahedron,217.5,3090.91,3372.73,4000.0,3090.91,3372.73,4000.0,0.0,82.0,18.0,glassy-carbon electrode,KHCO3,0.1,6.8,-1.40,C2H4,50.4,24.0,H-cell,1020.41,,0.2,20.0,30.0
482,29,"Fan, Longlong and Geng, Qinghong and Ma, Lian and Wang, Chengming and Li, Jun-Xuan and Zhu, Wei and Shao, Ruiwen and Li, Wei and Feng, Xiao and Yamauchi, Yusuke and Li, Cuiling and Jiang, Lei",2023,Evoking C2+ production from electrochemical CO2 reduction by the steric confinement effect of ordered porous Cu2O,Chemical Science,,https://doi.org/10.1039/D3SC04840C,24.0,C2H4,3DOP Cu2OCO,Cu0.6807O0.3193,Cu2O,CuO,69.49,porrous cuboctahedron,217.5,3090.91,3372.73,4000.0,3090.91,3372.73,4000.0,0.0,82.0,18.0,glassy-carbon electrode,KHCO3,0.1,6.8,-1.40,C2H5OH,13.0,1.0,H-cell,1020.41,,0.2,20.0,30.0
483,29,"Fan, Longlong and Geng, Qinghong and Ma, Lian and Wang, Chengming and Li, Jun-Xuan and Zhu, Wei and Shao, Ruiwen and Li, Wei and Feng, Xiao and Yamauchi, Yusuke and Li, Cuiling and Jiang, Lei",2023,Evoking C2+ production from electrochemical CO2 reduction by the steric confinement effect of ordered porous Cu2O,Chemical Science,,https://doi.org/10.1039/D3SC04840C,24.0,C2H4,3DOP Cu2OCO,Cu0.6807O0.3193,Cu2O,CuO,69.49,porrous cuboctahedron,217.5,3090.91,3372.73,4000.0,3090.91,3372.73,4000.0,0.0,82.0,18.0,glassy-carbon electrode,KHCO3,0.1,6.8,-1.40,C3H7OH,7.1,1.0,H-cell,1020.41,,0.2,20.0,30.0
484,29,"Fan, Longlong and Geng, Qinghong and Ma, Lian and Wang, Chengming and Li, Jun-Xuan and Zhu, Wei and Shao, Ruiwen and Li, Wei and Feng, Xiao and Yamauchi, Yusuke and Li, Cuiling and Jiang, Lei",2023,Evoking C2+ production from electrochemical CO2 reduction by the steric confinement effect of ordered porous Cu2O,Chemical Science,,https://doi.org/10.1039/D3SC04840C,24.0,C2H4,3DOP Cu2OCO,Cu0.6807O0.3193,Cu2O,CuO,69.49,porrous cuboctahedron,217.5,3090.91,3372.73,4000.0,3090.91,3372.73,4000.0,0.0,82.0,18.0,glassy-carbon electrode,KHCO3,0.1,6.8,-1.50,H2,12.6,1.0,H-cell,1020.41,,0.2,20.0,30.0
485,29,"Fan, Longlong and Geng, Qinghong and Ma, Lian and Wang, Chengming and Li, Jun-Xuan and Zhu, Wei and Shao, Ruiwen and Li, Wei and Feng, Xiao and Yamauchi, Yusuke and Li, Cuiling and Jiang, Lei",2023,Evoking C2+ production from electrochemical CO2 reduction by the steric confinement effect of ordered porous Cu2O,Chemical Science,,https://doi.org/10.1039/D3SC04840C,24.0,C2H4,3DOP Cu2OCO,Cu0.6807O0.3193,Cu2O,CuO,69.49,porrous cuboctahedron,217.5,3090.91,3372.73,4000.0,3090.91,3372.73,4000.0,0.0,82.0,18.0,glassy-carbon electrode,KHCO3,0.1,6.8,-1.50,CO,2.7,1.0,H-cell,1020.41,,0.2,20.0,30.0
486,29,"Fan, Longlong and Geng, Qinghong and Ma, Lian and Wang, Chengming and Li, Jun-Xuan and Zhu, Wei and Shao, Ruiwen and Li, Wei and Feng, Xiao and Yamauchi, Yusuke and Li, Cuiling and Jiang, Lei",2023,Evoking C2+ production from electrochemical CO2 reduction by the steric confinement effect of ordered porous Cu2O,Chemical Science,,https://doi.org/10.1039/D3SC04840C,24.0,C2H4,3DOP Cu2OCO,Cu0.6807O0.3193,Cu2O,CuO,69.49,porrous cuboctahedron,217.5,3090.91,3372.73,4000.0,3090.91,3372.73,4000.0,0.0,82.0,18.0,glassy-carbon electrode,KHCO3,0.1,6.8,-1.50,CH4,2.5,1.0,H-cell,1020.41,,0.2,20.0,30.0
487,29,"Fan, Longlong and Geng, Qinghong and Ma, Lian and Wang, Chengming and Li, Jun-Xuan and Zhu, Wei and Shao, Ruiwen and Li, Wei and Feng, Xiao and Yamauchi, Yusuke and Li, Cuiling and Jiang, Lei",2023,Evoking C2+ production from electrochemical CO2 reduction by the steric confinement effect of ordered porous Cu2O,Chemical Science,,https://doi.org/10.1039/D3SC04840C,24.0,C2H4,3DOP Cu2OCO,Cu0.6807O0.3193,Cu2O,CuO,69.49,porrous cuboctahedron,217.5,3090.91,3372.73,4000.0,3090.91,3372.73,4000.0,0.0,82.0,18.0,glassy-carbon electrode,KHCO3,0.1,6.8,-1.50,HCOOH,9.8,1.0,H-cell,1020.41,,0.2,20.0,30.0
488,29,"Fan, Longlong and Geng, Qinghong and Ma, Lian and Wang, Chengming and Li, Jun-Xuan and Zhu, Wei and Shao, Ruiwen and Li, Wei and Feng, Xiao and Yamauchi, Yusuke and Li, Cuiling and Jiang, Lei",2023,Evoking C2+ production from electrochemical CO2 reduction by the steric confinement effect of ordered porous Cu2O,Chemical Science,,https://doi.org/10.1039/D3SC04840C,24.0,C2H4,3DOP Cu2OCO,Cu0.6807O0.3193,Cu2O,CuO,69.49,porrous cuboctahedron,217.5,3090.91,3372.73,4000.0,3090.91,3372.73,4000.0,0.0,82.0,18.0,glassy-carbon electrode,KHCO3,0.1,6.8,-1.50,CH3COOH,0.9,1.0,H-cell,1020.41,,0.2,20.0,30.0
489,29,"Fan, Longlong and Geng, Qinghong and Ma, Lian and Wang, Chengming and Li, Jun-Xuan and Zhu, Wei and Shao, Ruiwen and Li, Wei and Feng, Xiao and Yamauchi, Yusuke and Li, Cuiling and Jiang, Lei",2023,Evoking C2+ production from electrochemical CO2 reduction by the steric confinement effect of ordered porous Cu2O,Chemical Science,,https://doi.org/10.1039/D3SC04840C,24.0,C2H4,3DOP Cu2OCO,Cu0.6807O0.3193,Cu2O,CuO,69.49,porrous cuboctahedron,217.5,3090.91,3372.73,4000.0,3090.91,3372.73,4000.0,0.0,82.0,18.0,glassy-carbon electrode,KHCO3,0.1,6.8,-1.50,C2H4,46.0,1.0,H-cell,1020.41,,0.2,20.0,30.0
490,29,"Fan, Longlong and Geng, Qinghong and Ma, Lian and Wang, Chengming and Li, Jun-Xuan and Zhu, Wei and Shao, Ruiwen and Li, Wei and Feng, Xiao and Yamauchi, Yusuke and Li, Cuiling and Jiang, Lei",2023,Evoking C2+ production from electrochemical CO2 reduction by the steric confinement effect of ordered porous Cu2O,Chemical Science,,https://doi.org/10.1039/D3SC04840C,24.0,C2H4,3DOP Cu2OCO,Cu0.6807O0.3193,Cu2O,CuO,69.49,porrous cuboctahedron,217.5,3090.91,3372.73,4000.0,3090.91,3372.73,4000.0,0.0,82.0,18.0,glassy-carbon electrode,KHCO3,0.1,6.8,-1.50,C2H5OH,11.2,1.0,H-cell,1020.41,,0.2,20.0,30.0
491,29,"Fan, Longlong and Geng, Qinghong and Ma, Lian and Wang, Chengming and Li, Jun-Xuan and Zhu, Wei and Shao, Ruiwen and Li, Wei and Feng, Xiao and Yamauchi, Yusuke and Li, Cuiling and Jiang, Lei",2023,Evoking C2+ production from electrochemical CO2 reduction by the steric confinement effect of ordered porous Cu2O,Chemical Science,,https://doi.org/10.1039/D3SC04840C,24.0,C2H4,3DOP Cu2OCO,Cu0.6807O0.3193,Cu2O,CuO,69.49,porrous cuboctahedron,217.5,3090.91,3372.73,4000.0,3090.91,3372.73,4000.0,0.0,82.0,18.0,glassy-carbon electrode,KHCO3,0.1,6.8,-1.50,C3H7OH,7.4,1.0,H-cell,1020.41,,0.2,20.0,30.0
492,29,"Fan, Longlong and Geng, Qinghong and Ma, Lian and Wang, Chengming and Li, Jun-Xuan and Zhu, Wei and Shao, Ruiwen and Li, Wei and Feng, Xiao and Yamauchi, Yusuke and Li, Cuiling and Jiang, Lei",2023,Evoking C2+ production from electrochemical CO2 reduction by the steric confinement effect of ordered porous Cu2O,Chemical Science,,https://doi.org/10.1039/D3SC04840C,24.0,C2H4,3DOP Cu2OCO,Cu0.6807O0.3193,Cu2O,CuO,69.49,porrous cuboctahedron,217.5,3090.91,3372.73,4000.0,3090.91,3372.73,4000.0,0.0,82.0,18.0,glassy-carbon electrode,KHCO3,0.1,6.8,-1.60,H2,14.9,1.0,H-cell,1020.41,,0.2,20.0,30.0
493,29,"Fan, Longlong and Geng, Qinghong and Ma, Lian and Wang, Chengming and Li, Jun-Xuan and Zhu, Wei and Shao, Ruiwen and Li, Wei and Feng, Xiao and Yamauchi, Yusuke and Li, Cuiling and Jiang, Lei",2023,Evoking C2+ production from electrochemical CO2 reduction by the steric confinement effect of ordered porous Cu2O,Chemical Science,,https://doi.org/10.1039/D3SC04840C,24.0,C2H4,3DOP Cu2OCO,Cu0.6807O0.3193,Cu2O,CuO,69.49,porrous cuboctahedron,217.5,3090.91,3372.73,4000.0,3090.91,3372.73,4000.0,0.0,82.0,18.0,glassy-carbon electrode,KHCO3,0.1,6.8,-1.60,CO,1.6,1.0,H-cell,1020.41,,0.2,20.0,30.0
494,29,"Fan, Longlong and Geng, Qinghong and Ma, Lian and Wang, Chengming and Li, Jun-Xuan and Zhu, Wei and Shao, Ruiwen and Li, Wei and Feng, Xiao and Yamauchi, Yusuke and Li, Cuiling and Jiang, Lei",2023,Evoking C2+ production from electrochemical CO2 reduction by the steric confinement effect of ordered porous Cu2O,Chemical Science,,https://doi.org/10.1039/D3SC04840C,24.0,C2H4,3DOP Cu2OCO,Cu0.6807O0.3193,Cu2O,CuO,69.49,porrous cuboctahedron,217.5,3090.91,3372.73,4000.0,3090.91,3372.73,4000.0,0.0,82.0,18.0,glassy-carbon electrode,KHCO3,0.1,6.8,-1.60,CH4,4.0,1.0,H-cell,1020.41,,0.2,20.0,30.0
495,29,"Fan, Longlong and Geng, Qinghong and Ma, Lian and Wang, Chengming and Li, Jun-Xuan and Zhu, Wei and Shao, Ruiwen and Li, Wei and Feng, Xiao and Yamauchi, Yusuke and Li, Cuiling and Jiang, Lei",2023,Evoking C2+ production from electrochemical CO2 reduction by the steric confinement effect of ordered porous Cu2O,Chemical Science,,https://doi.org/10.1039/D3SC04840C,24.0,C2H4,3DOP Cu2OCO,Cu0.6807O0.3193,Cu2O,CuO,69.49,porrous cuboctahedron,217.5,3090.91,3372.73,4000.0,3090.91,3372.73,4000.0,0.0,82.0,18.0,glassy-carbon electrode,KHCO3,0.1,6.8,-1.60,HCOOH,5.2,1.0,H-cell,1020.41,,0.2,20.0,30.0
496,29,"Fan, Longlong and Geng, Qinghong and Ma, Lian and Wang, Chengming and Li, Jun-Xuan and Zhu, Wei and Shao, Ruiwen and Li, Wei and Feng, Xiao and Yamauchi, Yusuke and Li, Cuiling and Jiang, Lei",2023,Evoking C2+ production from electrochemical CO2 reduction by the steric confinement effect of ordered porous Cu2O,Chemical Science,,https://doi.org/10.1039/D3SC04840C,24.0,C2H4,3DOP Cu2OCO,Cu0.6807O0.3193,Cu2O,CuO,69.49,porrous cuboctahedron,217.5,3090.91,3372.73,4000.0,3090.91,3372.73,4000.0,0.0,82.0,18.0,glassy-carbon electrode,KHCO3,0.1,6.8,-1.60,CH3COOH,0.8,1.0,H-cell,1020.41,,0.2,20.0,30.0
497,29,"Fan, Longlong and Geng, Qinghong and Ma, Lian and Wang, Chengming and Li, Jun-Xuan and Zhu, Wei and Shao, Ruiwen and Li, Wei and Feng, Xiao and Yamauchi, Yusuke and Li, Cuiling and Jiang, Lei",2023,Evoking C2+ production from electrochemical CO2 reduction by the steric confinement effect of ordered porous Cu2O,Chemical Science,,https://doi.org/10.1039/D3SC04840C,24.0,C2H4,3DOP Cu2OCO,Cu0.6807O0.3193,Cu2O,CuO,69.49,porrous cuboctahedron,217.5,3090.91,3372.73,4000.0,3090.91,3372.73,4000.0,0.0,82.0,18.0,glassy-carbon electrode,KHCO3,0.1,6.8,-1.60,C2H4,48.6,1.0,H-cell,1020.41,,0.2,20.0,30.0
498,29,"Fan, Longlong and Geng, Qinghong and Ma, Lian and Wang, Chengming and Li, Jun-Xuan and Zhu, Wei and Shao, Ruiwen and Li, Wei and Feng, Xiao and Yamauchi, Yusuke and Li, Cuiling and Jiang, Lei",2023,Evoking C2+ production from electrochemical CO2 reduction by the steric confinement effect of ordered porous Cu2O,Chemical Science,,https://doi.org/10.1039/D3SC04840C,24.0,C2H4,3DOP Cu2OCO,Cu0.6807O0.3193,Cu2O,CuO,69.49,porrous cuboctahedron,217.5,3090.91,3372.73,4000.0,3090.91,3372.73,4000.0,0.0,82.0,18.0,glassy-carbon electrode,KHCO3,0.1,6.8,-1.60,C2H5OH,11.3,1.0,H-cell,1020.41,,0.2,20.0,30.0
499,29,"Fan, Longlong and Geng, Qinghong and Ma, Lian and Wang, Chengming and Li, Jun-Xuan and Zhu, Wei and Shao, Ruiwen and Li, Wei and Feng, Xiao and Yamauchi, Yusuke and Li, Cuiling and Jiang, Lei",2023,Evoking C2+ production from electrochemical CO2 reduction by the steric confinement effect of ordered porous Cu2O,Chemical Science,,https://doi.org/10.1039/D3SC04840C,24.0,C2H4,3DOP Cu2OCO,Cu0.6807O0.3193,Cu2O,CuO,69.49,porrous cuboctahedron,217.5,3090.91,3372.73,4000.0,3090.91,3372.73,4000.0,0.0,82.0,18.0,glassy-carbon electrode,KHCO3,0.1,6.8,-1.60,C3H7OH,4.4,1.0,H-cell,1020.41,,0.2,20.0,30.0
500,29,"Fan, Longlong and Geng, Qinghong and Ma, Lian and Wang, Chengming and Li, Jun-Xuan and Zhu, Wei and Shao, Ruiwen and Li, Wei and Feng, Xiao and Yamauchi, Yusuke and Li, Cuiling and Jiang, Lei",2023,Evoking C2+ production from electrochemical CO2 reduction by the steric confinement effect of ordered porous Cu2O,Chemical Science,,https://doi.org/10.1039/D3SC04840C,24.0,C2H4,3DOP Cu2OCO,Cu0.6807O0.3193,Cu2O,CuO,69.49,porrous cuboctahedron,217.5,3090.91,3372.73,4000.0,3090.91,3372.73,4000.0,0.0,82.0,18.0,glassy-carbon electrode,KHCO3,0.1,6.8,-1.70,H2,24.0,1.0,H-cell,1020.41,,0.2,20.0,30.0
501,29,"Fan, Longlong and Geng, Qinghong and Ma, Lian and Wang, Chengming and Li, Jun-Xuan and Zhu, Wei and Shao, Ruiwen and Li, Wei and Feng, Xiao and Yamauchi, Yusuke and Li, Cuiling and Jiang, Lei",2023,Evoking C2+ production from electrochemical CO2 reduction by the steric confinement effect of ordered porous Cu2O,Chemical Science,,https://doi.org/10.1039/D3SC04840C,24.0,C2H4,3DOP Cu2OCO,Cu0.6807O0.3193,Cu2O,CuO,69.49,porrous cuboctahedron,217.5,3090.91,3372.73,4000.0,3090.91,3372.73,4000.0,0.0,82.0,18.0,glassy-carbon electrode,KHCO3,0.1,6.8,-1.70,CO,1.0,1.0,H-cell,1020.41,,0.2,20.0,30.0
502,29,"Fan, Longlong and Geng, Qinghong and Ma, Lian and Wang, Chengming and Li, Jun-Xuan and Zhu, Wei and Shao, Ruiwen and Li, Wei and Feng, Xiao and Yamauchi, Yusuke and Li, Cuiling and Jiang, Lei",2023,Evoking C2+ production from electrochemical CO2 reduction by the steric confinement effect of ordered porous Cu2O,Chemical Science,,https://doi.org/10.1039/D3SC04840C,24.0,C2H4,3DOP Cu2OCO,Cu0.6807O0.3193,Cu2O,CuO,69.49,porrous cuboctahedron,217.5,3090.91,3372.73,4000.0,3090.91,3372.73,4000.0,0.0,82.0,18.0,glassy-carbon electrode,KHCO3,0.1,6.8,-1.70,CH4,5.9,1.0,H-cell,1020.41,,0.2,20.0,30.0
503,29,"Fan, Longlong and Geng, Qinghong and Ma, Lian and Wang, Chengming and Li, Jun-Xuan and Zhu, Wei and Shao, Ruiwen and Li, Wei and Feng, Xiao and Yamauchi, Yusuke and Li, Cuiling and Jiang, Lei",2023,Evoking C2+ production from electrochemical CO2 reduction by the steric confinement effect of ordered porous Cu2O,Chemical Science,,https://doi.org/10.1039/D3SC04840C,24.0,C2H4,3DOP Cu2OCO,Cu0.6807O0.3193,Cu2O,CuO,69.49,porrous cuboctahedron,217.5,3090.91,3372.73,4000.0,3090.91,3372.73,4000.0,0.0,82.0,18.0,glassy-carbon electrode,KHCO3,0.1,6.8,-1.70,HCOOH,2.9,1.0,H-cell,1020.41,,0.2,20.0,30.0
504,29,"Fan, Longlong and Geng, Qinghong and Ma, Lian and Wang, Chengming and Li, Jun-Xuan and Zhu, Wei and Shao, Ruiwen and Li, Wei and Feng, Xiao and Yamauchi, Yusuke and Li, Cuiling and Jiang, Lei",2023,Evoking C2+ production from electrochemical CO2 reduction by the steric confinement effect of ordered porous Cu2O,Chemical Science,,https://doi.org/10.1039/D3SC04840C,24.0,C2H4,3DOP Cu2OCO,Cu0.6807O0.3193,Cu2O,CuO,69.49,porrous cuboctahedron,217.5,3090.91,3372.73,4000.0,3090.91,3372.73,4000.0,0.0,82.0,18.0,glassy-carbon electrode,KHCO3,0.1,6.8,-1.70,CH3COOH,0.9,1.0,H-cell,1020.41,,0.2,20.0,30.0
505,29,"Fan, Longlong and Geng, Qinghong and Ma, Lian and Wang, Chengming and Li, Jun-Xuan and Zhu, Wei and Shao, Ruiwen and Li, Wei and Feng, Xiao and Yamauchi, Yusuke and Li, Cuiling and Jiang, Lei",2023,Evoking C2+ production from electrochemical CO2 reduction by the steric confinement effect of ordered porous Cu2O,Chemical Science,,https://doi.org/10.1039/D3SC04840C,24.0,C2H4,3DOP Cu2OCO,Cu0.6807O0.3193,Cu2O,CuO,69.49,porrous cuboctahedron,217.5,3090.91,3372.73,4000.0,3090.91,3372.73,4000.0,0.0,82.0,18.0,glassy-carbon electrode,KHCO3,0.1,6.8,-1.70,C2H4,37.4,1.0,H-cell,1020.41,,0.2,20.0,30.0
506,29,"Fan, Longlong and Geng, Qinghong and Ma, Lian and Wang, Chengming and Li, Jun-Xuan and Zhu, Wei and Shao, Ruiwen and Li, Wei and Feng, Xiao and Yamauchi, Yusuke and Li, Cuiling and Jiang, Lei",2023,Evoking C2+ production from electrochemical CO2 reduction by the steric confinement effect of ordered porous Cu2O,Chemical Science,,https://doi.org/10.1039/D3SC04840C,24.0,C2H4,3DOP Cu2OCO,Cu0.6807O0.3193,Cu2O,CuO,69.49,porrous cuboctahedron,217.5,3090.91,3372.73,4000.0,3090.91,3372.73,4000.0,0.0,82.0,18.0,glassy-carbon electrode,KHCO3,0.1,6.8,-1.70,C2H5OH,10.1,1.0,H-cell,1020.41,,0.2,20.0,30.0
507,29,"Fan, Longlong and Geng, Qinghong and Ma, Lian and Wang, Chengming and Li, Jun-Xuan and Zhu, Wei and Shao, Ruiwen and Li, Wei and Feng, Xiao and Yamauchi, Yusuke and Li, Cuiling and Jiang, Lei",2023,Evoking C2+ production from electrochemical CO2 reduction by the steric confinement effect of ordered porous Cu2O,Chemical Science,,https://doi.org/10.1039/D3SC04840C,24.0,C2H4,3DOP Cu2OCO,Cu0.6807O0.3193,Cu2O,CuO,69.49,porrous cuboctahedron,217.5,3090.91,3372.73,4000.0,3090.91,3372.73,4000.0,0.0,82.0,18.0,glassy-carbon electrode,KHCO3,0.1,6.8,-1.70,C3H7OH,3.6,1.0,H-cell,1020.41,,0.2,20.0,30.0
508,29,"Fan, Longlong and Geng, Qinghong and Ma, Lian and Wang, Chengming and Li, Jun-Xuan and Zhu, Wei and Shao, Ruiwen and Li, Wei and Feng, Xiao and Yamauchi, Yusuke and Li, Cuiling and Jiang, Lei",2023,Evoking C2+ production from electrochemical CO2 reduction by the steric confinement effect of ordered porous Cu2O,Chemical Science,,https://doi.org/10.1039/D3SC04840C,24.0,C2H4,3DOP Cu2OCO,Cu0.6807O0.3193,Cu2O,CuO,69.49,porrous cuboctahedron,217.5,3090.91,3372.73,4000.0,3090.91,3372.73,4000.0,0.0,82.0,18.0,gasdiffusion electrode,KOH,1.0,14.0,-1.56,H2,4.7,1.0,Flow cell,300.0,,,40.0,
509,29,"Fan, Longlong and Geng, Qinghong and Ma, Lian and Wang, Chengming and Li, Jun-Xuan and Zhu, Wei and Shao, Ruiwen and Li, Wei and Feng, Xiao and Yamauchi, Yusuke and Li, Cuiling and Jiang, Lei",2023,Evoking C2+ production from electrochemical CO2 reduction by the steric confinement effect of ordered porous Cu2O,Chemical Science,,https://doi.org/10.1039/D3SC04840C,24.0,C2H4,3DOP Cu2OCO,Cu0.6807O0.3193,Cu2O,CuO,69.49,porrous cuboctahedron,217.5,3090.91,3372.73,4000.0,3090.91,3372.73,4000.0,0.0,82.0,18.0,gasdiffusion electrode,KOH,1.0,14.0,-1.56,CO,25.3,1.0,Flow cell,300.0,,,40.0,
510,29,"Fan, Longlong and Geng, Qinghong and Ma, Lian and Wang, Chengming and Li, Jun-Xuan and Zhu, Wei and Shao, Ruiwen and Li, Wei and Feng, Xiao and Yamauchi, Yusuke and Li, Cuiling and Jiang, Lei",2023,Evoking C2+ production from electrochemical CO2 reduction by the steric confinement effect of ordered porous Cu2O,Chemical Science,,https://doi.org/10.1039/D3SC04840C,24.0,C2H4,3DOP Cu2OCO,Cu0.6807O0.3193,Cu2O,CuO,69.49,porrous cuboctahedron,217.5,3090.91,3372.73,4000.0,3090.91,3372.73,4000.0,0.0,82.0,18.0,gasdiffusion electrode,KOH,1.0,14.0,-1.56,CH4,0.6,1.0,Flow cell,300.0,,,40.0,
511,29,"Fan, Longlong and Geng, Qinghong and Ma, Lian and Wang, Chengming and Li, Jun-Xuan and Zhu, Wei and Shao, Ruiwen and Li, Wei and Feng, Xiao and Yamauchi, Yusuke and Li, Cuiling and Jiang, Lei",2023,Evoking C2+ production from electrochemical CO2 reduction by the steric confinement effect of ordered porous Cu2O,Chemical Science,,https://doi.org/10.1039/D3SC04840C,24.0,C2H4,3DOP Cu2OCO,Cu0.6807O0.3193,Cu2O,CuO,69.49,porrous cuboctahedron,217.5,3090.91,3372.73,4000.0,3090.91,3372.73,4000.0,0.0,82.0,18.0,gasdiffusion electrode,KOH,1.0,14.0,-1.56,HCOOH,6.2,1.0,Flow cell,300.0,,,40.0,
512,29,"Fan, Longlong and Geng, Qinghong and Ma, Lian and Wang, Chengming and Li, Jun-Xuan and Zhu, Wei and Shao, Ruiwen and Li, Wei and Feng, Xiao and Yamauchi, Yusuke and Li, Cuiling and Jiang, Lei",2023,Evoking C2+ production from electrochemical CO2 reduction by the steric confinement effect of ordered porous Cu2O,Chemical Science,,https://doi.org/10.1039/D3SC04840C,24.0,C2H4,3DOP Cu2OCO,Cu0.6807O0.3193,Cu2O,CuO,69.49,porrous cuboctahedron,217.5,3090.91,3372.73,4000.0,3090.91,3372.73,4000.0,0.0,82.0,18.0,gasdiffusion electrode,KOH,1.0,14.0,-1.56,CH3COOH,3.0,1.0,Flow cell,300.0,,,40.0,
513,29,"Fan, Longlong and Geng, Qinghong and Ma, Lian and Wang, Chengming and Li, Jun-Xuan and Zhu, Wei and Shao, Ruiwen and Li, Wei and Feng, Xiao and Yamauchi, Yusuke and Li, Cuiling and Jiang, Lei",2023,Evoking C2+ production from electrochemical CO2 reduction by the steric confinement effect of ordered porous Cu2O,Chemical Science,,https://doi.org/10.1039/D3SC04840C,24.0,C2H4,3DOP Cu2OCO,Cu0.6807O0.3193,Cu2O,CuO,69.49,porrous cuboctahedron,217.5,3090.91,3372.73,4000.0,3090.91,3372.73,4000.0,0.0,82.0,18.0,gasdiffusion electrode,KOH,1.0,14.0,-1.56,C2H4,23.1,1.0,Flow cell,300.0,,,40.0,
514,29,"Fan, Longlong and Geng, Qinghong and Ma, Lian and Wang, Chengming and Li, Jun-Xuan and Zhu, Wei and Shao, Ruiwen and Li, Wei and Feng, Xiao and Yamauchi, Yusuke and Li, Cuiling and Jiang, Lei",2023,Evoking C2+ production from electrochemical CO2 reduction by the steric confinement effect of ordered porous Cu2O,Chemical Science,,https://doi.org/10.1039/D3SC04840C,24.0,C2H4,3DOP Cu2OCO,Cu0.6807O0.3193,Cu2O,CuO,69.49,porrous cuboctahedron,217.5,3090.91,3372.73,4000.0,3090.91,3372.73,4000.0,0.0,82.0,18.0,gasdiffusion electrode,KOH,1.0,14.0,-1.56,C2H5OH,13.3,1.0,Flow cell,300.0,,,40.0,
515,29,"Fan, Longlong and Geng, Qinghong and Ma, Lian and Wang, Chengming and Li, Jun-Xuan and Zhu, Wei and Shao, Ruiwen and Li, Wei and Feng, Xiao and Yamauchi, Yusuke and Li, Cuiling and Jiang, Lei",2023,Evoking C2+ production from electrochemical CO2 reduction by the steric confinement effect of ordered porous Cu2O,Chemical Science,,https://doi.org/10.1039/D3SC04840C,24.0,C2H4,3DOP Cu2OCO,Cu0.6807O0.3193,Cu2O,CuO,69.49,porrous cuboctahedron,217.5,3090.91,3372.73,4000.0,3090.91,3372.73,4000.0,0.0,82.0,18.0,gasdiffusion electrode,KOH,1.0,14.0,-1.56,C3H7OH,6.4,1.0,Flow cell,300.0,,,40.0,
516,29,"Fan, Longlong and Geng, Qinghong and Ma, Lian and Wang, Chengming and Li, Jun-Xuan and Zhu, Wei and Shao, Ruiwen and Li, Wei and Feng, Xiao and Yamauchi, Yusuke and Li, Cuiling and Jiang, Lei",2023,Evoking C2+ production from electrochemical CO2 reduction by the steric confinement effect of ordered porous Cu2O,Chemical Science,,https://doi.org/10.1039/D3SC04840C,24.0,C2H4,3DOP Cu2OCO,Cu0.6807O0.3193,Cu2O,CuO,69.49,porrous cuboctahedron,217.5,3090.91,3372.73,4000.0,3090.91,3372.73,4000.0,0.0,82.0,18.0,gasdiffusion electrode,KOH,1.0,14.0,-2.06,H2,3.7,1.0,Flow cell,300.0,,,40.0,
517,29,"Fan, Longlong and Geng, Qinghong and Ma, Lian and Wang, Chengming and Li, Jun-Xuan and Zhu, Wei and Shao, Ruiwen and Li, Wei and Feng, Xiao and Yamauchi, Yusuke and Li, Cuiling and Jiang, Lei",2023,Evoking C2+ production from electrochemical CO2 reduction by the steric confinement effect of ordered porous Cu2O,Chemical Science,,https://doi.org/10.1039/D3SC04840C,24.0,C2H4,3DOP Cu2OCO,Cu0.6807O0.3193,Cu2O,CuO,69.49,porrous cuboctahedron,217.5,3090.91,3372.73,4000.0,3090.91,3372.73,4000.0,0.0,82.0,18.0,gasdiffusion electrode,KOH,1.0,14.0,-2.06,CO,31.0,1.0,Flow cell,300.0,,,40.0,
518,29,"Fan, Longlong and Geng, Qinghong and Ma, Lian and Wang, Chengming and Li, Jun-Xuan and Zhu, Wei and Shao, Ruiwen and Li, Wei and Feng, Xiao and Yamauchi, Yusuke and Li, Cuiling and Jiang, Lei",2023,Evoking C2+ production from electrochemical CO2 reduction by the steric confinement effect of ordered porous Cu2O,Chemical Science,,https://doi.org/10.1039/D3SC04840C,24.0,C2H4,3DOP Cu2OCO,Cu0.6807O0.3193,Cu2O,CuO,69.49,porrous cuboctahedron,217.5,3090.91,3372.73,4000.0,3090.91,3372.73,4000.0,0.0,82.0,18.0,gasdiffusion electrode,KOH,1.0,14.0,-2.06,CH4,0.2,1.0,Flow cell,300.0,,,40.0,
519,29,"Fan, Longlong and Geng, Qinghong and Ma, Lian and Wang, Chengming and Li, Jun-Xuan and Zhu, Wei and Shao, Ruiwen and Li, Wei and Feng, Xiao and Yamauchi, Yusuke and Li, Cuiling and Jiang, Lei",2023,Evoking C2+ production from electrochemical CO2 reduction by the steric confinement effect of ordered porous Cu2O,Chemical Science,,https://doi.org/10.1039/D3SC04840C,24.0,C2H4,3DOP Cu2OCO,Cu0.6807O0.3193,Cu2O,CuO,69.49,porrous cuboctahedron,217.5,3090.91,3372.73,4000.0,3090.91,3372.73,4000.0,0.0,82.0,18.0,gasdiffusion electrode,KOH,1.0,14.0,-2.06,HCOOH,3.4,1.0,Flow cell,300.0,,,40.0,
