Repository: vovamirosh/-CO2RR-Beyond-Green-AI

File: Datasets/prepr.csv (part 9 of 50)
DOI,Article name,Compound_1,Compound_2,"Cat./Support ratio, % (at)",Morphology (TEM/SEM),"Pore size, nm",width min (nm),width aver (nm),width max (nm),length min (nm),length aver (nm),length max (nm),"Cu, % (at.)","Cu+, % (at.)","Cu(2+), % (at.)",Base,electrolyte,"conc, M",pH,RHE vs V,Product,"FE, %","Time, h",Type of reactor,"Loading, μg/cm2","Add_carbon, %","Surface area of electrode, cm2","Flow rate CO2, ml/min","Av_volume, mkm^3",Ratio_sphere_volume,"Min_volume, mkm^3","Max_volume, mkm^3",1_efermi,1_density_atomic,1_total_magnetization_normalized_formula_units,1_energy_above_hull,1_energy_per_atom,1_volume,1_band_gap,2_efermi,2_density_atomic,2_total_magnetization_normalized_formula_units,2_energy_above_hull,2_energy_per_atom,2_volume,2_band_gap,Product_exactmw,Product_lipinskiHBA,Product_lipinskiHBD,Product_NumAtoms,Product_FractionCSP3,Product_CrippenClogP,Product_hallKierAlpha,Product_kappa2,Product_kappa3,anion_molar_conductance,anion_mobility,anion_diffusion_coefficient,anion_hydr_R_of_ion,Type of reactor_H-cell,Base_carbon paper electrode,Base_gasdiffusion electrode
https://doi.org/10.1039/D3SC04840C,Cu2O-CO,Cu2O,CuO,52.67,cuboctahedron,0.0,545.45,618.18,727.27,545.45,618.18,727.27,0.0,69.0,31.0,glassy-carbon electrode,KOH,1.0,14.0,-1.56,C2H5OH,8.8,1.0,Flow cell,300.0,0.0,1.0,40.0,0.06960150188791783,0.5626976975981914,0.047812185822531814,0.1133341469595937,4.17791244,12.764484711878117,0.0,0.0,-5.02663022,76.5869082712687,0.512699999999999,4.72796063,11.121387926358747,0.0006916,0.000264654999999,-5.466114125,44.485551705434986,0.0,46.041864812,1.0,1.0,9.0,1.0,-0.0014000000000000123,-0.04,1.96,1.9600000000000033,199.1,20.21,5.192,0.472,0.0,0.0,0.0
https://doi.org/10.1039/D3SC04840C,Cu2O-CO,Cu2O,CuO,52.67,cuboctahedron,0.0,545.45,618.18,727.27,545.45,618.18,727.27,0.0,69.0,31.0,glassy-carbon electrode,KOH,1.0,14.0,-2.06,H2,21.5,1.0,Flow cell,300.0,0.0,1.0,40.0,0.06960150188791783,0.5626976975981914,0.047812185822531814,0.1133341469595937,4.17791244,12.764484711878117,0.0,0.0,-5.02663022,76.5869082712687,0.512699999999999,4.72796063,11.121387926358747,0.0006916,0.000264654999999,-5.466114125,44.485551705434986,0.0,2.015650064,0.0,0.0,2.0,0.0,0.246,0.0,0.0,0.0,199.1,20.21,5.192,0.472,0.0,0.0,0.0
https://doi.org/10.1039/D3SC04840C,Cu2O-CO,Cu2O,CuO,52.67,cuboctahedron,0.0,545.45,618.18,727.27,545.45,618.18,727.27,0.0,69.0,31.0,glassy-carbon electrode,KOH,1.0,14.0,-2.06,CO,14.6,1.0,Flow cell,300.0,0.0,1.0,40.0,0.06960150188791783,0.5626976975981914,0.047812185822531814,0.1133341469595937,4.17791244,12.764484711878117,0.0,0.0,-5.02663022,76.5869082712687,0.512699999999999,4.72796063,11.121387926358747,0.0006916,0.000264654999999,-5.466114125,44.485551705434986,0.0,27.99491462,1.0,0.0,2.0,0.0,-0.03751,-0.26,0.74,-6.106153846153846,199.1,20.21,5.192,0.472,0.0,0.0,0.0
https://doi.org/10.1039/D3SC04840C,Cu2O-CO,Cu2O,CuO,52.67,cuboctahedron,0.0,545.45,618.18,727.27,545.45,618.18,727.27,0.0,69.0,31.0,glassy-carbon electrode,KOH,1.0,14.0,-2.06,CH4,9.2,1.0,Flow cell,300.0,0.0,1.0,40.0,0.06960150188791783,0.5626976975981914,0.047812185822531814,0.1133341469595937,4.17791244,12.764484711878117,0.0,0.0,-5.02663022,76.5869082712687,0.512699999999999,4.72796063,11.121387926358747,0.0006916,0.000264654999999,-5.466114125,44.485551705434986,0.0,16.031300127999998,0.0,0.0,5.0,1.0,0.6361,0.0,0.0,0.0,199.1,20.21,5.192,0.472,0.0,0.0,0.0
https://doi.org/10.1039/D3SC04840C,Cu2O-CO,Cu2O,CuO,52.67,cuboctahedron,0.0,545.45,618.18,727.27,545.45,618.18,727.27,0.0,69.0,31.0,glassy-carbon electrode,KOH,1.0,14.0,-2.06,HCOOH,3.3,1.0,Flow cell,300.0,0.0,1.0,40.0,0.06960150188791783,0.5626976975981914,0.047812185822531814,0.1133341469595937,4.17791244,12.764484711878117,0.0,0.0,-5.02663022,76.5869082712687,0.512699999999999,4.72796063,11.121387926358747,0.0006916,0.000264654999999,-5.466114125,44.485551705434986,0.0,46.005479304,2.0,1.0,5.0,0.0,-0.29919999999999997,-0.53,1.4699999999999982,1.4700000000000009,199.1,20.21,5.192,0.472,0.0,0.0,0.0
https://doi.org/10.1039/D3SC04840C,Cu2O-CO,Cu2O,CuO,52.67,cuboctahedron,0.0,545.45,618.18,727.27,545.45,618.18,727.27,0.0,69.0,31.0,glassy-carbon electrode,KOH,1.0,14.0,-2.06,CH3COOH,5.2,1.0,Flow cell,300.0,0.0,1.0,40.0,0.06960150188791783,0.5626976975981914,0.047812185822531814,0.1133341469595937,4.17791244,12.764484711878117,0.0,0.0,-5.02663022,76.5869082712687,0.512699999999999,4.72796063,11.121387926358747,0.0006916,0.000264654999999,-5.466114125,44.485551705434986,0.0,60.021129368000004,2.0,1.0,8.0,0.5,0.09089999999999993,-0.53,0.8748582995951415,1.1560092559629747,199.1,20.21,5.192,0.472,0.0,0.0,0.0
https://doi.org/10.1039/D3SC04840C,Cu2O-CO,Cu2O,CuO,52.67,cuboctahedron,0.0,545.45,618.18,727.27,545.45,618.18,727.27,0.0,69.0,31.0,glassy-carbon electrode,KOH,1.0,14.0,-2.06,C2H4,19.3,1.0,Flow cell,300.0,0.0,1.0,40.0,0.06960150188791783,0.5626976975981914,0.047812185822531814,0.1133341469595937,4.17791244,12.764484711878117,0.0,0.0,-5.02663022,76.5869082712687,0.512699999999999,4.72796063,11.121387926358747,0.0006916,0.000264654999999,-5.466114125,44.485551705434986,0.0,28.031300127999998,0.0,0.0,6.0,0.0,0.8022,-0.26,0.74,-6.106153846153846,199.1,20.21,5.192,0.472,0.0,0.0,0.0
https://doi.org/10.1039/D3SC04840C,Cu2O-CO,Cu2O,CuO,52.67,cuboctahedron,0.0,545.45,618.18,727.27,545.45,618.18,727.27,0.0,69.0,31.0,glassy-carbon electrode,KOH,1.0,14.0,-2.06,C2H5OH,11.8,1.0,Flow cell,300.0,0.0,1.0,40.0,0.06960150188791783,0.5626976975981914,0.047812185822531814,0.1133341469595937,4.17791244,12.764484711878117,0.0,0.0,-5.02663022,76.5869082712687,0.512699999999999,4.72796063,11.121387926358747,0.0006916,0.000264654999999,-5.466114125,44.485551705434986,0.0,46.041864812,1.0,1.0,9.0,1.0,-0.0014000000000000123,-0.04,1.96,1.9600000000000033,199.1,20.21,5.192,0.472,0.0,0.0,0.0
https://doi.org/10.1039/D3SC04840C,Cu2O-CO,Cu2O,CuO,52.67,cuboctahedron,0.0,545.45,618.18,727.27,545.45,618.18,727.27,0.0,69.0,31.0,glassy-carbon electrode,KOH,1.0,14.0,-2.06,C3H7OH,0.3,1.0,Flow cell,300.0,0.0,1.0,40.0,0.06960150188791783,0.5626976975981914,0.047812185822531814,0.1133341469595937,4.17791244,12.764484711878117,0.0,0.0,-5.02663022,76.5869082712687,0.512699999999999,4.72796063,11.121387926358747,0.0006916,0.000264654999999,-5.466114125,44.485551705434986,0.0,60.057514876,1.0,1.0,12.0,1.0,0.38710000000000006,-0.04,1.297837837837838,1128.9599999999998,199.1,20.21,5.192,0.472,0.0,0.0,0.0
https://doi.org/10.1039/D3SC04840C,Cu2O-CO,Cu2O,CuO,52.67,cuboctahedron,0.0,545.45,618.18,727.27,545.45,618.18,727.27,0.0,69.0,31.0,glassy-carbon electrode,KOH,1.0,14.0,-2.56,H2,20.0,1.0,Flow cell,300.0,0.0,1.0,40.0,0.06960150188791783,0.5626976975981914,0.047812185822531814,0.1133341469595937,4.17791244,12.764484711878117,0.0,0.0,-5.02663022,76.5869082712687,0.512699999999999,4.72796063,11.121387926358747,0.0006916,0.000264654999999,-5.466114125,44.485551705434986,0.0,2.015650064,0.0,0.0,2.0,0.0,0.246,0.0,0.0,0.0,199.1,20.21,5.192,0.472,0.0,0.0,0.0
https://doi.org/10.1039/D3SC04840C,Cu2O-CO,Cu2O,CuO,52.67,cuboctahedron,0.0,545.45,618.18,727.27,545.45,618.18,727.27,0.0,69.0,31.0,glassy-carbon electrode,KOH,1.0,14.0,-2.56,CO,10.6,1.0,Flow cell,300.0,0.0,1.0,40.0,0.06960150188791783,0.5626976975981914,0.047812185822531814,0.1133341469595937,4.17791244,12.764484711878117,0.0,0.0,-5.02663022,76.5869082712687,0.512699999999999,4.72796063,11.121387926358747,0.0006916,0.000264654999999,-5.466114125,44.485551705434986,0.0,27.99491462,1.0,0.0,2.0,0.0,-0.03751,-0.26,0.74,-6.106153846153846,199.1,20.21,5.192,0.472,0.0,0.0,0.0
https://doi.org/10.1039/D3SC04840C,Cu2O-CO,Cu2O,CuO,52.67,cuboctahedron,0.0,545.45,618.18,727.27,545.45,618.18,727.27,0.0,69.0,31.0,glassy-carbon electrode,KOH,1.0,14.0,-2.56,CH4,14.6,1.0,Flow cell,300.0,0.0,1.0,40.0,0.06960150188791783,0.5626976975981914,0.047812185822531814,0.1133341469595937,4.17791244,12.764484711878117,0.0,0.0,-5.02663022,76.5869082712687,0.512699999999999,4.72796063,11.121387926358747,0.0006916,0.000264654999999,-5.466114125,44.485551705434986,0.0,16.031300127999998,0.0,0.0,5.0,1.0,0.6361,0.0,0.0,0.0,199.1,20.21,5.192,0.472,0.0,0.0,0.0
https://doi.org/10.1039/D3SC04840C,Cu2O-CO,Cu2O,CuO,52.67,cuboctahedron,0.0,545.45,618.18,727.27,545.45,618.18,727.27,0.0,69.0,31.0,glassy-carbon electrode,KOH,1.0,14.0,-2.56,HCOOH,2.3,1.0,Flow cell,300.0,0.0,1.0,40.0,0.06960150188791783,0.5626976975981914,0.047812185822531814,0.1133341469595937,4.17791244,12.764484711878117,0.0,0.0,-5.02663022,76.5869082712687,0.512699999999999,4.72796063,11.121387926358747,0.0006916,0.000264654999999,-5.466114125,44.485551705434986,0.0,46.005479304,2.0,1.0,5.0,0.0,-0.29919999999999997,-0.53,1.4699999999999982,1.4700000000000009,199.1,20.21,5.192,0.472,0.0,0.0,0.0
https://doi.org/10.1039/D3SC04840C,Cu2O-CO,Cu2O,CuO,52.67,cuboctahedron,0.0,545.45,618.18,727.27,545.45,618.18,727.27,0.0,69.0,31.0,glassy-carbon electrode,KOH,1.0,14.0,-2.56,CH3COOH,5.3,1.0,Flow cell,300.0,0.0,1.0,40.0,0.06960150188791783,0.5626976975981914,0.047812185822531814,0.1133341469595937,4.17791244,12.764484711878117,0.0,0.0,-5.02663022,76.5869082712687,0.512699999999999,4.72796063,11.121387926358747,0.0006916,0.000264654999999,-5.466114125,44.485551705434986,0.0,60.021129368000004,2.0,1.0,8.0,0.5,0.09089999999999993,-0.53,0.8748582995951415,1.1560092559629747,199.1,20.21,5.192,0.472,0.0,0.0,0.0
https://doi.org/10.1039/D3SC04840C,Cu2O-CO,Cu2O,CuO,52.67,cuboctahedron,0.0,545.45,618.18,727.27,545.45,618.18,727.27,0.0,69.0,31.0,glassy-carbon electrode,KOH,1.0,14.0,-2.56,C2H4,23.8,1.0,Flow cell,300.0,0.0,1.0,40.0,0.06960150188791783,0.5626976975981914,0.047812185822531814,0.1133341469595937,4.17791244,12.764484711878117,0.0,0.0,-5.02663022,76.5869082712687,0.512699999999999,4.72796063,11.121387926358747,0.0006916,0.000264654999999,-5.466114125,44.485551705434986,0.0,28.031300127999998,0.0,0.0,6.0,0.0,0.8022,-0.26,0.74,-6.106153846153846,199.1,20.21,5.192,0.472,0.0,0.0,0.0
https://doi.org/10.1039/D3SC04840C,Cu2O-CO,Cu2O,CuO,52.67,cuboctahedron,0.0,545.45,618.18,727.27,545.45,618.18,727.27,0.0,69.0,31.0,glassy-carbon electrode,KOH,1.0,14.0,-2.56,C2H5OH,10.9,1.0,Flow cell,300.0,0.0,1.0,40.0,0.06960150188791783,0.5626976975981914,0.047812185822531814,0.1133341469595937,4.17791244,12.764484711878117,0.0,0.0,-5.02663022,76.5869082712687,0.512699999999999,4.72796063,11.121387926358747,0.0006916,0.000264654999999,-5.466114125,44.485551705434986,0.0,46.041864812,1.0,1.0,9.0,1.0,-0.0014000000000000123,-0.04,1.96,1.9600000000000033,199.1,20.21,5.192,0.472,0.0,0.0,0.0
https://doi.org/10.1039/D3SC04840C,Cu2O-CO,Cu2O,CuO,52.67,cuboctahedron,0.0,545.45,618.18,727.27,545.45,618.18,727.27,0.0,69.0,31.0,glassy-carbon electrode,KOH,1.0,14.0,-2.56,C3H7OH,0.3,1.0,Flow cell,300.0,0.0,1.0,40.0,0.06960150188791783,0.5626976975981914,0.047812185822531814,0.1133341469595937,4.17791244,12.764484711878117,0.0,0.0,-5.02663022,76.5869082712687,0.512699999999999,4.72796063,11.121387926358747,0.0006916,0.000264654999999,-5.466114125,44.485551705434986,0.0,60.057514876,1.0,1.0,12.0,1.0,0.38710000000000006,-0.04,1.297837837837838,1128.9599999999998,199.1,20.21,5.192,0.472,0.0,0.0,0.0
https://doi.org/10.1039/D3SC04840C,Cu2O-CO,Cu2O,CuO,52.67,cuboctahedron,0.0,545.45,618.18,727.27,545.45,618.18,727.27,0.0,69.0,31.0,glassy-carbon electrode,KOH,1.0,14.0,-3.06,H2,19.5,1.0,Flow cell,300.0,0.0,1.0,40.0,0.06960150188791783,0.5626976975981914,0.047812185822531814,0.1133341469595937,4.17791244,12.764484711878117,0.0,0.0,-5.02663022,76.5869082712687,0.512699999999999,4.72796063,11.121387926358747,0.0006916,0.000264654999999,-5.466114125,44.485551705434986,0.0,2.015650064,0.0,0.0,2.0,0.0,0.246,0.0,0.0,0.0,199.1,20.21,5.192,0.472,0.0,0.0,0.0
https://doi.org/10.1039/D3SC04840C,Cu2O-CO,Cu2O,CuO,52.67,cuboctahedron,0.0,545.45,618.18,727.27,545.45,618.18,727.27,0.0,69.0,31.0,glassy-carbon electrode,KOH,1.0,14.0,-3.06,CO,6.4,1.0,Flow cell,300.0,0.0,1.0,40.0,0.06960150188791783,0.5626976975981914,0.047812185822531814,0.1133341469595937,4.17791244,12.764484711878117,0.0,0.0,-5.02663022,76.5869082712687,0.512699999999999,4.72796063,11.121387926358747,0.0006916,0.000264654999999,-5.466114125,44.485551705434986,0.0,27.99491462,1.0,0.0,2.0,0.0,-0.03751,-0.26,0.74,-6.106153846153846,199.1,20.21,5.192,0.472,0.0,0.0,0.0
https://doi.org/10.1039/D3SC04840C,Cu2O-CO,Cu2O,CuO,52.67,cuboctahedron,0.0,545.45,618.18,727.27,545.45,618.18,727.27,0.0,69.0,31.0,glassy-carbon electrode,KOH,1.0,14.0,-3.06,CH4,18.9,1.0,Flow cell,300.0,0.0,1.0,40.0,0.06960150188791783,0.5626976975981914,0.047812185822531814,0.1133341469595937,4.17791244,12.764484711878117,0.0,0.0,-5.02663022,76.5869082712687,0.512699999999999,4.72796063,11.121387926358747,0.0006916,0.000264654999999,-5.466114125,44.485551705434986,0.0,16.031300127999998,0.0,0.0,5.0,1.0,0.6361,0.0,0.0,0.0,199.1,20.21,5.192,0.472,0.0,0.0,0.0
https://doi.org/10.1039/D3SC04840C,Cu2O-CO,Cu2O,CuO,52.67,cuboctahedron,0.0,545.45,618.18,727.27,545.45,618.18,727.27,0.0,69.0,31.0,glassy-carbon electrode,KOH,1.0,14.0,-3.06,HCOOH,4.2,1.0,Flow cell,300.0,0.0,1.0,40.0,0.06960150188791783,0.5626976975981914,0.047812185822531814,0.1133341469595937,4.17791244,12.764484711878117,0.0,0.0,-5.02663022,76.5869082712687,0.512699999999999,4.72796063,11.121387926358747,0.0006916,0.000264654999999,-5.466114125,44.485551705434986,0.0,46.005479304,2.0,1.0,5.0,0.0,-0.29919999999999997,-0.53,1.4699999999999982,1.4700000000000009,199.1,20.21,5.192,0.472,0.0,0.0,0.0
https://doi.org/10.1039/D3SC04840C,Cu2O-CO,Cu2O,CuO,52.67,cuboctahedron,0.0,545.45,618.18,727.27,545.45,618.18,727.27,0.0,69.0,31.0,glassy-carbon electrode,KOH,1.0,14.0,-3.06,CH3COOH,9.0,1.0,Flow cell,300.0,0.0,1.0,40.0,0.06960150188791783,0.5626976975981914,0.047812185822531814,0.1133341469595937,4.17791244,12.764484711878117,0.0,0.0,-5.02663022,76.5869082712687,0.512699999999999,4.72796063,11.121387926358747,0.0006916,0.000264654999999,-5.466114125,44.485551705434986,0.0,60.021129368000004,2.0,1.0,8.0,0.5,0.09089999999999993,-0.53,0.8748582995951415,1.1560092559629747,199.1,20.21,5.192,0.472,0.0,0.0,0.0
https://doi.org/10.1039/D3SC04840C,Cu2O-CO,Cu2O,CuO,52.67,cuboctahedron,0.0,545.45,618.18,727.27,545.45,618.18,727.27,0.0,69.0,31.0,glassy-carbon electrode,KOH,1.0,14.0,-3.06,C2H4,17.2,1.0,Flow cell,300.0,0.0,1.0,40.0,0.06960150188791783,0.5626976975981914,0.047812185822531814,0.1133341469595937,4.17791244,12.764484711878117,0.0,0.0,-5.02663022,76.5869082712687,0.512699999999999,4.72796063,11.121387926358747,0.0006916,0.000264654999999,-5.466114125,44.485551705434986,0.0,28.031300127999998,0.0,0.0,6.0,0.0,0.8022,-0.26,0.74,-6.106153846153846,199.1,20.21,5.192,0.472,0.0,0.0,0.0
https://doi.org/10.1039/D3SC04840C,Cu2O-CO,Cu2O,CuO,52.67,cuboctahedron,0.0,545.45,618.18,727.27,545.45,618.18,727.27,0.0,69.0,31.0,glassy-carbon electrode,KOH,1.0,14.0,-3.06,C2H5OH,14.7,1.0,Flow cell,300.0,0.0,1.0,40.0,0.06960150188791783,0.5626976975981914,0.047812185822531814,0.1133341469595937,4.17791244,12.764484711878117,0.0,0.0,-5.02663022,76.5869082712687,0.512699999999999,4.72796063,11.121387926358747,0.0006916,0.000264654999999,-5.466114125,44.485551705434986,0.0,46.041864812,1.0,1.0,9.0,1.0,-0.0014000000000000123,-0.04,1.96,1.9600000000000033,199.1,20.21,5.192,0.472,0.0,0.0,0.0
https://doi.org/10.1039/D3SC04840C,Cu2O-CO,Cu2O,CuO,52.67,cuboctahedron,0.0,545.45,618.18,727.27,545.45,618.18,727.27,0.0,69.0,31.0,glassy-carbon electrode,KOH,1.0,14.0,-3.06,C3H7OH,0.3,1.0,Flow cell,300.0,0.0,1.0,40.0,0.06960150188791783,0.5626976975981914,0.047812185822531814,0.1133341469595937,4.17791244,12.764484711878117,0.0,0.0,-5.02663022,76.5869082712687,0.512699999999999,4.72796063,11.121387926358747,0.0006916,0.000264654999999,-5.466114125,44.485551705434986,0.0,60.057514876,1.0,1.0,12.0,1.0,0.38710000000000006,-0.04,1.297837837837838,1128.9599999999998,199.1,20.21,5.192,0.472,0.0,0.0,0.0
https://doi.org/10.1039/D3SC04840C,Cu2O-CO,Cu2O,CuO,52.67,cuboctahedron,0.0,545.45,618.18,727.27,545.45,618.18,727.27,0.0,69.0,31.0,glassy-carbon electrode,KOH,1.0,14.0,-3.56,H2,20.8,1.0,Flow cell,300.0,0.0,1.0,40.0,0.06960150188791783,0.5626976975981914,0.047812185822531814,0.1133341469595937,4.17791244,12.764484711878117,0.0,0.0,-5.02663022,76.5869082712687,0.512699999999999,4.72796063,11.121387926358747,0.0006916,0.000264654999999,-5.466114125,44.485551705434986,0.0,2.015650064,0.0,0.0,2.0,0.0,0.246,0.0,0.0,0.0,199.1,20.21,5.192,0.472,0.0,0.0,0.0
https://doi.org/10.1039/D3SC04840C,Cu2O-CO,Cu2O,CuO,52.67,cuboctahedron,0.0,545.45,618.18,727.27,545.45,618.18,727.27,0.0,69.0,31.0,glassy-carbon electrode,KOH,1.0,14.0,-3.56,CO,6.6,1.0,Flow cell,300.0,0.0,1.0,40.0,0.06960150188791783,0.5626976975981914,0.047812185822531814,0.1133341469595937,4.17791244,12.764484711878117,0.0,0.0,-5.02663022,76.5869082712687,0.512699999999999,4.72796063,11.121387926358747,0.0006916,0.000264654999999,-5.466114125,44.485551705434986,0.0,27.99491462,1.0,0.0,2.0,0.0,-0.03751,-0.26,0.74,-6.106153846153846,199.1,20.21,5.192,0.472,0.0,0.0,0.0
https://doi.org/10.1039/D3SC04840C,Cu2O-CO,Cu2O,CuO,52.67,cuboctahedron,0.0,545.45,618.18,727.27,545.45,618.18,727.27,0.0,69.0,31.0,glassy-carbon electrode,KOH,1.0,14.0,-3.56,CH4,17.6,1.0,Flow cell,300.0,0.0,1.0,40.0,0.06960150188791783,0.5626976975981914,0.047812185822531814,0.1133341469595937,4.17791244,12.764484711878117,0.0,0.0,-5.02663022,76.5869082712687,0.512699999999999,4.72796063,11.121387926358747,0.0006916,0.000264654999999,-5.466114125,44.485551705434986,0.0,16.031300127999998,0.0,0.0,5.0,1.0,0.6361,0.0,0.0,0.0,199.1,20.21,5.192,0.472,0.0,0.0,0.0
https://doi.org/10.1039/D3SC04840C,Cu2O-CO,Cu2O,CuO,52.67,cuboctahedron,0.0,545.45,618.18,727.27,545.45,618.18,727.27,0.0,69.0,31.0,glassy-carbon electrode,KOH,1.0,14.0,-3.56,HCOOH,3.5,1.0,Flow cell,300.0,0.0,1.0,40.0,0.06960150188791783,0.5626976975981914,0.047812185822531814,0.1133341469595937,4.17791244,12.764484711878117,0.0,0.0,-5.02663022,76.5869082712687,0.512699999999999,4.72796063,11.121387926358747,0.0006916,0.000264654999999,-5.466114125,44.485551705434986,0.0,46.005479304,2.0,1.0,5.0,0.0,-0.29919999999999997,-0.53,1.4699999999999982,1.4700000000000009,199.1,20.21,5.192,0.472,0.0,0.0,0.0
https://doi.org/10.1039/D3SC04840C,Cu2O-CO,Cu2O,CuO,52.67,cuboctahedron,0.0,545.45,618.18,727.27,545.45,618.18,727.27,0.0,69.0,31.0,glassy-carbon electrode,KOH,1.0,14.0,-3.56,CH3COOH,9.1,1.0,Flow cell,300.0,0.0,1.0,40.0,0.06960150188791783,0.5626976975981914,0.047812185822531814,0.1133341469595937,4.17791244,12.764484711878117,0.0,0.0,-5.02663022,76.5869082712687,0.512699999999999,4.72796063,11.121387926358747,0.0006916,0.000264654999999,-5.466114125,44.485551705434986,0.0,60.021129368000004,2.0,1.0,8.0,0.5,0.09089999999999993,-0.53,0.8748582995951415,1.1560092559629747,199.1,20.21,5.192,0.472,0.0,0.0,0.0
https://doi.org/10.1039/D3SC04840C,Cu2O-CO,Cu2O,CuO,52.67,cuboctahedron,0.0,545.45,618.18,727.27,545.45,618.18,727.27,0.0,69.0,31.0,glassy-carbon electrode,KOH,1.0,14.0,-3.56,C2H4,15.8,1.0,Flow cell,300.0,0.0,1.0,40.0,0.06960150188791783,0.5626976975981914,0.047812185822531814,0.1133341469595937,4.17791244,12.764484711878117,0.0,0.0,-5.02663022,76.5869082712687,0.512699999999999,4.72796063,11.121387926358747,0.0006916,0.000264654999999,-5.466114125,44.485551705434986,0.0,28.031300127999998,0.0,0.0,6.0,0.0,0.8022,-0.26,0.74,-6.106153846153846,199.1,20.21,5.192,0.472,0.0,0.0,0.0
https://doi.org/10.1039/D3SC04840C,Cu2O-CO,Cu2O,CuO,52.67,cuboctahedron,0.0,545.45,618.18,727.27,545.45,618.18,727.27,0.0,69.0,31.0,glassy-carbon electrode,KOH,1.0,14.0,-3.56,C2H5OH,13.1,1.0,Flow cell,300.0,0.0,1.0,40.0,0.06960150188791783,0.5626976975981914,0.047812185822531814,0.1133341469595937,4.17791244,12.764484711878117,0.0,0.0,-5.02663022,76.5869082712687,0.512699999999999,4.72796063,11.121387926358747,0.0006916,0.000264654999999,-5.466114125,44.485551705434986,0.0,46.041864812,1.0,1.0,9.0,1.0,-0.0014000000000000123,-0.04,1.96,1.9600000000000033,199.1,20.21,5.192,0.472,0.0,0.0,0.0
https://doi.org/10.1039/D3SC04840C,Cu2O-CO,Cu2O,CuO,52.67,cuboctahedron,0.0,545.45,618.18,727.27,545.45,618.18,727.27,0.0,69.0,31.0,glassy-carbon electrode,KOH,1.0,14.0,-3.56,C3H7OH,1.1,1.0,Flow cell,300.0,0.0,1.0,40.0,0.06960150188791783,0.5626976975981914,0.047812185822531814,0.1133341469595937,4.17791244,12.764484711878117,0.0,0.0,-5.02663022,76.5869082712687,0.512699999999999,4.72796063,11.121387926358747,0.0006916,0.000264654999999,-5.466114125,44.485551705434986,0.0,60.057514876,1.0,1.0,12.0,1.0,0.38710000000000006,-0.04,1.297837837837838,1128.9599999999998,199.1,20.21,5.192,0.472,0.0,0.0,0.0
https://doi.org/10.1016/j.nanoen.2023.108920, O-Cu2O,Cu2O,No,100.0,octahedron,0.0,367.06,632.71,1035.29,524.71,859.53,1176.47,0.0,100.0,0.0,carbon paper electrode,KCl,1.0,6.9,-0.9,H2,64.43,1.0,H-cell,1000.0,0.0,1.0,20.0,0.114696240204091,0.6366197723675813,0.02356525843578533,0.4203234698773756,4.17791244,12.764484711878117,0.0,0.0,-5.02663022,76.5869082712687,0.512699999999999,0.0,0.0,0.0,0.0,0.0,0.0,0.0,2.015650064,0.0,0.0,2.0,0.0,0.246,0.0,0.0,0.0,76.4,7.67,1.97,1.245,1.0,1.0,0.0
https://doi.org/10.1016/j.nanoen.2023.108920, O-Cu2O,Cu2O,No,100.0,octahedron,0.0,367.06,632.71,1035.29,524.71,859.53,1176.47,0.0,100.0,0.0,carbon paper electrode,KCl,1.0,6.9,-0.9,CO,10.74,1.0,H-cell,1000.0,0.0,1.0,20.0,0.114696240204091,0.6366197723675813,0.02356525843578533,0.4203234698773756,4.17791244,12.764484711878117,0.0,0.0,-5.02663022,76.5869082712687,0.512699999999999,0.0,0.0,0.0,0.0,0.0,0.0,0.0,27.99491462,1.0,0.0,2.0,0.0,-0.03751,-0.26,0.74,-6.106153846153846,76.4,7.67,1.97,1.245,1.0,1.0,0.0
https://doi.org/10.1016/j.nanoen.2023.108920, O-Cu2O,Cu2O,No,100.0,octahedron,0.0,367.06,632.71,1035.29,524.71,859.53,1176.47,0.0,100.0,0.0,carbon paper electrode,KCl,1.0,6.9,-0.9,C2H4,13.09,1.0,H-cell,1000.0,0.0,1.0,20.0,0.114696240204091,0.6366197723675813,0.02356525843578533,0.4203234698773756,4.17791244,12.764484711878117,0.0,0.0,-5.02663022,76.5869082712687,0.512699999999999,0.0,0.0,0.0,0.0,0.0,0.0,0.0,28.031300127999998,0.0,0.0,6.0,0.0,0.8022,-0.26,0.74,-6.106153846153846,76.4,7.67,1.97,1.245,1.0,1.0,0.0
https://doi.org/10.1016/j.nanoen.2023.108920, O-Cu2O,Cu2O,No,100.0,octahedron,0.0,367.06,632.71,1035.29,524.71,859.53,1176.47,0.0,100.0,0.0,carbon paper electrode,KCl,1.0,6.9,-1.0,H2,54.36,1.0,H-cell,1000.0,0.0,1.0,20.0,0.114696240204091,0.6366197723675813,0.02356525843578533,0.4203234698773756,4.17791244,12.764484711878117,0.0,0.0,-5.02663022,76.5869082712687,0.512699999999999,0.0,0.0,0.0,0.0,0.0,0.0,0.0,2.015650064,0.0,0.0,2.0,0.0,0.246,0.0,0.0,0.0,76.4,7.67,1.97,1.245,1.0,1.0,0.0
https://doi.org/10.1016/j.nanoen.2023.108920, O-Cu2O,Cu2O,No,100.0,octahedron,0.0,367.06,632.71,1035.29,524.71,859.53,1176.47,0.0,100.0,0.0,carbon paper electrode,KCl,1.0,6.9,-1.0,CO,9.06,1.0,H-cell,1000.0,0.0,1.0,20.0,0.114696240204091,0.6366197723675813,0.02356525843578533,0.4203234698773756,4.17791244,12.764484711878117,0.0,0.0,-5.02663022,76.5869082712687,0.512699999999999,0.0,0.0,0.0,0.0,0.0,0.0,0.0,27.99491462,1.0,0.0,2.0,0.0,-0.03751,-0.26,0.74,-6.106153846153846,76.4,7.67,1.97,1.245,1.0,1.0,0.0
https://doi.org/10.1016/j.nanoen.2023.108920, O-Cu2O,Cu2O,No,100.0,octahedron,0.0,367.06,632.71,1035.29,524.71,859.53,1176.47,0.0,100.0,0.0,carbon paper electrode,KCl,1.0,6.9,-1.0,C2H4,23.83,1.0,H-cell,1000.0,0.0,1.0,20.0,0.114696240204091,0.6366197723675813,0.02356525843578533,0.4203234698773756,4.17791244,12.764484711878117,0.0,0.0,-5.02663022,76.5869082712687,0.512699999999999,0.0,0.0,0.0,0.0,0.0,0.0,0.0,28.031300127999998,0.0,0.0,6.0,0.0,0.8022,-0.26,0.74,-6.106153846153846,76.4,7.67,1.97,1.245,1.0,1.0,0.0
https://doi.org/10.1016/j.nanoen.2023.108920, O-Cu2O,Cu2O,No,100.0,octahedron,0.0,367.06,632.71,1035.29,524.71,859.53,1176.47,0.0,100.0,0.0,carbon paper electrode,KCl,1.0,6.9,-1.1,H2,45.3,1.0,H-cell,1000.0,0.0,1.0,20.0,0.114696240204091,0.6366197723675813,0.02356525843578533,0.4203234698773756,4.17791244,12.764484711878117,0.0,0.0,-5.02663022,76.5869082712687,0.512699999999999,0.0,0.0,0.0,0.0,0.0,0.0,0.0,2.015650064,0.0,0.0,2.0,0.0,0.246,0.0,0.0,0.0,76.4,7.67,1.97,1.245,1.0,1.0,0.0
https://doi.org/10.1016/j.nanoen.2023.108920, O-Cu2O,Cu2O,No,100.0,octahedron,0.0,367.06,632.71,1035.29,524.71,859.53,1176.47,0.0,100.0,0.0,carbon paper electrode,KCl,1.0,6.9,-1.1,CO,5.7,1.0,H-cell,1000.0,0.0,1.0,20.0,0.114696240204091,0.6366197723675813,0.02356525843578533,0.4203234698773756,4.17791244,12.764484711878117,0.0,0.0,-5.02663022,76.5869082712687,0.512699999999999,0.0,0.0,0.0,0.0,0.0,0.0,0.0,27.99491462,1.0,0.0,2.0,0.0,-0.03751,-0.26,0.74,-6.106153846153846,76.4,7.67,1.97,1.245,1.0,1.0,0.0
https://doi.org/10.1016/j.nanoen.2023.108920, O-Cu2O,Cu2O,No,100.0,octahedron,0.0,367.06,632.71,1035.29,524.71,859.53,1176.47,0.0,100.0,0.0,carbon paper electrode,KCl,1.0,6.9,-1.1,C2H4,40.27,1.0,H-cell,1000.0,0.0,1.0,20.0,0.114696240204091,0.6366197723675813,0.02356525843578533,0.4203234698773756,4.17791244,12.764484711878117,0.0,0.0,-5.02663022,76.5869082712687,0.512699999999999,0.0,0.0,0.0,0.0,0.0,0.0,0.0,28.031300127999998,0.0,0.0,6.0,0.0,0.8022,-0.26,0.74,-6.106153846153846,76.4,7.67,1.97,1.245,1.0,1.0,0.0
https://doi.org/10.1016/j.nanoen.2023.108920, O-Cu2O,Cu2O,No,100.0,octahedron,0.0,367.06,632.71,1035.29,524.71,859.53,1176.47,2.94,97.06,0.0,carbon paper electrode,KCl,1.0,6.9,-1.1,H2,34.88,1.0,H-cell,1000.0,0.0,1.0,20.0,0.114696240204091,0.6366197723675813,0.02356525843578533,0.4203234698773756,4.17791244,12.764484711878117,0.0,0.0,-5.02663022,76.5869082712687,0.512699999999999,0.0,0.0,0.0,0.0,0.0,0.0,0.0,2.015650064,0.0,0.0,2.0,0.0,0.246,0.0,0.0,0.0,76.4,7.67,1.97,1.245,1.0,1.0,0.0
https://doi.org/10.1016/j.nanoen.2023.108920, O-Cu2O,Cu2O,No,100.0,octahedron,0.0,367.06,632.71,1035.29,524.71,859.53,1176.47,2.94,97.06,0.0,carbon paper electrode,KCl,1.0,6.9,-1.1,CO,3.32,1.0,H-cell,1000.0,0.0,1.0,20.0,0.114696240204091,0.6366197723675813,0.02356525843578533,0.4203234698773756,4.17791244,12.764484711878117,0.0,0.0,-5.02663022,76.5869082712687,0.512699999999999,0.0,0.0,0.0,0.0,0.0,0.0,0.0,27.99491462,1.0,0.0,2.0,0.0,-0.03751,-0.26,0.74,-6.106153846153846,76.4,7.67,1.97,1.245,1.0,1.0,0.0
https://doi.org/10.1016/j.nanoen.2023.108920, O-Cu2O,Cu2O,No,100.0,octahedron,0.0,367.06,632.71,1035.29,524.71,859.53,1176.47,2.94,97.06,0.0,carbon paper electrode,KCl,1.0,6.9,-1.1,CH4,1.33,1.0,H-cell,1000.0,0.0,1.0,20.0,0.114696240204091,0.6366197723675813,0.02356525843578533,0.4203234698773756,4.17791244,12.764484711878117,0.0,0.0,-5.02663022,76.5869082712687,0.512699999999999,0.0,0.0,0.0,0.0,0.0,0.0,0.0,16.031300127999998,0.0,0.0,5.0,1.0,0.6361,0.0,0.0,0.0,76.4,7.67,1.97,1.245,1.0,1.0,0.0
https://doi.org/10.1016/j.nanoen.2023.108920, O-Cu2O,Cu2O,No,100.0,octahedron,0.0,367.06,632.71,1035.29,524.71,859.53,1176.47,2.94,97.06,0.0,carbon paper electrode,KCl,1.0,6.9,-1.1,C2H4,40.2,1.0,H-cell,1000.0,0.0,1.0,20.0,0.114696240204091,0.6366197723675813,0.02356525843578533,0.4203234698773756,4.17791244,12.764484711878117,0.0,0.0,-5.02663022,76.5869082712687,0.512699999999999,0.0,0.0,0.0,0.0,0.0,0.0,0.0,28.031300127999998,0.0,0.0,6.0,0.0,0.8022,-0.26,0.74,-6.106153846153846,76.4,7.67,1.97,1.245,1.0,1.0,0.0
https://doi.org/10.1016/j.nanoen.2023.108920, O-Cu2O,Cu2O,No,100.0,octahedron,0.0,367.06,632.71,1035.29,524.71,859.53,1176.47,0.0,100.0,0.0,carbon paper electrode,KCl,1.0,6.9,-1.2,H2,56.04,1.0,H-cell,1000.0,0.0,1.0,20.0,0.114696240204091,0.6366197723675813,0.02356525843578533,0.4203234698773756,4.17791244,12.764484711878117,0.0,0.0,-5.02663022,76.5869082712687,0.512699999999999,0.0,0.0,0.0,0.0,0.0,0.0,0.0,2.015650064,0.0,0.0,2.0,0.0,0.246,0.0,0.0,0.0,76.4,7.67,1.97,1.245,1.0,1.0,0.0
https://doi.org/10.1016/j.nanoen.2023.108920, O-Cu2O,Cu2O,No,100.0,octahedron,0.0,367.06,632.71,1035.29,524.71,859.53,1176.47,0.0,100.0,0.0,carbon paper electrode,KCl,1.0,6.9,-1.2,CO,1.68,1.0,H-cell,1000.0,0.0,1.0,20.0,0.114696240204091,0.6366197723675813,0.02356525843578533,0.4203234698773756,4.17791244,12.764484711878117,0.0,0.0,-5.02663022,76.5869082712687,0.512699999999999,0.0,0.0,0.0,0.0,0.0,0.0,0.0,27.99491462,1.0,0.0,2.0,0.0,-0.03751,-0.26,0.74,-6.106153846153846,76.4,7.67,1.97,1.245,1.0,1.0,0.0
https://doi.org/10.1016/j.nanoen.2023.108920, O-Cu2O,Cu2O,No,100.0,octahedron,0.0,367.06,632.71,1035.29,524.71,859.53,1176.47,0.0,100.0,0.0,carbon paper electrode,KCl,1.0,6.9,-1.2,CH4,1.68,1.0,H-cell,1000.0,0.0,1.0,20.0,0.114696240204091,0.6366197723675813,0.02356525843578533,0.4203234698773756,4.17791244,12.764484711878117,0.0,0.0,-5.02663022,76.5869082712687,0.512699999999999,0.0,0.0,0.0,0.0,0.0,0.0,0.0,16.031300127999998,0.0,0.0,5.0,1.0,0.6361,0.0,0.0,0.0,76.4,7.67,1.97,1.245,1.0,1.0,0.0
https://doi.org/10.1016/j.nanoen.2023.108920, O-Cu2O,Cu2O,No,100.0,octahedron,0.0,367.06,632.71,1035.29,524.71,859.53,1176.47,0.0,100.0,0.0,carbon paper electrode,KCl,1.0,6.9,-1.2,C2H4,28.52,1.0,H-cell,1000.0,0.0,1.0,20.0,0.114696240204091,0.6366197723675813,0.02356525843578533,0.4203234698773756,4.17791244,12.764484711878117,0.0,0.0,-5.02663022,76.5869082712687,0.512699999999999,0.0,0.0,0.0,0.0,0.0,0.0,0.0,28.031300127999998,0.0,0.0,6.0,0.0,0.8022,-0.26,0.74,-6.106153846153846,76.4,7.67,1.97,1.245,1.0,1.0,0.0
https://doi.org/10.1016/j.nanoen.2023.108920, C-Cu2O,Cu2O,No,100.0,cubic,0.0,253.33,324.38,483.81,253.33,324.38,483.81,0.0,100.0,0.0,carbon paper electrode,KCl,1.0,6.9,-0.9,H2,65.44,1.0,H-cell,1000.0,0.0,1.0,20.0,0.034132037051672,0.3675525969478614,0.016257728601037004,0.11324643049034101,4.17791244,12.764484711878117,0.0,0.0,-5.02663022,76.5869082712687,0.512699999999999,0.0,0.0,0.0,0.0,0.0,0.0,0.0,2.015650064,0.0,0.0,2.0,0.0,0.246,0.0,0.0,0.0,76.4,7.67,1.97,1.245,1.0,1.0,0.0
https://doi.org/10.1016/j.nanoen.2023.108920, C-Cu2O,Cu2O,No,100.0,cubic,0.0,253.33,324.38,483.81,253.33,324.38,483.81,0.0,100.0,0.0,carbon paper electrode,KCl,1.0,6.9,-0.9,CO,9.06,1.0,H-cell,1000.0,0.0,1.0,20.0,0.034132037051672,0.3675525969478614,0.016257728601037004,0.11324643049034101,4.17791244,12.764484711878117,0.0,0.0,-5.02663022,76.5869082712687,0.512699999999999,0.0,0.0,0.0,0.0,0.0,0.0,0.0,27.99491462,1.0,0.0,2.0,0.0,-0.03751,-0.26,0.74,-6.106153846153846,76.4,7.67,1.97,1.245,1.0,1.0,0.0
https://doi.org/10.1016/j.nanoen.2023.108920, C-Cu2O,Cu2O,No,100.0,cubic,0.0,253.33,324.38,483.81,253.33,324.38,483.81,0.0,100.0,0.0,carbon paper electrode,KCl,1.0,6.9,-0.9,C2H4,19.8,1.0,H-cell,1000.0,0.0,1.0,20.0,0.034132037051672,0.3675525969478614,0.016257728601037004,0.11324643049034101,4.17791244,12.764484711878117,0.0,0.0,-5.02663022,76.5869082712687,0.512699999999999,0.0,0.0,0.0,0.0,0.0,0.0,0.0,28.031300127999998,0.0,0.0,6.0,0.0,0.8022,-0.26,0.74,-6.106153846153846,76.4,7.67,1.97,1.245,1.0,1.0,0.0
https://doi.org/10.1016/j.nanoen.2023.108920, C-Cu2O,Cu2O,No,100.0,cubic,0.0,253.33,324.38,483.81,253.33,324.38,483.81,0.0,100.0,0.0,carbon paper electrode,KCl,1.0,6.9,-1.0,H2,73.49,1.0,H-cell,1000.0,0.0,1.0,20.0,0.034132037051672,0.3675525969478614,0.016257728601037004,0.11324643049034101,4.17791244,12.764484711878117,0.0,0.0,-5.02663022,76.5869082712687,0.512699999999999,0.0,0.0,0.0,0.0,0.0,0.0,0.0,2.015650064,0.0,0.0,2.0,0.0,0.246,0.0,0.0,0.0,76.4,7.67,1.97,1.245,1.0,1.0,0.0
https://doi.org/10.1016/j.nanoen.2023.108920, C-Cu2O,Cu2O,No,100.0,cubic,0.0,253.33,324.38,483.81,253.33,324.38,483.81,0.0,100.0,0.0,carbon paper electrode,KCl,1.0,6.9,-1.0,CO,4.7,1.0,H-cell,1000.0,0.0,1.0,20.0,0.034132037051672,0.3675525969478614,0.016257728601037004,0.11324643049034101,4.17791244,12.764484711878117,0.0,0.0,-5.02663022,76.5869082712687,0.512699999999999,0.0,0.0,0.0,0.0,0.0,0.0,0.0,27.99491462,1.0,0.0,2.0,0.0,-0.03751,-0.26,0.74,-6.106153846153846,76.4,7.67,1.97,1.245,1.0,1.0,0.0
https://doi.org/10.1016/j.nanoen.2023.108920, C-Cu2O,Cu2O,No,100.0,cubic,0.0,253.33,324.38,483.81,253.33,324.38,483.81,0.0,100.0,0.0,carbon paper electrode,KCl,1.0,6.9,-1.0,C2H4,21.14,1.0,H-cell,1000.0,0.0,1.0,20.0,0.034132037051672,0.3675525969478614,0.016257728601037004,0.11324643049034101,4.17791244,12.764484711878117,0.0,0.0,-5.02663022,76.5869082712687,0.512699999999999,0.0,0.0,0.0,0.0,0.0,0.0,0.0,28.031300127999998,0.0,0.0,6.0,0.0,0.8022,-0.26,0.74,-6.106153846153846,76.4,7.67,1.97,1.245,1.0,1.0,0.0
https://doi.org/10.1016/j.nanoen.2023.108920, C-Cu2O,Cu2O,No,100.0,cubic,0.0,253.33,324.38,483.81,253.33,324.38,483.81,0.0,100.0,0.0,carbon paper electrode,KCl,1.0,6.9,-1.1,H2,61.07,1.0,H-cell,1000.0,0.0,1.0,20.0,0.034132037051672,0.3675525969478614,0.016257728601037004,0.11324643049034101,4.17791244,12.764484711878117,0.0,0.0,-5.02663022,76.5869082712687,0.512699999999999,0.0,0.0,0.0,0.0,0.0,0.0,0.0,2.015650064,0.0,0.0,2.0,0.0,0.246,0.0,0.0,0.0,76.4,7.67,1.97,1.245,1.0,1.0,0.0
https://doi.org/10.1016/j.nanoen.2023.108920, C-Cu2O,Cu2O,No,100.0,cubic,0.0,253.33,324.38,483.81,253.33,324.38,483.81,0.0,100.0,0.0,carbon paper electrode,KCl,1.0,6.9,-1.1,CO,2.35,1.0,H-cell,1000.0,0.0,1.0,20.0,0.034132037051672,0.3675525969478614,0.016257728601037004,0.11324643049034101,4.17791244,12.764484711878117,0.0,0.0,-5.02663022,76.5869082712687,0.512699999999999,0.0,0.0,0.0,0.0,0.0,0.0,0.0,27.99491462,1.0,0.0,2.0,0.0,-0.03751,-0.26,0.74,-6.106153846153846,76.4,7.67,1.97,1.245,1.0,1.0,0.0
https://doi.org/10.1016/j.nanoen.2023.108920, C-Cu2O,Cu2O,No,100.0,cubic,0.0,253.33,324.38,483.81,253.33,324.38,483.81,0.0,100.0,0.0,carbon paper electrode,KCl,1.0,6.9,-1.1,C2H4,32.89,1.0,H-cell,1000.0,0.0,1.0,20.0,0.034132037051672,0.3675525969478614,0.016257728601037004,0.11324643049034101,4.17791244,12.764484711878117,0.0,0.0,-5.02663022,76.5869082712687,0.512699999999999,0.0,0.0,0.0,0.0,0.0,0.0,0.0,28.031300127999998,0.0,0.0,6.0,0.0,0.8022,-0.26,0.74,-6.106153846153846,76.4,7.67,1.97,1.245,1.0,1.0,0.0
https://doi.org/10.1016/j.nanoen.2023.108920, C-Cu2O,Cu2O,No,100.0,cubic,0.0,253.33,324.38,483.81,253.33,324.38,483.81,31.03,68.97,0.0,carbon paper electrode,KCl,1.0,6.9,-1.1,H2,55.69,1.0,H-cell,1000.0,0.0,1.0,20.0,0.034132037051672,0.3675525969478614,0.016257728601037004,0.11324643049034101,4.17791244,12.764484711878117,0.0,0.0,-5.02663022,76.5869082712687,0.512699999999999,0.0,0.0,0.0,0.0,0.0,0.0,0.0,2.015650064,0.0,0.0,2.0,0.0,0.246,0.0,0.0,0.0,76.4,7.67,1.97,1.245,1.0,1.0,0.0
https://doi.org/10.1016/j.nanoen.2023.108920, C-Cu2O,Cu2O,No,100.0,cubic,0.0,253.33,324.38,483.81,253.33,324.38,483.81,31.03,68.97,0.0,carbon paper electrode,KCl,1.0,6.9,-1.1,CO,3.29,1.0,H-cell,1000.0,0.0,1.0,20.0,0.034132037051672,0.3675525969478614,0.016257728601037004,0.11324643049034101,4.17791244,12.764484711878117,0.0,0.0,-5.02663022,76.5869082712687,0.512699999999999,0.0,0.0,0.0,0.0,0.0,0.0,0.0,27.99491462,1.0,0.0,2.0,0.0,-0.03751,-0.26,0.74,-6.106153846153846,76.4,7.67,1.97,1.245,1.0,1.0,0.0
https://doi.org/10.1016/j.nanoen.2023.108920, C-Cu2O,Cu2O,No,100.0,cubic,0.0,253.33,324.38,483.81,253.33,324.38,483.81,31.03,68.97,0.0,carbon paper electrode,KCl,1.0,6.9,-1.1,CH4,2.92,1.0,H-cell,1000.0,0.0,1.0,20.0,0.034132037051672,0.3675525969478614,0.016257728601037004,0.11324643049034101,4.17791244,12.764484711878117,0.0,0.0,-5.02663022,76.5869082712687,0.512699999999999,0.0,0.0,0.0,0.0,0.0,0.0,0.0,16.031300127999998,0.0,0.0,5.0,1.0,0.6361,0.0,0.0,0.0,76.4,7.67,1.97,1.245,1.0,1.0,0.0
https://doi.org/10.1016/j.nanoen.2023.108920, C-Cu2O,Cu2O,No,100.0,cubic,0.0,253.33,324.38,483.81,253.33,324.38,483.81,31.03,68.97,0.0,carbon paper electrode,KCl,1.0,6.9,-1.1,C2H4,26.31,1.0,H-cell,1000.0,0.0,1.0,20.0,0.034132037051672,0.3675525969478614,0.016257728601037004,0.11324643049034101,4.17791244,12.764484711878117,0.0,0.0,-5.02663022,76.5869082712687,0.512699999999999,0.0,0.0,0.0,0.0,0.0,0.0,0.0,28.031300127999998,0.0,0.0,6.0,0.0,0.8022,-0.26,0.74,-6.106153846153846,76.4,7.67,1.97,1.245,1.0,1.0,0.0
https://doi.org/10.1016/j.nanoen.2023.108920, C-Cu2O,Cu2O,No,100.0,cubic,0.0,253.33,324.38,483.81,253.33,324.38,483.81,0.0,100.0,0.0,carbon paper electrode,KCl,1.0,6.9,-1.2,H2,63.09,1.0,H-cell,1000.0,0.0,1.0,20.0,0.034132037051672,0.3675525969478614,0.016257728601037004,0.11324643049034101,4.17791244,12.764484711878117,0.0,0.0,-5.02663022,76.5869082712687,0.512699999999999,0.0,0.0,0.0,0.0,0.0,0.0,0.0,2.015650064,0.0,0.0,2.0,0.0,0.246,0.0,0.0,0.0,76.4,7.67,1.97,1.245,1.0,1.0,0.0
https://doi.org/10.1016/j.nanoen.2023.108920, C-Cu2O,Cu2O,No,100.0,cubic,0.0,253.33,324.38,483.81,253.33,324.38,483.81,0.0,100.0,0.0,carbon paper electrode,KCl,1.0,6.9,-1.2,CO,5.03,1.0,H-cell,1000.0,0.0,1.0,20.0,0.034132037051672,0.3675525969478614,0.016257728601037004,0.11324643049034101,4.17791244,12.764484711878117,0.0,0.0,-5.02663022,76.5869082712687,0.512699999999999,0.0,0.0,0.0,0.0,0.0,0.0,0.0,27.99491462,1.0,0.0,2.0,0.0,-0.03751,-0.26,0.74,-6.106153846153846,76.4,7.67,1.97,1.245,1.0,1.0,0.0
https://doi.org/10.1016/j.nanoen.2023.108920, C-Cu2O,Cu2O,No,100.0,cubic,0.0,253.33,324.38,483.81,253.33,324.38,483.81,0.0,100.0,0.0,carbon paper electrode,KCl,1.0,6.9,-1.2,C2H4,25.5,1.0,H-cell,1000.0,0.0,1.0,20.0,0.034132037051672,0.3675525969478614,0.016257728601037004,0.11324643049034101,4.17791244,12.764484711878117,0.0,0.0,-5.02663022,76.5869082712687,0.512699999999999,0.0,0.0,0.0,0.0,0.0,0.0,0.0,28.031300127999998,0.0,0.0,6.0,0.0,0.8022,-0.26,0.74,-6.106153846153846,76.4,7.67,1.97,1.245,1.0,1.0,0.0
https://doi.org/10.1016/j.apsusc.2024.159978,SPNC,Cu2O,Cu(OH)2,77.97,sphere,3.6,75.0,144.0,220.0,75.0,144.0,220.0,0.0,87.62,12.38,carbon paper electrode,KHCO3,0.5,8.4,-1.6,CO,10.42,2.0,H-cell,139.5,0.0,1.0,20.0,0.0015634575663561107,1.0,0.00022089323345553228,0.005575279762570686,4.17791244,12.764484711878117,0.0,0.0,-5.02663022,76.5869082712687,0.512699999999999,2.1667273,8.701897716280333,0.9999901,0.097853067499997,-5.204359017,87.01897716280334,0.0,27.99491462,1.0,0.0,2.0,0.0,-0.03751,-0.26,0.74,-6.106153846153846,44.5,4.353,1.118,2.193,1.0,1.0,0.0
https://doi.org/10.1016/j.apsusc.2024.159978,SPNC,Cu2O,Cu(OH)2,77.97,sphere,3.6,75.0,144.0,220.0,75.0,144.0,220.0,0.0,87.62,12.38,carbon paper electrode,KHCO3,0.5,8.4,-1.6,CH4,18.18,2.0,H-cell,139.5,0.0,1.0,20.0,0.0015634575663561107,1.0,0.00022089323345553228,0.005575279762570686,4.17791244,12.764484711878117,0.0,0.0,-5.02663022,76.5869082712687,0.512699999999999,2.1667273,8.701897716280333,0.9999901,0.097853067499997,-5.204359017,87.01897716280334,0.0,16.031300127999998,0.0,0.0,5.0,1.0,0.6361,0.0,0.0,0.0,44.5,4.353,1.118,2.193,1.0,1.0,0.0
https://doi.org/10.1016/j.apsusc.2024.159978,SPNC,Cu2O,Cu(OH)2,77.97,sphere,3.6,75.0,144.0,220.0,75.0,144.0,220.0,0.0,87.62,12.38,carbon paper electrode,KHCO3,0.5,8.4,-1.6,C2H4,28.22,2.0,H-cell,139.5,0.0,1.0,20.0,0.0015634575663561107,1.0,0.00022089323345553228,0.005575279762570686,4.17791244,12.764484711878117,0.0,0.0,-5.02663022,76.5869082712687,0.512699999999999,2.1667273,8.701897716280333,0.9999901,0.097853067499997,-5.204359017,87.01897716280334,0.0,28.031300127999998,0.0,0.0,6.0,0.0,0.8022,-0.26,0.74,-6.106153846153846,44.5,4.353,1.118,2.193,1.0,1.0,0.0
https://doi.org/10.1016/j.apsusc.2024.159978,SPNC,Cu2O,Cu(OH)2,77.97,sphere,3.6,75.0,144.0,220.0,75.0,144.0,220.0,0.0,87.62,12.38,carbon paper electrode,KHCO3,0.5,8.4,-1.5,CO,6.63,2.0,H-cell,139.5,0.0,1.0,20.0,0.0015634575663561107,1.0,0.00022089323345553228,0.005575279762570686,4.17791244,12.764484711878117,0.0,0.0,-5.02663022,76.5869082712687,0.512699999999999,2.1667273,8.701897716280333,0.9999901,0.097853067499997,-5.204359017,87.01897716280334,0.0,27.99491462,1.0,0.0,2.0,0.0,-0.03751,-0.26,0.74,-6.106153846153846,44.5,4.353,1.118,2.193,1.0,1.0,0.0
https://doi.org/10.1016/j.apsusc.2024.159978,SPNC,Cu2O,Cu(OH)2,77.97,sphere,3.6,75.0,144.0,220.0,75.0,144.0,220.0,0.0,87.62,12.38,carbon paper electrode,KHCO3,0.5,8.4,-1.5,CH4,13.26,2.0,H-cell,139.5,0.0,1.0,20.0,0.0015634575663561107,1.0,0.00022089323345553228,0.005575279762570686,4.17791244,12.764484711878117,0.0,0.0,-5.02663022,76.5869082712687,0.512699999999999,2.1667273,8.701897716280333,0.9999901,0.097853067499997,-5.204359017,87.01897716280334,0.0,16.031300127999998,0.0,0.0,5.0,1.0,0.6361,0.0,0.0,0.0,44.5,4.353,1.118,2.193,1.0,1.0,0.0
https://doi.org/10.1016/j.apsusc.2024.159978,SPNC,Cu2O,Cu(OH)2,77.97,sphere,3.6,75.0,144.0,220.0,75.0,144.0,220.0,0.0,87.62,12.38,carbon paper electrode,KHCO3,0.5,8.4,-1.5,C2H4,24.24,2.0,H-cell,139.5,0.0,1.0,20.0,0.0015634575663561107,1.0,0.00022089323345553228,0.005575279762570686,4.17791244,12.764484711878117,0.0,0.0,-5.02663022,76.5869082712687,0.512699999999999,2.1667273,8.701897716280333,0.9999901,0.097853067499997,-5.204359017,87.01897716280334,0.0,28.031300127999998,0.0,0.0,6.0,0.0,0.8022,-0.26,0.74,-6.106153846153846,44.5,4.353,1.118,2.193,1.0,1.0,0.0
https://doi.org/10.1016/j.apsusc.2024.159978,SPNC,Cu2O,Cu(OH)2,77.97,sphere,3.6,75.0,144.0,220.0,75.0,144.0,220.0,0.0,87.62,12.38,carbon paper electrode,KHCO3,0.5,8.4,-1.4,CO,8.52,2.0,H-cell,139.5,0.0,1.0,20.0,0.0015634575663561107,1.0,0.00022089323345553228,0.005575279762570686,4.17791244,12.764484711878117,0.0,0.0,-5.02663022,76.5869082712687,0.512699999999999,2.1667273,8.701897716280333,0.9999901,0.097853067499997,-5.204359017,87.01897716280334,0.0,27.99491462,1.0,0.0,2.0,0.0,-0.03751,-0.26,0.74,-6.106153846153846,44.5,4.353,1.118,2.193,1.0,1.0,0.0
