Repository: vovamirosh/-CO2RR-Beyond-Green-AI

File: Datasets/raw_dataset.csv (part 9 of 43)
,Number,Autor,Publication,Title,Journal,IF,DOI,"Stability, hour",Key Product,Article name,Formula,Compound_1,Compound_2,"Cat./Support ratio, % (at)",Morphology (TEM/SEM),"Pore size, nm",width min (nm),width aver (nm),width max (nm),length min (nm),length aver (nm),length max (nm),"Cu, % (at.)","Cu+, % (at.)","Cu(2+), % (at.)",Base,electrolyte,"conc, M",pH,RHE vs V,Product,"FE, %","Time, h",Type of reactor,"Loading, μg/cm2","Add_carbon, %","Surface area of electrode, cm2","Flow rate CO2, ml/min","Volume, cm3"
520,29,"Fan, Longlong and Geng, Qinghong and Ma, Lian and Wang, Chengming and Li, Jun-Xuan and Zhu, Wei and Shao, Ruiwen and Li, Wei and Feng, Xiao and Yamauchi, Yusuke and Li, Cuiling and Jiang, Lei",2023,Evoking C2+ production from electrochemical CO2 reduction by the steric confinement effect of ordered porous Cu2O,Chemical Science,,https://doi.org/10.1039/D3SC04840C,24.0,C2H4,3DOP Cu2OCO,Cu0.6807O0.3193,Cu2O,CuO,69.49,porrous cuboctahedron,217.5,3090.91,3372.73,4000.0,3090.91,3372.73,4000.0,0.0,82.0,18.0,gasdiffusion electrode,KOH,1.0,14.0,-2.06,CH3COOH,8.1,1.0,Flow cell,300.0,,,40.0,
521,29,"Fan, Longlong and Geng, Qinghong and Ma, Lian and Wang, Chengming and Li, Jun-Xuan and Zhu, Wei and Shao, Ruiwen and Li, Wei and Feng, Xiao and Yamauchi, Yusuke and Li, Cuiling and Jiang, Lei",2023,Evoking C2+ production from electrochemical CO2 reduction by the steric confinement effect of ordered porous Cu2O,Chemical Science,,https://doi.org/10.1039/D3SC04840C,24.0,C2H4,3DOP Cu2OCO,Cu0.6807O0.3193,Cu2O,CuO,69.49,porrous cuboctahedron,217.5,3090.91,3372.73,4000.0,3090.91,3372.73,4000.0,0.0,82.0,18.0,gasdiffusion electrode,KOH,1.0,14.0,-2.06,C2H4,28.0,1.0,Flow cell,300.0,,,40.0,
522,29,"Fan, Longlong and Geng, Qinghong and Ma, Lian and Wang, Chengming and Li, Jun-Xuan and Zhu, Wei and Shao, Ruiwen and Li, Wei and Feng, Xiao and Yamauchi, Yusuke and Li, Cuiling and Jiang, Lei",2023,Evoking C2+ production from electrochemical CO2 reduction by the steric confinement effect of ordered porous Cu2O,Chemical Science,,https://doi.org/10.1039/D3SC04840C,24.0,C2H4,3DOP Cu2OCO,Cu0.6807O0.3193,Cu2O,CuO,69.49,porrous cuboctahedron,217.5,3090.91,3372.73,4000.0,3090.91,3372.73,4000.0,0.0,82.0,18.0,gasdiffusion electrode,KOH,1.0,14.0,-2.06,C2H5OH,21.6,1.0,Flow cell,300.0,,,40.0,
523,29,"Fan, Longlong and Geng, Qinghong and Ma, Lian and Wang, Chengming and Li, Jun-Xuan and Zhu, Wei and Shao, Ruiwen and Li, Wei and Feng, Xiao and Yamauchi, Yusuke and Li, Cuiling and Jiang, Lei",2023,Evoking C2+ production from electrochemical CO2 reduction by the steric confinement effect of ordered porous Cu2O,Chemical Science,,https://doi.org/10.1039/D3SC04840C,24.0,C2H4,3DOP Cu2OCO,Cu0.6807O0.3193,Cu2O,CuO,69.49,porrous cuboctahedron,217.5,3090.91,3372.73,4000.0,3090.91,3372.73,4000.0,0.0,82.0,18.0,gasdiffusion electrode,KOH,1.0,14.0,-2.06,C3H7OH,2.4,1.0,Flow cell,300.0,,,40.0,
524,29,"Fan, Longlong and Geng, Qinghong and Ma, Lian and Wang, Chengming and Li, Jun-Xuan and Zhu, Wei and Shao, Ruiwen and Li, Wei and Feng, Xiao and Yamauchi, Yusuke and Li, Cuiling and Jiang, Lei",2023,Evoking C2+ production from electrochemical CO2 reduction by the steric confinement effect of ordered porous Cu2O,Chemical Science,,https://doi.org/10.1039/D3SC04840C,24.0,C2H4,3DOP Cu2OCO,Cu0.6807O0.3193,Cu2O,CuO,69.49,porrous cuboctahedron,217.5,3090.91,3372.73,4000.0,3090.91,3372.73,4000.0,0.0,82.0,18.0,gasdiffusion electrode,KOH,1.0,14.0,-2.56,H2,5.0,1.0,Flow cell,300.0,,,40.0,
525,29,"Fan, Longlong and Geng, Qinghong and Ma, Lian and Wang, Chengming and Li, Jun-Xuan and Zhu, Wei and Shao, Ruiwen and Li, Wei and Feng, Xiao and Yamauchi, Yusuke and Li, Cuiling and Jiang, Lei",2023,Evoking C2+ production from electrochemical CO2 reduction by the steric confinement effect of ordered porous Cu2O,Chemical Science,,https://doi.org/10.1039/D3SC04840C,24.0,C2H4,3DOP Cu2OCO,Cu0.6807O0.3193,Cu2O,CuO,69.49,porrous cuboctahedron,217.5,3090.91,3372.73,4000.0,3090.91,3372.73,4000.0,0.0,82.0,18.0,gasdiffusion electrode,KOH,1.0,14.0,-2.56,CO,13.5,1.0,Flow cell,300.0,,,40.0,
526,29,"Fan, Longlong and Geng, Qinghong and Ma, Lian and Wang, Chengming and Li, Jun-Xuan and Zhu, Wei and Shao, Ruiwen and Li, Wei and Feng, Xiao and Yamauchi, Yusuke and Li, Cuiling and Jiang, Lei",2023,Evoking C2+ production from electrochemical CO2 reduction by the steric confinement effect of ordered porous Cu2O,Chemical Science,,https://doi.org/10.1039/D3SC04840C,24.0,C2H4,3DOP Cu2OCO,Cu0.6807O0.3193,Cu2O,CuO,69.49,porrous cuboctahedron,217.5,3090.91,3372.73,4000.0,3090.91,3372.73,4000.0,0.0,82.0,18.0,gasdiffusion electrode,KOH,1.0,14.0,-2.56,CH4,0.7,1.0,Flow cell,300.0,,,40.0,
527,29,"Fan, Longlong and Geng, Qinghong and Ma, Lian and Wang, Chengming and Li, Jun-Xuan and Zhu, Wei and Shao, Ruiwen and Li, Wei and Feng, Xiao and Yamauchi, Yusuke and Li, Cuiling and Jiang, Lei",2023,Evoking C2+ production from electrochemical CO2 reduction by the steric confinement effect of ordered porous Cu2O,Chemical Science,,https://doi.org/10.1039/D3SC04840C,24.0,C2H4,3DOP Cu2OCO,Cu0.6807O0.3193,Cu2O,CuO,69.49,porrous cuboctahedron,217.5,3090.91,3372.73,4000.0,3090.91,3372.73,4000.0,0.0,82.0,18.0,gasdiffusion electrode,KOH,1.0,14.0,-2.56,HCOOH,2.6,1.0,Flow cell,300.0,,,40.0,
528,29,"Fan, Longlong and Geng, Qinghong and Ma, Lian and Wang, Chengming and Li, Jun-Xuan and Zhu, Wei and Shao, Ruiwen and Li, Wei and Feng, Xiao and Yamauchi, Yusuke and Li, Cuiling and Jiang, Lei",2023,Evoking C2+ production from electrochemical CO2 reduction by the steric confinement effect of ordered porous Cu2O,Chemical Science,,https://doi.org/10.1039/D3SC04840C,24.0,C2H4,3DOP Cu2OCO,Cu0.6807O0.3193,Cu2O,CuO,69.49,porrous cuboctahedron,217.5,3090.91,3372.73,4000.0,3090.91,3372.73,4000.0,0.0,82.0,18.0,gasdiffusion electrode,KOH,1.0,14.0,-2.56,CH3COOH,7.1,1.0,Flow cell,300.0,,,40.0,
529,29,"Fan, Longlong and Geng, Qinghong and Ma, Lian and Wang, Chengming and Li, Jun-Xuan and Zhu, Wei and Shao, Ruiwen and Li, Wei and Feng, Xiao and Yamauchi, Yusuke and Li, Cuiling and Jiang, Lei",2023,Evoking C2+ production from electrochemical CO2 reduction by the steric confinement effect of ordered porous Cu2O,Chemical Science,,https://doi.org/10.1039/D3SC04840C,24.0,C2H4,3DOP Cu2OCO,Cu0.6807O0.3193,Cu2O,CuO,69.49,porrous cuboctahedron,217.5,3090.91,3372.73,4000.0,3090.91,3372.73,4000.0,0.0,82.0,18.0,gasdiffusion electrode,KOH,1.0,14.0,-2.56,C2H4,52.3,1.0,Flow cell,300.0,,,40.0,
530,29,"Fan, Longlong and Geng, Qinghong and Ma, Lian and Wang, Chengming and Li, Jun-Xuan and Zhu, Wei and Shao, Ruiwen and Li, Wei and Feng, Xiao and Yamauchi, Yusuke and Li, Cuiling and Jiang, Lei",2023,Evoking C2+ production from electrochemical CO2 reduction by the steric confinement effect of ordered porous Cu2O,Chemical Science,,https://doi.org/10.1039/D3SC04840C,24.0,C2H4,3DOP Cu2OCO,Cu0.6807O0.3193,Cu2O,CuO,69.49,porrous cuboctahedron,217.5,3090.91,3372.73,4000.0,3090.91,3372.73,4000.0,0.0,82.0,18.0,gasdiffusion electrode,KOH,1.0,14.0,-2.56,C2H5OH,15.3,1.0,Flow cell,300.0,,,40.0,
531,29,"Fan, Longlong and Geng, Qinghong and Ma, Lian and Wang, Chengming and Li, Jun-Xuan and Zhu, Wei and Shao, Ruiwen and Li, Wei and Feng, Xiao and Yamauchi, Yusuke and Li, Cuiling and Jiang, Lei",2023,Evoking C2+ production from electrochemical CO2 reduction by the steric confinement effect of ordered porous Cu2O,Chemical Science,,https://doi.org/10.1039/D3SC04840C,24.0,C2H4,3DOP Cu2OCO,Cu0.6807O0.3193,Cu2O,CuO,69.49,porrous cuboctahedron,217.5,3090.91,3372.73,4000.0,3090.91,3372.73,4000.0,0.0,82.0,18.0,gasdiffusion electrode,KOH,1.0,14.0,-2.56,C3H7OH,2.7,1.0,Flow cell,300.0,,,40.0,
532,29,"Fan, Longlong and Geng, Qinghong and Ma, Lian and Wang, Chengming and Li, Jun-Xuan and Zhu, Wei and Shao, Ruiwen and Li, Wei and Feng, Xiao and Yamauchi, Yusuke and Li, Cuiling and Jiang, Lei",2023,Evoking C2+ production from electrochemical CO2 reduction by the steric confinement effect of ordered porous Cu2O,Chemical Science,,https://doi.org/10.1039/D3SC04840C,24.0,C2H4,3DOP Cu2OCO,Cu0.6807O0.3193,Cu2O,CuO,69.49,porrous cuboctahedron,217.5,3090.91,3372.73,4000.0,3090.91,3372.73,4000.0,0.0,82.0,18.0,gasdiffusion electrode,KOH,1.0,14.0,-3.06,H2,3.8,1.0,Flow cell,300.0,,,40.0,
533,29,"Fan, Longlong and Geng, Qinghong and Ma, Lian and Wang, Chengming and Li, Jun-Xuan and Zhu, Wei and Shao, Ruiwen and Li, Wei and Feng, Xiao and Yamauchi, Yusuke and Li, Cuiling and Jiang, Lei",2023,Evoking C2+ production from electrochemical CO2 reduction by the steric confinement effect of ordered porous Cu2O,Chemical Science,,https://doi.org/10.1039/D3SC04840C,24.0,C2H4,3DOP Cu2OCO,Cu0.6807O0.3193,Cu2O,CuO,69.49,porrous cuboctahedron,217.5,3090.91,3372.73,4000.0,3090.91,3372.73,4000.0,0.0,82.0,18.0,gasdiffusion electrode,KOH,1.0,14.0,-3.06,CO,17.6,1.0,Flow cell,300.0,,,40.0,
534,29,"Fan, Longlong and Geng, Qinghong and Ma, Lian and Wang, Chengming and Li, Jun-Xuan and Zhu, Wei and Shao, Ruiwen and Li, Wei and Feng, Xiao and Yamauchi, Yusuke and Li, Cuiling and Jiang, Lei",2023,Evoking C2+ production from electrochemical CO2 reduction by the steric confinement effect of ordered porous Cu2O,Chemical Science,,https://doi.org/10.1039/D3SC04840C,24.0,C2H4,3DOP Cu2OCO,Cu0.6807O0.3193,Cu2O,CuO,69.49,porrous cuboctahedron,217.5,3090.91,3372.73,4000.0,3090.91,3372.73,4000.0,0.0,82.0,18.0,gasdiffusion electrode,KOH,1.0,14.0,-3.06,CH4,0.2,1.0,Flow cell,300.0,,,40.0,
535,29,"Fan, Longlong and Geng, Qinghong and Ma, Lian and Wang, Chengming and Li, Jun-Xuan and Zhu, Wei and Shao, Ruiwen and Li, Wei and Feng, Xiao and Yamauchi, Yusuke and Li, Cuiling and Jiang, Lei",2023,Evoking C2+ production from electrochemical CO2 reduction by the steric confinement effect of ordered porous Cu2O,Chemical Science,,https://doi.org/10.1039/D3SC04840C,24.0,C2H4,3DOP Cu2OCO,Cu0.6807O0.3193,Cu2O,CuO,69.49,porrous cuboctahedron,217.5,3090.91,3372.73,4000.0,3090.91,3372.73,4000.0,0.0,82.0,18.0,gasdiffusion electrode,KOH,1.0,14.0,-3.06,HCOOH,2.3,1.0,Flow cell,300.0,,,40.0,
536,29,"Fan, Longlong and Geng, Qinghong and Ma, Lian and Wang, Chengming and Li, Jun-Xuan and Zhu, Wei and Shao, Ruiwen and Li, Wei and Feng, Xiao and Yamauchi, Yusuke and Li, Cuiling and Jiang, Lei",2023,Evoking C2+ production from electrochemical CO2 reduction by the steric confinement effect of ordered porous Cu2O,Chemical Science,,https://doi.org/10.1039/D3SC04840C,24.0,C2H4,3DOP Cu2OCO,Cu0.6807O0.3193,Cu2O,CuO,69.49,porrous cuboctahedron,217.5,3090.91,3372.73,4000.0,3090.91,3372.73,4000.0,0.0,82.0,18.0,gasdiffusion electrode,KOH,1.0,14.0,-3.06,CH3COOH,9.8,1.0,Flow cell,300.0,,,40.0,
537,29,"Fan, Longlong and Geng, Qinghong and Ma, Lian and Wang, Chengming and Li, Jun-Xuan and Zhu, Wei and Shao, Ruiwen and Li, Wei and Feng, Xiao and Yamauchi, Yusuke and Li, Cuiling and Jiang, Lei",2023,Evoking C2+ production from electrochemical CO2 reduction by the steric confinement effect of ordered porous Cu2O,Chemical Science,,https://doi.org/10.1039/D3SC04840C,24.0,C2H4,3DOP Cu2OCO,Cu0.6807O0.3193,Cu2O,CuO,69.49,porrous cuboctahedron,217.5,3090.91,3372.73,4000.0,3090.91,3372.73,4000.0,0.0,82.0,18.0,gasdiffusion electrode,KOH,1.0,14.0,-3.06,C2H4,58.2,1.0,Flow cell,300.0,,,40.0,
538,29,"Fan, Longlong and Geng, Qinghong and Ma, Lian and Wang, Chengming and Li, Jun-Xuan and Zhu, Wei and Shao, Ruiwen and Li, Wei and Feng, Xiao and Yamauchi, Yusuke and Li, Cuiling and Jiang, Lei",2023,Evoking C2+ production from electrochemical CO2 reduction by the steric confinement effect of ordered porous Cu2O,Chemical Science,,https://doi.org/10.1039/D3SC04840C,24.0,C2H4,3DOP Cu2OCO,Cu0.6807O0.3193,Cu2O,CuO,69.49,porrous cuboctahedron,217.5,3090.91,3372.73,4000.0,3090.91,3372.73,4000.0,0.0,82.0,18.0,gasdiffusion electrode,KOH,1.0,14.0,-3.06,C2H5OH,12.2,1.0,Flow cell,300.0,,,40.0,
539,29,"Fan, Longlong and Geng, Qinghong and Ma, Lian and Wang, Chengming and Li, Jun-Xuan and Zhu, Wei and Shao, Ruiwen and Li, Wei and Feng, Xiao and Yamauchi, Yusuke and Li, Cuiling and Jiang, Lei",2023,Evoking C2+ production from electrochemical CO2 reduction by the steric confinement effect of ordered porous Cu2O,Chemical Science,,https://doi.org/10.1039/D3SC04840C,24.0,C2H4,3DOP Cu2OCO,Cu0.6807O0.3193,Cu2O,CuO,69.49,porrous cuboctahedron,217.5,3090.91,3372.73,4000.0,3090.91,3372.73,4000.0,0.0,82.0,18.0,gasdiffusion electrode,KOH,1.0,14.0,-3.06,C3H7OH,0.8,1.0,Flow cell,300.0,,,40.0,
540,29,"Fan, Longlong and Geng, Qinghong and Ma, Lian and Wang, Chengming and Li, Jun-Xuan and Zhu, Wei and Shao, Ruiwen and Li, Wei and Feng, Xiao and Yamauchi, Yusuke and Li, Cuiling and Jiang, Lei",2023,Evoking C2+ production from electrochemical CO2 reduction by the steric confinement effect of ordered porous Cu2O,Chemical Science,,https://doi.org/10.1039/D3SC04840C,24.0,C2H4,3DOP Cu2OCO,Cu0.6807O0.3193,Cu2O,CuO,69.49,porrous cuboctahedron,217.5,3090.91,3372.73,4000.0,3090.91,3372.73,4000.0,0.0,82.0,18.0,gasdiffusion electrode,KOH,1.0,14.0,-3.56,H2,3.7,1.0,Flow cell,300.0,,,40.0,
541,29,"Fan, Longlong and Geng, Qinghong and Ma, Lian and Wang, Chengming and Li, Jun-Xuan and Zhu, Wei and Shao, Ruiwen and Li, Wei and Feng, Xiao and Yamauchi, Yusuke and Li, Cuiling and Jiang, Lei",2023,Evoking C2+ production from electrochemical CO2 reduction by the steric confinement effect of ordered porous Cu2O,Chemical Science,,https://doi.org/10.1039/D3SC04840C,24.0,C2H4,3DOP Cu2OCO,Cu0.6807O0.3193,Cu2O,CuO,69.49,porrous cuboctahedron,217.5,3090.91,3372.73,4000.0,3090.91,3372.73,4000.0,0.0,82.0,18.0,gasdiffusion electrode,KOH,1.0,14.0,-3.56,CO,14.1,1.0,Flow cell,300.0,,,40.0,
542,29,"Fan, Longlong and Geng, Qinghong and Ma, Lian and Wang, Chengming and Li, Jun-Xuan and Zhu, Wei and Shao, Ruiwen and Li, Wei and Feng, Xiao and Yamauchi, Yusuke and Li, Cuiling and Jiang, Lei",2023,Evoking C2+ production from electrochemical CO2 reduction by the steric confinement effect of ordered porous Cu2O,Chemical Science,,https://doi.org/10.1039/D3SC04840C,24.0,C2H4,3DOP Cu2OCO,Cu0.6807O0.3193,Cu2O,CuO,69.49,porrous cuboctahedron,217.5,3090.91,3372.73,4000.0,3090.91,3372.73,4000.0,0.0,82.0,18.0,gasdiffusion electrode,KOH,1.0,14.0,-3.56,CH4,0.3,1.0,Flow cell,300.0,,,40.0,
543,29,"Fan, Longlong and Geng, Qinghong and Ma, Lian and Wang, Chengming and Li, Jun-Xuan and Zhu, Wei and Shao, Ruiwen and Li, Wei and Feng, Xiao and Yamauchi, Yusuke and Li, Cuiling and Jiang, Lei",2023,Evoking C2+ production from electrochemical CO2 reduction by the steric confinement effect of ordered porous Cu2O,Chemical Science,,https://doi.org/10.1039/D3SC04840C,24.0,C2H4,3DOP Cu2OCO,Cu0.6807O0.3193,Cu2O,CuO,69.49,porrous cuboctahedron,217.5,3090.91,3372.73,4000.0,3090.91,3372.73,4000.0,0.0,82.0,18.0,gasdiffusion electrode,KOH,1.0,14.0,-3.56,HCOOH,1.7,1.0,Flow cell,300.0,,,40.0,
544,29,"Fan, Longlong and Geng, Qinghong and Ma, Lian and Wang, Chengming and Li, Jun-Xuan and Zhu, Wei and Shao, Ruiwen and Li, Wei and Feng, Xiao and Yamauchi, Yusuke and Li, Cuiling and Jiang, Lei",2023,Evoking C2+ production from electrochemical CO2 reduction by the steric confinement effect of ordered porous Cu2O,Chemical Science,,https://doi.org/10.1039/D3SC04840C,24.0,C2H4,3DOP Cu2OCO,Cu0.6807O0.3193,Cu2O,CuO,69.49,porrous cuboctahedron,217.5,3090.91,3372.73,4000.0,3090.91,3372.73,4000.0,0.0,82.0,18.0,gasdiffusion electrode,KOH,1.0,14.0,-3.56,CH3COOH,6.0,1.0,Flow cell,300.0,,,40.0,
545,29,"Fan, Longlong and Geng, Qinghong and Ma, Lian and Wang, Chengming and Li, Jun-Xuan and Zhu, Wei and Shao, Ruiwen and Li, Wei and Feng, Xiao and Yamauchi, Yusuke and Li, Cuiling and Jiang, Lei",2023,Evoking C2+ production from electrochemical CO2 reduction by the steric confinement effect of ordered porous Cu2O,Chemical Science,,https://doi.org/10.1039/D3SC04840C,24.0,C2H4,3DOP Cu2OCO,Cu0.6807O0.3193,Cu2O,CuO,69.49,porrous cuboctahedron,217.5,3090.91,3372.73,4000.0,3090.91,3372.73,4000.0,0.0,82.0,18.0,gasdiffusion electrode,KOH,1.0,14.0,-3.56,C2H4,61.3,1.0,Flow cell,300.0,,,40.0,
546,29,"Fan, Longlong and Geng, Qinghong and Ma, Lian and Wang, Chengming and Li, Jun-Xuan and Zhu, Wei and Shao, Ruiwen and Li, Wei and Feng, Xiao and Yamauchi, Yusuke and Li, Cuiling and Jiang, Lei",2023,Evoking C2+ production from electrochemical CO2 reduction by the steric confinement effect of ordered porous Cu2O,Chemical Science,,https://doi.org/10.1039/D3SC04840C,24.0,C2H4,3DOP Cu2OCO,Cu0.6807O0.3193,Cu2O,CuO,69.49,porrous cuboctahedron,217.5,3090.91,3372.73,4000.0,3090.91,3372.73,4000.0,0.0,82.0,18.0,gasdiffusion electrode,KOH,1.0,14.0,-3.56,C2H5OH,14.9,1.0,Flow cell,300.0,,,40.0,
547,29,"Fan, Longlong and Geng, Qinghong and Ma, Lian and Wang, Chengming and Li, Jun-Xuan and Zhu, Wei and Shao, Ruiwen and Li, Wei and Feng, Xiao and Yamauchi, Yusuke and Li, Cuiling and Jiang, Lei",2023,Evoking C2+ production from electrochemical CO2 reduction by the steric confinement effect of ordered porous Cu2O,Chemical Science,,https://doi.org/10.1039/D3SC04840C,24.0,C2H4,3DOP Cu2OCO,Cu0.6807O0.3193,Cu2O,CuO,69.49,porrous cuboctahedron,217.5,3090.91,3372.73,4000.0,3090.91,3372.73,4000.0,0.0,82.0,18.0,gasdiffusion electrode,KOH,1.0,14.0,-3.56,C3H7OH,1.8,1.0,Flow cell,300.0,,,40.0,
548,29,"Fan, Longlong and Geng, Qinghong and Ma, Lian and Wang, Chengming and Li, Jun-Xuan and Zhu, Wei and Shao, Ruiwen and Li, Wei and Feng, Xiao and Yamauchi, Yusuke and Li, Cuiling and Jiang, Lei",2023,Evoking C2+ production from electrochemical CO2 reduction by the steric confinement effect of ordered porous Cu2O,Chemical Science,,https://doi.org/10.1039/D3SC04840C,24.0,C2H4,3DOP Cu2OCO,Cu0.6807O0.3193,Cu2O,CuO,69.49,porrous cuboctahedron,217.5,3090.91,3372.73,4000.0,3090.91,3372.73,4000.0,0.0,82.0,18.0,gasdiffusion electrode,KOH,1.0,14.0,-4.06,H2,10.7,1.0,Flow cell,300.0,,,40.0,
549,29,"Fan, Longlong and Geng, Qinghong and Ma, Lian and Wang, Chengming and Li, Jun-Xuan and Zhu, Wei and Shao, Ruiwen and Li, Wei and Feng, Xiao and Yamauchi, Yusuke and Li, Cuiling and Jiang, Lei",2023,Evoking C2+ production from electrochemical CO2 reduction by the steric confinement effect of ordered porous Cu2O,Chemical Science,,https://doi.org/10.1039/D3SC04840C,24.0,C2H4,3DOP Cu2OCO,Cu0.6807O0.3193,Cu2O,CuO,69.49,porrous cuboctahedron,217.5,3090.91,3372.73,4000.0,3090.91,3372.73,4000.0,0.0,82.0,18.0,gasdiffusion electrode,KOH,1.0,14.0,-4.06,CO,9.8,1.0,Flow cell,300.0,,,40.0,
550,29,"Fan, Longlong and Geng, Qinghong and Ma, Lian and Wang, Chengming and Li, Jun-Xuan and Zhu, Wei and Shao, Ruiwen and Li, Wei and Feng, Xiao and Yamauchi, Yusuke and Li, Cuiling and Jiang, Lei",2023,Evoking C2+ production from electrochemical CO2 reduction by the steric confinement effect of ordered porous Cu2O,Chemical Science,,https://doi.org/10.1039/D3SC04840C,24.0,C2H4,3DOP Cu2OCO,Cu0.6807O0.3193,Cu2O,CuO,69.49,porrous cuboctahedron,217.5,3090.91,3372.73,4000.0,3090.91,3372.73,4000.0,0.0,82.0,18.0,gasdiffusion electrode,KOH,1.0,14.0,-4.06,CH4,3.0,1.0,Flow cell,300.0,,,40.0,
551,29,"Fan, Longlong and Geng, Qinghong and Ma, Lian and Wang, Chengming and Li, Jun-Xuan and Zhu, Wei and Shao, Ruiwen and Li, Wei and Feng, Xiao and Yamauchi, Yusuke and Li, Cuiling and Jiang, Lei",2023,Evoking C2+ production from electrochemical CO2 reduction by the steric confinement effect of ordered porous Cu2O,Chemical Science,,https://doi.org/10.1039/D3SC04840C,24.0,C2H4,3DOP Cu2OCO,Cu0.6807O0.3193,Cu2O,CuO,69.49,porrous cuboctahedron,217.5,3090.91,3372.73,4000.0,3090.91,3372.73,4000.0,0.0,82.0,18.0,gasdiffusion electrode,KOH,1.0,14.0,-4.06,HCOOH,1.8,1.0,Flow cell,300.0,,,40.0,
552,29,"Fan, Longlong and Geng, Qinghong and Ma, Lian and Wang, Chengming and Li, Jun-Xuan and Zhu, Wei and Shao, Ruiwen and Li, Wei and Feng, Xiao and Yamauchi, Yusuke and Li, Cuiling and Jiang, Lei",2023,Evoking C2+ production from electrochemical CO2 reduction by the steric confinement effect of ordered porous Cu2O,Chemical Science,,https://doi.org/10.1039/D3SC04840C,24.0,C2H4,3DOP Cu2OCO,Cu0.6807O0.3193,Cu2O,CuO,69.49,porrous cuboctahedron,217.5,3090.91,3372.73,4000.0,3090.91,3372.73,4000.0,0.0,82.0,18.0,gasdiffusion electrode,KOH,1.0,14.0,-4.06,CH3COOH,8.7,1.0,Flow cell,300.0,,,40.0,
553,29,"Fan, Longlong and Geng, Qinghong and Ma, Lian and Wang, Chengming and Li, Jun-Xuan and Zhu, Wei and Shao, Ruiwen and Li, Wei and Feng, Xiao and Yamauchi, Yusuke and Li, Cuiling and Jiang, Lei",2023,Evoking C2+ production from electrochemical CO2 reduction by the steric confinement effect of ordered porous Cu2O,Chemical Science,,https://doi.org/10.1039/D3SC04840C,24.0,C2H4,3DOP Cu2OCO,Cu0.6807O0.3193,Cu2O,CuO,69.49,porrous cuboctahedron,217.5,3090.91,3372.73,4000.0,3090.91,3372.73,4000.0,0.0,82.0,18.0,gasdiffusion electrode,KOH,1.0,14.0,-4.06,C2H4,48.7,1.0,Flow cell,300.0,,,40.0,
554,29,"Fan, Longlong and Geng, Qinghong and Ma, Lian and Wang, Chengming and Li, Jun-Xuan and Zhu, Wei and Shao, Ruiwen and Li, Wei and Feng, Xiao and Yamauchi, Yusuke and Li, Cuiling and Jiang, Lei",2023,Evoking C2+ production from electrochemical CO2 reduction by the steric confinement effect of ordered porous Cu2O,Chemical Science,,https://doi.org/10.1039/D3SC04840C,24.0,C2H4,3DOP Cu2OCO,Cu0.6807O0.3193,Cu2O,CuO,69.49,porrous cuboctahedron,217.5,3090.91,3372.73,4000.0,3090.91,3372.73,4000.0,0.0,82.0,18.0,gasdiffusion electrode,KOH,1.0,14.0,-4.06,C2H5OH,15.2,1.0,Flow cell,300.0,,,40.0,
555,29,"Fan, Longlong and Geng, Qinghong and Ma, Lian and Wang, Chengming and Li, Jun-Xuan and Zhu, Wei and Shao, Ruiwen and Li, Wei and Feng, Xiao and Yamauchi, Yusuke and Li, Cuiling and Jiang, Lei",2023,Evoking C2+ production from electrochemical CO2 reduction by the steric confinement effect of ordered porous Cu2O,Chemical Science,,https://doi.org/10.1039/D3SC04840C,24.0,C2H4,3DOP Cu2OCO,Cu0.6807O0.3193,Cu2O,CuO,69.49,porrous cuboctahedron,217.5,3090.91,3372.73,4000.0,3090.91,3372.73,4000.0,0.0,82.0,18.0,gasdiffusion electrode,KOH,1.0,14.0,-4.06,C3H7OH,1.1,1.0,Flow cell,300.0,,,40.0,
556,29,"Fan, Longlong and Geng, Qinghong and Ma, Lian and Wang, Chengming and Li, Jun-Xuan and Zhu, Wei and Shao, Ruiwen and Li, Wei and Feng, Xiao and Yamauchi, Yusuke and Li, Cuiling and Jiang, Lei",2023,Evoking C2+ production from electrochemical CO2 reduction by the steric confinement effect of ordered porous Cu2O,Chemical Science,,https://doi.org/10.1039/D3SC04840C,,C2H4,Cu2O-CO,Cu1O0.655,Cu2O,CuO,52.67,cuboctahedron,,545.45,618.18,727.27,545.45,618.18,727.27,0.0,69.0,31.0,glassy-carbon electrode,KHCO3,0.1,6.8,-1.20,H2,27.4,1.0,H-cell,1020.41,,0.2,20.0,30.0
557,29,"Fan, Longlong and Geng, Qinghong and Ma, Lian and Wang, Chengming and Li, Jun-Xuan and Zhu, Wei and Shao, Ruiwen and Li, Wei and Feng, Xiao and Yamauchi, Yusuke and Li, Cuiling and Jiang, Lei",2023,Evoking C2+ production from electrochemical CO2 reduction by the steric confinement effect of ordered porous Cu2O,Chemical Science,,https://doi.org/10.1039/D3SC04840C,,C2H4,Cu2O-CO,Cu1O0.655,Cu2O,CuO,52.67,cuboctahedron,,545.45,618.18,727.27,545.45,618.18,727.27,0.0,69.0,31.0,glassy-carbon electrode,KHCO3,0.1,6.8,-1.20,CO,4.1,1.0,H-cell,1020.41,,0.2,20.0,30.0
558,29,"Fan, Longlong and Geng, Qinghong and Ma, Lian and Wang, Chengming and Li, Jun-Xuan and Zhu, Wei and Shao, Ruiwen and Li, Wei and Feng, Xiao and Yamauchi, Yusuke and Li, Cuiling and Jiang, Lei",2023,Evoking C2+ production from electrochemical CO2 reduction by the steric confinement effect of ordered porous Cu2O,Chemical Science,,https://doi.org/10.1039/D3SC04840C,,C2H4,Cu2O-CO,Cu1O0.655,Cu2O,CuO,52.67,cuboctahedron,,545.45,618.18,727.27,545.45,618.18,727.27,0.0,69.0,31.0,glassy-carbon electrode,KHCO3,0.1,6.8,-1.20,CH4,5.9,1.0,H-cell,1020.41,,0.2,20.0,30.0
559,29,"Fan, Longlong and Geng, Qinghong and Ma, Lian and Wang, Chengming and Li, Jun-Xuan and Zhu, Wei and Shao, Ruiwen and Li, Wei and Feng, Xiao and Yamauchi, Yusuke and Li, Cuiling and Jiang, Lei",2023,Evoking C2+ production from electrochemical CO2 reduction by the steric confinement effect of ordered porous Cu2O,Chemical Science,,https://doi.org/10.1039/D3SC04840C,,C2H4,Cu2O-CO,Cu1O0.655,Cu2O,CuO,52.67,cuboctahedron,,545.45,618.18,727.27,545.45,618.18,727.27,0.0,69.0,31.0,glassy-carbon electrode,KHCO3,0.1,6.8,-1.20,HCOOH,16.9,1.0,H-cell,1020.41,,0.2,20.0,30.0
560,29,"Fan, Longlong and Geng, Qinghong and Ma, Lian and Wang, Chengming and Li, Jun-Xuan and Zhu, Wei and Shao, Ruiwen and Li, Wei and Feng, Xiao and Yamauchi, Yusuke and Li, Cuiling and Jiang, Lei",2023,Evoking C2+ production from electrochemical CO2 reduction by the steric confinement effect of ordered porous Cu2O,Chemical Science,,https://doi.org/10.1039/D3SC04840C,,C2H4,Cu2O-CO,Cu1O0.655,Cu2O,CuO,52.67,cuboctahedron,,545.45,618.18,727.27,545.45,618.18,727.27,0.0,69.0,31.0,glassy-carbon electrode,KHCO3,0.1,6.8,-1.20,CH3COOH,0.4,1.0,H-cell,1020.41,,0.2,20.0,30.0
561,29,"Fan, Longlong and Geng, Qinghong and Ma, Lian and Wang, Chengming and Li, Jun-Xuan and Zhu, Wei and Shao, Ruiwen and Li, Wei and Feng, Xiao and Yamauchi, Yusuke and Li, Cuiling and Jiang, Lei",2023,Evoking C2+ production from electrochemical CO2 reduction by the steric confinement effect of ordered porous Cu2O,Chemical Science,,https://doi.org/10.1039/D3SC04840C,,C2H4,Cu2O-CO,Cu1O0.655,Cu2O,CuO,52.67,cuboctahedron,,545.45,618.18,727.27,545.45,618.18,727.27,0.0,69.0,31.0,glassy-carbon electrode,KHCO3,0.1,6.8,-1.20,C2H4,30.6,1.0,H-cell,1020.41,,0.2,20.0,30.0
562,29,"Fan, Longlong and Geng, Qinghong and Ma, Lian and Wang, Chengming and Li, Jun-Xuan and Zhu, Wei and Shao, Ruiwen and Li, Wei and Feng, Xiao and Yamauchi, Yusuke and Li, Cuiling and Jiang, Lei",2023,Evoking C2+ production from electrochemical CO2 reduction by the steric confinement effect of ordered porous Cu2O,Chemical Science,,https://doi.org/10.1039/D3SC04840C,,C2H4,Cu2O-CO,Cu1O0.655,Cu2O,CuO,52.67,cuboctahedron,,545.45,618.18,727.27,545.45,618.18,727.27,0.0,69.0,31.0,glassy-carbon electrode,KHCO3,0.1,6.8,-1.20,C2H5OH,8.2,1.0,H-cell,1020.41,,0.2,20.0,30.0
563,29,"Fan, Longlong and Geng, Qinghong and Ma, Lian and Wang, Chengming and Li, Jun-Xuan and Zhu, Wei and Shao, Ruiwen and Li, Wei and Feng, Xiao and Yamauchi, Yusuke and Li, Cuiling and Jiang, Lei",2023,Evoking C2+ production from electrochemical CO2 reduction by the steric confinement effect of ordered porous Cu2O,Chemical Science,,https://doi.org/10.1039/D3SC04840C,,C2H4,Cu2O-CO,Cu1O0.655,Cu2O,CuO,52.67,cuboctahedron,,545.45,618.18,727.27,545.45,618.18,727.27,0.0,69.0,31.0,glassy-carbon electrode,KHCO3,0.1,6.8,-1.20,C3H7OH,0.9,1.0,H-cell,1020.41,,0.2,20.0,30.0
564,29,"Fan, Longlong and Geng, Qinghong and Ma, Lian and Wang, Chengming and Li, Jun-Xuan and Zhu, Wei and Shao, Ruiwen and Li, Wei and Feng, Xiao and Yamauchi, Yusuke and Li, Cuiling and Jiang, Lei",2023,Evoking C2+ production from electrochemical CO2 reduction by the steric confinement effect of ordered porous Cu2O,Chemical Science,,https://doi.org/10.1039/D3SC04840C,,C2H4,Cu2O-CO,Cu1O0.655,Cu2O,CuO,52.67,cuboctahedron,,545.45,618.18,727.27,545.45,618.18,727.27,0.0,69.0,31.0,glassy-carbon electrode,KHCO3,0.1,6.8,-1.30,H2,11.0,1.0,H-cell,1020.41,,0.2,20.0,30.0
565,29,"Fan, Longlong and Geng, Qinghong and Ma, Lian and Wang, Chengming and Li, Jun-Xuan and Zhu, Wei and Shao, Ruiwen and Li, Wei and Feng, Xiao and Yamauchi, Yusuke and Li, Cuiling and Jiang, Lei",2023,Evoking C2+ production from electrochemical CO2 reduction by the steric confinement effect of ordered porous Cu2O,Chemical Science,,https://doi.org/10.1039/D3SC04840C,,C2H4,Cu2O-CO,Cu1O0.655,Cu2O,CuO,52.67,cuboctahedron,,545.45,618.18,727.27,545.45,618.18,727.27,0.0,69.0,31.0,glassy-carbon electrode,KHCO3,0.1,6.8,-1.30,CO,1.9,1.0,H-cell,1020.41,,0.2,20.0,30.0
566,29,"Fan, Longlong and Geng, Qinghong and Ma, Lian and Wang, Chengming and Li, Jun-Xuan and Zhu, Wei and Shao, Ruiwen and Li, Wei and Feng, Xiao and Yamauchi, Yusuke and Li, Cuiling and Jiang, Lei",2023,Evoking C2+ production from electrochemical CO2 reduction by the steric confinement effect of ordered porous Cu2O,Chemical Science,,https://doi.org/10.1039/D3SC04840C,,C2H4,Cu2O-CO,Cu1O0.655,Cu2O,CuO,52.67,cuboctahedron,,545.45,618.18,727.27,545.45,618.18,727.27,0.0,69.0,31.0,glassy-carbon electrode,KHCO3,0.1,6.8,-1.30,CH4,10.3,1.0,H-cell,1020.41,,0.2,20.0,30.0
567,29,"Fan, Longlong and Geng, Qinghong and Ma, Lian and Wang, Chengming and Li, Jun-Xuan and Zhu, Wei and Shao, Ruiwen and Li, Wei and Feng, Xiao and Yamauchi, Yusuke and Li, Cuiling and Jiang, Lei",2023,Evoking C2+ production from electrochemical CO2 reduction by the steric confinement effect of ordered porous Cu2O,Chemical Science,,https://doi.org/10.1039/D3SC04840C,,C2H4,Cu2O-CO,Cu1O0.655,Cu2O,CuO,52.67,cuboctahedron,,545.45,618.18,727.27,545.45,618.18,727.27,0.0,69.0,31.0,glassy-carbon electrode,KHCO3,0.1,6.8,-1.30,HCOOH,8.0,1.0,H-cell,1020.41,,0.2,20.0,30.0
568,29,"Fan, Longlong and Geng, Qinghong and Ma, Lian and Wang, Chengming and Li, Jun-Xuan and Zhu, Wei and Shao, Ruiwen and Li, Wei and Feng, Xiao and Yamauchi, Yusuke and Li, Cuiling and Jiang, Lei",2023,Evoking C2+ production from electrochemical CO2 reduction by the steric confinement effect of ordered porous Cu2O,Chemical Science,,https://doi.org/10.1039/D3SC04840C,,C2H4,Cu2O-CO,Cu1O0.655,Cu2O,CuO,52.67,cuboctahedron,,545.45,618.18,727.27,545.45,618.18,727.27,0.0,69.0,31.0,glassy-carbon electrode,KHCO3,0.1,6.8,-1.30,C2H4,37.2,1.0,H-cell,1020.41,,0.2,20.0,30.0
569,29,"Fan, Longlong and Geng, Qinghong and Ma, Lian and Wang, Chengming and Li, Jun-Xuan and Zhu, Wei and Shao, Ruiwen and Li, Wei and Feng, Xiao and Yamauchi, Yusuke and Li, Cuiling and Jiang, Lei",2023,Evoking C2+ production from electrochemical CO2 reduction by the steric confinement effect of ordered porous Cu2O,Chemical Science,,https://doi.org/10.1039/D3SC04840C,,C2H4,Cu2O-CO,Cu1O0.655,Cu2O,CuO,52.67,cuboctahedron,,545.45,618.18,727.27,545.45,618.18,727.27,0.0,69.0,31.0,glassy-carbon electrode,KHCO3,0.1,6.8,-1.30,C2H5OH,7.4,1.0,H-cell,1020.41,,0.2,20.0,30.0
570,29,"Fan, Longlong and Geng, Qinghong and Ma, Lian and Wang, Chengming and Li, Jun-Xuan and Zhu, Wei and Shao, Ruiwen and Li, Wei and Feng, Xiao and Yamauchi, Yusuke and Li, Cuiling and Jiang, Lei",2023,Evoking C2+ production from electrochemical CO2 reduction by the steric confinement effect of ordered porous Cu2O,Chemical Science,,https://doi.org/10.1039/D3SC04840C,,C2H4,Cu2O-CO,Cu1O0.655,Cu2O,CuO,52.67,cuboctahedron,,545.45,618.18,727.27,545.45,618.18,727.27,0.0,69.0,31.0,glassy-carbon electrode,KHCO3,0.1,6.8,-1.30,C3H7OH,6.5,1.0,H-cell,1020.41,,0.2,20.0,30.0
571,29,"Fan, Longlong and Geng, Qinghong and Ma, Lian and Wang, Chengming and Li, Jun-Xuan and Zhu, Wei and Shao, Ruiwen and Li, Wei and Feng, Xiao and Yamauchi, Yusuke and Li, Cuiling and Jiang, Lei",2023,Evoking C2+ production from electrochemical CO2 reduction by the steric confinement effect of ordered porous Cu2O,Chemical Science,,https://doi.org/10.1039/D3SC04840C,,C2H4,Cu2O-CO,Cu1O0.655,Cu2O,CuO,52.67,cuboctahedron,,545.45,618.18,727.27,545.45,618.18,727.27,0.0,69.0,31.0,glassy-carbon electrode,KHCO3,0.1,6.8,-1.40,H2,14.0,1.0,H-cell,1020.41,,0.2,20.0,30.0
572,29,"Fan, Longlong and Geng, Qinghong and Ma, Lian and Wang, Chengming and Li, Jun-Xuan and Zhu, Wei and Shao, Ruiwen and Li, Wei and Feng, Xiao and Yamauchi, Yusuke and Li, Cuiling and Jiang, Lei",2023,Evoking C2+ production from electrochemical CO2 reduction by the steric confinement effect of ordered porous Cu2O,Chemical Science,,https://doi.org/10.1039/D3SC04840C,,C2H4,Cu2O-CO,Cu1O0.655,Cu2O,CuO,52.67,cuboctahedron,,545.45,618.18,727.27,545.45,618.18,727.27,0.0,69.0,31.0,glassy-carbon electrode,KHCO3,0.1,6.8,-1.40,CO,0.9,1.0,H-cell,1020.41,,0.2,20.0,30.0
573,29,"Fan, Longlong and Geng, Qinghong and Ma, Lian and Wang, Chengming and Li, Jun-Xuan and Zhu, Wei and Shao, Ruiwen and Li, Wei and Feng, Xiao and Yamauchi, Yusuke and Li, Cuiling and Jiang, Lei",2023,Evoking C2+ production from electrochemical CO2 reduction by the steric confinement effect of ordered porous Cu2O,Chemical Science,,https://doi.org/10.1039/D3SC04840C,,C2H4,Cu2O-CO,Cu1O0.655,Cu2O,CuO,52.67,cuboctahedron,,545.45,618.18,727.27,545.45,618.18,727.27,0.0,69.0,31.0,glassy-carbon electrode,KHCO3,0.1,6.8,-1.40,CH4,14.9,1.0,H-cell,1020.41,,0.2,20.0,30.0
574,29,"Fan, Longlong and Geng, Qinghong and Ma, Lian and Wang, Chengming and Li, Jun-Xuan and Zhu, Wei and Shao, Ruiwen and Li, Wei and Feng, Xiao and Yamauchi, Yusuke and Li, Cuiling and Jiang, Lei",2023,Evoking C2+ production from electrochemical CO2 reduction by the steric confinement effect of ordered porous Cu2O,Chemical Science,,https://doi.org/10.1039/D3SC04840C,,C2H4,Cu2O-CO,Cu1O0.655,Cu2O,CuO,52.67,cuboctahedron,,545.45,618.18,727.27,545.45,618.18,727.27,0.0,69.0,31.0,glassy-carbon electrode,KHCO3,0.1,6.8,-1.40,HCOOH,4.3,1.0,H-cell,1020.41,,0.2,20.0,30.0
575,29,"Fan, Longlong and Geng, Qinghong and Ma, Lian and Wang, Chengming and Li, Jun-Xuan and Zhu, Wei and Shao, Ruiwen and Li, Wei and Feng, Xiao and Yamauchi, Yusuke and Li, Cuiling and Jiang, Lei",2023,Evoking C2+ production from electrochemical CO2 reduction by the steric confinement effect of ordered porous Cu2O,Chemical Science,,https://doi.org/10.1039/D3SC04840C,,C2H4,Cu2O-CO,Cu1O0.655,Cu2O,CuO,52.67,cuboctahedron,,545.45,618.18,727.27,545.45,618.18,727.27,0.0,69.0,31.0,glassy-carbon electrode,KHCO3,0.1,6.8,-1.40,CH3COOH,0.8,1.0,H-cell,1020.41,,0.2,20.0,30.0
576,29,"Fan, Longlong and Geng, Qinghong and Ma, Lian and Wang, Chengming and Li, Jun-Xuan and Zhu, Wei and Shao, Ruiwen and Li, Wei and Feng, Xiao and Yamauchi, Yusuke and Li, Cuiling and Jiang, Lei",2023,Evoking C2+ production from electrochemical CO2 reduction by the steric confinement effect of ordered porous Cu2O,Chemical Science,,https://doi.org/10.1039/D3SC04840C,,C2H4,Cu2O-CO,Cu1O0.655,Cu2O,CuO,52.67,cuboctahedron,,545.45,618.18,727.27,545.45,618.18,727.27,0.0,69.0,31.0,glassy-carbon electrode,KHCO3,0.1,6.8,-1.40,C2H4,37.9,1.0,H-cell,1020.41,,0.2,20.0,30.0
577,29,"Fan, Longlong and Geng, Qinghong and Ma, Lian and Wang, Chengming and Li, Jun-Xuan and Zhu, Wei and Shao, Ruiwen and Li, Wei and Feng, Xiao and Yamauchi, Yusuke and Li, Cuiling and Jiang, Lei",2023,Evoking C2+ production from electrochemical CO2 reduction by the steric confinement effect of ordered porous Cu2O,Chemical Science,,https://doi.org/10.1039/D3SC04840C,,C2H4,Cu2O-CO,Cu1O0.655,Cu2O,CuO,52.67,cuboctahedron,,545.45,618.18,727.27,545.45,618.18,727.27,0.0,69.0,31.0,glassy-carbon electrode,KHCO3,0.1,6.8,-1.40,C2H5OH,14.8,1.0,H-cell,1020.41,,0.2,20.0,30.0
578,29,"Fan, Longlong and Geng, Qinghong and Ma, Lian and Wang, Chengming and Li, Jun-Xuan and Zhu, Wei and Shao, Ruiwen and Li, Wei and Feng, Xiao and Yamauchi, Yusuke and Li, Cuiling and Jiang, Lei",2023,Evoking C2+ production from electrochemical CO2 reduction by the steric confinement effect of ordered porous Cu2O,Chemical Science,,https://doi.org/10.1039/D3SC04840C,,C2H4,Cu2O-CO,Cu1O0.655,Cu2O,CuO,52.67,cuboctahedron,,545.45,618.18,727.27,545.45,618.18,727.27,0.0,69.0,31.0,glassy-carbon electrode,KHCO3,0.1,6.8,-1.40,C3H7OH,2.8,1.0,H-cell,1020.41,,0.2,20.0,30.0
579,29,"Fan, Longlong and Geng, Qinghong and Ma, Lian and Wang, Chengming and Li, Jun-Xuan and Zhu, Wei and Shao, Ruiwen and Li, Wei and Feng, Xiao and Yamauchi, Yusuke and Li, Cuiling and Jiang, Lei",2023,Evoking C2+ production from electrochemical CO2 reduction by the steric confinement effect of ordered porous Cu2O,Chemical Science,,https://doi.org/10.1039/D3SC04840C,,C2H4,Cu2O-CO,Cu1O0.655,Cu2O,CuO,52.67,cuboctahedron,,545.45,618.18,727.27,545.45,618.18,727.27,0.0,69.0,31.0,glassy-carbon electrode,KHCO3,0.1,6.8,-1.50,H2,11.7,1.0,H-cell,1020.41,,0.2,20.0,30.0
580,29,"Fan, Longlong and Geng, Qinghong and Ma, Lian and Wang, Chengming and Li, Jun-Xuan and Zhu, Wei and Shao, Ruiwen and Li, Wei and Feng, Xiao and Yamauchi, Yusuke and Li, Cuiling and Jiang, Lei",2023,Evoking C2+ production from electrochemical CO2 reduction by the steric confinement effect of ordered porous Cu2O,Chemical Science,,https://doi.org/10.1039/D3SC04840C,,C2H4,Cu2O-CO,Cu1O0.655,Cu2O,CuO,52.67,cuboctahedron,,545.45,618.18,727.27,545.45,618.18,727.27,0.0,69.0,31.0,glassy-carbon electrode,KHCO3,0.1,6.8,-1.50,CO,0.7,1.0,H-cell,1020.41,,0.2,20.0,30.0
581,29,"Fan, Longlong and Geng, Qinghong and Ma, Lian and Wang, Chengming and Li, Jun-Xuan and Zhu, Wei and Shao, Ruiwen and Li, Wei and Feng, Xiao and Yamauchi, Yusuke and Li, Cuiling and Jiang, Lei",2023,Evoking C2+ production from electrochemical CO2 reduction by the steric confinement effect of ordered porous Cu2O,Chemical Science,,https://doi.org/10.1039/D3SC04840C,,C2H4,Cu2O-CO,Cu1O0.655,Cu2O,CuO,52.67,cuboctahedron,,545.45,618.18,727.27,545.45,618.18,727.27,0.0,69.0,31.0,glassy-carbon electrode,KHCO3,0.1,6.8,-1.50,CH4,14.1,1.0,H-cell,1020.41,,0.2,20.0,30.0
582,29,"Fan, Longlong and Geng, Qinghong and Ma, Lian and Wang, Chengming and Li, Jun-Xuan and Zhu, Wei and Shao, Ruiwen and Li, Wei and Feng, Xiao and Yamauchi, Yusuke and Li, Cuiling and Jiang, Lei",2023,Evoking C2+ production from electrochemical CO2 reduction by the steric confinement effect of ordered porous Cu2O,Chemical Science,,https://doi.org/10.1039/D3SC04840C,,C2H4,Cu2O-CO,Cu1O0.655,Cu2O,CuO,52.67,cuboctahedron,,545.45,618.18,727.27,545.45,618.18,727.27,0.0,69.0,31.0,glassy-carbon electrode,KHCO3,0.1,6.8,-1.50,HCOOH,2.9,1.0,H-cell,1020.41,,0.2,20.0,30.0
583,29,"Fan, Longlong and Geng, Qinghong and Ma, Lian and Wang, Chengming and Li, Jun-Xuan and Zhu, Wei and Shao, Ruiwen and Li, Wei and Feng, Xiao and Yamauchi, Yusuke and Li, Cuiling and Jiang, Lei",2023,Evoking C2+ production from electrochemical CO2 reduction by the steric confinement effect of ordered porous Cu2O,Chemical Science,,https://doi.org/10.1039/D3SC04840C,,C2H4,Cu2O-CO,Cu1O0.655,Cu2O,CuO,52.67,cuboctahedron,,545.45,618.18,727.27,545.45,618.18,727.27,0.0,69.0,31.0,glassy-carbon electrode,KHCO3,0.1,6.8,-1.50,CH3COOH,1.5,1.0,H-cell,1020.41,,0.2,20.0,30.0
584,29,"Fan, Longlong and Geng, Qinghong and Ma, Lian and Wang, Chengming and Li, Jun-Xuan and Zhu, Wei and Shao, Ruiwen and Li, Wei and Feng, Xiao and Yamauchi, Yusuke and Li, Cuiling and Jiang, Lei",2023,Evoking C2+ production from electrochemical CO2 reduction by the steric confinement effect of ordered porous Cu2O,Chemical Science,,https://doi.org/10.1039/D3SC04840C,,C2H4,Cu2O-CO,Cu1O0.655,Cu2O,CuO,52.67,cuboctahedron,,545.45,618.18,727.27,545.45,618.18,727.27,0.0,69.0,31.0,glassy-carbon electrode,KHCO3,0.1,6.8,-1.50,C2H4,37.1,1.0,H-cell,1020.41,,0.2,20.0,30.0
585,29,"Fan, Longlong and Geng, Qinghong and Ma, Lian and Wang, Chengming and Li, Jun-Xuan and Zhu, Wei and Shao, Ruiwen and Li, Wei and Feng, Xiao and Yamauchi, Yusuke and Li, Cuiling and Jiang, Lei",2023,Evoking C2+ production from electrochemical CO2 reduction by the steric confinement effect of ordered porous Cu2O,Chemical Science,,https://doi.org/10.1039/D3SC04840C,,C2H4,Cu2O-CO,Cu1O0.655,Cu2O,CuO,52.67,cuboctahedron,,545.45,618.18,727.27,545.45,618.18,727.27,0.0,69.0,31.0,glassy-carbon electrode,KHCO3,0.1,6.8,-1.50,C2H5OH,15.2,1.0,H-cell,1020.41,,0.2,20.0,30.0
586,29,"Fan, Longlong and Geng, Qinghong and Ma, Lian and Wang, Chengming and Li, Jun-Xuan and Zhu, Wei and Shao, Ruiwen and Li, Wei and Feng, Xiao and Yamauchi, Yusuke and Li, Cuiling and Jiang, Lei",2023,Evoking C2+ production from electrochemical CO2 reduction by the steric confinement effect of ordered porous Cu2O,Chemical Science,,https://doi.org/10.1039/D3SC04840C,,C2H4,Cu2O-CO,Cu1O0.655,Cu2O,CuO,52.67,cuboctahedron,,545.45,618.18,727.27,545.45,618.18,727.27,0.0,69.0,31.0,glassy-carbon electrode,KHCO3,0.1,6.8,-1.60,H2,23.3,1.0,H-cell,1020.41,,0.2,20.0,30.0
587,29,"Fan, Longlong and Geng, Qinghong and Ma, Lian and Wang, Chengming and Li, Jun-Xuan and Zhu, Wei and Shao, Ruiwen and Li, Wei and Feng, Xiao and Yamauchi, Yusuke and Li, Cuiling and Jiang, Lei",2023,Evoking C2+ production from electrochemical CO2 reduction by the steric confinement effect of ordered porous Cu2O,Chemical Science,,https://doi.org/10.1039/D3SC04840C,,C2H4,Cu2O-CO,Cu1O0.655,Cu2O,CuO,52.67,cuboctahedron,,545.45,618.18,727.27,545.45,618.18,727.27,0.0,69.0,31.0,glassy-carbon electrode,KHCO3,0.1,6.8,-1.60,CO,0.4,1.0,H-cell,1020.41,,0.2,20.0,30.0
