Repository: vovamirosh/-CO2RR-Beyond-Green-AI

File: Datasets/prepr.csv (part 10 of 50)
DOI,Article name,Compound_1,Compound_2,"Cat./Support ratio, % (at)",Morphology (TEM/SEM),"Pore size, nm",width min (nm),width aver (nm),width max (nm),length min (nm),length aver (nm),length max (nm),"Cu, % (at.)","Cu+, % (at.)","Cu(2+), % (at.)",Base,electrolyte,"conc, M",pH,RHE vs V,Product,"FE, %","Time, h",Type of reactor,"Loading, μg/cm2","Add_carbon, %","Surface area of electrode, cm2","Flow rate CO2, ml/min","Av_volume, mkm^3",Ratio_sphere_volume,"Min_volume, mkm^3","Max_volume, mkm^3",1_efermi,1_density_atomic,1_total_magnetization_normalized_formula_units,1_energy_above_hull,1_energy_per_atom,1_volume,1_band_gap,2_efermi,2_density_atomic,2_total_magnetization_normalized_formula_units,2_energy_above_hull,2_energy_per_atom,2_volume,2_band_gap,Product_exactmw,Product_lipinskiHBA,Product_lipinskiHBD,Product_NumAtoms,Product_FractionCSP3,Product_CrippenClogP,Product_hallKierAlpha,Product_kappa2,Product_kappa3,anion_molar_conductance,anion_mobility,anion_diffusion_coefficient,anion_hydr_R_of_ion,Type of reactor_H-cell,Base_carbon paper electrode,Base_gasdiffusion electrode
https://doi.org/10.1016/j.apsusc.2024.159978,SPNC,Cu2O,Cu(OH)2,77.97,sphere,3.6,75.0,144.0,220.0,75.0,144.0,220.0,0.0,87.62,12.38,carbon paper electrode,KHCO3,0.5,8.4,-1.4,CH4,8.52,2.0,H-cell,139.5,0.0,1.0,20.0,0.0015634575663561107,1.0,0.00022089323345553228,0.005575279762570686,4.17791244,12.764484711878117,0.0,0.0,-5.02663022,76.5869082712687,0.512699999999999,2.1667273,8.701897716280333,0.9999901,0.097853067499997,-5.204359017,87.01897716280334,0.0,16.031300127999998,0.0,0.0,5.0,1.0,0.6361,0.0,0.0,0.0,44.5,4.353,1.118,2.193,1.0,1.0,0.0
https://doi.org/10.1016/j.apsusc.2024.159978,SPNC,Cu2O,Cu(OH)2,77.97,sphere,3.6,75.0,144.0,220.0,75.0,144.0,220.0,0.0,87.62,12.38,carbon paper electrode,KHCO3,0.5,8.4,-1.4,C2H4,20.27,2.0,H-cell,139.5,0.0,1.0,20.0,0.0015634575663561107,1.0,0.00022089323345553228,0.005575279762570686,4.17791244,12.764484711878117,0.0,0.0,-5.02663022,76.5869082712687,0.512699999999999,2.1667273,8.701897716280333,0.9999901,0.097853067499997,-5.204359017,87.01897716280334,0.0,28.031300127999998,0.0,0.0,6.0,0.0,0.8022,-0.26,0.74,-6.106153846153846,44.5,4.353,1.118,2.193,1.0,1.0,0.0
https://doi.org/10.1016/j.apsusc.2024.159978,SPNC,Cu2O,Cu(OH)2,77.97,sphere,3.6,75.0,144.0,220.0,75.0,144.0,220.0,0.0,87.62,12.38,carbon paper electrode,KHCO3,0.5,8.4,-1.3,CH4,7.95,2.0,H-cell,139.5,0.0,1.0,20.0,0.0015634575663561107,1.0,0.00022089323345553228,0.005575279762570686,4.17791244,12.764484711878117,0.0,0.0,-5.02663022,76.5869082712687,0.512699999999999,2.1667273,8.701897716280333,0.9999901,0.097853067499997,-5.204359017,87.01897716280334,0.0,16.031300127999998,0.0,0.0,5.0,1.0,0.6361,0.0,0.0,0.0,44.5,4.353,1.118,2.193,1.0,1.0,0.0
https://doi.org/10.1016/j.apsusc.2024.159978,SPNC,Cu2O,Cu(OH)2,77.97,sphere,3.6,75.0,144.0,220.0,75.0,144.0,220.0,0.0,87.62,12.38,carbon paper electrode,KHCO3,0.5,8.4,-1.3,CO,27.08,2.0,H-cell,139.5,0.0,1.0,20.0,0.0015634575663561107,1.0,0.00022089323345553228,0.005575279762570686,4.17791244,12.764484711878117,0.0,0.0,-5.02663022,76.5869082712687,0.512699999999999,2.1667273,8.701897716280333,0.9999901,0.097853067499997,-5.204359017,87.01897716280334,0.0,27.99491462,1.0,0.0,2.0,0.0,-0.03751,-0.26,0.74,-6.106153846153846,44.5,4.353,1.118,2.193,1.0,1.0,0.0
https://doi.org/10.1016/j.apsusc.2024.159978,SPNC,Cu2O,Cu(OH)2,77.97,sphere,3.6,75.0,144.0,220.0,75.0,144.0,220.0,0.0,87.62,12.38,carbon paper electrode,KHCO3,0.5,8.4,-1.3,C2H4,38.83,2.0,H-cell,139.5,0.0,1.0,20.0,0.0015634575663561107,1.0,0.00022089323345553228,0.005575279762570686,4.17791244,12.764484711878117,0.0,0.0,-5.02663022,76.5869082712687,0.512699999999999,2.1667273,8.701897716280333,0.9999901,0.097853067499997,-5.204359017,87.01897716280334,0.0,28.031300127999998,0.0,0.0,6.0,0.0,0.8022,-0.26,0.74,-6.106153846153846,44.5,4.353,1.118,2.193,1.0,1.0,0.0
https://doi.org/10.1016/j.apsusc.2024.159978,SPNC,Cu2O,Cu(OH)2,77.97,sphere,3.6,75.0,144.0,220.0,75.0,144.0,220.0,0.0,87.62,12.38,carbon paper electrode,KHCO3,0.5,8.4,-1.25,CH4,4.36,2.0,H-cell,139.5,0.0,1.0,20.0,0.0015634575663561107,1.0,0.00022089323345553228,0.005575279762570686,4.17791244,12.764484711878117,0.0,0.0,-5.02663022,76.5869082712687,0.512699999999999,2.1667273,8.701897716280333,0.9999901,0.097853067499997,-5.204359017,87.01897716280334,0.0,16.031300127999998,0.0,0.0,5.0,1.0,0.6361,0.0,0.0,0.0,44.5,4.353,1.118,2.193,1.0,1.0,0.0
https://doi.org/10.1016/j.apsusc.2024.159978,SPNC,Cu2O,Cu(OH)2,77.97,sphere,3.6,75.0,144.0,220.0,75.0,144.0,220.0,0.0,87.62,12.38,carbon paper electrode,KHCO3,0.5,8.4,-1.25,CO,25.0,2.0,H-cell,139.5,0.0,1.0,20.0,0.0015634575663561107,1.0,0.00022089323345553228,0.005575279762570686,4.17791244,12.764484711878117,0.0,0.0,-5.02663022,76.5869082712687,0.512699999999999,2.1667273,8.701897716280333,0.9999901,0.097853067499997,-5.204359017,87.01897716280334,0.0,27.99491462,1.0,0.0,2.0,0.0,-0.03751,-0.26,0.74,-6.106153846153846,44.5,4.353,1.118,2.193,1.0,1.0,0.0
https://doi.org/10.1016/j.apsusc.2024.159978,SPNC,Cu2O,Cu(OH)2,77.97,sphere,3.6,75.0,144.0,220.0,75.0,144.0,220.0,0.0,87.62,12.38,carbon paper electrode,KHCO3,0.5,8.4,-1.25,C2H4,41.1,2.0,H-cell,139.5,0.0,1.0,20.0,0.0015634575663561107,1.0,0.00022089323345553228,0.005575279762570686,4.17791244,12.764484711878117,0.0,0.0,-5.02663022,76.5869082712687,0.512699999999999,2.1667273,8.701897716280333,0.9999901,0.097853067499997,-5.204359017,87.01897716280334,0.0,28.031300127999998,0.0,0.0,6.0,0.0,0.8022,-0.26,0.74,-6.106153846153846,44.5,4.353,1.118,2.193,1.0,1.0,0.0
https://doi.org/10.1016/j.apsusc.2024.159978,SPNC,Cu2O,Cu(OH)2,77.97,sphere,3.6,75.0,144.0,220.0,75.0,144.0,220.0,0.0,87.62,12.38,carbon paper electrode,KHCO3,0.5,8.4,-1.2,HCOOH,1.52,2.0,H-cell,139.5,0.0,1.0,20.0,0.0015634575663561107,1.0,0.00022089323345553228,0.005575279762570686,4.17791244,12.764484711878117,0.0,0.0,-5.02663022,76.5869082712687,0.512699999999999,2.1667273,8.701897716280333,0.9999901,0.097853067499997,-5.204359017,87.01897716280334,0.0,46.005479304,2.0,1.0,5.0,0.0,-0.29919999999999997,-0.53,1.4699999999999982,1.4700000000000009,44.5,4.353,1.118,2.193,1.0,1.0,0.0
https://doi.org/10.1016/j.apsusc.2024.159978,SPNC,Cu2O,Cu(OH)2,77.97,sphere,3.6,75.0,144.0,220.0,75.0,144.0,220.0,0.0,87.62,12.38,carbon paper electrode,KHCO3,0.5,8.4,-1.2,CH4,3.6,2.0,H-cell,139.5,0.0,1.0,20.0,0.0015634575663561107,1.0,0.00022089323345553228,0.005575279762570686,4.17791244,12.764484711878117,0.0,0.0,-5.02663022,76.5869082712687,0.512699999999999,2.1667273,8.701897716280333,0.9999901,0.097853067499997,-5.204359017,87.01897716280334,0.0,16.031300127999998,0.0,0.0,5.0,1.0,0.6361,0.0,0.0,0.0,44.5,4.353,1.118,2.193,1.0,1.0,0.0
https://doi.org/10.1016/j.apsusc.2024.159978,SPNC,Cu2O,Cu(OH)2,77.97,sphere,3.6,75.0,144.0,220.0,75.0,144.0,220.0,0.0,87.62,12.38,carbon paper electrode,KHCO3,0.5,8.4,-1.2,CO,23.11,2.0,H-cell,139.5,0.0,1.0,20.0,0.0015634575663561107,1.0,0.00022089323345553228,0.005575279762570686,4.17791244,12.764484711878117,0.0,0.0,-5.02663022,76.5869082712687,0.512699999999999,2.1667273,8.701897716280333,0.9999901,0.097853067499997,-5.204359017,87.01897716280334,0.0,27.99491462,1.0,0.0,2.0,0.0,-0.03751,-0.26,0.74,-6.106153846153846,44.5,4.353,1.118,2.193,1.0,1.0,0.0
https://doi.org/10.1016/j.apsusc.2024.159978,SPNC,Cu2O,Cu(OH)2,77.97,sphere,3.6,75.0,144.0,220.0,75.0,144.0,220.0,0.0,87.62,12.38,carbon paper electrode,KHCO3,0.5,8.4,-1.2,C2H4,41.86,2.0,H-cell,139.5,0.0,1.0,20.0,0.0015634575663561107,1.0,0.00022089323345553228,0.005575279762570686,4.17791244,12.764484711878117,0.0,0.0,-5.02663022,76.5869082712687,0.512699999999999,2.1667273,8.701897716280333,0.9999901,0.097853067499997,-5.204359017,87.01897716280334,0.0,28.031300127999998,0.0,0.0,6.0,0.0,0.8022,-0.26,0.74,-6.106153846153846,44.5,4.353,1.118,2.193,1.0,1.0,0.0
https://doi.org/10.1016/j.apsusc.2024.159978,SPNC,Cu2O,Cu(OH)2,77.97,sphere,3.6,75.0,144.0,220.0,75.0,144.0,220.0,0.0,87.62,12.38,carbon paper electrode,KHCO3,0.5,8.4,-1.15,HCOOH,2.08,2.0,H-cell,139.5,0.0,1.0,20.0,0.0015634575663561107,1.0,0.00022089323345553228,0.005575279762570686,4.17791244,12.764484711878117,0.0,0.0,-5.02663022,76.5869082712687,0.512699999999999,2.1667273,8.701897716280333,0.9999901,0.097853067499997,-5.204359017,87.01897716280334,0.0,46.005479304,2.0,1.0,5.0,0.0,-0.29919999999999997,-0.53,1.4699999999999982,1.4700000000000009,44.5,4.353,1.118,2.193,1.0,1.0,0.0
https://doi.org/10.1016/j.apsusc.2024.159978,SPNC,Cu2O,Cu(OH)2,77.97,sphere,3.6,75.0,144.0,220.0,75.0,144.0,220.0,0.0,87.62,12.38,carbon paper electrode,KHCO3,0.5,8.4,-1.15,CH4,9.09,2.0,H-cell,139.5,0.0,1.0,20.0,0.0015634575663561107,1.0,0.00022089323345553228,0.005575279762570686,4.17791244,12.764484711878117,0.0,0.0,-5.02663022,76.5869082712687,0.512699999999999,2.1667273,8.701897716280333,0.9999901,0.097853067499997,-5.204359017,87.01897716280334,0.0,16.031300127999998,0.0,0.0,5.0,1.0,0.6361,0.0,0.0,0.0,44.5,4.353,1.118,2.193,1.0,1.0,0.0
https://doi.org/10.1016/j.apsusc.2024.159978,SPNC,Cu2O,Cu(OH)2,77.97,sphere,3.6,75.0,144.0,220.0,75.0,144.0,220.0,0.0,87.62,12.38,carbon paper electrode,KHCO3,0.5,8.4,-1.15,CO,28.03,2.0,H-cell,139.5,0.0,1.0,20.0,0.0015634575663561107,1.0,0.00022089323345553228,0.005575279762570686,4.17791244,12.764484711878117,0.0,0.0,-5.02663022,76.5869082712687,0.512699999999999,2.1667273,8.701897716280333,0.9999901,0.097853067499997,-5.204359017,87.01897716280334,0.0,27.99491462,1.0,0.0,2.0,0.0,-0.03751,-0.26,0.74,-6.106153846153846,44.5,4.353,1.118,2.193,1.0,1.0,0.0
https://doi.org/10.1016/j.apsusc.2024.159978,SPNC,Cu2O,Cu(OH)2,77.97,sphere,3.6,75.0,144.0,220.0,75.0,144.0,220.0,0.0,87.62,12.38,carbon paper electrode,KHCO3,0.5,8.4,-1.15,C2H4,55.49,2.0,H-cell,139.5,0.0,1.0,20.0,0.0015634575663561107,1.0,0.00022089323345553228,0.005575279762570686,4.17791244,12.764484711878117,0.0,0.0,-5.02663022,76.5869082712687,0.512699999999999,2.1667273,8.701897716280333,0.9999901,0.097853067499997,-5.204359017,87.01897716280334,0.0,28.031300127999998,0.0,0.0,6.0,0.0,0.8022,-0.26,0.74,-6.106153846153846,44.5,4.353,1.118,2.193,1.0,1.0,0.0
https://doi.org/10.1016/j.apsusc.2024.159978,SPNC,Cu2O,Cu(OH)2,77.97,sphere,3.6,75.0,144.0,220.0,75.0,144.0,220.0,0.0,87.62,12.38,carbon paper electrode,KHCO3,0.5,8.4,-1.1,HCOOH,2.08,2.0,H-cell,139.5,0.0,1.0,20.0,0.0015634575663561107,1.0,0.00022089323345553228,0.005575279762570686,4.17791244,12.764484711878117,0.0,0.0,-5.02663022,76.5869082712687,0.512699999999999,2.1667273,8.701897716280333,0.9999901,0.097853067499997,-5.204359017,87.01897716280334,0.0,46.005479304,2.0,1.0,5.0,0.0,-0.29919999999999997,-0.53,1.4699999999999982,1.4700000000000009,44.5,4.353,1.118,2.193,1.0,1.0,0.0
https://doi.org/10.1016/j.apsusc.2024.159978,SPNC,Cu2O,Cu(OH)2,77.97,sphere,3.6,75.0,144.0,220.0,75.0,144.0,220.0,0.0,87.62,12.38,carbon paper electrode,KHCO3,0.5,8.4,-1.1,CH4,3.41,2.0,H-cell,139.5,0.0,1.0,20.0,0.0015634575663561107,1.0,0.00022089323345553228,0.005575279762570686,4.17791244,12.764484711878117,0.0,0.0,-5.02663022,76.5869082712687,0.512699999999999,2.1667273,8.701897716280333,0.9999901,0.097853067499997,-5.204359017,87.01897716280334,0.0,16.031300127999998,0.0,0.0,5.0,1.0,0.6361,0.0,0.0,0.0,44.5,4.353,1.118,2.193,1.0,1.0,0.0
https://doi.org/10.1016/j.apsusc.2024.159978,SPNC,Cu2O,Cu(OH)2,77.97,sphere,3.6,75.0,144.0,220.0,75.0,144.0,220.0,0.0,87.62,12.38,carbon paper electrode,KHCO3,0.5,8.4,-1.1,CO,27.65,2.0,H-cell,139.5,0.0,1.0,20.0,0.0015634575663561107,1.0,0.00022089323345553228,0.005575279762570686,4.17791244,12.764484711878117,0.0,0.0,-5.02663022,76.5869082712687,0.512699999999999,2.1667273,8.701897716280333,0.9999901,0.097853067499997,-5.204359017,87.01897716280334,0.0,27.99491462,1.0,0.0,2.0,0.0,-0.03751,-0.26,0.74,-6.106153846153846,44.5,4.353,1.118,2.193,1.0,1.0,0.0
https://doi.org/10.1016/j.apsusc.2024.159978,SPNC,Cu2O,Cu(OH)2,77.97,sphere,3.6,75.0,144.0,220.0,75.0,144.0,220.0,0.0,87.62,12.38,carbon paper electrode,KHCO3,0.5,8.4,-1.1,C2H4,38.64,2.0,H-cell,139.5,0.0,1.0,20.0,0.0015634575663561107,1.0,0.00022089323345553228,0.005575279762570686,4.17791244,12.764484711878117,0.0,0.0,-5.02663022,76.5869082712687,0.512699999999999,2.1667273,8.701897716280333,0.9999901,0.097853067499997,-5.204359017,87.01897716280334,0.0,28.031300127999998,0.0,0.0,6.0,0.0,0.8022,-0.26,0.74,-6.106153846153846,44.5,4.353,1.118,2.193,1.0,1.0,0.0
https://doi.org/10.1016/j.apsusc.2024.159978,SPNC,Cu2O,Cu(OH)2,77.97,sphere,3.6,75.0,144.0,220.0,75.0,144.0,220.0,0.0,87.62,12.38,carbon paper electrode,KHCO3,0.5,8.4,-1.05,CH4,3.98,2.0,H-cell,139.5,0.0,1.0,20.0,0.0015634575663561107,1.0,0.00022089323345553228,0.005575279762570686,4.17791244,12.764484711878117,0.0,0.0,-5.02663022,76.5869082712687,0.512699999999999,2.1667273,8.701897716280333,0.9999901,0.097853067499997,-5.204359017,87.01897716280334,0.0,16.031300127999998,0.0,0.0,5.0,1.0,0.6361,0.0,0.0,0.0,44.5,4.353,1.118,2.193,1.0,1.0,0.0
https://doi.org/10.1016/j.apsusc.2024.159978,SPNC,Cu2O,Cu(OH)2,77.97,sphere,3.6,75.0,144.0,220.0,75.0,144.0,220.0,0.0,87.62,12.38,carbon paper electrode,KHCO3,0.5,8.4,-1.05,HCOOH,3.98,2.0,H-cell,139.5,0.0,1.0,20.0,0.0015634575663561107,1.0,0.00022089323345553228,0.005575279762570686,4.17791244,12.764484711878117,0.0,0.0,-5.02663022,76.5869082712687,0.512699999999999,2.1667273,8.701897716280333,0.9999901,0.097853067499997,-5.204359017,87.01897716280334,0.0,46.005479304,2.0,1.0,5.0,0.0,-0.29919999999999997,-0.53,1.4699999999999982,1.4700000000000009,44.5,4.353,1.118,2.193,1.0,1.0,0.0
https://doi.org/10.1016/j.apsusc.2024.159978,SPNC,Cu2O,Cu(OH)2,77.97,sphere,3.6,75.0,144.0,220.0,75.0,144.0,220.0,0.0,87.62,12.38,carbon paper electrode,KHCO3,0.5,8.4,-1.05,C2H4,26.33,2.0,H-cell,139.5,0.0,1.0,20.0,0.0015634575663561107,1.0,0.00022089323345553228,0.005575279762570686,4.17791244,12.764484711878117,0.0,0.0,-5.02663022,76.5869082712687,0.512699999999999,2.1667273,8.701897716280333,0.9999901,0.097853067499997,-5.204359017,87.01897716280334,0.0,28.031300127999998,0.0,0.0,6.0,0.0,0.8022,-0.26,0.74,-6.106153846153846,44.5,4.353,1.118,2.193,1.0,1.0,0.0
https://doi.org/10.1016/j.apsusc.2024.159978,SPNC,Cu2O,Cu(OH)2,77.97,sphere,3.6,75.0,144.0,220.0,75.0,144.0,220.0,0.0,87.62,12.38,carbon paper electrode,KHCO3,0.5,8.4,-1.05,CO,33.9,2.0,H-cell,139.5,0.0,1.0,20.0,0.0015634575663561107,1.0,0.00022089323345553228,0.005575279762570686,4.17791244,12.764484711878117,0.0,0.0,-5.02663022,76.5869082712687,0.512699999999999,2.1667273,8.701897716280333,0.9999901,0.097853067499997,-5.204359017,87.01897716280334,0.0,27.99491462,1.0,0.0,2.0,0.0,-0.03751,-0.26,0.74,-6.106153846153846,44.5,4.353,1.118,2.193,1.0,1.0,0.0
https://doi.org/10.1016/j.apsusc.2024.159978,SPNC,Cu2O,Cu(OH)2,77.97,sphere,3.6,75.0,144.0,220.0,75.0,144.0,220.0,0.0,87.62,12.38,carbon paper electrode,KHCO3,0.5,8.4,-1.0,CH4,2.46,2.0,H-cell,139.5,0.0,1.0,20.0,0.0015634575663561107,1.0,0.00022089323345553228,0.005575279762570686,4.17791244,12.764484711878117,0.0,0.0,-5.02663022,76.5869082712687,0.512699999999999,2.1667273,8.701897716280333,0.9999901,0.097853067499997,-5.204359017,87.01897716280334,0.0,16.031300127999998,0.0,0.0,5.0,1.0,0.6361,0.0,0.0,0.0,44.5,4.353,1.118,2.193,1.0,1.0,0.0
https://doi.org/10.1016/j.apsusc.2024.159978,SPNC,Cu2O,Cu(OH)2,77.97,sphere,3.6,75.0,144.0,220.0,75.0,144.0,220.0,0.0,87.62,12.38,carbon paper electrode,KHCO3,0.5,8.4,-1.0,HCOOH,2.46,2.0,H-cell,139.5,0.0,1.0,20.0,0.0015634575663561107,1.0,0.00022089323345553228,0.005575279762570686,4.17791244,12.764484711878117,0.0,0.0,-5.02663022,76.5869082712687,0.512699999999999,2.1667273,8.701897716280333,0.9999901,0.097853067499997,-5.204359017,87.01897716280334,0.0,46.005479304,2.0,1.0,5.0,0.0,-0.29919999999999997,-0.53,1.4699999999999982,1.4700000000000009,44.5,4.353,1.118,2.193,1.0,1.0,0.0
https://doi.org/10.1016/j.apsusc.2024.159978,SPNC,Cu2O,Cu(OH)2,77.97,sphere,3.6,75.0,144.0,220.0,75.0,144.0,220.0,0.0,87.62,12.38,carbon paper electrode,KHCO3,0.5,8.4,-1.0,C2H4,22.73,2.0,H-cell,139.5,0.0,1.0,20.0,0.0015634575663561107,1.0,0.00022089323345553228,0.005575279762570686,4.17791244,12.764484711878117,0.0,0.0,-5.02663022,76.5869082712687,0.512699999999999,2.1667273,8.701897716280333,0.9999901,0.097853067499997,-5.204359017,87.01897716280334,0.0,28.031300127999998,0.0,0.0,6.0,0.0,0.8022,-0.26,0.74,-6.106153846153846,44.5,4.353,1.118,2.193,1.0,1.0,0.0
https://doi.org/10.1016/j.apsusc.2024.159978,SPNC,Cu2O,Cu(OH)2,77.97,sphere,3.6,75.0,144.0,220.0,75.0,144.0,220.0,0.0,87.62,12.38,carbon paper electrode,KHCO3,0.5,8.4,-1.0,CO,33.71,2.0,H-cell,139.5,0.0,1.0,20.0,0.0015634575663561107,1.0,0.00022089323345553228,0.005575279762570686,4.17791244,12.764484711878117,0.0,0.0,-5.02663022,76.5869082712687,0.512699999999999,2.1667273,8.701897716280333,0.9999901,0.097853067499997,-5.204359017,87.01897716280334,0.0,27.99491462,1.0,0.0,2.0,0.0,-0.03751,-0.26,0.74,-6.106153846153846,44.5,4.353,1.118,2.193,1.0,1.0,0.0
https://doi.org/10.1016/j.apsusc.2024.159978,SPNC,Cu2O,Cu(OH)2,77.97,sphere,3.6,75.0,144.0,220.0,75.0,144.0,220.0,0.0,87.62,12.38,carbon paper electrode,KHCO3,0.5,8.4,-0.9,CH4,3.41,2.0,H-cell,139.5,0.0,1.0,20.0,0.0015634575663561107,1.0,0.00022089323345553228,0.005575279762570686,4.17791244,12.764484711878117,0.0,0.0,-5.02663022,76.5869082712687,0.512699999999999,2.1667273,8.701897716280333,0.9999901,0.097853067499997,-5.204359017,87.01897716280334,0.0,16.031300127999998,0.0,0.0,5.0,1.0,0.6361,0.0,0.0,0.0,44.5,4.353,1.118,2.193,1.0,1.0,0.0
https://doi.org/10.1016/j.apsusc.2024.159978,SPNC,Cu2O,Cu(OH)2,77.97,sphere,3.6,75.0,144.0,220.0,75.0,144.0,220.0,0.0,87.62,12.38,carbon paper electrode,KHCO3,0.5,8.4,-0.9,HCOOH,3.41,2.0,H-cell,139.5,0.0,1.0,20.0,0.0015634575663561107,1.0,0.00022089323345553228,0.005575279762570686,4.17791244,12.764484711878117,0.0,0.0,-5.02663022,76.5869082712687,0.512699999999999,2.1667273,8.701897716280333,0.9999901,0.097853067499997,-5.204359017,87.01897716280334,0.0,46.005479304,2.0,1.0,5.0,0.0,-0.29919999999999997,-0.53,1.4699999999999982,1.4700000000000009,44.5,4.353,1.118,2.193,1.0,1.0,0.0
https://doi.org/10.1016/j.apsusc.2024.159978,SPNC,Cu2O,Cu(OH)2,77.97,sphere,3.6,75.0,144.0,220.0,75.0,144.0,220.0,0.0,87.62,12.38,carbon paper electrode,KHCO3,0.5,8.4,-0.9,C2H4,14.77,2.0,H-cell,139.5,0.0,1.0,20.0,0.0015634575663561107,1.0,0.00022089323345553228,0.005575279762570686,4.17791244,12.764484711878117,0.0,0.0,-5.02663022,76.5869082712687,0.512699999999999,2.1667273,8.701897716280333,0.9999901,0.097853067499997,-5.204359017,87.01897716280334,0.0,28.031300127999998,0.0,0.0,6.0,0.0,0.8022,-0.26,0.74,-6.106153846153846,44.5,4.353,1.118,2.193,1.0,1.0,0.0
https://doi.org/10.1016/j.apsusc.2024.159978,SPNC,Cu2O,Cu(OH)2,77.97,sphere,3.6,75.0,144.0,220.0,75.0,144.0,220.0,0.0,87.62,12.38,carbon paper electrode,KHCO3,0.5,8.4,-0.9,CO,26.89,2.0,H-cell,139.5,0.0,1.0,20.0,0.0015634575663561107,1.0,0.00022089323345553228,0.005575279762570686,4.17791244,12.764484711878117,0.0,0.0,-5.02663022,76.5869082712687,0.512699999999999,2.1667273,8.701897716280333,0.9999901,0.097853067499997,-5.204359017,87.01897716280334,0.0,27.99491462,1.0,0.0,2.0,0.0,-0.03751,-0.26,0.74,-6.106153846153846,44.5,4.353,1.118,2.193,1.0,1.0,0.0
https://doi.org/10.1016/j.apsusc.2024.159978,SNC,Cu2O,Cu(OH)2,73.82,sphere,0.0,275.0,300.4,375.0,275.0,300.4,375.0,0.0,84.94,15.06,carbon paper electrode,KHCO3,0.5,8.4,-1.6,CH4,3.73,2.0,H-cell,139.5,0.0,1.0,20.0,0.014193791040652689,1.0,0.01088921828627087,0.02761165418194154,4.17791244,12.764484711878117,0.0,0.0,-5.02663022,76.5869082712687,0.512699999999999,2.1667273,8.701897716280333,0.9999901,0.097853067499997,-5.204359017,87.01897716280334,0.0,16.031300127999998,0.0,0.0,5.0,1.0,0.6361,0.0,0.0,0.0,44.5,4.353,1.118,2.193,1.0,1.0,0.0
https://doi.org/10.1016/j.apsusc.2024.159978,SNC,Cu2O,Cu(OH)2,73.82,sphere,0.0,275.0,300.4,375.0,275.0,300.4,375.0,0.0,84.94,15.06,carbon paper electrode,KHCO3,0.5,8.4,-1.6,C2H4,8.31,2.0,H-cell,139.5,0.0,1.0,20.0,0.014193791040652689,1.0,0.01088921828627087,0.02761165418194154,4.17791244,12.764484711878117,0.0,0.0,-5.02663022,76.5869082712687,0.512699999999999,2.1667273,8.701897716280333,0.9999901,0.097853067499997,-5.204359017,87.01897716280334,0.0,28.031300127999998,0.0,0.0,6.0,0.0,0.8022,-0.26,0.74,-6.106153846153846,44.5,4.353,1.118,2.193,1.0,1.0,0.0
https://doi.org/10.1016/j.apsusc.2024.159978,SNC,Cu2O,Cu(OH)2,73.82,sphere,0.0,275.0,300.4,375.0,275.0,300.4,375.0,0.0,84.94,15.06,carbon paper electrode,KHCO3,0.5,8.4,-1.6,CO,17.65,2.0,H-cell,139.5,0.0,1.0,20.0,0.014193791040652689,1.0,0.01088921828627087,0.02761165418194154,4.17791244,12.764484711878117,0.0,0.0,-5.02663022,76.5869082712687,0.512699999999999,2.1667273,8.701897716280333,0.9999901,0.097853067499997,-5.204359017,87.01897716280334,0.0,27.99491462,1.0,0.0,2.0,0.0,-0.03751,-0.26,0.74,-6.106153846153846,44.5,4.353,1.118,2.193,1.0,1.0,0.0
https://doi.org/10.1016/j.apsusc.2024.159978,SNC,Cu2O,Cu(OH)2,73.82,sphere,0.0,275.0,300.4,375.0,275.0,300.4,375.0,0.0,84.94,15.06,carbon paper electrode,KHCO3,0.5,8.4,-1.5,CH4,2.21,2.0,H-cell,139.5,0.0,1.0,20.0,0.014193791040652689,1.0,0.01088921828627087,0.02761165418194154,4.17791244,12.764484711878117,0.0,0.0,-5.02663022,76.5869082712687,0.512699999999999,2.1667273,8.701897716280333,0.9999901,0.097853067499997,-5.204359017,87.01897716280334,0.0,16.031300127999998,0.0,0.0,5.0,1.0,0.6361,0.0,0.0,0.0,44.5,4.353,1.118,2.193,1.0,1.0,0.0
https://doi.org/10.1016/j.apsusc.2024.159978,SNC,Cu2O,Cu(OH)2,73.82,sphere,0.0,275.0,300.4,375.0,275.0,300.4,375.0,0.0,84.94,15.06,carbon paper electrode,KHCO3,0.5,8.4,-1.5,CO,11.37,2.0,H-cell,139.5,0.0,1.0,20.0,0.014193791040652689,1.0,0.01088921828627087,0.02761165418194154,4.17791244,12.764484711878117,0.0,0.0,-5.02663022,76.5869082712687,0.512699999999999,2.1667273,8.701897716280333,0.9999901,0.097853067499997,-5.204359017,87.01897716280334,0.0,27.99491462,1.0,0.0,2.0,0.0,-0.03751,-0.26,0.74,-6.106153846153846,44.5,4.353,1.118,2.193,1.0,1.0,0.0
https://doi.org/10.1016/j.apsusc.2024.159978,SNC,Cu2O,Cu(OH)2,73.82,sphere,0.0,275.0,300.4,375.0,275.0,300.4,375.0,0.0,84.94,15.06,carbon paper electrode,KHCO3,0.5,8.4,-1.5,C2H4,17.14,2.0,H-cell,139.5,0.0,1.0,20.0,0.014193791040652689,1.0,0.01088921828627087,0.02761165418194154,4.17791244,12.764484711878117,0.0,0.0,-5.02663022,76.5869082712687,0.512699999999999,2.1667273,8.701897716280333,0.9999901,0.097853067499997,-5.204359017,87.01897716280334,0.0,28.031300127999998,0.0,0.0,6.0,0.0,0.8022,-0.26,0.74,-6.106153846153846,44.5,4.353,1.118,2.193,1.0,1.0,0.0
https://doi.org/10.1016/j.apsusc.2024.159978,SNC,Cu2O,Cu(OH)2,73.82,sphere,0.0,275.0,300.4,375.0,275.0,300.4,375.0,0.0,84.94,15.06,carbon paper electrode,KHCO3,0.5,8.4,-1.4,CH4,4.58,2.0,H-cell,139.5,0.0,1.0,20.0,0.014193791040652689,1.0,0.01088921828627087,0.02761165418194154,4.17791244,12.764484711878117,0.0,0.0,-5.02663022,76.5869082712687,0.512699999999999,2.1667273,8.701897716280333,0.9999901,0.097853067499997,-5.204359017,87.01897716280334,0.0,16.031300127999998,0.0,0.0,5.0,1.0,0.6361,0.0,0.0,0.0,44.5,4.353,1.118,2.193,1.0,1.0,0.0
https://doi.org/10.1016/j.apsusc.2024.159978,SNC,Cu2O,Cu(OH)2,73.82,sphere,0.0,275.0,300.4,375.0,275.0,300.4,375.0,0.0,84.94,15.06,carbon paper electrode,KHCO3,0.5,8.4,-1.4,CO,17.82,2.0,H-cell,139.5,0.0,1.0,20.0,0.014193791040652689,1.0,0.01088921828627087,0.02761165418194154,4.17791244,12.764484711878117,0.0,0.0,-5.02663022,76.5869082712687,0.512699999999999,2.1667273,8.701897716280333,0.9999901,0.097853067499997,-5.204359017,87.01897716280334,0.0,27.99491462,1.0,0.0,2.0,0.0,-0.03751,-0.26,0.74,-6.106153846153846,44.5,4.353,1.118,2.193,1.0,1.0,0.0
https://doi.org/10.1016/j.apsusc.2024.159978,SNC,Cu2O,Cu(OH)2,73.82,sphere,0.0,275.0,300.4,375.0,275.0,300.4,375.0,0.0,84.94,15.06,carbon paper electrode,KHCO3,0.5,8.4,-1.4,C2H4,21.21,2.0,H-cell,139.5,0.0,1.0,20.0,0.014193791040652689,1.0,0.01088921828627087,0.02761165418194154,4.17791244,12.764484711878117,0.0,0.0,-5.02663022,76.5869082712687,0.512699999999999,2.1667273,8.701897716280333,0.9999901,0.097853067499997,-5.204359017,87.01897716280334,0.0,28.031300127999998,0.0,0.0,6.0,0.0,0.8022,-0.26,0.74,-6.106153846153846,44.5,4.353,1.118,2.193,1.0,1.0,0.0
https://doi.org/10.1016/j.apsusc.2024.159978,SNC,Cu2O,Cu(OH)2,73.82,sphere,0.0,275.0,300.4,375.0,275.0,300.4,375.0,0.0,84.94,15.06,carbon paper electrode,KHCO3,0.5,8.4,-1.3,CH4,4.73,2.0,H-cell,139.5,0.0,1.0,20.0,0.014193791040652689,1.0,0.01088921828627087,0.02761165418194154,4.17791244,12.764484711878117,0.0,0.0,-5.02663022,76.5869082712687,0.512699999999999,2.1667273,8.701897716280333,0.9999901,0.097853067499997,-5.204359017,87.01897716280334,0.0,16.031300127999998,0.0,0.0,5.0,1.0,0.6361,0.0,0.0,0.0,44.5,4.353,1.118,2.193,1.0,1.0,0.0
https://doi.org/10.1016/j.apsusc.2024.159978,SNC,Cu2O,Cu(OH)2,73.82,sphere,0.0,275.0,300.4,375.0,275.0,300.4,375.0,0.0,84.94,15.06,carbon paper electrode,KHCO3,0.5,8.4,-1.3,CO,16.76,2.0,H-cell,139.5,0.0,1.0,20.0,0.014193791040652689,1.0,0.01088921828627087,0.02761165418194154,4.17791244,12.764484711878117,0.0,0.0,-5.02663022,76.5869082712687,0.512699999999999,2.1667273,8.701897716280333,0.9999901,0.097853067499997,-5.204359017,87.01897716280334,0.0,27.99491462,1.0,0.0,2.0,0.0,-0.03751,-0.26,0.74,-6.106153846153846,44.5,4.353,1.118,2.193,1.0,1.0,0.0
https://doi.org/10.1016/j.apsusc.2024.159978,SNC,Cu2O,Cu(OH)2,73.82,sphere,0.0,275.0,300.4,375.0,275.0,300.4,375.0,0.0,84.94,15.06,carbon paper electrode,KHCO3,0.5,8.4,-1.3,C2H4,23.08,2.0,H-cell,139.5,0.0,1.0,20.0,0.014193791040652689,1.0,0.01088921828627087,0.02761165418194154,4.17791244,12.764484711878117,0.0,0.0,-5.02663022,76.5869082712687,0.512699999999999,2.1667273,8.701897716280333,0.9999901,0.097853067499997,-5.204359017,87.01897716280334,0.0,28.031300127999998,0.0,0.0,6.0,0.0,0.8022,-0.26,0.74,-6.106153846153846,44.5,4.353,1.118,2.193,1.0,1.0,0.0
https://doi.org/10.1016/j.apsusc.2024.159978,SNC,Cu2O,Cu(OH)2,73.82,sphere,0.0,275.0,300.4,375.0,275.0,300.4,375.0,0.0,84.94,15.06,carbon paper electrode,KHCO3,0.5,8.4,-1.25,CH4,5.34,2.0,H-cell,139.5,0.0,1.0,20.0,0.014193791040652689,1.0,0.01088921828627087,0.02761165418194154,4.17791244,12.764484711878117,0.0,0.0,-5.02663022,76.5869082712687,0.512699999999999,2.1667273,8.701897716280333,0.9999901,0.097853067499997,-5.204359017,87.01897716280334,0.0,16.031300127999998,0.0,0.0,5.0,1.0,0.6361,0.0,0.0,0.0,44.5,4.353,1.118,2.193,1.0,1.0,0.0
https://doi.org/10.1016/j.apsusc.2024.159978,SNC,Cu2O,Cu(OH)2,73.82,sphere,0.0,275.0,300.4,375.0,275.0,300.4,375.0,0.0,84.94,15.06,carbon paper electrode,KHCO3,0.5,8.4,-1.25,CO,20.15,2.0,H-cell,139.5,0.0,1.0,20.0,0.014193791040652689,1.0,0.01088921828627087,0.02761165418194154,4.17791244,12.764484711878117,0.0,0.0,-5.02663022,76.5869082712687,0.512699999999999,2.1667273,8.701897716280333,0.9999901,0.097853067499997,-5.204359017,87.01897716280334,0.0,27.99491462,1.0,0.0,2.0,0.0,-0.03751,-0.26,0.74,-6.106153846153846,44.5,4.353,1.118,2.193,1.0,1.0,0.0
https://doi.org/10.1016/j.apsusc.2024.159978,SNC,Cu2O,Cu(OH)2,73.82,sphere,0.0,275.0,300.4,375.0,275.0,300.4,375.0,0.0,84.94,15.06,carbon paper electrode,KHCO3,0.5,8.4,-1.25,C2H4,24.47,2.0,H-cell,139.5,0.0,1.0,20.0,0.014193791040652689,1.0,0.01088921828627087,0.02761165418194154,4.17791244,12.764484711878117,0.0,0.0,-5.02663022,76.5869082712687,0.512699999999999,2.1667273,8.701897716280333,0.9999901,0.097853067499997,-5.204359017,87.01897716280334,0.0,28.031300127999998,0.0,0.0,6.0,0.0,0.8022,-0.26,0.74,-6.106153846153846,44.5,4.353,1.118,2.193,1.0,1.0,0.0
https://doi.org/10.1016/j.apsusc.2024.159978,SNC,Cu2O,Cu(OH)2,73.82,sphere,0.0,275.0,300.4,375.0,275.0,300.4,375.0,0.0,84.94,15.06,carbon paper electrode,KHCO3,0.5,8.4,-1.2,CH4,3.34,2.0,H-cell,139.5,0.0,1.0,20.0,0.014193791040652689,1.0,0.01088921828627087,0.02761165418194154,4.17791244,12.764484711878117,0.0,0.0,-5.02663022,76.5869082712687,0.512699999999999,2.1667273,8.701897716280333,0.9999901,0.097853067499997,-5.204359017,87.01897716280334,0.0,16.031300127999998,0.0,0.0,5.0,1.0,0.6361,0.0,0.0,0.0,44.5,4.353,1.118,2.193,1.0,1.0,0.0
https://doi.org/10.1016/j.apsusc.2024.159978,SNC,Cu2O,Cu(OH)2,73.82,sphere,0.0,275.0,300.4,375.0,275.0,300.4,375.0,0.0,84.94,15.06,carbon paper electrode,KHCO3,0.5,8.4,-1.2,CO,18.61,2.0,H-cell,139.5,0.0,1.0,20.0,0.014193791040652689,1.0,0.01088921828627087,0.02761165418194154,4.17791244,12.764484711878117,0.0,0.0,-5.02663022,76.5869082712687,0.512699999999999,2.1667273,8.701897716280333,0.9999901,0.097853067499997,-5.204359017,87.01897716280334,0.0,27.99491462,1.0,0.0,2.0,0.0,-0.03751,-0.26,0.74,-6.106153846153846,44.5,4.353,1.118,2.193,1.0,1.0,0.0
https://doi.org/10.1016/j.apsusc.2024.159978,SNC,Cu2O,Cu(OH)2,73.82,sphere,0.0,275.0,300.4,375.0,275.0,300.4,375.0,0.0,84.94,15.06,carbon paper electrode,KHCO3,0.5,8.4,-1.2,C2H4,31.11,2.0,H-cell,139.5,0.0,1.0,20.0,0.014193791040652689,1.0,0.01088921828627087,0.02761165418194154,4.17791244,12.764484711878117,0.0,0.0,-5.02663022,76.5869082712687,0.512699999999999,2.1667273,8.701897716280333,0.9999901,0.097853067499997,-5.204359017,87.01897716280334,0.0,28.031300127999998,0.0,0.0,6.0,0.0,0.8022,-0.26,0.74,-6.106153846153846,44.5,4.353,1.118,2.193,1.0,1.0,0.0
https://doi.org/10.1016/j.apsusc.2024.159978,SNC,Cu2O,Cu(OH)2,73.82,sphere,0.0,275.0,300.4,375.0,275.0,300.4,375.0,0.0,84.94,15.06,carbon paper electrode,KHCO3,0.5,8.4,-1.15,CH4,3.34,2.0,H-cell,139.5,0.0,1.0,20.0,0.014193791040652689,1.0,0.01088921828627087,0.02761165418194154,4.17791244,12.764484711878117,0.0,0.0,-5.02663022,76.5869082712687,0.512699999999999,2.1667273,8.701897716280333,0.9999901,0.097853067499997,-5.204359017,87.01897716280334,0.0,16.031300127999998,0.0,0.0,5.0,1.0,0.6361,0.0,0.0,0.0,44.5,4.353,1.118,2.193,1.0,1.0,0.0
https://doi.org/10.1016/j.apsusc.2024.159978,SNC,Cu2O,Cu(OH)2,73.82,sphere,0.0,275.0,300.4,375.0,275.0,300.4,375.0,0.0,84.94,15.06,carbon paper electrode,KHCO3,0.5,8.4,-1.15,CO,20.31,2.0,H-cell,139.5,0.0,1.0,20.0,0.014193791040652689,1.0,0.01088921828627087,0.02761165418194154,4.17791244,12.764484711878117,0.0,0.0,-5.02663022,76.5869082712687,0.512699999999999,2.1667273,8.701897716280333,0.9999901,0.097853067499997,-5.204359017,87.01897716280334,0.0,27.99491462,1.0,0.0,2.0,0.0,-0.03751,-0.26,0.74,-6.106153846153846,44.5,4.353,1.118,2.193,1.0,1.0,0.0
https://doi.org/10.1016/j.apsusc.2024.159978,SNC,Cu2O,Cu(OH)2,73.82,sphere,0.0,275.0,300.4,375.0,275.0,300.4,375.0,0.0,84.94,15.06,carbon paper electrode,KHCO3,0.5,8.4,-1.15,C2H4,37.74,2.0,H-cell,139.5,0.0,1.0,20.0,0.014193791040652689,1.0,0.01088921828627087,0.02761165418194154,4.17791244,12.764484711878117,0.0,0.0,-5.02663022,76.5869082712687,0.512699999999999,2.1667273,8.701897716280333,0.9999901,0.097853067499997,-5.204359017,87.01897716280334,0.0,28.031300127999998,0.0,0.0,6.0,0.0,0.8022,-0.26,0.74,-6.106153846153846,44.5,4.353,1.118,2.193,1.0,1.0,0.0
https://doi.org/10.1016/j.apsusc.2024.159978,SNC,Cu2O,Cu(OH)2,73.82,sphere,0.0,275.0,300.4,375.0,275.0,300.4,375.0,0.0,84.94,15.06,carbon paper electrode,KHCO3,0.5,8.4,-1.1,CH4,12.44,2.0,H-cell,139.5,0.0,1.0,20.0,0.014193791040652689,1.0,0.01088921828627087,0.02761165418194154,4.17791244,12.764484711878117,0.0,0.0,-5.02663022,76.5869082712687,0.512699999999999,2.1667273,8.701897716280333,0.9999901,0.097853067499997,-5.204359017,87.01897716280334,0.0,16.031300127999998,0.0,0.0,5.0,1.0,0.6361,0.0,0.0,0.0,44.5,4.353,1.118,2.193,1.0,1.0,0.0
https://doi.org/10.1016/j.apsusc.2024.159978,SNC,Cu2O,Cu(OH)2,73.82,sphere,0.0,275.0,300.4,375.0,275.0,300.4,375.0,0.0,84.94,15.06,carbon paper electrode,KHCO3,0.5,8.4,-1.1,CO,14.6,2.0,H-cell,139.5,0.0,1.0,20.0,0.014193791040652689,1.0,0.01088921828627087,0.02761165418194154,4.17791244,12.764484711878117,0.0,0.0,-5.02663022,76.5869082712687,0.512699999999999,2.1667273,8.701897716280333,0.9999901,0.097853067499997,-5.204359017,87.01897716280334,0.0,27.99491462,1.0,0.0,2.0,0.0,-0.03751,-0.26,0.74,-6.106153846153846,44.5,4.353,1.118,2.193,1.0,1.0,0.0
https://doi.org/10.1016/j.apsusc.2024.159978,SNC,Cu2O,Cu(OH)2,73.82,sphere,0.0,275.0,300.4,375.0,275.0,300.4,375.0,0.0,84.94,15.06,carbon paper electrode,KHCO3,0.5,8.4,-1.1,C2H4,38.05,2.0,H-cell,139.5,0.0,1.0,20.0,0.014193791040652689,1.0,0.01088921828627087,0.02761165418194154,4.17791244,12.764484711878117,0.0,0.0,-5.02663022,76.5869082712687,0.512699999999999,2.1667273,8.701897716280333,0.9999901,0.097853067499997,-5.204359017,87.01897716280334,0.0,28.031300127999998,0.0,0.0,6.0,0.0,0.8022,-0.26,0.74,-6.106153846153846,44.5,4.353,1.118,2.193,1.0,1.0,0.0
https://doi.org/10.1016/j.apsusc.2024.159978,SNC,Cu2O,Cu(OH)2,73.82,sphere,0.0,275.0,300.4,375.0,275.0,300.4,375.0,0.0,84.94,15.06,carbon paper electrode,KHCO3,0.5,8.4,-1.05,CH4,4.42,2.0,H-cell,139.5,0.0,1.0,20.0,0.014193791040652689,1.0,0.01088921828627087,0.02761165418194154,4.17791244,12.764484711878117,0.0,0.0,-5.02663022,76.5869082712687,0.512699999999999,2.1667273,8.701897716280333,0.9999901,0.097853067499997,-5.204359017,87.01897716280334,0.0,16.031300127999998,0.0,0.0,5.0,1.0,0.6361,0.0,0.0,0.0,44.5,4.353,1.118,2.193,1.0,1.0,0.0
https://doi.org/10.1016/j.apsusc.2024.159978,SNC,Cu2O,Cu(OH)2,73.82,sphere,0.0,275.0,300.4,375.0,275.0,300.4,375.0,0.0,84.94,15.06,carbon paper electrode,KHCO3,0.5,8.4,-1.05,CO,17.07,2.0,H-cell,139.5,0.0,1.0,20.0,0.014193791040652689,1.0,0.01088921828627087,0.02761165418194154,4.17791244,12.764484711878117,0.0,0.0,-5.02663022,76.5869082712687,0.512699999999999,2.1667273,8.701897716280333,0.9999901,0.097853067499997,-5.204359017,87.01897716280334,0.0,27.99491462,1.0,0.0,2.0,0.0,-0.03751,-0.26,0.74,-6.106153846153846,44.5,4.353,1.118,2.193,1.0,1.0,0.0
https://doi.org/10.1016/j.apsusc.2024.159978,SNC,Cu2O,Cu(OH)2,73.82,sphere,0.0,275.0,300.4,375.0,275.0,300.4,375.0,0.0,84.94,15.06,carbon paper electrode,KHCO3,0.5,8.4,-1.05,C2H4,35.27,2.0,H-cell,139.5,0.0,1.0,20.0,0.014193791040652689,1.0,0.01088921828627087,0.02761165418194154,4.17791244,12.764484711878117,0.0,0.0,-5.02663022,76.5869082712687,0.512699999999999,2.1667273,8.701897716280333,0.9999901,0.097853067499997,-5.204359017,87.01897716280334,0.0,28.031300127999998,0.0,0.0,6.0,0.0,0.8022,-0.26,0.74,-6.106153846153846,44.5,4.353,1.118,2.193,1.0,1.0,0.0
https://doi.org/10.1016/j.apsusc.2024.159978,SNC,Cu2O,Cu(OH)2,73.82,sphere,0.0,275.0,300.4,375.0,275.0,300.4,375.0,0.0,84.94,15.06,carbon paper electrode,KHCO3,0.5,8.4,-1.0,CH4,9.51,2.0,H-cell,139.5,0.0,1.0,20.0,0.014193791040652689,1.0,0.01088921828627087,0.02761165418194154,4.17791244,12.764484711878117,0.0,0.0,-5.02663022,76.5869082712687,0.512699999999999,2.1667273,8.701897716280333,0.9999901,0.097853067499997,-5.204359017,87.01897716280334,0.0,16.031300127999998,0.0,0.0,5.0,1.0,0.6361,0.0,0.0,0.0,44.5,4.353,1.118,2.193,1.0,1.0,0.0
https://doi.org/10.1016/j.apsusc.2024.159978,SNC,Cu2O,Cu(OH)2,73.82,sphere,0.0,275.0,300.4,375.0,275.0,300.4,375.0,0.0,84.94,15.06,carbon paper electrode,KHCO3,0.5,8.4,-1.0,CO,16.14,2.0,H-cell,139.5,0.0,1.0,20.0,0.014193791040652689,1.0,0.01088921828627087,0.02761165418194154,4.17791244,12.764484711878117,0.0,0.0,-5.02663022,76.5869082712687,0.512699999999999,2.1667273,8.701897716280333,0.9999901,0.097853067499997,-5.204359017,87.01897716280334,0.0,27.99491462,1.0,0.0,2.0,0.0,-0.03751,-0.26,0.74,-6.106153846153846,44.5,4.353,1.118,2.193,1.0,1.0,0.0
https://doi.org/10.1016/j.apsusc.2024.159978,SNC,Cu2O,Cu(OH)2,73.82,sphere,0.0,275.0,300.4,375.0,275.0,300.4,375.0,0.0,84.94,15.06,carbon paper electrode,KHCO3,0.5,8.4,-1.0,C2H4,33.27,2.0,H-cell,139.5,0.0,1.0,20.0,0.014193791040652689,1.0,0.01088921828627087,0.02761165418194154,4.17791244,12.764484711878117,0.0,0.0,-5.02663022,76.5869082712687,0.512699999999999,2.1667273,8.701897716280333,0.9999901,0.097853067499997,-5.204359017,87.01897716280334,0.0,28.031300127999998,0.0,0.0,6.0,0.0,0.8022,-0.26,0.74,-6.106153846153846,44.5,4.353,1.118,2.193,1.0,1.0,0.0
https://doi.org/10.1016/j.apsusc.2024.159978,SNC,Cu2O,Cu(OH)2,73.82,sphere,0.0,275.0,300.4,375.0,275.0,300.4,375.0,0.0,84.94,15.06,carbon paper electrode,KHCO3,0.5,8.4,-0.95,CH4,2.88,2.0,H-cell,139.5,0.0,1.0,20.0,0.014193791040652689,1.0,0.01088921828627087,0.02761165418194154,4.17791244,12.764484711878117,0.0,0.0,-5.02663022,76.5869082712687,0.512699999999999,2.1667273,8.701897716280333,0.9999901,0.097853067499997,-5.204359017,87.01897716280334,0.0,16.031300127999998,0.0,0.0,5.0,1.0,0.6361,0.0,0.0,0.0,44.5,4.353,1.118,2.193,1.0,1.0,0.0
https://doi.org/10.1016/j.apsusc.2024.159978,SNC,Cu2O,Cu(OH)2,73.82,sphere,0.0,275.0,300.4,375.0,275.0,300.4,375.0,0.0,84.94,15.06,carbon paper electrode,KHCO3,0.5,8.4,-0.95,CO,30.49,2.0,H-cell,139.5,0.0,1.0,20.0,0.014193791040652689,1.0,0.01088921828627087,0.02761165418194154,4.17791244,12.764484711878117,0.0,0.0,-5.02663022,76.5869082712687,0.512699999999999,2.1667273,8.701897716280333,0.9999901,0.097853067499997,-5.204359017,87.01897716280334,0.0,27.99491462,1.0,0.0,2.0,0.0,-0.03751,-0.26,0.74,-6.106153846153846,44.5,4.353,1.118,2.193,1.0,1.0,0.0
https://doi.org/10.1016/j.apsusc.2024.159978,SNC,Cu2O,Cu(OH)2,73.82,sphere,0.0,275.0,300.4,375.0,275.0,300.4,375.0,0.0,84.94,15.06,carbon paper electrode,KHCO3,0.5,8.4,-0.95,C2H4,33.73,2.0,H-cell,139.5,0.0,1.0,20.0,0.014193791040652689,1.0,0.01088921828627087,0.02761165418194154,4.17791244,12.764484711878117,0.0,0.0,-5.02663022,76.5869082712687,0.512699999999999,2.1667273,8.701897716280333,0.9999901,0.097853067499997,-5.204359017,87.01897716280334,0.0,28.031300127999998,0.0,0.0,6.0,0.0,0.8022,-0.26,0.74,-6.106153846153846,44.5,4.353,1.118,2.193,1.0,1.0,0.0
https://doi.org/10.1016/j.jcis.2024.05.179,Cu2O-M,Cu2O,No,100.0,sphere,18.63,442.48,745.53,1002.95,442.48,745.53,1002.95,0.0,100.0,0.0,glassy-carbon electrode,KHCO3,0.1,6.8,-1.3,C2H4,30.16,1.0,H-cell,510.2,0.0,0.2,20.0,0.2169671551195647,1.0,0.04536068023712527,0.528246308059402,4.17791244,12.764484711878117,0.0,0.0,-5.02663022,76.5869082712687,0.512699999999999,0.0,0.0,0.0,0.0,0.0,0.0,0.0,28.031300127999998,0.0,0.0,6.0,0.0,0.8022,-0.26,0.74,-6.106153846153846,44.5,4.353,1.118,2.193,1.0,0.0,0.0
https://doi.org/10.1016/j.jcis.2024.05.179,Cu2O-M,Cu2O,No,100.0,sphere,18.63,442.48,745.53,1002.95,442.48,745.53,1002.95,0.0,100.0,0.0,glassy-carbon electrode,KHCO3,0.1,6.8,-1.3,C2H5OH,39.15,1.0,H-cell,510.2,0.0,0.2,20.0,0.2169671551195647,1.0,0.04536068023712527,0.528246308059402,4.17791244,12.764484711878117,0.0,0.0,-5.02663022,76.5869082712687,0.512699999999999,0.0,0.0,0.0,0.0,0.0,0.0,0.0,46.041864812,1.0,1.0,9.0,1.0,-0.0014000000000000123,-0.04,1.96,1.9600000000000033,44.5,4.353,1.118,2.193,1.0,0.0,0.0
https://doi.org/10.1016/j.jcis.2024.05.179,Cu2O-M,Cu2O,No,100.0,sphere,18.63,442.48,745.53,1002.95,442.48,745.53,1002.95,0.0,100.0,0.0,glassy-carbon electrode,KHCO3,0.1,6.8,-1.3,CO,8.99,1.0,H-cell,510.2,0.0,0.2,20.0,0.2169671551195647,1.0,0.04536068023712527,0.528246308059402,4.17791244,12.764484711878117,0.0,0.0,-5.02663022,76.5869082712687,0.512699999999999,0.0,0.0,0.0,0.0,0.0,0.0,0.0,27.99491462,1.0,0.0,2.0,0.0,-0.03751,-0.26,0.74,-6.106153846153846,44.5,4.353,1.118,2.193,1.0,0.0,0.0
https://doi.org/10.1016/j.jcis.2024.05.179,Cu2O-M,Cu2O,No,100.0,sphere,18.63,442.48,745.53,1002.95,442.48,745.53,1002.95,0.0,100.0,0.0,glassy-carbon electrode,KHCO3,0.1,6.8,-1.3,HCOOH,6.35,1.0,H-cell,510.2,0.0,0.2,20.0,0.2169671551195647,1.0,0.04536068023712527,0.528246308059402,4.17791244,12.764484711878117,0.0,0.0,-5.02663022,76.5869082712687,0.512699999999999,0.0,0.0,0.0,0.0,0.0,0.0,0.0,46.005479304,2.0,1.0,5.0,0.0,-0.29919999999999997,-0.53,1.4699999999999982,1.4700000000000009,44.5,4.353,1.118,2.193,1.0,0.0,0.0
https://doi.org/10.1016/j.jcis.2024.05.179,Cu2O-M,Cu2O,No,100.0,sphere,18.63,442.48,745.53,1002.95,442.48,745.53,1002.95,0.0,100.0,0.0,glassy-carbon electrode,KHCO3,0.1,6.8,-1.3,H2,13.76,1.0,H-cell,510.2,0.0,0.2,20.0,0.2169671551195647,1.0,0.04536068023712527,0.528246308059402,4.17791244,12.764484711878117,0.0,0.0,-5.02663022,76.5869082712687,0.512699999999999,0.0,0.0,0.0,0.0,0.0,0.0,0.0,2.015650064,0.0,0.0,2.0,0.0,0.246,0.0,0.0,0.0,44.5,4.353,1.118,2.193,1.0,0.0,0.0
https://doi.org/10.1016/j.jcis.2024.05.179,Cu2O-M,Cu2O,No,100.0,sphere,18.63,442.48,745.53,1002.95,442.48,745.53,1002.95,0.0,100.0,0.0,glassy-carbon electrode,KHCO3,0.1,6.8,-1.4,C2H4,30.69,1.0,H-cell,510.2,0.0,0.2,20.0,0.2169671551195647,1.0,0.04536068023712527,0.528246308059402,4.17791244,12.764484711878117,0.0,0.0,-5.02663022,76.5869082712687,0.512699999999999,0.0,0.0,0.0,0.0,0.0,0.0,0.0,28.031300127999998,0.0,0.0,6.0,0.0,0.8022,-0.26,0.74,-6.106153846153846,44.5,4.353,1.118,2.193,1.0,0.0,0.0
https://doi.org/10.1016/j.jcis.2024.05.179,Cu2O-M,Cu2O,No,100.0,sphere,18.63,442.48,745.53,1002.95,442.48,745.53,1002.95,0.0,100.0,0.0,glassy-carbon electrode,KHCO3,0.1,6.8,-1.4,C2H5OH,49.74,1.0,H-cell,510.2,0.0,0.2,20.0,0.2169671551195647,1.0,0.04536068023712527,0.528246308059402,4.17791244,12.764484711878117,0.0,0.0,-5.02663022,76.5869082712687,0.512699999999999,0.0,0.0,0.0,0.0,0.0,0.0,0.0,46.041864812,1.0,1.0,9.0,1.0,-0.0014000000000000123,-0.04,1.96,1.9600000000000033,44.5,4.353,1.118,2.193,1.0,0.0,0.0
