Repository: vovamirosh/-CO2RR-Beyond-Green-AI

File: Datasets/raw_dataset.csv (part 10 of 43)
,Number,Autor,Publication,Title,Journal,IF,DOI,"Stability, hour",Key Product,Article name,Formula,Compound_1,Compound_2,"Cat./Support ratio, % (at)",Morphology (TEM/SEM),"Pore size, nm",width min (nm),width aver (nm),width max (nm),length min (nm),length aver (nm),length max (nm),"Cu, % (at.)","Cu+, % (at.)","Cu(2+), % (at.)",Base,electrolyte,"conc, M",pH,RHE vs V,Product,"FE, %","Time, h",Type of reactor,"Loading, μg/cm2","Add_carbon, %","Surface area of electrode, cm2","Flow rate CO2, ml/min","Volume, cm3"
588,29,"Fan, Longlong and Geng, Qinghong and Ma, Lian and Wang, Chengming and Li, Jun-Xuan and Zhu, Wei and Shao, Ruiwen and Li, Wei and Feng, Xiao and Yamauchi, Yusuke and Li, Cuiling and Jiang, Lei",2023,Evoking C2+ production from electrochemical CO2 reduction by the steric confinement effect of ordered porous Cu2O,Chemical Science,,https://doi.org/10.1039/D3SC04840C,,C2H4,Cu2O-CO,Cu1O0.655,Cu2O,CuO,52.67,cuboctahedron,,545.45,618.18,727.27,545.45,618.18,727.27,0.0,69.0,31.0,glassy-carbon electrode,KHCO3,0.1,6.8,-1.60,CH4,17.6,1.0,H-cell,1020.41,,0.2,20.0,30.0
589,29,"Fan, Longlong and Geng, Qinghong and Ma, Lian and Wang, Chengming and Li, Jun-Xuan and Zhu, Wei and Shao, Ruiwen and Li, Wei and Feng, Xiao and Yamauchi, Yusuke and Li, Cuiling and Jiang, Lei",2023,Evoking C2+ production from electrochemical CO2 reduction by the steric confinement effect of ordered porous Cu2O,Chemical Science,,https://doi.org/10.1039/D3SC04840C,,C2H4,Cu2O-CO,Cu1O0.655,Cu2O,CuO,52.67,cuboctahedron,,545.45,618.18,727.27,545.45,618.18,727.27,0.0,69.0,31.0,glassy-carbon electrode,KHCO3,0.1,6.8,-1.60,HCOOH,2.3,1.0,H-cell,1020.41,,0.2,20.0,30.0
590,29,"Fan, Longlong and Geng, Qinghong and Ma, Lian and Wang, Chengming and Li, Jun-Xuan and Zhu, Wei and Shao, Ruiwen and Li, Wei and Feng, Xiao and Yamauchi, Yusuke and Li, Cuiling and Jiang, Lei",2023,Evoking C2+ production from electrochemical CO2 reduction by the steric confinement effect of ordered porous Cu2O,Chemical Science,,https://doi.org/10.1039/D3SC04840C,,C2H4,Cu2O-CO,Cu1O0.655,Cu2O,CuO,52.67,cuboctahedron,,545.45,618.18,727.27,545.45,618.18,727.27,0.0,69.0,31.0,glassy-carbon electrode,KHCO3,0.1,6.8,-1.60,CH3COOH,1.4,1.0,H-cell,1020.41,,0.2,20.0,30.0
591,29,"Fan, Longlong and Geng, Qinghong and Ma, Lian and Wang, Chengming and Li, Jun-Xuan and Zhu, Wei and Shao, Ruiwen and Li, Wei and Feng, Xiao and Yamauchi, Yusuke and Li, Cuiling and Jiang, Lei",2023,Evoking C2+ production from electrochemical CO2 reduction by the steric confinement effect of ordered porous Cu2O,Chemical Science,,https://doi.org/10.1039/D3SC04840C,,C2H4,Cu2O-CO,Cu1O0.655,Cu2O,CuO,52.67,cuboctahedron,,545.45,618.18,727.27,545.45,618.18,727.27,0.0,69.0,31.0,glassy-carbon electrode,KHCO3,0.1,6.8,-1.60,C2H4,20.5,1.0,H-cell,1020.41,,0.2,20.0,30.0
592,29,"Fan, Longlong and Geng, Qinghong and Ma, Lian and Wang, Chengming and Li, Jun-Xuan and Zhu, Wei and Shao, Ruiwen and Li, Wei and Feng, Xiao and Yamauchi, Yusuke and Li, Cuiling and Jiang, Lei",2023,Evoking C2+ production from electrochemical CO2 reduction by the steric confinement effect of ordered porous Cu2O,Chemical Science,,https://doi.org/10.1039/D3SC04840C,,C2H4,Cu2O-CO,Cu1O0.655,Cu2O,CuO,52.67,cuboctahedron,,545.45,618.18,727.27,545.45,618.18,727.27,0.0,69.0,31.0,glassy-carbon electrode,KHCO3,0.1,6.8,-1.60,C2H5OH,9.2,1.0,H-cell,1020.41,,0.2,20.0,30.0
593,29,"Fan, Longlong and Geng, Qinghong and Ma, Lian and Wang, Chengming and Li, Jun-Xuan and Zhu, Wei and Shao, Ruiwen and Li, Wei and Feng, Xiao and Yamauchi, Yusuke and Li, Cuiling and Jiang, Lei",2023,Evoking C2+ production from electrochemical CO2 reduction by the steric confinement effect of ordered porous Cu2O,Chemical Science,,https://doi.org/10.1039/D3SC04840C,,C2H4,Cu2O-CO,Cu1O0.655,Cu2O,CuO,52.67,cuboctahedron,,545.45,618.18,727.27,545.45,618.18,727.27,0.0,69.0,31.0,glassy-carbon electrode,KHCO3,0.1,6.8,-1.60,C3H7OH,4.5,1.0,H-cell,1020.41,,0.2,20.0,30.0
594,29,"Fan, Longlong and Geng, Qinghong and Ma, Lian and Wang, Chengming and Li, Jun-Xuan and Zhu, Wei and Shao, Ruiwen and Li, Wei and Feng, Xiao and Yamauchi, Yusuke and Li, Cuiling and Jiang, Lei",2023,Evoking C2+ production from electrochemical CO2 reduction by the steric confinement effect of ordered porous Cu2O,Chemical Science,,https://doi.org/10.1039/D3SC04840C,,C2H4,Cu2O-CO,Cu1O0.655,Cu2O,CuO,52.67,cuboctahedron,,545.45,618.18,727.27,545.45,618.18,727.27,0.0,69.0,31.0,glassy-carbon electrode,KHCO3,0.1,6.8,-1.70,H2,43.4,1.0,H-cell,1020.41,,0.2,20.0,30.0
595,29,"Fan, Longlong and Geng, Qinghong and Ma, Lian and Wang, Chengming and Li, Jun-Xuan and Zhu, Wei and Shao, Ruiwen and Li, Wei and Feng, Xiao and Yamauchi, Yusuke and Li, Cuiling and Jiang, Lei",2023,Evoking C2+ production from electrochemical CO2 reduction by the steric confinement effect of ordered porous Cu2O,Chemical Science,,https://doi.org/10.1039/D3SC04840C,,C2H4,Cu2O-CO,Cu1O0.655,Cu2O,CuO,52.67,cuboctahedron,,545.45,618.18,727.27,545.45,618.18,727.27,0.0,69.0,31.0,glassy-carbon electrode,KHCO3,0.1,6.8,-1.70,CO,0.5,1.0,H-cell,1020.41,,0.2,20.0,30.0
596,29,"Fan, Longlong and Geng, Qinghong and Ma, Lian and Wang, Chengming and Li, Jun-Xuan and Zhu, Wei and Shao, Ruiwen and Li, Wei and Feng, Xiao and Yamauchi, Yusuke and Li, Cuiling and Jiang, Lei",2023,Evoking C2+ production from electrochemical CO2 reduction by the steric confinement effect of ordered porous Cu2O,Chemical Science,,https://doi.org/10.1039/D3SC04840C,,C2H4,Cu2O-CO,Cu1O0.655,Cu2O,CuO,52.67,cuboctahedron,,545.45,618.18,727.27,545.45,618.18,727.27,0.0,69.0,31.0,glassy-carbon electrode,KHCO3,0.1,6.8,-1.70,CH4,20.6,1.0,H-cell,1020.41,,0.2,20.0,30.0
597,29,"Fan, Longlong and Geng, Qinghong and Ma, Lian and Wang, Chengming and Li, Jun-Xuan and Zhu, Wei and Shao, Ruiwen and Li, Wei and Feng, Xiao and Yamauchi, Yusuke and Li, Cuiling and Jiang, Lei",2023,Evoking C2+ production from electrochemical CO2 reduction by the steric confinement effect of ordered porous Cu2O,Chemical Science,,https://doi.org/10.1039/D3SC04840C,,C2H4,Cu2O-CO,Cu1O0.655,Cu2O,CuO,52.67,cuboctahedron,,545.45,618.18,727.27,545.45,618.18,727.27,0.0,69.0,31.0,glassy-carbon electrode,KHCO3,0.1,6.8,-1.70,HCOOH,1.8,1.0,H-cell,1020.41,,0.2,20.0,30.0
598,29,"Fan, Longlong and Geng, Qinghong and Ma, Lian and Wang, Chengming and Li, Jun-Xuan and Zhu, Wei and Shao, Ruiwen and Li, Wei and Feng, Xiao and Yamauchi, Yusuke and Li, Cuiling and Jiang, Lei",2023,Evoking C2+ production from electrochemical CO2 reduction by the steric confinement effect of ordered porous Cu2O,Chemical Science,,https://doi.org/10.1039/D3SC04840C,,C2H4,Cu2O-CO,Cu1O0.655,Cu2O,CuO,52.67,cuboctahedron,,545.45,618.18,727.27,545.45,618.18,727.27,0.0,69.0,31.0,glassy-carbon electrode,KHCO3,0.1,6.8,-1.70,CH3COOH,0.7,1.0,H-cell,1020.41,,0.2,20.0,30.0
599,29,"Fan, Longlong and Geng, Qinghong and Ma, Lian and Wang, Chengming and Li, Jun-Xuan and Zhu, Wei and Shao, Ruiwen and Li, Wei and Feng, Xiao and Yamauchi, Yusuke and Li, Cuiling and Jiang, Lei",2023,Evoking C2+ production from electrochemical CO2 reduction by the steric confinement effect of ordered porous Cu2O,Chemical Science,,https://doi.org/10.1039/D3SC04840C,,C2H4,Cu2O-CO,Cu1O0.655,Cu2O,CuO,52.67,cuboctahedron,,545.45,618.18,727.27,545.45,618.18,727.27,0.0,69.0,31.0,glassy-carbon electrode,KHCO3,0.1,6.8,-1.70,C2H4,15.5,1.0,H-cell,1020.41,,0.2,20.0,30.0
600,29,"Fan, Longlong and Geng, Qinghong and Ma, Lian and Wang, Chengming and Li, Jun-Xuan and Zhu, Wei and Shao, Ruiwen and Li, Wei and Feng, Xiao and Yamauchi, Yusuke and Li, Cuiling and Jiang, Lei",2023,Evoking C2+ production from electrochemical CO2 reduction by the steric confinement effect of ordered porous Cu2O,Chemical Science,,https://doi.org/10.1039/D3SC04840C,,C2H4,Cu2O-CO,Cu1O0.655,Cu2O,CuO,52.67,cuboctahedron,,545.45,618.18,727.27,545.45,618.18,727.27,0.0,69.0,31.0,glassy-carbon electrode,KHCO3,0.1,6.8,-1.70,C2H5OH,1.4,1.0,H-cell,1020.41,,0.2,20.0,30.0
601,29,"Fan, Longlong and Geng, Qinghong and Ma, Lian and Wang, Chengming and Li, Jun-Xuan and Zhu, Wei and Shao, Ruiwen and Li, Wei and Feng, Xiao and Yamauchi, Yusuke and Li, Cuiling and Jiang, Lei",2023,Evoking C2+ production from electrochemical CO2 reduction by the steric confinement effect of ordered porous Cu2O,Chemical Science,,https://doi.org/10.1039/D3SC04840C,,C2H4,Cu2O-CO,Cu1O0.655,Cu2O,CuO,52.67,cuboctahedron,,545.45,618.18,727.27,545.45,618.18,727.27,0.0,69.0,31.0,glassy-carbon electrode,KHCO3,0.1,6.8,-1.70,C3H7OH,0.6,1.0,H-cell,1020.41,,0.2,20.0,30.0
602,29,"Fan, Longlong and Geng, Qinghong and Ma, Lian and Wang, Chengming and Li, Jun-Xuan and Zhu, Wei and Shao, Ruiwen and Li, Wei and Feng, Xiao and Yamauchi, Yusuke and Li, Cuiling and Jiang, Lei",2023,Evoking C2+ production from electrochemical CO2 reduction by the steric confinement effect of ordered porous Cu2O,Chemical Science,,https://doi.org/10.1039/D3SC04840C,,C2H4,Cu2O-CO,Cu1O0.655,Cu2O,CuO,52.67,cuboctahedron,,545.45,618.18,727.27,545.45,618.18,727.27,0.0,69.0,31.0,glassy-carbon electrode,KOH,1.0,14.0,-1.56,H2,36.0,1.0,Flow cell,300.0,,,40.0,
603,29,"Fan, Longlong and Geng, Qinghong and Ma, Lian and Wang, Chengming and Li, Jun-Xuan and Zhu, Wei and Shao, Ruiwen and Li, Wei and Feng, Xiao and Yamauchi, Yusuke and Li, Cuiling and Jiang, Lei",2023,Evoking C2+ production from electrochemical CO2 reduction by the steric confinement effect of ordered porous Cu2O,Chemical Science,,https://doi.org/10.1039/D3SC04840C,,C2H4,Cu2O-CO,Cu1O0.655,Cu2O,CuO,52.67,cuboctahedron,,545.45,618.18,727.27,545.45,618.18,727.27,0.0,69.0,31.0,glassy-carbon electrode,KOH,1.0,14.0,-1.56,CO,19.3,1.0,Flow cell,300.0,,,40.0,
604,29,"Fan, Longlong and Geng, Qinghong and Ma, Lian and Wang, Chengming and Li, Jun-Xuan and Zhu, Wei and Shao, Ruiwen and Li, Wei and Feng, Xiao and Yamauchi, Yusuke and Li, Cuiling and Jiang, Lei",2023,Evoking C2+ production from electrochemical CO2 reduction by the steric confinement effect of ordered porous Cu2O,Chemical Science,,https://doi.org/10.1039/D3SC04840C,,C2H4,Cu2O-CO,Cu1O0.655,Cu2O,CuO,52.67,cuboctahedron,,545.45,618.18,727.27,545.45,618.18,727.27,0.0,69.0,31.0,glassy-carbon electrode,KOH,1.0,14.0,-1.56,CH4,11.4,1.0,Flow cell,300.0,,,40.0,
605,29,"Fan, Longlong and Geng, Qinghong and Ma, Lian and Wang, Chengming and Li, Jun-Xuan and Zhu, Wei and Shao, Ruiwen and Li, Wei and Feng, Xiao and Yamauchi, Yusuke and Li, Cuiling and Jiang, Lei",2023,Evoking C2+ production from electrochemical CO2 reduction by the steric confinement effect of ordered porous Cu2O,Chemical Science,,https://doi.org/10.1039/D3SC04840C,,C2H4,Cu2O-CO,Cu1O0.655,Cu2O,CuO,52.67,cuboctahedron,,545.45,618.18,727.27,545.45,618.18,727.27,0.0,69.0,31.0,glassy-carbon electrode,KOH,1.0,14.0,-1.56,HCOOH,3.1,1.0,Flow cell,300.0,,,40.0,
606,29,"Fan, Longlong and Geng, Qinghong and Ma, Lian and Wang, Chengming and Li, Jun-Xuan and Zhu, Wei and Shao, Ruiwen and Li, Wei and Feng, Xiao and Yamauchi, Yusuke and Li, Cuiling and Jiang, Lei",2023,Evoking C2+ production from electrochemical CO2 reduction by the steric confinement effect of ordered porous Cu2O,Chemical Science,,https://doi.org/10.1039/D3SC04840C,,C2H4,Cu2O-CO,Cu1O0.655,Cu2O,CuO,52.67,cuboctahedron,,545.45,618.18,727.27,545.45,618.18,727.27,0.0,69.0,31.0,glassy-carbon electrode,KOH,1.0,14.0,-1.56,CH3COOH,2.5,1.0,Flow cell,300.0,,,40.0,
607,29,"Fan, Longlong and Geng, Qinghong and Ma, Lian and Wang, Chengming and Li, Jun-Xuan and Zhu, Wei and Shao, Ruiwen and Li, Wei and Feng, Xiao and Yamauchi, Yusuke and Li, Cuiling and Jiang, Lei",2023,Evoking C2+ production from electrochemical CO2 reduction by the steric confinement effect of ordered porous Cu2O,Chemical Science,,https://doi.org/10.1039/D3SC04840C,,C2H4,Cu2O-CO,Cu1O0.655,Cu2O,CuO,52.67,cuboctahedron,,545.45,618.18,727.27,545.45,618.18,727.27,0.0,69.0,31.0,glassy-carbon electrode,KOH,1.0,14.0,-1.56,C2H4,21.2,1.0,Flow cell,300.0,,,40.0,
608,29,"Fan, Longlong and Geng, Qinghong and Ma, Lian and Wang, Chengming and Li, Jun-Xuan and Zhu, Wei and Shao, Ruiwen and Li, Wei and Feng, Xiao and Yamauchi, Yusuke and Li, Cuiling and Jiang, Lei",2023,Evoking C2+ production from electrochemical CO2 reduction by the steric confinement effect of ordered porous Cu2O,Chemical Science,,https://doi.org/10.1039/D3SC04840C,,C2H4,Cu2O-CO,Cu1O0.655,Cu2O,CuO,52.67,cuboctahedron,,545.45,618.18,727.27,545.45,618.18,727.27,0.0,69.0,31.0,glassy-carbon electrode,KOH,1.0,14.0,-1.56,C2H5OH,8.8,1.0,Flow cell,300.0,,,40.0,
609,29,"Fan, Longlong and Geng, Qinghong and Ma, Lian and Wang, Chengming and Li, Jun-Xuan and Zhu, Wei and Shao, Ruiwen and Li, Wei and Feng, Xiao and Yamauchi, Yusuke and Li, Cuiling and Jiang, Lei",2023,Evoking C2+ production from electrochemical CO2 reduction by the steric confinement effect of ordered porous Cu2O,Chemical Science,,https://doi.org/10.1039/D3SC04840C,,C2H4,Cu2O-CO,Cu1O0.655,Cu2O,CuO,52.67,cuboctahedron,,545.45,618.18,727.27,545.45,618.18,727.27,0.0,69.0,31.0,glassy-carbon electrode,KOH,1.0,14.0,-2.06,H2,21.5,1.0,Flow cell,300.0,,,40.0,
610,29,"Fan, Longlong and Geng, Qinghong and Ma, Lian and Wang, Chengming and Li, Jun-Xuan and Zhu, Wei and Shao, Ruiwen and Li, Wei and Feng, Xiao and Yamauchi, Yusuke and Li, Cuiling and Jiang, Lei",2023,Evoking C2+ production from electrochemical CO2 reduction by the steric confinement effect of ordered porous Cu2O,Chemical Science,,https://doi.org/10.1039/D3SC04840C,,C2H4,Cu2O-CO,Cu1O0.655,Cu2O,CuO,52.67,cuboctahedron,,545.45,618.18,727.27,545.45,618.18,727.27,0.0,69.0,31.0,glassy-carbon electrode,KOH,1.0,14.0,-2.06,CO,14.6,1.0,Flow cell,300.0,,,40.0,
611,29,"Fan, Longlong and Geng, Qinghong and Ma, Lian and Wang, Chengming and Li, Jun-Xuan and Zhu, Wei and Shao, Ruiwen and Li, Wei and Feng, Xiao and Yamauchi, Yusuke and Li, Cuiling and Jiang, Lei",2023,Evoking C2+ production from electrochemical CO2 reduction by the steric confinement effect of ordered porous Cu2O,Chemical Science,,https://doi.org/10.1039/D3SC04840C,,C2H4,Cu2O-CO,Cu1O0.655,Cu2O,CuO,52.67,cuboctahedron,,545.45,618.18,727.27,545.45,618.18,727.27,0.0,69.0,31.0,glassy-carbon electrode,KOH,1.0,14.0,-2.06,CH4,9.2,1.0,Flow cell,300.0,,,40.0,
612,29,"Fan, Longlong and Geng, Qinghong and Ma, Lian and Wang, Chengming and Li, Jun-Xuan and Zhu, Wei and Shao, Ruiwen and Li, Wei and Feng, Xiao and Yamauchi, Yusuke and Li, Cuiling and Jiang, Lei",2023,Evoking C2+ production from electrochemical CO2 reduction by the steric confinement effect of ordered porous Cu2O,Chemical Science,,https://doi.org/10.1039/D3SC04840C,,C2H4,Cu2O-CO,Cu1O0.655,Cu2O,CuO,52.67,cuboctahedron,,545.45,618.18,727.27,545.45,618.18,727.27,0.0,69.0,31.0,glassy-carbon electrode,KOH,1.0,14.0,-2.06,HCOOH,3.3,1.0,Flow cell,300.0,,,40.0,
613,29,"Fan, Longlong and Geng, Qinghong and Ma, Lian and Wang, Chengming and Li, Jun-Xuan and Zhu, Wei and Shao, Ruiwen and Li, Wei and Feng, Xiao and Yamauchi, Yusuke and Li, Cuiling and Jiang, Lei",2023,Evoking C2+ production from electrochemical CO2 reduction by the steric confinement effect of ordered porous Cu2O,Chemical Science,,https://doi.org/10.1039/D3SC04840C,,C2H4,Cu2O-CO,Cu1O0.655,Cu2O,CuO,52.67,cuboctahedron,,545.45,618.18,727.27,545.45,618.18,727.27,0.0,69.0,31.0,glassy-carbon electrode,KOH,1.0,14.0,-2.06,CH3COOH,5.2,1.0,Flow cell,300.0,,,40.0,
614,29,"Fan, Longlong and Geng, Qinghong and Ma, Lian and Wang, Chengming and Li, Jun-Xuan and Zhu, Wei and Shao, Ruiwen and Li, Wei and Feng, Xiao and Yamauchi, Yusuke and Li, Cuiling and Jiang, Lei",2023,Evoking C2+ production from electrochemical CO2 reduction by the steric confinement effect of ordered porous Cu2O,Chemical Science,,https://doi.org/10.1039/D3SC04840C,,C2H4,Cu2O-CO,Cu1O0.655,Cu2O,CuO,52.67,cuboctahedron,,545.45,618.18,727.27,545.45,618.18,727.27,0.0,69.0,31.0,glassy-carbon electrode,KOH,1.0,14.0,-2.06,C2H4,19.3,1.0,Flow cell,300.0,,,40.0,
615,29,"Fan, Longlong and Geng, Qinghong and Ma, Lian and Wang, Chengming and Li, Jun-Xuan and Zhu, Wei and Shao, Ruiwen and Li, Wei and Feng, Xiao and Yamauchi, Yusuke and Li, Cuiling and Jiang, Lei",2023,Evoking C2+ production from electrochemical CO2 reduction by the steric confinement effect of ordered porous Cu2O,Chemical Science,,https://doi.org/10.1039/D3SC04840C,,C2H4,Cu2O-CO,Cu1O0.655,Cu2O,CuO,52.67,cuboctahedron,,545.45,618.18,727.27,545.45,618.18,727.27,0.0,69.0,31.0,glassy-carbon electrode,KOH,1.0,14.0,-2.06,C2H5OH,11.8,1.0,Flow cell,300.0,,,40.0,
616,29,"Fan, Longlong and Geng, Qinghong and Ma, Lian and Wang, Chengming and Li, Jun-Xuan and Zhu, Wei and Shao, Ruiwen and Li, Wei and Feng, Xiao and Yamauchi, Yusuke and Li, Cuiling and Jiang, Lei",2023,Evoking C2+ production from electrochemical CO2 reduction by the steric confinement effect of ordered porous Cu2O,Chemical Science,,https://doi.org/10.1039/D3SC04840C,,C2H4,Cu2O-CO,Cu1O0.655,Cu2O,CuO,52.67,cuboctahedron,,545.45,618.18,727.27,545.45,618.18,727.27,0.0,69.0,31.0,glassy-carbon electrode,KOH,1.0,14.0,-2.06,C3H7OH,0.3,1.0,Flow cell,300.0,,,40.0,
617,29,"Fan, Longlong and Geng, Qinghong and Ma, Lian and Wang, Chengming and Li, Jun-Xuan and Zhu, Wei and Shao, Ruiwen and Li, Wei and Feng, Xiao and Yamauchi, Yusuke and Li, Cuiling and Jiang, Lei",2023,Evoking C2+ production from electrochemical CO2 reduction by the steric confinement effect of ordered porous Cu2O,Chemical Science,,https://doi.org/10.1039/D3SC04840C,,C2H4,Cu2O-CO,Cu1O0.655,Cu2O,CuO,52.67,cuboctahedron,,545.45,618.18,727.27,545.45,618.18,727.27,0.0,69.0,31.0,glassy-carbon electrode,KOH,1.0,14.0,-2.56,H2,20.0,1.0,Flow cell,300.0,,,40.0,
618,29,"Fan, Longlong and Geng, Qinghong and Ma, Lian and Wang, Chengming and Li, Jun-Xuan and Zhu, Wei and Shao, Ruiwen and Li, Wei and Feng, Xiao and Yamauchi, Yusuke and Li, Cuiling and Jiang, Lei",2023,Evoking C2+ production from electrochemical CO2 reduction by the steric confinement effect of ordered porous Cu2O,Chemical Science,,https://doi.org/10.1039/D3SC04840C,,C2H4,Cu2O-CO,Cu1O0.655,Cu2O,CuO,52.67,cuboctahedron,,545.45,618.18,727.27,545.45,618.18,727.27,0.0,69.0,31.0,glassy-carbon electrode,KOH,1.0,14.0,-2.56,CO,10.6,1.0,Flow cell,300.0,,,40.0,
619,29,"Fan, Longlong and Geng, Qinghong and Ma, Lian and Wang, Chengming and Li, Jun-Xuan and Zhu, Wei and Shao, Ruiwen and Li, Wei and Feng, Xiao and Yamauchi, Yusuke and Li, Cuiling and Jiang, Lei",2023,Evoking C2+ production from electrochemical CO2 reduction by the steric confinement effect of ordered porous Cu2O,Chemical Science,,https://doi.org/10.1039/D3SC04840C,,C2H4,Cu2O-CO,Cu1O0.655,Cu2O,CuO,52.67,cuboctahedron,,545.45,618.18,727.27,545.45,618.18,727.27,0.0,69.0,31.0,glassy-carbon electrode,KOH,1.0,14.0,-2.56,CH4,14.6,1.0,Flow cell,300.0,,,40.0,
620,29,"Fan, Longlong and Geng, Qinghong and Ma, Lian and Wang, Chengming and Li, Jun-Xuan and Zhu, Wei and Shao, Ruiwen and Li, Wei and Feng, Xiao and Yamauchi, Yusuke and Li, Cuiling and Jiang, Lei",2023,Evoking C2+ production from electrochemical CO2 reduction by the steric confinement effect of ordered porous Cu2O,Chemical Science,,https://doi.org/10.1039/D3SC04840C,,C2H4,Cu2O-CO,Cu1O0.655,Cu2O,CuO,52.67,cuboctahedron,,545.45,618.18,727.27,545.45,618.18,727.27,0.0,69.0,31.0,glassy-carbon electrode,KOH,1.0,14.0,-2.56,HCOOH,2.3,1.0,Flow cell,300.0,,,40.0,
621,29,"Fan, Longlong and Geng, Qinghong and Ma, Lian and Wang, Chengming and Li, Jun-Xuan and Zhu, Wei and Shao, Ruiwen and Li, Wei and Feng, Xiao and Yamauchi, Yusuke and Li, Cuiling and Jiang, Lei",2023,Evoking C2+ production from electrochemical CO2 reduction by the steric confinement effect of ordered porous Cu2O,Chemical Science,,https://doi.org/10.1039/D3SC04840C,,C2H4,Cu2O-CO,Cu1O0.655,Cu2O,CuO,52.67,cuboctahedron,,545.45,618.18,727.27,545.45,618.18,727.27,0.0,69.0,31.0,glassy-carbon electrode,KOH,1.0,14.0,-2.56,CH3COOH,5.3,1.0,Flow cell,300.0,,,40.0,
622,29,"Fan, Longlong and Geng, Qinghong and Ma, Lian and Wang, Chengming and Li, Jun-Xuan and Zhu, Wei and Shao, Ruiwen and Li, Wei and Feng, Xiao and Yamauchi, Yusuke and Li, Cuiling and Jiang, Lei",2023,Evoking C2+ production from electrochemical CO2 reduction by the steric confinement effect of ordered porous Cu2O,Chemical Science,,https://doi.org/10.1039/D3SC04840C,,C2H4,Cu2O-CO,Cu1O0.655,Cu2O,CuO,52.67,cuboctahedron,,545.45,618.18,727.27,545.45,618.18,727.27,0.0,69.0,31.0,glassy-carbon electrode,KOH,1.0,14.0,-2.56,C2H4,23.8,1.0,Flow cell,300.0,,,40.0,
623,29,"Fan, Longlong and Geng, Qinghong and Ma, Lian and Wang, Chengming and Li, Jun-Xuan and Zhu, Wei and Shao, Ruiwen and Li, Wei and Feng, Xiao and Yamauchi, Yusuke and Li, Cuiling and Jiang, Lei",2023,Evoking C2+ production from electrochemical CO2 reduction by the steric confinement effect of ordered porous Cu2O,Chemical Science,,https://doi.org/10.1039/D3SC04840C,,C2H4,Cu2O-CO,Cu1O0.655,Cu2O,CuO,52.67,cuboctahedron,,545.45,618.18,727.27,545.45,618.18,727.27,0.0,69.0,31.0,glassy-carbon electrode,KOH,1.0,14.0,-2.56,C2H5OH,10.9,1.0,Flow cell,300.0,,,40.0,
624,29,"Fan, Longlong and Geng, Qinghong and Ma, Lian and Wang, Chengming and Li, Jun-Xuan and Zhu, Wei and Shao, Ruiwen and Li, Wei and Feng, Xiao and Yamauchi, Yusuke and Li, Cuiling and Jiang, Lei",2023,Evoking C2+ production from electrochemical CO2 reduction by the steric confinement effect of ordered porous Cu2O,Chemical Science,,https://doi.org/10.1039/D3SC04840C,,C2H4,Cu2O-CO,Cu1O0.655,Cu2O,CuO,52.67,cuboctahedron,,545.45,618.18,727.27,545.45,618.18,727.27,0.0,69.0,31.0,glassy-carbon electrode,KOH,1.0,14.0,-2.56,C3H7OH,0.3,1.0,Flow cell,300.0,,,40.0,
625,29,"Fan, Longlong and Geng, Qinghong and Ma, Lian and Wang, Chengming and Li, Jun-Xuan and Zhu, Wei and Shao, Ruiwen and Li, Wei and Feng, Xiao and Yamauchi, Yusuke and Li, Cuiling and Jiang, Lei",2023,Evoking C2+ production from electrochemical CO2 reduction by the steric confinement effect of ordered porous Cu2O,Chemical Science,,https://doi.org/10.1039/D3SC04840C,,C2H4,Cu2O-CO,Cu1O0.655,Cu2O,CuO,52.67,cuboctahedron,,545.45,618.18,727.27,545.45,618.18,727.27,0.0,69.0,31.0,glassy-carbon electrode,KOH,1.0,14.0,-3.06,H2,19.5,1.0,Flow cell,300.0,,,40.0,
626,29,"Fan, Longlong and Geng, Qinghong and Ma, Lian and Wang, Chengming and Li, Jun-Xuan and Zhu, Wei and Shao, Ruiwen and Li, Wei and Feng, Xiao and Yamauchi, Yusuke and Li, Cuiling and Jiang, Lei",2023,Evoking C2+ production from electrochemical CO2 reduction by the steric confinement effect of ordered porous Cu2O,Chemical Science,,https://doi.org/10.1039/D3SC04840C,,C2H4,Cu2O-CO,Cu1O0.655,Cu2O,CuO,52.67,cuboctahedron,,545.45,618.18,727.27,545.45,618.18,727.27,0.0,69.0,31.0,glassy-carbon electrode,KOH,1.0,14.0,-3.06,CO,6.4,1.0,Flow cell,300.0,,,40.0,
627,29,"Fan, Longlong and Geng, Qinghong and Ma, Lian and Wang, Chengming and Li, Jun-Xuan and Zhu, Wei and Shao, Ruiwen and Li, Wei and Feng, Xiao and Yamauchi, Yusuke and Li, Cuiling and Jiang, Lei",2023,Evoking C2+ production from electrochemical CO2 reduction by the steric confinement effect of ordered porous Cu2O,Chemical Science,,https://doi.org/10.1039/D3SC04840C,,C2H4,Cu2O-CO,Cu1O0.655,Cu2O,CuO,52.67,cuboctahedron,,545.45,618.18,727.27,545.45,618.18,727.27,0.0,69.0,31.0,glassy-carbon electrode,KOH,1.0,14.0,-3.06,CH4,18.9,1.0,Flow cell,300.0,,,40.0,
628,29,"Fan, Longlong and Geng, Qinghong and Ma, Lian and Wang, Chengming and Li, Jun-Xuan and Zhu, Wei and Shao, Ruiwen and Li, Wei and Feng, Xiao and Yamauchi, Yusuke and Li, Cuiling and Jiang, Lei",2023,Evoking C2+ production from electrochemical CO2 reduction by the steric confinement effect of ordered porous Cu2O,Chemical Science,,https://doi.org/10.1039/D3SC04840C,,C2H4,Cu2O-CO,Cu1O0.655,Cu2O,CuO,52.67,cuboctahedron,,545.45,618.18,727.27,545.45,618.18,727.27,0.0,69.0,31.0,glassy-carbon electrode,KOH,1.0,14.0,-3.06,HCOOH,4.2,1.0,Flow cell,300.0,,,40.0,
629,29,"Fan, Longlong and Geng, Qinghong and Ma, Lian and Wang, Chengming and Li, Jun-Xuan and Zhu, Wei and Shao, Ruiwen and Li, Wei and Feng, Xiao and Yamauchi, Yusuke and Li, Cuiling and Jiang, Lei",2023,Evoking C2+ production from electrochemical CO2 reduction by the steric confinement effect of ordered porous Cu2O,Chemical Science,,https://doi.org/10.1039/D3SC04840C,,C2H4,Cu2O-CO,Cu1O0.655,Cu2O,CuO,52.67,cuboctahedron,,545.45,618.18,727.27,545.45,618.18,727.27,0.0,69.0,31.0,glassy-carbon electrode,KOH,1.0,14.0,-3.06,CH3COOH,9.0,1.0,Flow cell,300.0,,,40.0,
630,29,"Fan, Longlong and Geng, Qinghong and Ma, Lian and Wang, Chengming and Li, Jun-Xuan and Zhu, Wei and Shao, Ruiwen and Li, Wei and Feng, Xiao and Yamauchi, Yusuke and Li, Cuiling and Jiang, Lei",2023,Evoking C2+ production from electrochemical CO2 reduction by the steric confinement effect of ordered porous Cu2O,Chemical Science,,https://doi.org/10.1039/D3SC04840C,,C2H4,Cu2O-CO,Cu1O0.655,Cu2O,CuO,52.67,cuboctahedron,,545.45,618.18,727.27,545.45,618.18,727.27,0.0,69.0,31.0,glassy-carbon electrode,KOH,1.0,14.0,-3.06,C2H4,17.2,1.0,Flow cell,300.0,,,40.0,
631,29,"Fan, Longlong and Geng, Qinghong and Ma, Lian and Wang, Chengming and Li, Jun-Xuan and Zhu, Wei and Shao, Ruiwen and Li, Wei and Feng, Xiao and Yamauchi, Yusuke and Li, Cuiling and Jiang, Lei",2023,Evoking C2+ production from electrochemical CO2 reduction by the steric confinement effect of ordered porous Cu2O,Chemical Science,,https://doi.org/10.1039/D3SC04840C,,C2H4,Cu2O-CO,Cu1O0.655,Cu2O,CuO,52.67,cuboctahedron,,545.45,618.18,727.27,545.45,618.18,727.27,0.0,69.0,31.0,glassy-carbon electrode,KOH,1.0,14.0,-3.06,C2H5OH,14.7,1.0,Flow cell,300.0,,,40.0,
632,29,"Fan, Longlong and Geng, Qinghong and Ma, Lian and Wang, Chengming and Li, Jun-Xuan and Zhu, Wei and Shao, Ruiwen and Li, Wei and Feng, Xiao and Yamauchi, Yusuke and Li, Cuiling and Jiang, Lei",2023,Evoking C2+ production from electrochemical CO2 reduction by the steric confinement effect of ordered porous Cu2O,Chemical Science,,https://doi.org/10.1039/D3SC04840C,,C2H4,Cu2O-CO,Cu1O0.655,Cu2O,CuO,52.67,cuboctahedron,,545.45,618.18,727.27,545.45,618.18,727.27,0.0,69.0,31.0,glassy-carbon electrode,KOH,1.0,14.0,-3.06,C3H7OH,0.3,1.0,Flow cell,300.0,,,40.0,
633,29,"Fan, Longlong and Geng, Qinghong and Ma, Lian and Wang, Chengming and Li, Jun-Xuan and Zhu, Wei and Shao, Ruiwen and Li, Wei and Feng, Xiao and Yamauchi, Yusuke and Li, Cuiling and Jiang, Lei",2023,Evoking C2+ production from electrochemical CO2 reduction by the steric confinement effect of ordered porous Cu2O,Chemical Science,,https://doi.org/10.1039/D3SC04840C,,C2H4,Cu2O-CO,Cu1O0.655,Cu2O,CuO,52.67,cuboctahedron,,545.45,618.18,727.27,545.45,618.18,727.27,0.0,69.0,31.0,glassy-carbon electrode,KOH,1.0,14.0,-3.56,H2,20.8,1.0,Flow cell,300.0,,,40.0,
634,29,"Fan, Longlong and Geng, Qinghong and Ma, Lian and Wang, Chengming and Li, Jun-Xuan and Zhu, Wei and Shao, Ruiwen and Li, Wei and Feng, Xiao and Yamauchi, Yusuke and Li, Cuiling and Jiang, Lei",2023,Evoking C2+ production from electrochemical CO2 reduction by the steric confinement effect of ordered porous Cu2O,Chemical Science,,https://doi.org/10.1039/D3SC04840C,,C2H4,Cu2O-CO,Cu1O0.655,Cu2O,CuO,52.67,cuboctahedron,,545.45,618.18,727.27,545.45,618.18,727.27,0.0,69.0,31.0,glassy-carbon electrode,KOH,1.0,14.0,-3.56,CO,6.6,1.0,Flow cell,300.0,,,40.0,
635,29,"Fan, Longlong and Geng, Qinghong and Ma, Lian and Wang, Chengming and Li, Jun-Xuan and Zhu, Wei and Shao, Ruiwen and Li, Wei and Feng, Xiao and Yamauchi, Yusuke and Li, Cuiling and Jiang, Lei",2023,Evoking C2+ production from electrochemical CO2 reduction by the steric confinement effect of ordered porous Cu2O,Chemical Science,,https://doi.org/10.1039/D3SC04840C,,C2H4,Cu2O-CO,Cu1O0.655,Cu2O,CuO,52.67,cuboctahedron,,545.45,618.18,727.27,545.45,618.18,727.27,0.0,69.0,31.0,glassy-carbon electrode,KOH,1.0,14.0,-3.56,CH4,17.6,1.0,Flow cell,300.0,,,40.0,
636,29,"Fan, Longlong and Geng, Qinghong and Ma, Lian and Wang, Chengming and Li, Jun-Xuan and Zhu, Wei and Shao, Ruiwen and Li, Wei and Feng, Xiao and Yamauchi, Yusuke and Li, Cuiling and Jiang, Lei",2023,Evoking C2+ production from electrochemical CO2 reduction by the steric confinement effect of ordered porous Cu2O,Chemical Science,,https://doi.org/10.1039/D3SC04840C,,C2H4,Cu2O-CO,Cu1O0.655,Cu2O,CuO,52.67,cuboctahedron,,545.45,618.18,727.27,545.45,618.18,727.27,0.0,69.0,31.0,glassy-carbon electrode,KOH,1.0,14.0,-3.56,HCOOH,3.5,1.0,Flow cell,300.0,,,40.0,
637,29,"Fan, Longlong and Geng, Qinghong and Ma, Lian and Wang, Chengming and Li, Jun-Xuan and Zhu, Wei and Shao, Ruiwen and Li, Wei and Feng, Xiao and Yamauchi, Yusuke and Li, Cuiling and Jiang, Lei",2023,Evoking C2+ production from electrochemical CO2 reduction by the steric confinement effect of ordered porous Cu2O,Chemical Science,,https://doi.org/10.1039/D3SC04840C,,C2H4,Cu2O-CO,Cu1O0.655,Cu2O,CuO,52.67,cuboctahedron,,545.45,618.18,727.27,545.45,618.18,727.27,0.0,69.0,31.0,glassy-carbon electrode,KOH,1.0,14.0,-3.56,CH3COOH,9.1,1.0,Flow cell,300.0,,,40.0,
638,29,"Fan, Longlong and Geng, Qinghong and Ma, Lian and Wang, Chengming and Li, Jun-Xuan and Zhu, Wei and Shao, Ruiwen and Li, Wei and Feng, Xiao and Yamauchi, Yusuke and Li, Cuiling and Jiang, Lei",2023,Evoking C2+ production from electrochemical CO2 reduction by the steric confinement effect of ordered porous Cu2O,Chemical Science,,https://doi.org/10.1039/D3SC04840C,,C2H4,Cu2O-CO,Cu1O0.655,Cu2O,CuO,52.67,cuboctahedron,,545.45,618.18,727.27,545.45,618.18,727.27,0.0,69.0,31.0,glassy-carbon electrode,KOH,1.0,14.0,-3.56,C2H4,15.8,1.0,Flow cell,300.0,,,40.0,
639,29,"Fan, Longlong and Geng, Qinghong and Ma, Lian and Wang, Chengming and Li, Jun-Xuan and Zhu, Wei and Shao, Ruiwen and Li, Wei and Feng, Xiao and Yamauchi, Yusuke and Li, Cuiling and Jiang, Lei",2023,Evoking C2+ production from electrochemical CO2 reduction by the steric confinement effect of ordered porous Cu2O,Chemical Science,,https://doi.org/10.1039/D3SC04840C,,C2H4,Cu2O-CO,Cu1O0.655,Cu2O,CuO,52.67,cuboctahedron,,545.45,618.18,727.27,545.45,618.18,727.27,0.0,69.0,31.0,glassy-carbon electrode,KOH,1.0,14.0,-3.56,C2H5OH,13.1,1.0,Flow cell,300.0,,,40.0,
640,29,"Fan, Longlong and Geng, Qinghong and Ma, Lian and Wang, Chengming and Li, Jun-Xuan and Zhu, Wei and Shao, Ruiwen and Li, Wei and Feng, Xiao and Yamauchi, Yusuke and Li, Cuiling and Jiang, Lei",2023,Evoking C2+ production from electrochemical CO2 reduction by the steric confinement effect of ordered porous Cu2O,Chemical Science,,https://doi.org/10.1039/D3SC04840C,,C2H4,Cu2O-CO,Cu1O0.655,Cu2O,CuO,52.67,cuboctahedron,,545.45,618.18,727.27,545.45,618.18,727.27,0.0,69.0,31.0,glassy-carbon electrode,KOH,1.0,14.0,-3.56,C3H7OH,1.1,1.0,Flow cell,300.0,,,40.0,
641,19,,2023,Optimizing Cu+-Cu0 synergy by operando tracking of Cu2O nanocatalysts during the electrochemical CO2 reduction reaction,Nano Energy,19.069,https://doi.org/10.1016/j.nanoen.2023.108920,2.0,C2H4, O-Cu2O,Cu1O0.5,Cu2O,,100.0,octahedron,,367.06,632.71,1035.29,524.71,859.53,1176.47,0.0,100.0,0.0,carbon paper electrode,KCl,1.0,6.9,-0.90,H2,64.43,1.0,H-cell,1000.0,0.0,1.0,20.0,
642,19,,2023,Optimizing Cu+-Cu0 synergy by operando tracking of Cu2O nanocatalysts during the electrochemical CO2 reduction reaction,Nano Energy,19.069,https://doi.org/10.1016/j.nanoen.2023.108920,2.0,C2H4, O-Cu2O,Cu1O0.5,Cu2O,,100.0,octahedron,,367.06,632.71,1035.29,524.71,859.53,1176.47,0.0,100.0,0.0,carbon paper electrode,KCl,1.0,6.9,-0.90,CO,10.74,1.0,H-cell,1000.0,0.0,1.0,20.0,
643,19,,2023,Optimizing Cu+-Cu0 synergy by operando tracking of Cu2O nanocatalysts during the electrochemical CO2 reduction reaction,Nano Energy,19.069,https://doi.org/10.1016/j.nanoen.2023.108920,2.0,C2H4, O-Cu2O,Cu1O0.5,Cu2O,,100.0,octahedron,,367.06,632.71,1035.29,524.71,859.53,1176.47,0.0,100.0,0.0,carbon paper electrode,KCl,1.0,6.9,-0.90,C2H4,13.09,1.0,H-cell,1000.0,0.0,1.0,20.0,
644,19,,2023,Optimizing Cu+-Cu0 synergy by operando tracking of Cu2O nanocatalysts during the electrochemical CO2 reduction reaction,Nano Energy,19.069,https://doi.org/10.1016/j.nanoen.2023.108920,2.0,C2H4, O-Cu2O,Cu1O0.5,Cu2O,,100.0,octahedron,,367.06,632.71,1035.29,524.71,859.53,1176.47,0.0,100.0,0.0,carbon paper electrode,KCl,1.0,6.9,-1.00,H2,54.36,1.0,H-cell,1000.0,0.0,1.0,20.0,
645,19,,2023,Optimizing Cu+-Cu0 synergy by operando tracking of Cu2O nanocatalysts during the electrochemical CO2 reduction reaction,Nano Energy,19.069,https://doi.org/10.1016/j.nanoen.2023.108920,2.0,C2H4, O-Cu2O,Cu1O0.5,Cu2O,,100.0,octahedron,,367.06,632.71,1035.29,524.71,859.53,1176.47,0.0,100.0,0.0,carbon paper electrode,KCl,1.0,6.9,-1.00,CO,9.06,1.0,H-cell,1000.0,0.0,1.0,20.0,
646,19,,2023,Optimizing Cu+-Cu0 synergy by operando tracking of Cu2O nanocatalysts during the electrochemical CO2 reduction reaction,Nano Energy,19.069,https://doi.org/10.1016/j.nanoen.2023.108920,2.0,C2H4, O-Cu2O,Cu1O0.5,Cu2O,,100.0,octahedron,,367.06,632.71,1035.29,524.71,859.53,1176.47,0.0,100.0,0.0,carbon paper electrode,KCl,1.0,6.9,-1.00,C2H4,23.83,1.0,H-cell,1000.0,0.0,1.0,20.0,
647,19,,2023,Optimizing Cu+-Cu0 synergy by operando tracking of Cu2O nanocatalysts during the electrochemical CO2 reduction reaction,Nano Energy,19.069,https://doi.org/10.1016/j.nanoen.2023.108920,2.0,C2H4, O-Cu2O,Cu1O0.5,Cu2O,,100.0,octahedron,,367.06,632.71,1035.29,524.71,859.53,1176.47,0.0,100.0,0.0,carbon paper electrode,KCl,1.0,6.9,-1.10,H2,45.3,1.0,H-cell,1000.0,0.0,1.0,20.0,
648,19,,2023,Optimizing Cu+-Cu0 synergy by operando tracking of Cu2O nanocatalysts during the electrochemical CO2 reduction reaction,Nano Energy,19.069,https://doi.org/10.1016/j.nanoen.2023.108920,2.0,C2H4, O-Cu2O,Cu1O0.5,Cu2O,,100.0,octahedron,,367.06,632.71,1035.29,524.71,859.53,1176.47,0.0,100.0,0.0,carbon paper electrode,KCl,1.0,6.9,-1.10,CO,5.7,1.0,H-cell,1000.0,0.0,1.0,20.0,
649,19,,2023,Optimizing Cu+-Cu0 synergy by operando tracking of Cu2O nanocatalysts during the electrochemical CO2 reduction reaction,Nano Energy,19.069,https://doi.org/10.1016/j.nanoen.2023.108920,2.0,C2H4, O-Cu2O,Cu1O0.5,Cu2O,,100.0,octahedron,,367.06,632.71,1035.29,524.71,859.53,1176.47,0.0,100.0,0.0,carbon paper electrode,KCl,1.0,6.9,-1.10,C2H4,40.27,1.0,H-cell,1000.0,0.0,1.0,20.0,
650,19,,2023,Optimizing Cu+-Cu0 synergy by operando tracking of Cu2O nanocatalysts during the electrochemical CO2 reduction reaction,Nano Energy,19.069,https://doi.org/10.1016/j.nanoen.2023.108920,2.0,C2H4, O-Cu2O,Cu1O0.5,Cu2O,,100.0,octahedron,,367.06,632.71,1035.29,524.71,859.53,1176.47,2.02,97.98,0.0,carbon paper electrode,KCl,1.0,6.9,-1.10,H2,27.24,0.25,H-cell,1000.0,0.0,1.0,20.0,
651,19,,2023,Optimizing Cu+-Cu0 synergy by operando tracking of Cu2O nanocatalysts during the electrochemical CO2 reduction reaction,Nano Energy,19.069,https://doi.org/10.1016/j.nanoen.2023.108920,2.0,C2H4, O-Cu2O,Cu1O0.5,Cu2O,,100.0,octahedron,,367.06,632.71,1035.29,524.71,859.53,1176.47,2.02,97.98,0.0,carbon paper electrode,KCl,1.0,6.9,-1.10,CO,4.98,0.25,H-cell,1000.0,0.0,1.0,20.0,
652,19,,2023,Optimizing Cu+-Cu0 synergy by operando tracking of Cu2O nanocatalysts during the electrochemical CO2 reduction reaction,Nano Energy,19.069,https://doi.org/10.1016/j.nanoen.2023.108920,2.0,C2H4, O-Cu2O,Cu1O0.5,Cu2O,,100.0,octahedron,,367.06,632.71,1035.29,524.71,859.53,1176.47,2.02,97.98,0.0,carbon paper electrode,KCl,1.0,6.9,-1.10,CH4,1.99,0.25,H-cell,1000.0,0.0,1.0,20.0,
653,19,,2023,Optimizing Cu+-Cu0 synergy by operando tracking of Cu2O nanocatalysts during the electrochemical CO2 reduction reaction,Nano Energy,19.069,https://doi.org/10.1016/j.nanoen.2023.108920,2.0,C2H4, O-Cu2O,Cu1O0.5,Cu2O,,100.0,octahedron,,367.06,632.71,1035.29,524.71,859.53,1176.47,2.02,97.98,0.0,carbon paper electrode,KCl,1.0,6.9,-1.10,C2H4,38.87,0.25,H-cell,1000.0,0.0,1.0,20.0,
654,19,,2023,Optimizing Cu+-Cu0 synergy by operando tracking of Cu2O nanocatalysts during the electrochemical CO2 reduction reaction,Nano Energy,19.069,https://doi.org/10.1016/j.nanoen.2023.108920,2.0,C2H4, O-Cu2O,Cu1O0.5,Cu2O,,100.0,octahedron,,367.06,632.71,1035.29,524.71,859.53,1176.47,2.8,97.2,0.0,carbon paper electrode,KCl,1.0,6.9,-1.10,H2,30.9,0.5,H-cell,1000.0,0.0,1.0,20.0,
655,19,,2023,Optimizing Cu+-Cu0 synergy by operando tracking of Cu2O nanocatalysts during the electrochemical CO2 reduction reaction,Nano Energy,19.069,https://doi.org/10.1016/j.nanoen.2023.108920,2.0,C2H4, O-Cu2O,Cu1O0.5,Cu2O,,100.0,octahedron,,367.06,632.71,1035.29,524.71,859.53,1176.47,2.8,97.2,0.0,carbon paper electrode,KCl,1.0,6.9,-1.10,CO,3.65,0.5,H-cell,1000.0,0.0,1.0,20.0,
656,19,,2023,Optimizing Cu+-Cu0 synergy by operando tracking of Cu2O nanocatalysts during the electrochemical CO2 reduction reaction,Nano Energy,19.069,https://doi.org/10.1016/j.nanoen.2023.108920,2.0,C2H4, O-Cu2O,Cu1O0.5,Cu2O,,100.0,octahedron,,367.06,632.71,1035.29,524.71,859.53,1176.47,2.8,97.2,0.0,carbon paper electrode,KCl,1.0,6.9,-1.10,CH4,2.33,0.5,H-cell,1000.0,0.0,1.0,20.0,
657,19,,2023,Optimizing Cu+-Cu0 synergy by operando tracking of Cu2O nanocatalysts during the electrochemical CO2 reduction reaction,Nano Energy,19.069,https://doi.org/10.1016/j.nanoen.2023.108920,2.0,C2H4, O-Cu2O,Cu1O0.5,Cu2O,,100.0,octahedron,,367.06,632.71,1035.29,524.71,859.53,1176.47,2.8,97.2,0.0,carbon paper electrode,KCl,1.0,6.9,-1.10,C2H4,44.19,0.5,H-cell,1000.0,0.0,1.0,20.0,
658,19,,2023,Optimizing Cu+-Cu0 synergy by operando tracking of Cu2O nanocatalysts during the electrochemical CO2 reduction reaction,Nano Energy,19.069,https://doi.org/10.1016/j.nanoen.2023.108920,2.0,C2H4, O-Cu2O,Cu1O0.5,Cu2O,,100.0,octahedron,,367.06,632.71,1035.29,524.71,859.53,1176.47,2.56,97.44,0.0,carbon paper electrode,KCl,1.0,6.9,-1.10,H2,32.23,0.75,H-cell,1000.0,0.0,1.0,20.0,
659,19,,2023,Optimizing Cu+-Cu0 synergy by operando tracking of Cu2O nanocatalysts during the electrochemical CO2 reduction reaction,Nano Energy,19.069,https://doi.org/10.1016/j.nanoen.2023.108920,2.0,C2H4, O-Cu2O,Cu1O0.5,Cu2O,,100.0,octahedron,,367.06,632.71,1035.29,524.71,859.53,1176.47,2.56,97.44,0.0,carbon paper electrode,KCl,1.0,6.9,-1.10,CO,3.99,0.75,H-cell,1000.0,0.0,1.0,20.0,
660,19,,2023,Optimizing Cu+-Cu0 synergy by operando tracking of Cu2O nanocatalysts during the electrochemical CO2 reduction reaction,Nano Energy,19.069,https://doi.org/10.1016/j.nanoen.2023.108920,2.0,C2H4, O-Cu2O,Cu1O0.5,Cu2O,,100.0,octahedron,,367.06,632.71,1035.29,524.71,859.53,1176.47,2.56,97.44,0.0,carbon paper electrode,KCl,1.0,6.9,-1.10,CH4,1.33,0.75,H-cell,1000.0,0.0,1.0,20.0,
661,19,,2023,Optimizing Cu+-Cu0 synergy by operando tracking of Cu2O nanocatalysts during the electrochemical CO2 reduction reaction,Nano Energy,19.069,https://doi.org/10.1016/j.nanoen.2023.108920,2.0,C2H4, O-Cu2O,Cu1O0.5,Cu2O,,100.0,octahedron,,367.06,632.71,1035.29,524.71,859.53,1176.47,2.56,97.44,0.0,carbon paper electrode,KCl,1.0,6.9,-1.10,C2H4,41.53,0.75,H-cell,1000.0,0.0,1.0,20.0,
662,19,,2023,Optimizing Cu+-Cu0 synergy by operando tracking of Cu2O nanocatalysts during the electrochemical CO2 reduction reaction,Nano Energy,19.069,https://doi.org/10.1016/j.nanoen.2023.108920,2.0,C2H4, O-Cu2O,Cu1O0.5,Cu2O,,100.0,octahedron,,367.06,632.71,1035.29,524.71,859.53,1176.47,2.94,97.06,0.0,carbon paper electrode,KCl,1.0,6.9,-1.10,H2,34.88,1.0,H-cell,1000.0,0.0,1.0,20.0,
663,19,,2023,Optimizing Cu+-Cu0 synergy by operando tracking of Cu2O nanocatalysts during the electrochemical CO2 reduction reaction,Nano Energy,19.069,https://doi.org/10.1016/j.nanoen.2023.108920,2.0,C2H4, O-Cu2O,Cu1O0.5,Cu2O,,100.0,octahedron,,367.06,632.71,1035.29,524.71,859.53,1176.47,2.94,97.06,0.0,carbon paper electrode,KCl,1.0,6.9,-1.10,CO,3.32,1.0,H-cell,1000.0,0.0,1.0,20.0,
664,19,,2023,Optimizing Cu+-Cu0 synergy by operando tracking of Cu2O nanocatalysts during the electrochemical CO2 reduction reaction,Nano Energy,19.069,https://doi.org/10.1016/j.nanoen.2023.108920,2.0,C2H4, O-Cu2O,Cu1O0.5,Cu2O,,100.0,octahedron,,367.06,632.71,1035.29,524.71,859.53,1176.47,2.94,97.06,0.0,carbon paper electrode,KCl,1.0,6.9,-1.10,CH4,1.33,1.0,H-cell,1000.0,0.0,1.0,20.0,
665,19,,2023,Optimizing Cu+-Cu0 synergy by operando tracking of Cu2O nanocatalysts during the electrochemical CO2 reduction reaction,Nano Energy,19.069,https://doi.org/10.1016/j.nanoen.2023.108920,2.0,C2H4, O-Cu2O,Cu1O0.5,Cu2O,,100.0,octahedron,,367.06,632.71,1035.29,524.71,859.53,1176.47,2.94,97.06,0.0,carbon paper electrode,KCl,1.0,6.9,-1.10,C2H4,40.2,1.0,H-cell,1000.0,0.0,1.0,20.0,
