Repository: vovamirosh/-CO2RR-Beyond-Green-AI

File: Datasets/prepr.csv (part 11 of 50)
DOI,Article name,Compound_1,Compound_2,"Cat./Support ratio, % (at)",Morphology (TEM/SEM),"Pore size, nm",width min (nm),width aver (nm),width max (nm),length min (nm),length aver (nm),length max (nm),"Cu, % (at.)","Cu+, % (at.)","Cu(2+), % (at.)",Base,electrolyte,"conc, M",pH,RHE vs V,Product,"FE, %","Time, h",Type of reactor,"Loading, μg/cm2","Add_carbon, %","Surface area of electrode, cm2","Flow rate CO2, ml/min","Av_volume, mkm^3",Ratio_sphere_volume,"Min_volume, mkm^3","Max_volume, mkm^3",1_efermi,1_density_atomic,1_total_magnetization_normalized_formula_units,1_energy_above_hull,1_energy_per_atom,1_volume,1_band_gap,2_efermi,2_density_atomic,2_total_magnetization_normalized_formula_units,2_energy_above_hull,2_energy_per_atom,2_volume,2_band_gap,Product_exactmw,Product_lipinskiHBA,Product_lipinskiHBD,Product_NumAtoms,Product_FractionCSP3,Product_CrippenClogP,Product_hallKierAlpha,Product_kappa2,Product_kappa3,anion_molar_conductance,anion_mobility,anion_diffusion_coefficient,anion_hydr_R_of_ion,Type of reactor_H-cell,Base_carbon paper electrode,Base_gasdiffusion electrode
https://doi.org/10.1016/j.jcis.2024.05.179,Cu2O-M,Cu2O,No,100.0,sphere,18.63,442.48,745.53,1002.95,442.48,745.53,1002.95,0.0,100.0,0.0,glassy-carbon electrode,KHCO3,0.1,6.8,-1.4,CO,7.94,1.0,H-cell,510.2,0.0,0.2,20.0,0.2169671551195647,1.0,0.04536068023712527,0.528246308059402,4.17791244,12.764484711878117,0.0,0.0,-5.02663022,76.5869082712687,0.512699999999999,0.0,0.0,0.0,0.0,0.0,0.0,0.0,27.99491462,1.0,0.0,2.0,0.0,-0.03751,-0.26,0.74,-6.106153846153846,44.5,4.353,1.118,2.193,1.0,0.0,0.0
https://doi.org/10.1016/j.jcis.2024.05.179,Cu2O-M,Cu2O,No,100.0,sphere,18.63,442.48,745.53,1002.95,442.48,745.53,1002.95,0.0,100.0,0.0,glassy-carbon electrode,KHCO3,0.1,6.8,-1.4,H2,16.4,1.0,H-cell,510.2,0.0,0.2,20.0,0.2169671551195647,1.0,0.04536068023712527,0.528246308059402,4.17791244,12.764484711878117,0.0,0.0,-5.02663022,76.5869082712687,0.512699999999999,0.0,0.0,0.0,0.0,0.0,0.0,0.0,2.015650064,0.0,0.0,2.0,0.0,0.246,0.0,0.0,0.0,44.5,4.353,1.118,2.193,1.0,0.0,0.0
https://doi.org/10.1016/j.jcis.2024.05.179,Cu2O-M,Cu2O,No,100.0,sphere,18.63,442.48,745.53,1002.95,442.48,745.53,1002.95,0.0,100.0,0.0,glassy-carbon electrode,KHCO3,0.1,6.8,-1.5,C2H4,33.33,1.0,H-cell,510.2,0.0,0.2,20.0,0.2169671551195647,1.0,0.04536068023712527,0.528246308059402,4.17791244,12.764484711878117,0.0,0.0,-5.02663022,76.5869082712687,0.512699999999999,0.0,0.0,0.0,0.0,0.0,0.0,0.0,28.031300127999998,0.0,0.0,6.0,0.0,0.8022,-0.26,0.74,-6.106153846153846,44.5,4.353,1.118,2.193,1.0,0.0,0.0
https://doi.org/10.1016/j.jcis.2024.05.179,Cu2O-M,Cu2O,No,100.0,sphere,18.63,442.48,745.53,1002.95,442.48,745.53,1002.95,0.0,100.0,0.0,glassy-carbon electrode,KHCO3,0.1,6.8,-1.5,C2H4,31.72,1.0,H-cell,510.2,0.0,0.2,20.0,0.2169671551195647,1.0,0.04536068023712527,0.528246308059402,4.17791244,12.764484711878117,0.0,0.0,-5.02663022,76.5869082712687,0.512699999999999,0.0,0.0,0.0,0.0,0.0,0.0,0.0,28.031300127999998,0.0,0.0,6.0,0.0,0.8022,-0.26,0.74,-6.106153846153846,44.5,4.353,1.118,2.193,1.0,0.0,0.0
https://doi.org/10.1016/j.jcis.2024.05.179,Cu2O-M,Cu2O,No,100.0,sphere,18.63,442.48,745.53,1002.95,442.48,745.53,1002.95,0.0,100.0,0.0,glassy-carbon electrode,KHCO3,0.1,6.8,-1.5,C2H5OH,49.74,1.0,H-cell,510.2,0.0,0.2,20.0,0.2169671551195647,1.0,0.04536068023712527,0.528246308059402,4.17791244,12.764484711878117,0.0,0.0,-5.02663022,76.5869082712687,0.512699999999999,0.0,0.0,0.0,0.0,0.0,0.0,0.0,46.041864812,1.0,1.0,9.0,1.0,-0.0014000000000000123,-0.04,1.96,1.9600000000000033,44.5,4.353,1.118,2.193,1.0,0.0,0.0
https://doi.org/10.1016/j.jcis.2024.05.179,Cu2O-M,Cu2O,No,100.0,sphere,18.63,442.48,745.53,1002.95,442.48,745.53,1002.95,0.0,100.0,0.0,glassy-carbon electrode,KHCO3,0.1,6.8,-1.5,C2H5OH,48.02,1.0,H-cell,510.2,0.0,0.2,20.0,0.2169671551195647,1.0,0.04536068023712527,0.528246308059402,4.17791244,12.764484711878117,0.0,0.0,-5.02663022,76.5869082712687,0.512699999999999,0.0,0.0,0.0,0.0,0.0,0.0,0.0,46.041864812,1.0,1.0,9.0,1.0,-0.0014000000000000123,-0.04,1.96,1.9600000000000033,44.5,4.353,1.118,2.193,1.0,0.0,0.0
https://doi.org/10.1016/j.jcis.2024.05.179,Cu2O-M,Cu2O,No,100.0,sphere,18.63,442.48,745.53,1002.95,442.48,745.53,1002.95,0.0,100.0,0.0,glassy-carbon electrode,KHCO3,0.1,6.8,-1.5,CO,6.35,1.0,H-cell,510.2,0.0,0.2,20.0,0.2169671551195647,1.0,0.04536068023712527,0.528246308059402,4.17791244,12.764484711878117,0.0,0.0,-5.02663022,76.5869082712687,0.512699999999999,0.0,0.0,0.0,0.0,0.0,0.0,0.0,27.99491462,1.0,0.0,2.0,0.0,-0.03751,-0.26,0.74,-6.106153846153846,44.5,4.353,1.118,2.193,1.0,0.0,0.0
https://doi.org/10.1016/j.jcis.2024.05.179,Cu2O-M,Cu2O,No,100.0,sphere,18.63,442.48,745.53,1002.95,442.48,745.53,1002.95,0.0,100.0,0.0,glassy-carbon electrode,KHCO3,0.1,6.8,-1.5,H2,14.29,1.0,H-cell,510.2,0.0,0.2,20.0,0.2169671551195647,1.0,0.04536068023712527,0.528246308059402,4.17791244,12.764484711878117,0.0,0.0,-5.02663022,76.5869082712687,0.512699999999999,0.0,0.0,0.0,0.0,0.0,0.0,0.0,2.015650064,0.0,0.0,2.0,0.0,0.246,0.0,0.0,0.0,44.5,4.353,1.118,2.193,1.0,0.0,0.0
https://doi.org/10.1016/j.jcis.2024.05.179,Cu2O-M,Cu2O,No,100.0,sphere,18.63,442.48,745.53,1002.95,442.48,745.53,1002.95,0.0,100.0,0.0,glassy-carbon electrode,KHCO3,0.1,6.8,-1.6,C2H4,26.98,1.0,H-cell,510.2,0.0,0.2,20.0,0.2169671551195647,1.0,0.04536068023712527,0.528246308059402,4.17791244,12.764484711878117,0.0,0.0,-5.02663022,76.5869082712687,0.512699999999999,0.0,0.0,0.0,0.0,0.0,0.0,0.0,28.031300127999998,0.0,0.0,6.0,0.0,0.8022,-0.26,0.74,-6.106153846153846,44.5,4.353,1.118,2.193,1.0,0.0,0.0
https://doi.org/10.1016/j.jcis.2024.05.179,Cu2O-M,Cu2O,No,100.0,sphere,18.63,442.48,745.53,1002.95,442.48,745.53,1002.95,0.0,100.0,0.0,glassy-carbon electrode,KHCO3,0.1,6.8,-1.6,C2H5OH,40.74,1.0,H-cell,510.2,0.0,0.2,20.0,0.2169671551195647,1.0,0.04536068023712527,0.528246308059402,4.17791244,12.764484711878117,0.0,0.0,-5.02663022,76.5869082712687,0.512699999999999,0.0,0.0,0.0,0.0,0.0,0.0,0.0,46.041864812,1.0,1.0,9.0,1.0,-0.0014000000000000123,-0.04,1.96,1.9600000000000033,44.5,4.353,1.118,2.193,1.0,0.0,0.0
https://doi.org/10.1016/j.jcis.2024.05.179,Cu2O-M,Cu2O,No,100.0,sphere,18.63,442.48,745.53,1002.95,442.48,745.53,1002.95,0.0,100.0,0.0,glassy-carbon electrode,KHCO3,0.1,6.8,-1.6,CO,3.7,1.0,H-cell,510.2,0.0,0.2,20.0,0.2169671551195647,1.0,0.04536068023712527,0.528246308059402,4.17791244,12.764484711878117,0.0,0.0,-5.02663022,76.5869082712687,0.512699999999999,0.0,0.0,0.0,0.0,0.0,0.0,0.0,27.99491462,1.0,0.0,2.0,0.0,-0.03751,-0.26,0.74,-6.106153846153846,44.5,4.353,1.118,2.193,1.0,0.0,0.0
https://doi.org/10.1016/j.jcis.2024.05.179,Cu2O-M,Cu2O,No,100.0,sphere,18.63,442.48,745.53,1002.95,442.48,745.53,1002.95,0.0,100.0,0.0,glassy-carbon electrode,KHCO3,0.1,6.8,-1.6,H2,22.22,1.0,H-cell,510.2,0.0,0.2,20.0,0.2169671551195647,1.0,0.04536068023712527,0.528246308059402,4.17791244,12.764484711878117,0.0,0.0,-5.02663022,76.5869082712687,0.512699999999999,0.0,0.0,0.0,0.0,0.0,0.0,0.0,2.015650064,0.0,0.0,2.0,0.0,0.246,0.0,0.0,0.0,44.5,4.353,1.118,2.193,1.0,0.0,0.0
https://doi.org/10.1016/j.jcis.2024.05.179,Cu2O-M,Cu2O,No,100.0,sphere,18.63,442.48,745.53,1002.95,442.48,745.53,1002.95,0.0,100.0,0.0,glassy-carbon electrode,KHCO3,0.1,6.8,-1.7,C2H4,29.63,1.0,H-cell,510.2,0.0,0.2,20.0,0.2169671551195647,1.0,0.04536068023712527,0.528246308059402,4.17791244,12.764484711878117,0.0,0.0,-5.02663022,76.5869082712687,0.512699999999999,0.0,0.0,0.0,0.0,0.0,0.0,0.0,28.031300127999998,0.0,0.0,6.0,0.0,0.8022,-0.26,0.74,-6.106153846153846,44.5,4.353,1.118,2.193,1.0,0.0,0.0
https://doi.org/10.1016/j.jcis.2024.05.179,Cu2O-M,Cu2O,No,100.0,sphere,18.63,442.48,745.53,1002.95,442.48,745.53,1002.95,0.0,100.0,0.0,glassy-carbon electrode,KHCO3,0.1,6.8,-1.7,C2H5OH,43.92,1.0,H-cell,510.2,0.0,0.2,20.0,0.2169671551195647,1.0,0.04536068023712527,0.528246308059402,4.17791244,12.764484711878117,0.0,0.0,-5.02663022,76.5869082712687,0.512699999999999,0.0,0.0,0.0,0.0,0.0,0.0,0.0,46.041864812,1.0,1.0,9.0,1.0,-0.0014000000000000123,-0.04,1.96,1.9600000000000033,44.5,4.353,1.118,2.193,1.0,0.0,0.0
https://doi.org/10.1016/j.jcis.2024.05.179,Cu2O-M,Cu2O,No,100.0,sphere,18.63,442.48,745.53,1002.95,442.48,745.53,1002.95,0.0,100.0,0.0,glassy-carbon electrode,KHCO3,0.1,6.8,-1.7,CO,2.65,1.0,H-cell,510.2,0.0,0.2,20.0,0.2169671551195647,1.0,0.04536068023712527,0.528246308059402,4.17791244,12.764484711878117,0.0,0.0,-5.02663022,76.5869082712687,0.512699999999999,0.0,0.0,0.0,0.0,0.0,0.0,0.0,27.99491462,1.0,0.0,2.0,0.0,-0.03751,-0.26,0.74,-6.106153846153846,44.5,4.353,1.118,2.193,1.0,0.0,0.0
https://doi.org/10.1016/j.jcis.2024.05.179,Cu2O-M,Cu2O,No,100.0,sphere,18.63,442.48,745.53,1002.95,442.48,745.53,1002.95,0.0,100.0,0.0,glassy-carbon electrode,KHCO3,0.1,6.8,-1.7,CH4,3.17,1.0,H-cell,510.2,0.0,0.2,20.0,0.2169671551195647,1.0,0.04536068023712527,0.528246308059402,4.17791244,12.764484711878117,0.0,0.0,-5.02663022,76.5869082712687,0.512699999999999,0.0,0.0,0.0,0.0,0.0,0.0,0.0,16.031300127999998,0.0,0.0,5.0,1.0,0.6361,0.0,0.0,0.0,44.5,4.353,1.118,2.193,1.0,0.0,0.0
https://doi.org/10.1016/j.jcis.2024.05.179,Cu2O-M,Cu2O,No,100.0,sphere,18.63,442.48,745.53,1002.95,442.48,745.53,1002.95,0.0,100.0,0.0,glassy-carbon electrode,KHCO3,0.1,6.8,-1.7,H2,16.93,1.0,H-cell,510.2,0.0,0.2,20.0,0.2169671551195647,1.0,0.04536068023712527,0.528246308059402,4.17791244,12.764484711878117,0.0,0.0,-5.02663022,76.5869082712687,0.512699999999999,0.0,0.0,0.0,0.0,0.0,0.0,0.0,2.015650064,0.0,0.0,2.0,0.0,0.246,0.0,0.0,0.0,44.5,4.353,1.118,2.193,1.0,0.0,0.0
https://doi.org/10.1016/j.jcis.2024.05.179,Cu2O-M,Cu2O,No,100.0,sphere,18.63,442.48,745.53,1002.95,442.48,745.53,1002.95,0.0,100.0,0.0,glassy-carbon electrode,KOH,1.0,14.0,-1.7,C2H4,42.93,1.0,Flow cell,510.2,0.0,4.0,20.0,0.2169671551195647,1.0,0.04536068023712527,0.528246308059402,4.17791244,12.764484711878117,0.0,0.0,-5.02663022,76.5869082712687,0.512699999999999,0.0,0.0,0.0,0.0,0.0,0.0,0.0,28.031300127999998,0.0,0.0,6.0,0.0,0.8022,-0.26,0.74,-6.106153846153846,199.1,20.21,5.192,0.472,0.0,0.0,0.0
https://doi.org/10.1016/j.jcis.2024.05.179,Cu2O-M,Cu2O,No,100.0,sphere,18.63,442.48,745.53,1002.95,442.48,745.53,1002.95,0.0,100.0,0.0,glassy-carbon electrode,KOH,1.0,14.0,-1.7,C2H5OH,27.23,1.0,Flow cell,510.2,0.0,4.0,20.0,0.2169671551195647,1.0,0.04536068023712527,0.528246308059402,4.17791244,12.764484711878117,0.0,0.0,-5.02663022,76.5869082712687,0.512699999999999,0.0,0.0,0.0,0.0,0.0,0.0,0.0,46.041864812,1.0,1.0,9.0,1.0,-0.0014000000000000123,-0.04,1.96,1.9600000000000033,199.1,20.21,5.192,0.472,0.0,0.0,0.0
https://doi.org/10.1016/j.jcis.2024.05.179,Cu2O-M,Cu2O,No,100.0,sphere,18.63,442.48,745.53,1002.95,442.48,745.53,1002.95,0.0,100.0,0.0,glassy-carbon electrode,KOH,1.0,14.0,-1.7,CO,13.09,1.0,Flow cell,510.2,0.0,4.0,20.0,0.2169671551195647,1.0,0.04536068023712527,0.528246308059402,4.17791244,12.764484711878117,0.0,0.0,-5.02663022,76.5869082712687,0.512699999999999,0.0,0.0,0.0,0.0,0.0,0.0,0.0,27.99491462,1.0,0.0,2.0,0.0,-0.03751,-0.26,0.74,-6.106153846153846,199.1,20.21,5.192,0.472,0.0,0.0,0.0
https://doi.org/10.1016/j.jcis.2024.05.179,Cu2O-M,Cu2O,No,100.0,sphere,18.63,442.48,745.53,1002.95,442.48,745.53,1002.95,0.0,100.0,0.0,glassy-carbon electrode,KOH,1.0,14.0,-1.7,CH4,4.19,1.0,Flow cell,510.2,0.0,4.0,20.0,0.2169671551195647,1.0,0.04536068023712527,0.528246308059402,4.17791244,12.764484711878117,0.0,0.0,-5.02663022,76.5869082712687,0.512699999999999,0.0,0.0,0.0,0.0,0.0,0.0,0.0,16.031300127999998,0.0,0.0,5.0,1.0,0.6361,0.0,0.0,0.0,199.1,20.21,5.192,0.472,0.0,0.0,0.0
https://doi.org/10.1016/j.jcis.2024.05.179,Cu2O-M,Cu2O,No,100.0,sphere,18.63,442.48,745.53,1002.95,442.48,745.53,1002.95,0.0,100.0,0.0,glassy-carbon electrode,KOH,1.0,14.0,-1.7,H2,15.71,1.0,Flow cell,510.2,0.0,4.0,20.0,0.2169671551195647,1.0,0.04536068023712527,0.528246308059402,4.17791244,12.764484711878117,0.0,0.0,-5.02663022,76.5869082712687,0.512699999999999,0.0,0.0,0.0,0.0,0.0,0.0,0.0,2.015650064,0.0,0.0,2.0,0.0,0.246,0.0,0.0,0.0,199.1,20.21,5.192,0.472,0.0,0.0,0.0
https://doi.org/10.1016/j.jcis.2024.05.179,Cu2O-M,Cu2O,No,100.0,sphere,18.63,442.48,745.53,1002.95,442.48,745.53,1002.95,0.0,100.0,0.0,glassy-carbon electrode,KOH,1.0,14.0,-1.8,C2H4,57.07,1.0,Flow cell,510.2,0.0,4.0,20.0,0.2169671551195647,1.0,0.04536068023712527,0.528246308059402,4.17791244,12.764484711878117,0.0,0.0,-5.02663022,76.5869082712687,0.512699999999999,0.0,0.0,0.0,0.0,0.0,0.0,0.0,28.031300127999998,0.0,0.0,6.0,0.0,0.8022,-0.26,0.74,-6.106153846153846,199.1,20.21,5.192,0.472,0.0,0.0,0.0
https://doi.org/10.1016/j.jcis.2024.05.179,Cu2O-M,Cu2O,No,100.0,sphere,18.63,442.48,745.53,1002.95,442.48,745.53,1002.95,0.0,100.0,0.0,glassy-carbon electrode,KOH,1.0,14.0,-1.8,C2H5OH,20.42,1.0,Flow cell,510.2,0.0,4.0,20.0,0.2169671551195647,1.0,0.04536068023712527,0.528246308059402,4.17791244,12.764484711878117,0.0,0.0,-5.02663022,76.5869082712687,0.512699999999999,0.0,0.0,0.0,0.0,0.0,0.0,0.0,46.041864812,1.0,1.0,9.0,1.0,-0.0014000000000000123,-0.04,1.96,1.9600000000000033,199.1,20.21,5.192,0.472,0.0,0.0,0.0
https://doi.org/10.1016/j.jcis.2024.05.179,Cu2O-M,Cu2O,No,100.0,sphere,18.63,442.48,745.53,1002.95,442.48,745.53,1002.95,0.0,100.0,0.0,glassy-carbon electrode,KOH,1.0,14.0,-1.8,CO,13.61,1.0,Flow cell,510.2,0.0,4.0,20.0,0.2169671551195647,1.0,0.04536068023712527,0.528246308059402,4.17791244,12.764484711878117,0.0,0.0,-5.02663022,76.5869082712687,0.512699999999999,0.0,0.0,0.0,0.0,0.0,0.0,0.0,27.99491462,1.0,0.0,2.0,0.0,-0.03751,-0.26,0.74,-6.106153846153846,199.1,20.21,5.192,0.472,0.0,0.0,0.0
https://doi.org/10.1016/j.jcis.2024.05.179,Cu2O-M,Cu2O,No,100.0,sphere,18.63,442.48,745.53,1002.95,442.48,745.53,1002.95,0.0,100.0,0.0,glassy-carbon electrode,KOH,1.0,14.0,-1.8,CH4,6.81,1.0,Flow cell,510.2,0.0,4.0,20.0,0.2169671551195647,1.0,0.04536068023712527,0.528246308059402,4.17791244,12.764484711878117,0.0,0.0,-5.02663022,76.5869082712687,0.512699999999999,0.0,0.0,0.0,0.0,0.0,0.0,0.0,16.031300127999998,0.0,0.0,5.0,1.0,0.6361,0.0,0.0,0.0,199.1,20.21,5.192,0.472,0.0,0.0,0.0
https://doi.org/10.1016/j.jcis.2024.05.179,Cu2O-M,Cu2O,No,100.0,sphere,18.63,442.48,745.53,1002.95,442.48,745.53,1002.95,0.0,100.0,0.0,glassy-carbon electrode,KOH,1.0,14.0,-1.8,H2,12.04,1.0,Flow cell,510.2,0.0,4.0,20.0,0.2169671551195647,1.0,0.04536068023712527,0.528246308059402,4.17791244,12.764484711878117,0.0,0.0,-5.02663022,76.5869082712687,0.512699999999999,0.0,0.0,0.0,0.0,0.0,0.0,0.0,2.015650064,0.0,0.0,2.0,0.0,0.246,0.0,0.0,0.0,199.1,20.21,5.192,0.472,0.0,0.0,0.0
https://doi.org/10.1016/j.jcis.2024.05.179,Cu2O-M,Cu2O,No,100.0,sphere,18.63,442.48,745.53,1002.95,442.48,745.53,1002.95,0.0,100.0,0.0,glassy-carbon electrode,KOH,1.0,14.0,-1.9,C2H4,63.35,1.0,Flow cell,510.2,0.0,4.0,20.0,0.2169671551195647,1.0,0.04536068023712527,0.528246308059402,4.17791244,12.764484711878117,0.0,0.0,-5.02663022,76.5869082712687,0.512699999999999,0.0,0.0,0.0,0.0,0.0,0.0,0.0,28.031300127999998,0.0,0.0,6.0,0.0,0.8022,-0.26,0.74,-6.106153846153846,199.1,20.21,5.192,0.472,0.0,0.0,0.0
https://doi.org/10.1016/j.jcis.2024.05.179,Cu2O-M,Cu2O,No,100.0,sphere,18.63,442.48,745.53,1002.95,442.48,745.53,1002.95,0.0,100.0,0.0,glassy-carbon electrode,KOH,1.0,14.0,-1.9,C2H4,62.11,1.0,Flow cell,510.2,0.0,4.0,20.0,0.2169671551195647,1.0,0.04536068023712527,0.528246308059402,4.17791244,12.764484711878117,0.0,0.0,-5.02663022,76.5869082712687,0.512699999999999,0.0,0.0,0.0,0.0,0.0,0.0,0.0,28.031300127999998,0.0,0.0,6.0,0.0,0.8022,-0.26,0.74,-6.106153846153846,199.1,20.21,5.192,0.472,0.0,0.0,0.0
https://doi.org/10.1016/j.jcis.2024.05.179,Cu2O-M,Cu2O,No,100.0,sphere,18.63,442.48,745.53,1002.95,442.48,745.53,1002.95,0.0,100.0,0.0,glassy-carbon electrode,KOH,1.0,14.0,-1.9,C2H5OH,15.18,1.0,Flow cell,510.2,0.0,4.0,20.0,0.2169671551195647,1.0,0.04536068023712527,0.528246308059402,4.17791244,12.764484711878117,0.0,0.0,-5.02663022,76.5869082712687,0.512699999999999,0.0,0.0,0.0,0.0,0.0,0.0,0.0,46.041864812,1.0,1.0,9.0,1.0,-0.0014000000000000123,-0.04,1.96,1.9600000000000033,199.1,20.21,5.192,0.472,0.0,0.0,0.0
https://doi.org/10.1016/j.jcis.2024.05.179,Cu2O-M,Cu2O,No,100.0,sphere,18.63,442.48,745.53,1002.95,442.48,745.53,1002.95,0.0,100.0,0.0,glassy-carbon electrode,KOH,1.0,14.0,-1.9,C2H5OH,18.06,1.0,Flow cell,510.2,0.0,4.0,20.0,0.2169671551195647,1.0,0.04536068023712527,0.528246308059402,4.17791244,12.764484711878117,0.0,0.0,-5.02663022,76.5869082712687,0.512699999999999,0.0,0.0,0.0,0.0,0.0,0.0,0.0,46.041864812,1.0,1.0,9.0,1.0,-0.0014000000000000123,-0.04,1.96,1.9600000000000033,199.1,20.21,5.192,0.472,0.0,0.0,0.0
https://doi.org/10.1016/j.jcis.2024.05.179,Cu2O-M,Cu2O,No,100.0,sphere,18.63,442.48,745.53,1002.95,442.48,745.53,1002.95,0.0,100.0,0.0,glassy-carbon electrode,KOH,1.0,14.0,-1.9,CO,11.52,1.0,Flow cell,510.2,0.0,4.0,20.0,0.2169671551195647,1.0,0.04536068023712527,0.528246308059402,4.17791244,12.764484711878117,0.0,0.0,-5.02663022,76.5869082712687,0.512699999999999,0.0,0.0,0.0,0.0,0.0,0.0,0.0,27.99491462,1.0,0.0,2.0,0.0,-0.03751,-0.26,0.74,-6.106153846153846,199.1,20.21,5.192,0.472,0.0,0.0,0.0
https://doi.org/10.1016/j.jcis.2024.05.179,Cu2O-M,Cu2O,No,100.0,sphere,18.63,442.48,745.53,1002.95,442.48,745.53,1002.95,0.0,100.0,0.0,glassy-carbon electrode,KOH,1.0,14.0,-1.9,CH4,4.19,1.0,Flow cell,510.2,0.0,4.0,20.0,0.2169671551195647,1.0,0.04536068023712527,0.528246308059402,4.17791244,12.764484711878117,0.0,0.0,-5.02663022,76.5869082712687,0.512699999999999,0.0,0.0,0.0,0.0,0.0,0.0,0.0,16.031300127999998,0.0,0.0,5.0,1.0,0.6361,0.0,0.0,0.0,199.1,20.21,5.192,0.472,0.0,0.0,0.0
https://doi.org/10.1016/j.jcis.2024.05.179,Cu2O-M,Cu2O,No,100.0,sphere,18.63,442.48,745.53,1002.95,442.48,745.53,1002.95,0.0,100.0,0.0,glassy-carbon electrode,KOH,1.0,14.0,-1.9,H2,16.75,1.0,Flow cell,510.2,0.0,4.0,20.0,0.2169671551195647,1.0,0.04536068023712527,0.528246308059402,4.17791244,12.764484711878117,0.0,0.0,-5.02663022,76.5869082712687,0.512699999999999,0.0,0.0,0.0,0.0,0.0,0.0,0.0,2.015650064,0.0,0.0,2.0,0.0,0.246,0.0,0.0,0.0,199.1,20.21,5.192,0.472,0.0,0.0,0.0
https://doi.org/10.1016/j.jcis.2024.05.179,Cu2O-M,Cu2O,No,100.0,sphere,18.63,442.48,745.53,1002.95,442.48,745.53,1002.95,0.0,100.0,0.0,glassy-carbon electrode,KOH,1.0,14.0,-2.0,C2H4,52.36,1.0,Flow cell,510.2,0.0,4.0,20.0,0.2169671551195647,1.0,0.04536068023712527,0.528246308059402,4.17791244,12.764484711878117,0.0,0.0,-5.02663022,76.5869082712687,0.512699999999999,0.0,0.0,0.0,0.0,0.0,0.0,0.0,28.031300127999998,0.0,0.0,6.0,0.0,0.8022,-0.26,0.74,-6.106153846153846,199.1,20.21,5.192,0.472,0.0,0.0,0.0
https://doi.org/10.1016/j.jcis.2024.05.179,Cu2O-M,Cu2O,No,100.0,sphere,18.63,442.48,745.53,1002.95,442.48,745.53,1002.95,0.0,100.0,0.0,glassy-carbon electrode,KOH,1.0,14.0,-2.0,C2H5OH,17.8,1.0,Flow cell,510.2,0.0,4.0,20.0,0.2169671551195647,1.0,0.04536068023712527,0.528246308059402,4.17791244,12.764484711878117,0.0,0.0,-5.02663022,76.5869082712687,0.512699999999999,0.0,0.0,0.0,0.0,0.0,0.0,0.0,46.041864812,1.0,1.0,9.0,1.0,-0.0014000000000000123,-0.04,1.96,1.9600000000000033,199.1,20.21,5.192,0.472,0.0,0.0,0.0
https://doi.org/10.1016/j.jcis.2024.05.179,Cu2O-M,Cu2O,No,100.0,sphere,18.63,442.48,745.53,1002.95,442.48,745.53,1002.95,0.0,100.0,0.0,glassy-carbon electrode,KOH,1.0,14.0,-2.0,CO,9.42,1.0,Flow cell,510.2,0.0,4.0,20.0,0.2169671551195647,1.0,0.04536068023712527,0.528246308059402,4.17791244,12.764484711878117,0.0,0.0,-5.02663022,76.5869082712687,0.512699999999999,0.0,0.0,0.0,0.0,0.0,0.0,0.0,27.99491462,1.0,0.0,2.0,0.0,-0.03751,-0.26,0.74,-6.106153846153846,199.1,20.21,5.192,0.472,0.0,0.0,0.0
https://doi.org/10.1016/j.jcis.2024.05.179,Cu2O-M,Cu2O,No,100.0,sphere,18.63,442.48,745.53,1002.95,442.48,745.53,1002.95,0.0,100.0,0.0,glassy-carbon electrode,KOH,1.0,14.0,-2.0,CH4,3.66,1.0,Flow cell,510.2,0.0,4.0,20.0,0.2169671551195647,1.0,0.04536068023712527,0.528246308059402,4.17791244,12.764484711878117,0.0,0.0,-5.02663022,76.5869082712687,0.512699999999999,0.0,0.0,0.0,0.0,0.0,0.0,0.0,16.031300127999998,0.0,0.0,5.0,1.0,0.6361,0.0,0.0,0.0,199.1,20.21,5.192,0.472,0.0,0.0,0.0
https://doi.org/10.1016/j.jcis.2024.05.179,Cu2O-M,Cu2O,No,100.0,sphere,18.63,442.48,745.53,1002.95,442.48,745.53,1002.95,0.0,100.0,0.0,glassy-carbon electrode,KOH,1.0,14.0,-2.0,H2,14.66,1.0,Flow cell,510.2,0.0,4.0,20.0,0.2169671551195647,1.0,0.04536068023712527,0.528246308059402,4.17791244,12.764484711878117,0.0,0.0,-5.02663022,76.5869082712687,0.512699999999999,0.0,0.0,0.0,0.0,0.0,0.0,0.0,2.015650064,0.0,0.0,2.0,0.0,0.246,0.0,0.0,0.0,199.1,20.21,5.192,0.472,0.0,0.0,0.0
https://doi.org/10.1016/j.jcis.2024.05.179,Cu2O-M,Cu2O,No,100.0,sphere,18.63,442.48,745.53,1002.95,442.48,745.53,1002.95,0.0,100.0,0.0,glassy-carbon electrode,KOH,1.0,14.0,-2.1,C2H4,49.74,1.0,Flow cell,510.2,0.0,4.0,20.0,0.2169671551195647,1.0,0.04536068023712527,0.528246308059402,4.17791244,12.764484711878117,0.0,0.0,-5.02663022,76.5869082712687,0.512699999999999,0.0,0.0,0.0,0.0,0.0,0.0,0.0,28.031300127999998,0.0,0.0,6.0,0.0,0.8022,-0.26,0.74,-6.106153846153846,199.1,20.21,5.192,0.472,0.0,0.0,0.0
https://doi.org/10.1016/j.jcis.2024.05.179,Cu2O-M,Cu2O,No,100.0,sphere,18.63,442.48,745.53,1002.95,442.48,745.53,1002.95,0.0,100.0,0.0,glassy-carbon electrode,KOH,1.0,14.0,-2.1,C2H5OH,16.23,1.0,Flow cell,510.2,0.0,4.0,20.0,0.2169671551195647,1.0,0.04536068023712527,0.528246308059402,4.17791244,12.764484711878117,0.0,0.0,-5.02663022,76.5869082712687,0.512699999999999,0.0,0.0,0.0,0.0,0.0,0.0,0.0,46.041864812,1.0,1.0,9.0,1.0,-0.0014000000000000123,-0.04,1.96,1.9600000000000033,199.1,20.21,5.192,0.472,0.0,0.0,0.0
https://doi.org/10.1016/j.jcis.2024.05.179,Cu2O-M,Cu2O,No,100.0,sphere,18.63,442.48,745.53,1002.95,442.48,745.53,1002.95,0.0,100.0,0.0,glassy-carbon electrode,KOH,1.0,14.0,-2.1,CO,8.9,1.0,Flow cell,510.2,0.0,4.0,20.0,0.2169671551195647,1.0,0.04536068023712527,0.528246308059402,4.17791244,12.764484711878117,0.0,0.0,-5.02663022,76.5869082712687,0.512699999999999,0.0,0.0,0.0,0.0,0.0,0.0,0.0,27.99491462,1.0,0.0,2.0,0.0,-0.03751,-0.26,0.74,-6.106153846153846,199.1,20.21,5.192,0.472,0.0,0.0,0.0
https://doi.org/10.1016/j.jcis.2024.05.179,Cu2O-M,Cu2O,No,100.0,sphere,18.63,442.48,745.53,1002.95,442.48,745.53,1002.95,0.0,100.0,0.0,glassy-carbon electrode,KOH,1.0,14.0,-2.1,CH4,7.85,1.0,Flow cell,510.2,0.0,4.0,20.0,0.2169671551195647,1.0,0.04536068023712527,0.528246308059402,4.17791244,12.764484711878117,0.0,0.0,-5.02663022,76.5869082712687,0.512699999999999,0.0,0.0,0.0,0.0,0.0,0.0,0.0,16.031300127999998,0.0,0.0,5.0,1.0,0.6361,0.0,0.0,0.0,199.1,20.21,5.192,0.472,0.0,0.0,0.0
https://doi.org/10.1016/j.jcis.2024.05.179,Cu2O-M,Cu2O,No,100.0,sphere,18.63,442.48,745.53,1002.95,442.48,745.53,1002.95,0.0,100.0,0.0,glassy-carbon electrode,KOH,1.0,14.0,-2.1,H2,21.99,1.0,Flow cell,510.2,0.0,4.0,20.0,0.2169671551195647,1.0,0.04536068023712527,0.528246308059402,4.17791244,12.764484711878117,0.0,0.0,-5.02663022,76.5869082712687,0.512699999999999,0.0,0.0,0.0,0.0,0.0,0.0,0.0,2.015650064,0.0,0.0,2.0,0.0,0.246,0.0,0.0,0.0,199.1,20.21,5.192,0.472,0.0,0.0,0.0
https://doi.org/10.1016/j.jes.2024.03.012,4C2W-Cu2O,Cu,CuN3,89.61,cubic,0.0,680.0,680.0,680.0,680.0,680.0,680.0,63.81,36.19,0.0,glassy-carbon electrode,KHCO3,0.5,8.4,-1.0,C2H4,18.01,1.0,H-cell,1000.0,0.0,1.0,20.0,0.314432,0.3675525969478614,0.314432,0.314432,7.51858683,11.445998564977856,2e-07,0.0,-10.846796,11.445998564977856,0.0,1.44159893,15.315274547374413,2.7675000000000002e-05,0.297025965625,-9.2612360378125,245.0443927579906,1.3853,28.031300127999998,0.0,0.0,6.0,0.0,0.8022,-0.26,0.74,-6.106153846153846,44.5,4.353,1.118,2.193,1.0,0.0,0.0
https://doi.org/10.1016/j.jes.2024.03.012,4C2W-Cu2O,Cu,CuN3,89.61,cubic,0.0,680.0,680.0,680.0,680.0,680.0,680.0,63.81,36.19,0.0,glassy-carbon electrode,KHCO3,0.5,8.4,-1.0,C2H5OH,10.31,1.0,H-cell,1000.0,0.0,1.0,20.0,0.314432,0.3675525969478614,0.314432,0.314432,7.51858683,11.445998564977856,2e-07,0.0,-10.846796,11.445998564977856,0.0,1.44159893,15.315274547374413,2.7675000000000002e-05,0.297025965625,-9.2612360378125,245.0443927579906,1.3853,46.041864812,1.0,1.0,9.0,1.0,-0.0014000000000000123,-0.04,1.96,1.9600000000000033,44.5,4.353,1.118,2.193,1.0,0.0,0.0
https://doi.org/10.1016/j.jes.2024.03.012,4C2W-Cu2O,Cu,CuN3,89.61,cubic,0.0,680.0,680.0,680.0,680.0,680.0,680.0,63.81,36.19,0.0,glassy-carbon electrode,KHCO3,0.5,8.4,-1.0,C3H7OH,4.67,1.0,H-cell,1000.0,0.0,1.0,20.0,0.314432,0.3675525969478614,0.314432,0.314432,7.51858683,11.445998564977856,2e-07,0.0,-10.846796,11.445998564977856,0.0,1.44159893,15.315274547374413,2.7675000000000002e-05,0.297025965625,-9.2612360378125,245.0443927579906,1.3853,60.057514876,1.0,1.0,12.0,1.0,0.38710000000000006,-0.04,1.297837837837838,1128.9599999999998,44.5,4.353,1.118,2.193,1.0,0.0,0.0
https://doi.org/10.1016/j.jes.2024.03.012,4C2W-Cu2O,Cu,CuN3,89.61,cubic,0.0,680.0,680.0,680.0,680.0,680.0,680.0,63.81,36.19,0.0,glassy-carbon electrode,KHCO3,0.5,8.4,-1.0,CO,13.88,1.0,H-cell,1000.0,0.0,1.0,20.0,0.314432,0.3675525969478614,0.314432,0.314432,7.51858683,11.445998564977856,2e-07,0.0,-10.846796,11.445998564977856,0.0,1.44159893,15.315274547374413,2.7675000000000002e-05,0.297025965625,-9.2612360378125,245.0443927579906,1.3853,27.99491462,1.0,0.0,2.0,0.0,-0.03751,-0.26,0.74,-6.106153846153846,44.5,4.353,1.118,2.193,1.0,0.0,0.0
https://doi.org/10.1016/j.jes.2024.03.012,4C2W-Cu2O,Cu,CuN3,89.61,cubic,0.0,680.0,680.0,680.0,680.0,680.0,680.0,63.81,36.19,0.0,glassy-carbon electrode,KHCO3,0.5,8.4,-1.0,CH4,5.5,1.0,H-cell,1000.0,0.0,1.0,20.0,0.314432,0.3675525969478614,0.314432,0.314432,7.51858683,11.445998564977856,2e-07,0.0,-10.846796,11.445998564977856,0.0,1.44159893,15.315274547374413,2.7675000000000002e-05,0.297025965625,-9.2612360378125,245.0443927579906,1.3853,16.031300127999998,0.0,0.0,5.0,1.0,0.6361,0.0,0.0,0.0,44.5,4.353,1.118,2.193,1.0,0.0,0.0
https://doi.org/10.1016/j.jes.2024.03.012,4C2W-Cu2O,Cu,CuN3,89.61,cubic,0.0,680.0,680.0,680.0,680.0,680.0,680.0,63.81,36.19,0.0,glassy-carbon electrode,KHCO3,0.5,8.4,-1.0,HCOOH,14.02,1.0,H-cell,1000.0,0.0,1.0,20.0,0.314432,0.3675525969478614,0.314432,0.314432,7.51858683,11.445998564977856,2e-07,0.0,-10.846796,11.445998564977856,0.0,1.44159893,15.315274547374413,2.7675000000000002e-05,0.297025965625,-9.2612360378125,245.0443927579906,1.3853,46.005479304,2.0,1.0,5.0,0.0,-0.29919999999999997,-0.53,1.4699999999999982,1.4700000000000009,44.5,4.353,1.118,2.193,1.0,0.0,0.0
https://doi.org/10.1016/j.jes.2024.03.012,4C2W-Cu2O,Cu,CuN3,89.61,cubic,0.0,680.0,680.0,680.0,680.0,680.0,680.0,63.81,36.19,0.0,glassy-carbon electrode,KHCO3,0.5,8.4,-1.0,H2,16.22,1.0,H-cell,1000.0,0.0,1.0,20.0,0.314432,0.3675525969478614,0.314432,0.314432,7.51858683,11.445998564977856,2e-07,0.0,-10.846796,11.445998564977856,0.0,1.44159893,15.315274547374413,2.7675000000000002e-05,0.297025965625,-9.2612360378125,245.0443927579906,1.3853,2.015650064,0.0,0.0,2.0,0.0,0.246,0.0,0.0,0.0,44.5,4.353,1.118,2.193,1.0,0.0,0.0
https://doi.org/10.1016/j.jes.2024.03.012,3C3W-Cu2O,Cu2O,CuN3,86.85,cubic,0.0,680.0,680.0,680.0,680.0,680.0,680.0,42.27,57.73,0.0,glassy-carbon electrode,KHCO3,0.5,8.4,-1.0,C2H4,18.83,1.0,H-cell,1000.0,0.0,1.0,20.0,0.314432,0.3675525969478614,0.314432,0.314432,4.17791244,12.764484711878117,0.0,0.0,-5.02663022,76.5869082712687,0.512699999999999,1.44159893,15.315274547374413,2.7675000000000002e-05,0.297025965625,-9.2612360378125,245.0443927579906,1.3853,28.031300127999998,0.0,0.0,6.0,0.0,0.8022,-0.26,0.74,-6.106153846153846,44.5,4.353,1.118,2.193,1.0,0.0,0.0
https://doi.org/10.1016/j.jes.2024.03.012,3C3W-Cu2O,Cu2O,CuN3,86.85,cubic,0.0,680.0,680.0,680.0,680.0,680.0,680.0,42.27,57.73,0.0,glassy-carbon electrode,KHCO3,0.5,8.4,-1.0,C2H5OH,7.42,1.0,H-cell,1000.0,0.0,1.0,20.0,0.314432,0.3675525969478614,0.314432,0.314432,4.17791244,12.764484711878117,0.0,0.0,-5.02663022,76.5869082712687,0.512699999999999,1.44159893,15.315274547374413,2.7675000000000002e-05,0.297025965625,-9.2612360378125,245.0443927579906,1.3853,46.041864812,1.0,1.0,9.0,1.0,-0.0014000000000000123,-0.04,1.96,1.9600000000000033,44.5,4.353,1.118,2.193,1.0,0.0,0.0
https://doi.org/10.1016/j.jes.2024.03.012,3C3W-Cu2O,Cu2O,CuN3,86.85,cubic,0.0,680.0,680.0,680.0,680.0,680.0,680.0,42.27,57.73,0.0,glassy-carbon electrode,KHCO3,0.5,8.4,-1.0,C3H7OH,7.97,1.0,H-cell,1000.0,0.0,1.0,20.0,0.314432,0.3675525969478614,0.314432,0.314432,4.17791244,12.764484711878117,0.0,0.0,-5.02663022,76.5869082712687,0.512699999999999,1.44159893,15.315274547374413,2.7675000000000002e-05,0.297025965625,-9.2612360378125,245.0443927579906,1.3853,60.057514876,1.0,1.0,12.0,1.0,0.38710000000000006,-0.04,1.297837837837838,1128.9599999999998,44.5,4.353,1.118,2.193,1.0,0.0,0.0
https://doi.org/10.1016/j.jes.2024.03.012,3C3W-Cu2O,Cu2O,CuN3,86.85,cubic,0.0,680.0,680.0,680.0,680.0,680.0,680.0,42.27,57.73,0.0,glassy-carbon electrode,KHCO3,0.5,8.4,-1.0,CO,7.01,1.0,H-cell,1000.0,0.0,1.0,20.0,0.314432,0.3675525969478614,0.314432,0.314432,4.17791244,12.764484711878117,0.0,0.0,-5.02663022,76.5869082712687,0.512699999999999,1.44159893,15.315274547374413,2.7675000000000002e-05,0.297025965625,-9.2612360378125,245.0443927579906,1.3853,27.99491462,1.0,0.0,2.0,0.0,-0.03751,-0.26,0.74,-6.106153846153846,44.5,4.353,1.118,2.193,1.0,0.0,0.0
https://doi.org/10.1016/j.jes.2024.03.012,3C3W-Cu2O,Cu2O,CuN3,86.85,cubic,0.0,680.0,680.0,680.0,680.0,680.0,680.0,42.27,57.73,0.0,glassy-carbon electrode,KHCO3,0.5,8.4,-1.0,CH4,2.2,1.0,H-cell,1000.0,0.0,1.0,20.0,0.314432,0.3675525969478614,0.314432,0.314432,4.17791244,12.764484711878117,0.0,0.0,-5.02663022,76.5869082712687,0.512699999999999,1.44159893,15.315274547374413,2.7675000000000002e-05,0.297025965625,-9.2612360378125,245.0443927579906,1.3853,16.031300127999998,0.0,0.0,5.0,1.0,0.6361,0.0,0.0,0.0,44.5,4.353,1.118,2.193,1.0,0.0,0.0
https://doi.org/10.1016/j.jes.2024.03.012,3C3W-Cu2O,Cu2O,CuN3,86.85,cubic,0.0,680.0,680.0,680.0,680.0,680.0,680.0,42.27,57.73,0.0,glassy-carbon electrode,KHCO3,0.5,8.4,-1.0,HCOOH,21.31,1.0,H-cell,1000.0,0.0,1.0,20.0,0.314432,0.3675525969478614,0.314432,0.314432,4.17791244,12.764484711878117,0.0,0.0,-5.02663022,76.5869082712687,0.512699999999999,1.44159893,15.315274547374413,2.7675000000000002e-05,0.297025965625,-9.2612360378125,245.0443927579906,1.3853,46.005479304,2.0,1.0,5.0,0.0,-0.29919999999999997,-0.53,1.4699999999999982,1.4700000000000009,44.5,4.353,1.118,2.193,1.0,0.0,0.0
https://doi.org/10.1016/j.jes.2024.03.012,3C3W-Cu2O,Cu2O,CuN3,86.85,cubic,0.0,680.0,680.0,680.0,680.0,680.0,680.0,42.27,57.73,0.0,glassy-carbon electrode,KHCO3,0.5,8.4,-1.0,H2,16.49,1.0,H-cell,1000.0,0.0,1.0,20.0,0.314432,0.3675525969478614,0.314432,0.314432,4.17791244,12.764484711878117,0.0,0.0,-5.02663022,76.5869082712687,0.512699999999999,1.44159893,15.315274547374413,2.7675000000000002e-05,0.297025965625,-9.2612360378125,245.0443927579906,1.3853,2.015650064,0.0,0.0,2.0,0.0,0.246,0.0,0.0,0.0,44.5,4.353,1.118,2.193,1.0,0.0,0.0
https://doi.org/10.1016/j.jes.2024.03.012,3C2W-Cu2O,Cu2O,CuN3,76.11,cubic,0.0,680.0,680.0,680.0,680.0,680.0,680.0,30.02,69.98,0.0,glassy-carbon electrode,KHCO3,0.5,8.4,-1.0,C2H4,24.33,1.0,H-cell,1000.0,0.0,1.0,20.0,0.314432,0.3675525969478614,0.314432,0.314432,4.17791244,12.764484711878117,0.0,0.0,-5.02663022,76.5869082712687,0.512699999999999,1.44159893,15.315274547374413,2.7675000000000002e-05,0.297025965625,-9.2612360378125,245.0443927579906,1.3853,28.031300127999998,0.0,0.0,6.0,0.0,0.8022,-0.26,0.74,-6.106153846153846,44.5,4.353,1.118,2.193,1.0,0.0,0.0
https://doi.org/10.1016/j.jes.2024.03.012,3C2W-Cu2O,Cu2O,CuN3,76.11,cubic,0.0,680.0,680.0,680.0,680.0,680.0,680.0,30.02,69.98,0.0,glassy-carbon electrode,KHCO3,0.5,8.4,-1.0,C2H5OH,6.05,1.0,H-cell,1000.0,0.0,1.0,20.0,0.314432,0.3675525969478614,0.314432,0.314432,4.17791244,12.764484711878117,0.0,0.0,-5.02663022,76.5869082712687,0.512699999999999,1.44159893,15.315274547374413,2.7675000000000002e-05,0.297025965625,-9.2612360378125,245.0443927579906,1.3853,46.041864812,1.0,1.0,9.0,1.0,-0.0014000000000000123,-0.04,1.96,1.9600000000000033,44.5,4.353,1.118,2.193,1.0,0.0,0.0
https://doi.org/10.1016/j.jes.2024.03.012,3C2W-Cu2O,Cu2O,CuN3,76.11,cubic,0.0,680.0,680.0,680.0,680.0,680.0,680.0,30.02,69.98,0.0,glassy-carbon electrode,KHCO3,0.5,8.4,-1.0,CH3COOH,1.92,1.0,H-cell,1000.0,0.0,1.0,20.0,0.314432,0.3675525969478614,0.314432,0.314432,4.17791244,12.764484711878117,0.0,0.0,-5.02663022,76.5869082712687,0.512699999999999,1.44159893,15.315274547374413,2.7675000000000002e-05,0.297025965625,-9.2612360378125,245.0443927579906,1.3853,60.021129368000004,2.0,1.0,8.0,0.5,0.09089999999999993,-0.53,0.8748582995951415,1.1560092559629747,44.5,4.353,1.118,2.193,1.0,0.0,0.0
https://doi.org/10.1016/j.jes.2024.03.012,3C2W-Cu2O,Cu2O,CuN3,76.11,cubic,0.0,680.0,680.0,680.0,680.0,680.0,680.0,30.02,69.98,0.0,glassy-carbon electrode,KHCO3,0.5,8.4,-1.0,C3H7OH,3.71,1.0,H-cell,1000.0,0.0,1.0,20.0,0.314432,0.3675525969478614,0.314432,0.314432,4.17791244,12.764484711878117,0.0,0.0,-5.02663022,76.5869082712687,0.512699999999999,1.44159893,15.315274547374413,2.7675000000000002e-05,0.297025965625,-9.2612360378125,245.0443927579906,1.3853,60.057514876,1.0,1.0,12.0,1.0,0.38710000000000006,-0.04,1.297837837837838,1128.9599999999998,44.5,4.353,1.118,2.193,1.0,0.0,0.0
https://doi.org/10.1016/j.jes.2024.03.012,3C2W-Cu2O,Cu2O,CuN3,76.11,cubic,0.0,680.0,680.0,680.0,680.0,680.0,680.0,30.02,69.98,0.0,glassy-carbon electrode,KHCO3,0.5,8.4,-1.0,CO,9.62,1.0,H-cell,1000.0,0.0,1.0,20.0,0.314432,0.3675525969478614,0.314432,0.314432,4.17791244,12.764484711878117,0.0,0.0,-5.02663022,76.5869082712687,0.512699999999999,1.44159893,15.315274547374413,2.7675000000000002e-05,0.297025965625,-9.2612360378125,245.0443927579906,1.3853,27.99491462,1.0,0.0,2.0,0.0,-0.03751,-0.26,0.74,-6.106153846153846,44.5,4.353,1.118,2.193,1.0,0.0,0.0
https://doi.org/10.1016/j.jes.2024.03.012,3C2W-Cu2O,Cu2O,CuN3,76.11,cubic,0.0,680.0,680.0,680.0,680.0,680.0,680.0,30.02,69.98,0.0,glassy-carbon electrode,KHCO3,0.5,8.4,-1.0,CH4,2.34,1.0,H-cell,1000.0,0.0,1.0,20.0,0.314432,0.3675525969478614,0.314432,0.314432,4.17791244,12.764484711878117,0.0,0.0,-5.02663022,76.5869082712687,0.512699999999999,1.44159893,15.315274547374413,2.7675000000000002e-05,0.297025965625,-9.2612360378125,245.0443927579906,1.3853,16.031300127999998,0.0,0.0,5.0,1.0,0.6361,0.0,0.0,0.0,44.5,4.353,1.118,2.193,1.0,0.0,0.0
https://doi.org/10.1016/j.jes.2024.03.012,3C2W-Cu2O,Cu2O,CuN3,76.11,cubic,0.0,680.0,680.0,680.0,680.0,680.0,680.0,30.02,69.98,0.0,glassy-carbon electrode,KHCO3,0.5,8.4,-1.0,HCOOH,19.38,1.0,H-cell,1000.0,0.0,1.0,20.0,0.314432,0.3675525969478614,0.314432,0.314432,4.17791244,12.764484711878117,0.0,0.0,-5.02663022,76.5869082712687,0.512699999999999,1.44159893,15.315274547374413,2.7675000000000002e-05,0.297025965625,-9.2612360378125,245.0443927579906,1.3853,46.005479304,2.0,1.0,5.0,0.0,-0.29919999999999997,-0.53,1.4699999999999982,1.4700000000000009,44.5,4.353,1.118,2.193,1.0,0.0,0.0
https://doi.org/10.1016/j.jes.2024.03.012,3C2W-Cu2O,Cu2O,CuN3,76.11,cubic,0.0,680.0,680.0,680.0,680.0,680.0,680.0,30.02,69.98,0.0,glassy-carbon electrode,KHCO3,0.5,8.4,-1.0,H2,16.36,1.0,H-cell,1000.0,0.0,1.0,20.0,0.314432,0.3675525969478614,0.314432,0.314432,4.17791244,12.764484711878117,0.0,0.0,-5.02663022,76.5869082712687,0.512699999999999,1.44159893,15.315274547374413,2.7675000000000002e-05,0.297025965625,-9.2612360378125,245.0443927579906,1.3853,2.015650064,0.0,0.0,2.0,0.0,0.246,0.0,0.0,0.0,44.5,4.353,1.118,2.193,1.0,0.0,0.0
https://doi.org/10.1016/j.jes.2024.03.012,3C1W-Cu2O,Cu2O,CuN3,78.04,cubic,0.0,680.0,680.0,680.0,680.0,680.0,680.0,13.83,86.17,0.0,glassy-carbon electrode,KHCO3,0.5,8.4,-1.0,C2H4,24.19,1.0,H-cell,1000.0,0.0,1.0,20.0,0.314432,0.3675525969478614,0.314432,0.314432,4.17791244,12.764484711878117,0.0,0.0,-5.02663022,76.5869082712687,0.512699999999999,1.44159893,15.315274547374413,2.7675000000000002e-05,0.297025965625,-9.2612360378125,245.0443927579906,1.3853,28.031300127999998,0.0,0.0,6.0,0.0,0.8022,-0.26,0.74,-6.106153846153846,44.5,4.353,1.118,2.193,1.0,0.0,0.0
https://doi.org/10.1016/j.jes.2024.03.012,3C1W-Cu2O,Cu2O,CuN3,78.04,cubic,0.0,680.0,680.0,680.0,680.0,680.0,680.0,13.83,86.17,0.0,glassy-carbon electrode,KHCO3,0.5,8.4,-1.0,C2H5OH,5.91,1.0,H-cell,1000.0,0.0,1.0,20.0,0.314432,0.3675525969478614,0.314432,0.314432,4.17791244,12.764484711878117,0.0,0.0,-5.02663022,76.5869082712687,0.512699999999999,1.44159893,15.315274547374413,2.7675000000000002e-05,0.297025965625,-9.2612360378125,245.0443927579906,1.3853,46.041864812,1.0,1.0,9.0,1.0,-0.0014000000000000123,-0.04,1.96,1.9600000000000033,44.5,4.353,1.118,2.193,1.0,0.0,0.0
https://doi.org/10.1016/j.jes.2024.03.012,3C1W-Cu2O,Cu2O,CuN3,78.04,cubic,0.0,680.0,680.0,680.0,680.0,680.0,680.0,13.83,86.17,0.0,glassy-carbon electrode,KHCO3,0.5,8.4,-1.0,CH3COOH,0.96,1.0,H-cell,1000.0,0.0,1.0,20.0,0.314432,0.3675525969478614,0.314432,0.314432,4.17791244,12.764484711878117,0.0,0.0,-5.02663022,76.5869082712687,0.512699999999999,1.44159893,15.315274547374413,2.7675000000000002e-05,0.297025965625,-9.2612360378125,245.0443927579906,1.3853,60.021129368000004,2.0,1.0,8.0,0.5,0.09089999999999993,-0.53,0.8748582995951415,1.1560092559629747,44.5,4.353,1.118,2.193,1.0,0.0,0.0
https://doi.org/10.1016/j.jes.2024.03.012,3C1W-Cu2O,Cu2O,CuN3,78.04,cubic,0.0,680.0,680.0,680.0,680.0,680.0,680.0,13.83,86.17,0.0,glassy-carbon electrode,KHCO3,0.5,8.4,-1.0,C3H7OH,4.12,1.0,H-cell,1000.0,0.0,1.0,20.0,0.314432,0.3675525969478614,0.314432,0.314432,4.17791244,12.764484711878117,0.0,0.0,-5.02663022,76.5869082712687,0.512699999999999,1.44159893,15.315274547374413,2.7675000000000002e-05,0.297025965625,-9.2612360378125,245.0443927579906,1.3853,60.057514876,1.0,1.0,12.0,1.0,0.38710000000000006,-0.04,1.297837837837838,1128.9599999999998,44.5,4.353,1.118,2.193,1.0,0.0,0.0
https://doi.org/10.1016/j.jes.2024.03.012,3C1W-Cu2O,Cu2O,CuN3,78.04,cubic,0.0,680.0,680.0,680.0,680.0,680.0,680.0,13.83,86.17,0.0,glassy-carbon electrode,KHCO3,0.5,8.4,-1.0,CO,4.12,1.0,H-cell,1000.0,0.0,1.0,20.0,0.314432,0.3675525969478614,0.314432,0.314432,4.17791244,12.764484711878117,0.0,0.0,-5.02663022,76.5869082712687,0.512699999999999,1.44159893,15.315274547374413,2.7675000000000002e-05,0.297025965625,-9.2612360378125,245.0443927579906,1.3853,27.99491462,1.0,0.0,2.0,0.0,-0.03751,-0.26,0.74,-6.106153846153846,44.5,4.353,1.118,2.193,1.0,0.0,0.0
https://doi.org/10.1016/j.jes.2024.03.012,3C1W-Cu2O,Cu2O,CuN3,78.04,cubic,0.0,680.0,680.0,680.0,680.0,680.0,680.0,13.83,86.17,0.0,glassy-carbon electrode,KHCO3,0.5,8.4,-1.0,CH4,4.12,1.0,H-cell,1000.0,0.0,1.0,20.0,0.314432,0.3675525969478614,0.314432,0.314432,4.17791244,12.764484711878117,0.0,0.0,-5.02663022,76.5869082712687,0.512699999999999,1.44159893,15.315274547374413,2.7675000000000002e-05,0.297025965625,-9.2612360378125,245.0443927579906,1.3853,16.031300127999998,0.0,0.0,5.0,1.0,0.6361,0.0,0.0,0.0,44.5,4.353,1.118,2.193,1.0,0.0,0.0
https://doi.org/10.1016/j.jes.2024.03.012,3C1W-Cu2O,Cu2O,CuN3,78.04,cubic,0.0,680.0,680.0,680.0,680.0,680.0,680.0,13.83,86.17,0.0,glassy-carbon electrode,KHCO3,0.5,8.4,-1.0,HCOOH,22.68,1.0,H-cell,1000.0,0.0,1.0,20.0,0.314432,0.3675525969478614,0.314432,0.314432,4.17791244,12.764484711878117,0.0,0.0,-5.02663022,76.5869082712687,0.512699999999999,1.44159893,15.315274547374413,2.7675000000000002e-05,0.297025965625,-9.2612360378125,245.0443927579906,1.3853,46.005479304,2.0,1.0,5.0,0.0,-0.29919999999999997,-0.53,1.4699999999999982,1.4700000000000009,44.5,4.353,1.118,2.193,1.0,0.0,0.0
https://doi.org/10.1016/j.jes.2024.03.012,3C1W-Cu2O,Cu2O,CuN3,78.04,cubic,0.0,680.0,680.0,680.0,680.0,680.0,680.0,13.83,86.17,0.0,glassy-carbon electrode,KHCO3,0.5,8.4,-1.0,H2,16.49,1.0,H-cell,1000.0,0.0,1.0,20.0,0.314432,0.3675525969478614,0.314432,0.314432,4.17791244,12.764484711878117,0.0,0.0,-5.02663022,76.5869082712687,0.512699999999999,1.44159893,15.315274547374413,2.7675000000000002e-05,0.297025965625,-9.2612360378125,245.0443927579906,1.3853,2.015650064,0.0,0.0,2.0,0.0,0.246,0.0,0.0,0.0,44.5,4.353,1.118,2.193,1.0,0.0,0.0
https://doi.org/10.1016/j.matre.2023.100195,o-Cu2O/Ag,Cu2O,Ag,83.33,octahedron,0.0,475.0,590.0,875.0,475.0,590.0,875.0,0.0,95.0,5.0,glassy-carbon electrode,KHCO3,0.5,7.2,-0.9,CO,15.0,1.0,H-cell,765.31,0.0,0.2,25.0,0.06845966666666665,0.6366197723675814,0.035723958333333326,0.22330729166666666,4.17791244,12.764484711878117,0.0,0.0,-5.02663022,76.5869082712687,0.512699999999999,3.94067991,17.28523120082949,9e-07,0.0021267149999990003,-21.35375043,17.28523120082949,0.0,27.99491462,1.0,0.0,2.0,0.0,-0.03751,-0.26,0.74,-6.106153846153846,44.5,4.353,1.118,2.193,1.0,0.0,0.0
https://doi.org/10.1016/j.matre.2023.100195,o-Cu2O/Ag,Cu2O,Ag,83.33,octahedron,0.0,475.0,590.0,875.0,475.0,590.0,875.0,0.0,95.0,5.0,glassy-carbon electrode,KHCO3,0.5,7.2,-0.9,H2,90.24,1.0,H-cell,765.31,0.0,0.2,25.0,0.06845966666666665,0.6366197723675814,0.035723958333333326,0.22330729166666666,4.17791244,12.764484711878117,0.0,0.0,-5.02663022,76.5869082712687,0.512699999999999,3.94067991,17.28523120082949,9e-07,0.0021267149999990003,-21.35375043,17.28523120082949,0.0,2.015650064,0.0,0.0,2.0,0.0,0.246,0.0,0.0,0.0,44.5,4.353,1.118,2.193,1.0,0.0,0.0
