Repository: vovamirosh/-CO2RR-Beyond-Green-AI

File: Datasets/raw_dataset.csv (part 11 of 43)
,Number,Autor,Publication,Title,Journal,IF,DOI,"Stability, hour",Key Product,Article name,Formula,Compound_1,Compound_2,"Cat./Support ratio, % (at)",Morphology (TEM/SEM),"Pore size, nm",width min (nm),width aver (nm),width max (nm),length min (nm),length aver (nm),length max (nm),"Cu, % (at.)","Cu+, % (at.)","Cu(2+), % (at.)",Base,electrolyte,"conc, M",pH,RHE vs V,Product,"FE, %","Time, h",Type of reactor,"Loading, μg/cm2","Add_carbon, %","Surface area of electrode, cm2","Flow rate CO2, ml/min","Volume, cm3"
666,19,,2023,Optimizing Cu+-Cu0 synergy by operando tracking of Cu2O nanocatalysts during the electrochemical CO2 reduction reaction,Nano Energy,19.069,https://doi.org/10.1016/j.nanoen.2023.108920,2.0,C2H4, O-Cu2O,Cu1O0.5,Cu2O,,100.0,octahedron,,367.06,632.71,1035.29,524.71,859.53,1176.47,6.15,93.85,0.0,carbon paper electrode,KCl,1.0,6.9,-1.10,H2,36.21,1.25,H-cell,1000.0,0.0,1.0,20.0,
667,19,,2023,Optimizing Cu+-Cu0 synergy by operando tracking of Cu2O nanocatalysts during the electrochemical CO2 reduction reaction,Nano Energy,19.069,https://doi.org/10.1016/j.nanoen.2023.108920,2.0,C2H4, O-Cu2O,Cu1O0.5,Cu2O,,100.0,octahedron,,367.06,632.71,1035.29,524.71,859.53,1176.47,6.15,93.85,0.0,carbon paper electrode,KCl,1.0,6.9,-1.10,CO,3.99,1.25,H-cell,1000.0,0.0,1.0,20.0,
668,19,,2023,Optimizing Cu+-Cu0 synergy by operando tracking of Cu2O nanocatalysts during the electrochemical CO2 reduction reaction,Nano Energy,19.069,https://doi.org/10.1016/j.nanoen.2023.108920,2.0,C2H4, O-Cu2O,Cu1O0.5,Cu2O,,100.0,octahedron,,367.06,632.71,1035.29,524.71,859.53,1176.47,6.15,93.85,0.0,carbon paper electrode,KCl,1.0,6.9,-1.10,CH4,1.66,1.25,H-cell,1000.0,0.0,1.0,20.0,
669,19,,2023,Optimizing Cu+-Cu0 synergy by operando tracking of Cu2O nanocatalysts during the electrochemical CO2 reduction reaction,Nano Energy,19.069,https://doi.org/10.1016/j.nanoen.2023.108920,2.0,C2H4, O-Cu2O,Cu1O0.5,Cu2O,,100.0,octahedron,,367.06,632.71,1035.29,524.71,859.53,1176.47,6.15,93.85,0.0,carbon paper electrode,KCl,1.0,6.9,-1.10,C2H4,41.53,1.25,H-cell,1000.0,0.0,1.0,20.0,
670,19,,2023,Optimizing Cu+-Cu0 synergy by operando tracking of Cu2O nanocatalysts during the electrochemical CO2 reduction reaction,Nano Energy,19.069,https://doi.org/10.1016/j.nanoen.2023.108920,2.0,C2H4, O-Cu2O,Cu1O0.5,Cu2O,,100.0,octahedron,,367.06,632.71,1035.29,524.71,859.53,1176.47,6.93,93.07,0.0,carbon paper electrode,KCl,1.0,6.9,-1.10,H2,38.54,1.5,H-cell,1000.0,0.0,1.0,20.0,
671,19,,2023,Optimizing Cu+-Cu0 synergy by operando tracking of Cu2O nanocatalysts during the electrochemical CO2 reduction reaction,Nano Energy,19.069,https://doi.org/10.1016/j.nanoen.2023.108920,2.0,C2H4, O-Cu2O,Cu1O0.5,Cu2O,,100.0,octahedron,,367.06,632.71,1035.29,524.71,859.53,1176.47,6.93,93.07,0.0,carbon paper electrode,KCl,1.0,6.9,-1.10,CO,2.33,1.5,H-cell,1000.0,0.0,1.0,20.0,
672,19,,2023,Optimizing Cu+-Cu0 synergy by operando tracking of Cu2O nanocatalysts during the electrochemical CO2 reduction reaction,Nano Energy,19.069,https://doi.org/10.1016/j.nanoen.2023.108920,2.0,C2H4, O-Cu2O,Cu1O0.5,Cu2O,,100.0,octahedron,,367.06,632.71,1035.29,524.71,859.53,1176.47,6.93,93.07,0.0,carbon paper electrode,KCl,1.0,6.9,-1.10,CH4,2.33,1.5,H-cell,1000.0,0.0,1.0,20.0,
673,19,,2023,Optimizing Cu+-Cu0 synergy by operando tracking of Cu2O nanocatalysts during the electrochemical CO2 reduction reaction,Nano Energy,19.069,https://doi.org/10.1016/j.nanoen.2023.108920,2.0,C2H4, O-Cu2O,Cu1O0.5,Cu2O,,100.0,octahedron,,367.06,632.71,1035.29,524.71,859.53,1176.47,6.93,93.07,0.0,carbon paper electrode,KCl,1.0,6.9,-1.10,C2H4,41.2,1.5,H-cell,1000.0,0.0,1.0,20.0,
674,19,,2023,Optimizing Cu+-Cu0 synergy by operando tracking of Cu2O nanocatalysts during the electrochemical CO2 reduction reaction,Nano Energy,19.069,https://doi.org/10.1016/j.nanoen.2023.108920,2.0,C2H4, O-Cu2O,Cu1O0.5,Cu2O,,100.0,octahedron,,367.06,632.71,1035.29,524.71,859.53,1176.47,7.97,92.03,0.0,carbon paper electrode,KCl,1.0,6.9,-1.10,H2,37.87,1.75,H-cell,1000.0,0.0,1.0,20.0,
675,19,,2023,Optimizing Cu+-Cu0 synergy by operando tracking of Cu2O nanocatalysts during the electrochemical CO2 reduction reaction,Nano Energy,19.069,https://doi.org/10.1016/j.nanoen.2023.108920,2.0,C2H4, O-Cu2O,Cu1O0.5,Cu2O,,100.0,octahedron,,367.06,632.71,1035.29,524.71,859.53,1176.47,7.97,92.03,0.0,carbon paper electrode,KCl,1.0,6.9,-1.10,CO,2.99,1.75,H-cell,1000.0,0.0,1.0,20.0,
676,19,,2023,Optimizing Cu+-Cu0 synergy by operando tracking of Cu2O nanocatalysts during the electrochemical CO2 reduction reaction,Nano Energy,19.069,https://doi.org/10.1016/j.nanoen.2023.108920,2.0,C2H4, O-Cu2O,Cu1O0.5,Cu2O,,100.0,octahedron,,367.06,632.71,1035.29,524.71,859.53,1176.47,7.97,92.03,0.0,carbon paper electrode,KCl,1.0,6.9,-1.10,CH4,1.66,1.75,H-cell,1000.0,0.0,1.0,20.0,
677,19,,2023,Optimizing Cu+-Cu0 synergy by operando tracking of Cu2O nanocatalysts during the electrochemical CO2 reduction reaction,Nano Energy,19.069,https://doi.org/10.1016/j.nanoen.2023.108920,2.0,C2H4, O-Cu2O,Cu1O0.5,Cu2O,,100.0,octahedron,,367.06,632.71,1035.29,524.71,859.53,1176.47,7.97,92.03,0.0,carbon paper electrode,KCl,1.0,6.9,-1.10,C2H4,36.88,1.75,H-cell,1000.0,0.0,1.0,20.0,
678,19,,2023,Optimizing Cu+-Cu0 synergy by operando tracking of Cu2O nanocatalysts during the electrochemical CO2 reduction reaction,Nano Energy,19.069,https://doi.org/10.1016/j.nanoen.2023.108920,2.0,C2H4, O-Cu2O,Cu1O0.5,Cu2O,,100.0,octahedron,,367.06,632.71,1035.29,524.71,859.53,1176.47,14.94,85.06,0.0,carbon paper electrode,KCl,1.0,6.9,-1.10,H2,39.87,2.0,H-cell,1000.0,0.0,1.0,20.0,
679,19,,2023,Optimizing Cu+-Cu0 synergy by operando tracking of Cu2O nanocatalysts during the electrochemical CO2 reduction reaction,Nano Energy,19.069,https://doi.org/10.1016/j.nanoen.2023.108920,2.0,C2H4, O-Cu2O,Cu1O0.5,Cu2O,,100.0,octahedron,,367.06,632.71,1035.29,524.71,859.53,1176.47,14.94,85.06,0.0,carbon paper electrode,KCl,1.0,6.9,-1.10,CO,3.65,2.0,H-cell,1000.0,0.0,1.0,20.0,
680,19,,2023,Optimizing Cu+-Cu0 synergy by operando tracking of Cu2O nanocatalysts during the electrochemical CO2 reduction reaction,Nano Energy,19.069,https://doi.org/10.1016/j.nanoen.2023.108920,2.0,C2H4, O-Cu2O,Cu1O0.5,Cu2O,,100.0,octahedron,,367.06,632.71,1035.29,524.71,859.53,1176.47,14.94,85.06,0.0,carbon paper electrode,KCl,1.0,6.9,-1.10,CH4,1.33,2.0,H-cell,1000.0,0.0,1.0,20.0,
681,19,,2023,Optimizing Cu+-Cu0 synergy by operando tracking of Cu2O nanocatalysts during the electrochemical CO2 reduction reaction,Nano Energy,19.069,https://doi.org/10.1016/j.nanoen.2023.108920,2.0,C2H4, O-Cu2O,Cu1O0.5,Cu2O,,100.0,octahedron,,367.06,632.71,1035.29,524.71,859.53,1176.47,14.94,85.06,0.0,carbon paper electrode,KCl,1.0,6.9,-1.10,C2H4,37.87,2.0,H-cell,1000.0,0.0,1.0,20.0,
682,19,,2023,Optimizing Cu+-Cu0 synergy by operando tracking of Cu2O nanocatalysts during the electrochemical CO2 reduction reaction,Nano Energy,19.069,https://doi.org/10.1016/j.nanoen.2023.108920,2.0,C2H4, O-Cu2O,Cu1O0.5,Cu2O,,100.0,octahedron,,367.06,632.71,1035.29,524.71,859.53,1176.47,0.0,100.0,0.0,carbon paper electrode,KCl,1.0,6.9,-1.20,H2,56.04,1.0,H-cell,1000.0,0.0,1.0,20.0,
683,19,,2023,Optimizing Cu+-Cu0 synergy by operando tracking of Cu2O nanocatalysts during the electrochemical CO2 reduction reaction,Nano Energy,19.069,https://doi.org/10.1016/j.nanoen.2023.108920,2.0,C2H4, O-Cu2O,Cu1O0.5,Cu2O,,100.0,octahedron,,367.06,632.71,1035.29,524.71,859.53,1176.47,0.0,100.0,0.0,carbon paper electrode,KCl,1.0,6.9,-1.20,CO,1.68,1.0,H-cell,1000.0,0.0,1.0,20.0,
684,19,,2023,Optimizing Cu+-Cu0 synergy by operando tracking of Cu2O nanocatalysts during the electrochemical CO2 reduction reaction,Nano Energy,19.069,https://doi.org/10.1016/j.nanoen.2023.108920,2.0,C2H4, O-Cu2O,Cu1O0.5,Cu2O,,100.0,octahedron,,367.06,632.71,1035.29,524.71,859.53,1176.47,0.0,100.0,0.0,carbon paper electrode,KCl,1.0,6.9,-1.20,CH4,1.68,1.0,H-cell,1000.0,0.0,1.0,20.0,
685,19,,2023,Optimizing Cu+-Cu0 synergy by operando tracking of Cu2O nanocatalysts during the electrochemical CO2 reduction reaction,Nano Energy,19.069,https://doi.org/10.1016/j.nanoen.2023.108920,2.0,C2H4, O-Cu2O,Cu1O0.5,Cu2O,,100.0,octahedron,,367.06,632.71,1035.29,524.71,859.53,1176.47,0.0,100.0,0.0,carbon paper electrode,KCl,1.0,6.9,-1.20,C2H4,28.52,1.0,H-cell,1000.0,0.0,1.0,20.0,
686,19,,2023,Optimizing Cu+-Cu0 synergy by operando tracking of Cu2O nanocatalysts during the electrochemical CO2 reduction reaction,Nano Energy,19.069,https://doi.org/10.1016/j.nanoen.2023.108920,2.0,C2H4, C-Cu2O,Cu1O0.5,Cu2O,,100.0,cubic,,253.33,324.38,483.81,253.33,324.38,483.81,0.0,100.0,0.0,carbon paper electrode,KCl,1.0,6.9,-0.90,H2,65.44,1.0,H-cell,1000.0,0.0,1.0,20.0,
687,19,,2023,Optimizing Cu+-Cu0 synergy by operando tracking of Cu2O nanocatalysts during the electrochemical CO2 reduction reaction,Nano Energy,19.069,https://doi.org/10.1016/j.nanoen.2023.108920,2.0,C2H4, C-Cu2O,Cu1O0.5,Cu2O,,100.0,cubic,,253.33,324.38,483.81,253.33,324.38,483.81,0.0,100.0,0.0,carbon paper electrode,KCl,1.0,6.9,-0.90,CO,9.06,1.0,H-cell,1000.0,0.0,1.0,20.0,
688,19,,2023,Optimizing Cu+-Cu0 synergy by operando tracking of Cu2O nanocatalysts during the electrochemical CO2 reduction reaction,Nano Energy,19.069,https://doi.org/10.1016/j.nanoen.2023.108920,2.0,C2H4, C-Cu2O,Cu1O0.5,Cu2O,,100.0,cubic,,253.33,324.38,483.81,253.33,324.38,483.81,0.0,100.0,0.0,carbon paper electrode,KCl,1.0,6.9,-0.90,C2H4,19.8,1.0,H-cell,1000.0,0.0,1.0,20.0,
689,19,,2023,Optimizing Cu+-Cu0 synergy by operando tracking of Cu2O nanocatalysts during the electrochemical CO2 reduction reaction,Nano Energy,19.069,https://doi.org/10.1016/j.nanoen.2023.108920,2.0,C2H4, C-Cu2O,Cu1O0.5,Cu2O,,100.0,cubic,,253.33,324.38,483.81,253.33,324.38,483.81,0.0,100.0,0.0,carbon paper electrode,KCl,1.0,6.9,-1.00,H2,73.49,1.0,H-cell,1000.0,0.0,1.0,20.0,
690,19,,2023,Optimizing Cu+-Cu0 synergy by operando tracking of Cu2O nanocatalysts during the electrochemical CO2 reduction reaction,Nano Energy,19.069,https://doi.org/10.1016/j.nanoen.2023.108920,2.0,C2H4, C-Cu2O,Cu1O0.5,Cu2O,,100.0,cubic,,253.33,324.38,483.81,253.33,324.38,483.81,0.0,100.0,0.0,carbon paper electrode,KCl,1.0,6.9,-1.00,CO,4.7,1.0,H-cell,1000.0,0.0,1.0,20.0,
691,19,,2023,Optimizing Cu+-Cu0 synergy by operando tracking of Cu2O nanocatalysts during the electrochemical CO2 reduction reaction,Nano Energy,19.069,https://doi.org/10.1016/j.nanoen.2023.108920,2.0,C2H4, C-Cu2O,Cu1O0.5,Cu2O,,100.0,cubic,,253.33,324.38,483.81,253.33,324.38,483.81,0.0,100.0,0.0,carbon paper electrode,KCl,1.0,6.9,-1.00,C2H4,21.14,1.0,H-cell,1000.0,0.0,1.0,20.0,
692,19,,2023,Optimizing Cu+-Cu0 synergy by operando tracking of Cu2O nanocatalysts during the electrochemical CO2 reduction reaction,Nano Energy,19.069,https://doi.org/10.1016/j.nanoen.2023.108920,2.0,C2H4, C-Cu2O,Cu1O0.5,Cu2O,,100.0,cubic,,253.33,324.38,483.81,253.33,324.38,483.81,0.0,100.0,0.0,carbon paper electrode,KCl,1.0,6.9,-1.10,H2,61.07,1.0,H-cell,1000.0,0.0,1.0,20.0,
693,19,,2023,Optimizing Cu+-Cu0 synergy by operando tracking of Cu2O nanocatalysts during the electrochemical CO2 reduction reaction,Nano Energy,19.069,https://doi.org/10.1016/j.nanoen.2023.108920,2.0,C2H4, C-Cu2O,Cu1O0.5,Cu2O,,100.0,cubic,,253.33,324.38,483.81,253.33,324.38,483.81,0.0,100.0,0.0,carbon paper electrode,KCl,1.0,6.9,-1.10,CO,2.35,1.0,H-cell,1000.0,0.0,1.0,20.0,
694,19,,2023,Optimizing Cu+-Cu0 synergy by operando tracking of Cu2O nanocatalysts during the electrochemical CO2 reduction reaction,Nano Energy,19.069,https://doi.org/10.1016/j.nanoen.2023.108920,2.0,C2H4, C-Cu2O,Cu1O0.5,Cu2O,,100.0,cubic,,253.33,324.38,483.81,253.33,324.38,483.81,0.0,100.0,0.0,carbon paper electrode,KCl,1.0,6.9,-1.10,C2H4,32.89,1.0,H-cell,1000.0,0.0,1.0,20.0,
695,19,,2023,Optimizing Cu+-Cu0 synergy by operando tracking of Cu2O nanocatalysts during the electrochemical CO2 reduction reaction,Nano Energy,19.069,https://doi.org/10.1016/j.nanoen.2023.108920,2.0,C2H4, C-Cu2O,Cu1O0.5,Cu2O,,100.0,cubic,,253.33,324.38,483.81,253.33,324.38,483.81,2.45,97.55,0.0,carbon paper electrode,KCl,1.0,6.9,-1.10,H2,41.07,0.25,H-cell,1000.0,0.0,1.0,20.0,
696,19,,2023,Optimizing Cu+-Cu0 synergy by operando tracking of Cu2O nanocatalysts during the electrochemical CO2 reduction reaction,Nano Energy,19.069,https://doi.org/10.1016/j.nanoen.2023.108920,2.0,C2H4, C-Cu2O,Cu1O0.5,Cu2O,,100.0,cubic,,253.33,324.38,483.81,253.33,324.38,483.81,2.45,97.55,0.0,carbon paper electrode,KCl,1.0,6.9,-1.10,CO,4.39,0.25,H-cell,1000.0,0.0,1.0,20.0,
697,19,,2023,Optimizing Cu+-Cu0 synergy by operando tracking of Cu2O nanocatalysts during the electrochemical CO2 reduction reaction,Nano Energy,19.069,https://doi.org/10.1016/j.nanoen.2023.108920,2.0,C2H4, C-Cu2O,Cu1O0.5,Cu2O,,100.0,cubic,,253.33,324.38,483.81,253.33,324.38,483.81,2.45,97.55,0.0,carbon paper electrode,KCl,1.0,6.9,-1.10,CH4,2.19,0.25,H-cell,1000.0,0.0,1.0,20.0,
698,19,,2023,Optimizing Cu+-Cu0 synergy by operando tracking of Cu2O nanocatalysts during the electrochemical CO2 reduction reaction,Nano Energy,19.069,https://doi.org/10.1016/j.nanoen.2023.108920,2.0,C2H4, C-Cu2O,Cu1O0.5,Cu2O,,100.0,cubic,,253.33,324.38,483.81,253.33,324.38,483.81,2.45,97.55,0.0,carbon paper electrode,KCl,1.0,6.9,-1.10,C2H4,33.62,0.25,H-cell,1000.0,0.0,1.0,20.0,
699,19,,2023,Optimizing Cu+-Cu0 synergy by operando tracking of Cu2O nanocatalysts during the electrochemical CO2 reduction reaction,Nano Energy,19.069,https://doi.org/10.1016/j.nanoen.2023.108920,2.0,C2H4, C-Cu2O,Cu1O0.5,Cu2O,,100.0,cubic,,253.33,324.38,483.81,253.33,324.38,483.81,7.99,92.01,0.0,carbon paper electrode,KCl,1.0,6.9,-1.10,H2,50.57,0.5,H-cell,1000.0,0.0,1.0,20.0,
700,19,,2023,Optimizing Cu+-Cu0 synergy by operando tracking of Cu2O nanocatalysts during the electrochemical CO2 reduction reaction,Nano Energy,19.069,https://doi.org/10.1016/j.nanoen.2023.108920,2.0,C2H4, C-Cu2O,Cu1O0.5,Cu2O,,100.0,cubic,,253.33,324.38,483.81,253.33,324.38,483.81,7.99,92.01,0.0,carbon paper electrode,KCl,1.0,6.9,-1.10,CO,4.75,0.5,H-cell,1000.0,0.0,1.0,20.0,
701,19,,2023,Optimizing Cu+-Cu0 synergy by operando tracking of Cu2O nanocatalysts during the electrochemical CO2 reduction reaction,Nano Energy,19.069,https://doi.org/10.1016/j.nanoen.2023.108920,2.0,C2H4, C-Cu2O,Cu1O0.5,Cu2O,,100.0,cubic,,253.33,324.38,483.81,253.33,324.38,483.81,7.99,92.01,0.0,carbon paper electrode,KCl,1.0,6.9,-1.10,CH4,2.56,0.5,H-cell,1000.0,0.0,1.0,20.0,
702,19,,2023,Optimizing Cu+-Cu0 synergy by operando tracking of Cu2O nanocatalysts during the electrochemical CO2 reduction reaction,Nano Energy,19.069,https://doi.org/10.1016/j.nanoen.2023.108920,2.0,C2H4, C-Cu2O,Cu1O0.5,Cu2O,,100.0,cubic,,253.33,324.38,483.81,253.33,324.38,483.81,7.99,92.01,0.0,carbon paper electrode,KCl,1.0,6.9,-1.10,C2H4,30.7,0.5,H-cell,1000.0,0.0,1.0,20.0,
703,19,,2023,Optimizing Cu+-Cu0 synergy by operando tracking of Cu2O nanocatalysts during the electrochemical CO2 reduction reaction,Nano Energy,19.069,https://doi.org/10.1016/j.nanoen.2023.108920,2.0,C2H4, C-Cu2O,Cu1O0.5,Cu2O,,100.0,cubic,,253.33,324.38,483.81,253.33,324.38,483.81,17.92,82.08,0.0,carbon paper electrode,KCl,1.0,6.9,-1.10,H2,53.13,0.75,H-cell,1000.0,0.0,1.0,20.0,
704,19,,2023,Optimizing Cu+-Cu0 synergy by operando tracking of Cu2O nanocatalysts during the electrochemical CO2 reduction reaction,Nano Energy,19.069,https://doi.org/10.1016/j.nanoen.2023.108920,2.0,C2H4, C-Cu2O,Cu1O0.5,Cu2O,,100.0,cubic,,253.33,324.38,483.81,253.33,324.38,483.81,17.92,82.08,0.0,carbon paper electrode,KCl,1.0,6.9,-1.10,CO,4.39,0.75,H-cell,1000.0,0.0,1.0,20.0,
705,19,,2023,Optimizing Cu+-Cu0 synergy by operando tracking of Cu2O nanocatalysts during the electrochemical CO2 reduction reaction,Nano Energy,19.069,https://doi.org/10.1016/j.nanoen.2023.108920,2.0,C2H4, C-Cu2O,Cu1O0.5,Cu2O,,100.0,cubic,,253.33,324.38,483.81,253.33,324.38,483.81,17.92,82.08,0.0,carbon paper electrode,KCl,1.0,6.9,-1.10,CH4,1.83,0.75,H-cell,1000.0,0.0,1.0,20.0,
706,19,,2023,Optimizing Cu+-Cu0 synergy by operando tracking of Cu2O nanocatalysts during the electrochemical CO2 reduction reaction,Nano Energy,19.069,https://doi.org/10.1016/j.nanoen.2023.108920,2.0,C2H4, C-Cu2O,Cu1O0.5,Cu2O,,100.0,cubic,,253.33,324.38,483.81,253.33,324.38,483.81,17.92,82.08,0.0,carbon paper electrode,KCl,1.0,6.9,-1.10,C2H4,31.06,0.75,H-cell,1000.0,0.0,1.0,20.0,
707,19,,2023,Optimizing Cu+-Cu0 synergy by operando tracking of Cu2O nanocatalysts during the electrochemical CO2 reduction reaction,Nano Energy,19.069,https://doi.org/10.1016/j.nanoen.2023.108920,2.0,C2H4, C-Cu2O,Cu1O0.5,Cu2O,,100.0,cubic,,253.33,324.38,483.81,253.33,324.38,483.81,31.03,68.97,0.0,carbon paper electrode,KCl,1.0,6.9,-1.10,H2,55.69,1.0,H-cell,1000.0,0.0,1.0,20.0,
708,19,,2023,Optimizing Cu+-Cu0 synergy by operando tracking of Cu2O nanocatalysts during the electrochemical CO2 reduction reaction,Nano Energy,19.069,https://doi.org/10.1016/j.nanoen.2023.108920,2.0,C2H4, C-Cu2O,Cu1O0.5,Cu2O,,100.0,cubic,,253.33,324.38,483.81,253.33,324.38,483.81,31.03,68.97,0.0,carbon paper electrode,KCl,1.0,6.9,-1.10,CO,3.29,1.0,H-cell,1000.0,0.0,1.0,20.0,
709,19,,2023,Optimizing Cu+-Cu0 synergy by operando tracking of Cu2O nanocatalysts during the electrochemical CO2 reduction reaction,Nano Energy,19.069,https://doi.org/10.1016/j.nanoen.2023.108920,2.0,C2H4, C-Cu2O,Cu1O0.5,Cu2O,,100.0,cubic,,253.33,324.38,483.81,253.33,324.38,483.81,31.03,68.97,0.0,carbon paper electrode,KCl,1.0,6.9,-1.10,CH4,2.92,1.0,H-cell,1000.0,0.0,1.0,20.0,
710,19,,2023,Optimizing Cu+-Cu0 synergy by operando tracking of Cu2O nanocatalysts during the electrochemical CO2 reduction reaction,Nano Energy,19.069,https://doi.org/10.1016/j.nanoen.2023.108920,2.0,C2H4, C-Cu2O,Cu1O0.5,Cu2O,,100.0,cubic,,253.33,324.38,483.81,253.33,324.38,483.81,31.03,68.97,0.0,carbon paper electrode,KCl,1.0,6.9,-1.10,C2H4,26.31,1.0,H-cell,1000.0,0.0,1.0,20.0,
711,19,,2023,Optimizing Cu+-Cu0 synergy by operando tracking of Cu2O nanocatalysts during the electrochemical CO2 reduction reaction,Nano Energy,19.069,https://doi.org/10.1016/j.nanoen.2023.108920,2.0,C2H4, C-Cu2O,Cu1O0.5,Cu2O,,100.0,cubic,,253.33,324.38,483.81,253.33,324.38,483.81,44.51,55.49,0.0,carbon paper electrode,KCl,1.0,6.9,-1.10,H2,60.07,1.25,H-cell,1000.0,0.0,1.0,20.0,
712,19,,2023,Optimizing Cu+-Cu0 synergy by operando tracking of Cu2O nanocatalysts during the electrochemical CO2 reduction reaction,Nano Energy,19.069,https://doi.org/10.1016/j.nanoen.2023.108920,2.0,C2H4, C-Cu2O,Cu1O0.5,Cu2O,,100.0,cubic,,253.33,324.38,483.81,253.33,324.38,483.81,44.51,55.49,0.0,carbon paper electrode,KCl,1.0,6.9,-1.10,CO,5.12,1.25,H-cell,1000.0,0.0,1.0,20.0,
713,19,,2023,Optimizing Cu+-Cu0 synergy by operando tracking of Cu2O nanocatalysts during the electrochemical CO2 reduction reaction,Nano Energy,19.069,https://doi.org/10.1016/j.nanoen.2023.108920,2.0,C2H4, C-Cu2O,Cu1O0.5,Cu2O,,100.0,cubic,,253.33,324.38,483.81,253.33,324.38,483.81,44.51,55.49,0.0,carbon paper electrode,KCl,1.0,6.9,-1.10,CH4,1.83,1.25,H-cell,1000.0,0.0,1.0,20.0,
714,19,,2023,Optimizing Cu+-Cu0 synergy by operando tracking of Cu2O nanocatalysts during the electrochemical CO2 reduction reaction,Nano Energy,19.069,https://doi.org/10.1016/j.nanoen.2023.108920,2.0,C2H4, C-Cu2O,Cu1O0.5,Cu2O,,100.0,cubic,,253.33,324.38,483.81,253.33,324.38,483.81,44.51,55.49,0.0,carbon paper electrode,KCl,1.0,6.9,-1.10,C2H4,23.75,1.25,H-cell,1000.0,0.0,1.0,20.0,
715,19,,2023,Optimizing Cu+-Cu0 synergy by operando tracking of Cu2O nanocatalysts during the electrochemical CO2 reduction reaction,Nano Energy,19.069,https://doi.org/10.1016/j.nanoen.2023.108920,2.0,C2H4, C-Cu2O,Cu1O0.5,Cu2O,,100.0,cubic,,253.33,324.38,483.81,253.33,324.38,483.81,55.58,44.42,0.0,carbon paper electrode,KCl,1.0,6.9,-1.10,H2,61.9,1.5,H-cell,1000.0,0.0,1.0,20.0,
716,19,,2023,Optimizing Cu+-Cu0 synergy by operando tracking of Cu2O nanocatalysts during the electrochemical CO2 reduction reaction,Nano Energy,19.069,https://doi.org/10.1016/j.nanoen.2023.108920,2.0,C2H4, C-Cu2O,Cu1O0.5,Cu2O,,100.0,cubic,,253.33,324.38,483.81,253.33,324.38,483.81,55.58,44.42,0.0,carbon paper electrode,KCl,1.0,6.9,-1.10,CO,4.39,1.5,H-cell,1000.0,0.0,1.0,20.0,
717,19,,2023,Optimizing Cu+-Cu0 synergy by operando tracking of Cu2O nanocatalysts during the electrochemical CO2 reduction reaction,Nano Energy,19.069,https://doi.org/10.1016/j.nanoen.2023.108920,2.0,C2H4, C-Cu2O,Cu1O0.5,Cu2O,,100.0,cubic,,253.33,324.38,483.81,253.33,324.38,483.81,55.58,44.42,0.0,carbon paper electrode,KCl,1.0,6.9,-1.10,CH4,2.56,1.5,H-cell,1000.0,0.0,1.0,20.0,
718,19,,2023,Optimizing Cu+-Cu0 synergy by operando tracking of Cu2O nanocatalysts during the electrochemical CO2 reduction reaction,Nano Energy,19.069,https://doi.org/10.1016/j.nanoen.2023.108920,2.0,C2H4, C-Cu2O,Cu1O0.5,Cu2O,,100.0,cubic,,253.33,324.38,483.81,253.33,324.38,483.81,55.58,44.42,0.0,carbon paper electrode,KCl,1.0,6.9,-1.10,C2H4,23.02,1.5,H-cell,1000.0,0.0,1.0,20.0,
719,19,,2023,Optimizing Cu+-Cu0 synergy by operando tracking of Cu2O nanocatalysts during the electrochemical CO2 reduction reaction,Nano Energy,19.069,https://doi.org/10.1016/j.nanoen.2023.108920,2.0,C2H4, C-Cu2O,Cu1O0.5,Cu2O,,100.0,cubic,,253.33,324.38,483.81,253.33,324.38,483.81,63.8,36.2,0.0,carbon paper electrode,KCl,1.0,6.9,-1.10,H2,64.46,1.75,H-cell,1000.0,0.0,1.0,20.0,
720,19,,2023,Optimizing Cu+-Cu0 synergy by operando tracking of Cu2O nanocatalysts during the electrochemical CO2 reduction reaction,Nano Energy,19.069,https://doi.org/10.1016/j.nanoen.2023.108920,2.0,C2H4, C-Cu2O,Cu1O0.5,Cu2O,,100.0,cubic,,253.33,324.38,483.81,253.33,324.38,483.81,63.8,36.2,0.0,carbon paper electrode,KCl,1.0,6.9,-1.10,CO,5.12,1.75,H-cell,1000.0,0.0,1.0,20.0,
721,19,,2023,Optimizing Cu+-Cu0 synergy by operando tracking of Cu2O nanocatalysts during the electrochemical CO2 reduction reaction,Nano Energy,19.069,https://doi.org/10.1016/j.nanoen.2023.108920,2.0,C2H4, C-Cu2O,Cu1O0.5,Cu2O,,100.0,cubic,,253.33,324.38,483.81,253.33,324.38,483.81,63.8,36.2,0.0,carbon paper electrode,KCl,1.0,6.9,-1.10,CH4,1.46,1.75,H-cell,1000.0,0.0,1.0,20.0,
722,19,,2023,Optimizing Cu+-Cu0 synergy by operando tracking of Cu2O nanocatalysts during the electrochemical CO2 reduction reaction,Nano Energy,19.069,https://doi.org/10.1016/j.nanoen.2023.108920,2.0,C2H4, C-Cu2O,Cu1O0.5,Cu2O,,100.0,cubic,,253.33,324.38,483.81,253.33,324.38,483.81,63.8,36.2,0.0,carbon paper electrode,KCl,1.0,6.9,-1.10,C2H4,22.29,1.75,H-cell,1000.0,0.0,1.0,20.0,
723,19,,2023,Optimizing Cu+-Cu0 synergy by operando tracking of Cu2O nanocatalysts during the electrochemical CO2 reduction reaction,Nano Energy,19.069,https://doi.org/10.1016/j.nanoen.2023.108920,2.0,C2H4, C-Cu2O,Cu1O0.5,Cu2O,,100.0,cubic,,253.33,324.38,483.81,253.33,324.38,483.81,82.73,17.27,0.0,carbon paper electrode,KCl,1.0,6.9,-1.10,H2,64.82,2.0,H-cell,1000.0,0.0,1.0,20.0,
724,19,,2023,Optimizing Cu+-Cu0 synergy by operando tracking of Cu2O nanocatalysts during the electrochemical CO2 reduction reaction,Nano Energy,19.069,https://doi.org/10.1016/j.nanoen.2023.108920,2.0,C2H4, C-Cu2O,Cu1O0.5,Cu2O,,100.0,cubic,,253.33,324.38,483.81,253.33,324.38,483.81,82.73,17.27,0.0,carbon paper electrode,KCl,1.0,6.9,-1.10,CO,4.39,2.0,H-cell,1000.0,0.0,1.0,20.0,
725,19,,2023,Optimizing Cu+-Cu0 synergy by operando tracking of Cu2O nanocatalysts during the electrochemical CO2 reduction reaction,Nano Energy,19.069,https://doi.org/10.1016/j.nanoen.2023.108920,2.0,C2H4, C-Cu2O,Cu1O0.5,Cu2O,,100.0,cubic,,253.33,324.38,483.81,253.33,324.38,483.81,82.73,17.27,0.0,carbon paper electrode,KCl,1.0,6.9,-1.10,CH4,1.83,2.0,H-cell,1000.0,0.0,1.0,20.0,
726,19,,2023,Optimizing Cu+-Cu0 synergy by operando tracking of Cu2O nanocatalysts during the electrochemical CO2 reduction reaction,Nano Energy,19.069,https://doi.org/10.1016/j.nanoen.2023.108920,2.0,C2H4, C-Cu2O,Cu1O0.5,Cu2O,,100.0,cubic,,253.33,324.38,483.81,253.33,324.38,483.81,82.73,17.27,0.0,carbon paper electrode,KCl,1.0,6.9,-1.10,C2H4,20.47,2.0,H-cell,1000.0,0.0,1.0,20.0,
727,19,,2023,Optimizing Cu+-Cu0 synergy by operando tracking of Cu2O nanocatalysts during the electrochemical CO2 reduction reaction,Nano Energy,19.069,https://doi.org/10.1016/j.nanoen.2023.108920,2.0,C2H4, C-Cu2O,Cu1O0.5,Cu2O,,100.0,cubic,,253.33,324.38,483.81,253.33,324.38,483.81,0.0,100.0,0.0,carbon paper electrode,KCl,1.0,6.9,-1.20,H2,63.09,1.0,H-cell,1000.0,0.0,1.0,20.0,
728,19,,2023,Optimizing Cu+-Cu0 synergy by operando tracking of Cu2O nanocatalysts during the electrochemical CO2 reduction reaction,Nano Energy,19.069,https://doi.org/10.1016/j.nanoen.2023.108920,2.0,C2H4, C-Cu2O,Cu1O0.5,Cu2O,,100.0,cubic,,253.33,324.38,483.81,253.33,324.38,483.81,0.0,100.0,0.0,carbon paper electrode,KCl,1.0,6.9,-1.20,CO,5.03,1.0,H-cell,1000.0,0.0,1.0,20.0,
729,19,,2023,Optimizing Cu+-Cu0 synergy by operando tracking of Cu2O nanocatalysts during the electrochemical CO2 reduction reaction,Nano Energy,19.069,https://doi.org/10.1016/j.nanoen.2023.108920,2.0,C2H4, C-Cu2O,Cu1O0.5,Cu2O,,100.0,cubic,,253.33,324.38,483.81,253.33,324.38,483.81,0.0,100.0,0.0,carbon paper electrode,KCl,1.0,6.9,-1.20,C2H4,25.5,1.0,H-cell,1000.0,0.0,1.0,20.0,
730,40,,2024,Spherical and porous Cu2O nanocages with Cu2O/Cu(OH)2 Surface: Synthesis and their promising selectivity for catalysing CO2 electroreduction to C2H4,Applied Surface Science,,https://doi.org/10.1016/j.apsusc.2024.159978,2.0,C2H4,SPNC,Cu8.08O5.54H2,Cu2O,Cu(OH)2,77.97,porrous spherical,3.6,75.0,144.0,220.0,75.0,144.0,220.0,0.0,87.62,12.38,carbon paper electrode,KHCO3,0.5,8.4,-1.60,CO,10.42,2.0,H-cell,139.5,0.0,1.0,20.0,
731,40,,2024,Spherical and porous Cu2O nanocages with Cu2O/Cu(OH)2 Surface: Synthesis and their promising selectivity for catalysing CO2 electroreduction to C2H4,Applied Surface Science,,https://doi.org/10.1016/j.apsusc.2024.159978,2.0,C2H4,SPNC,Cu8.08O5.54H2,Cu2O,Cu(OH)2,77.97,porrous spherical,3.6,75.0,144.0,220.0,75.0,144.0,220.0,0.0,87.62,12.38,carbon paper electrode,KHCO3,0.5,8.4,-1.60,CH4,18.18,2.0,H-cell,139.5,0.0,1.0,20.0,
732,40,,2024,Spherical and porous Cu2O nanocages with Cu2O/Cu(OH)2 Surface: Synthesis and their promising selectivity for catalysing CO2 electroreduction to C2H4,Applied Surface Science,,https://doi.org/10.1016/j.apsusc.2024.159978,2.0,C2H4,SPNC,Cu8.08O5.54H2,Cu2O,Cu(OH)2,77.97,porrous spherical,3.6,75.0,144.0,220.0,75.0,144.0,220.0,0.0,87.62,12.38,carbon paper electrode,KHCO3,0.5,8.4,-1.60,C2H4,28.22,2.0,H-cell,139.5,0.0,1.0,20.0,
733,40,,2024,Spherical and porous Cu2O nanocages with Cu2O/Cu(OH)2 Surface: Synthesis and their promising selectivity for catalysing CO2 electroreduction to C2H4,Applied Surface Science,,https://doi.org/10.1016/j.apsusc.2024.159978,2.0,C2H4,SPNC,Cu8.08O5.54H2,Cu2O,Cu(OH)2,77.97,porrous spherical,3.6,75.0,144.0,220.0,75.0,144.0,220.0,0.0,87.62,12.38,carbon paper electrode,KHCO3,0.5,8.4,-1.50,CO,6.63,2.0,H-cell,139.5,0.0,1.0,20.0,
734,40,,2024,Spherical and porous Cu2O nanocages with Cu2O/Cu(OH)2 Surface: Synthesis and their promising selectivity for catalysing CO2 electroreduction to C2H4,Applied Surface Science,,https://doi.org/10.1016/j.apsusc.2024.159978,2.0,C2H4,SPNC,Cu8.08O5.54H2,Cu2O,Cu(OH)2,77.97,porrous spherical,3.6,75.0,144.0,220.0,75.0,144.0,220.0,0.0,87.62,12.38,carbon paper electrode,KHCO3,0.5,8.4,-1.50,CH4,13.26,2.0,H-cell,139.5,0.0,1.0,20.0,
735,40,,2024,Spherical and porous Cu2O nanocages with Cu2O/Cu(OH)2 Surface: Synthesis and their promising selectivity for catalysing CO2 electroreduction to C2H4,Applied Surface Science,,https://doi.org/10.1016/j.apsusc.2024.159978,2.0,C2H4,SPNC,Cu8.08O5.54H2,Cu2O,Cu(OH)2,77.97,porrous spherical,3.6,75.0,144.0,220.0,75.0,144.0,220.0,0.0,87.62,12.38,carbon paper electrode,KHCO3,0.5,8.4,-1.50,C2H4,24.24,2.0,H-cell,139.5,0.0,1.0,20.0,
736,40,,2024,Spherical and porous Cu2O nanocages with Cu2O/Cu(OH)2 Surface: Synthesis and their promising selectivity for catalysing CO2 electroreduction to C2H4,Applied Surface Science,,https://doi.org/10.1016/j.apsusc.2024.159978,2.0,C2H4,SPNC,Cu8.08O5.54H2,Cu2O,Cu(OH)2,77.97,porrous spherical,3.6,75.0,144.0,220.0,75.0,144.0,220.0,0.0,87.62,12.38,carbon paper electrode,KHCO3,0.5,8.4,-1.40,CO,8.52,2.0,H-cell,139.5,0.0,1.0,20.0,
737,40,,2024,Spherical and porous Cu2O nanocages with Cu2O/Cu(OH)2 Surface: Synthesis and their promising selectivity for catalysing CO2 electroreduction to C2H4,Applied Surface Science,,https://doi.org/10.1016/j.apsusc.2024.159978,2.0,C2H4,SPNC,Cu8.08O5.54H2,Cu2O,Cu(OH)2,77.97,porrous spherical,3.6,75.0,144.0,220.0,75.0,144.0,220.0,0.0,87.62,12.38,carbon paper electrode,KHCO3,0.5,8.4,-1.40,CH4,8.52,2.0,H-cell,139.5,0.0,1.0,20.0,
738,40,,2024,Spherical and porous Cu2O nanocages with Cu2O/Cu(OH)2 Surface: Synthesis and their promising selectivity for catalysing CO2 electroreduction to C2H4,Applied Surface Science,,https://doi.org/10.1016/j.apsusc.2024.159978,2.0,C2H4,SPNC,Cu8.08O5.54H2,Cu2O,Cu(OH)2,77.97,porrous spherical,3.6,75.0,144.0,220.0,75.0,144.0,220.0,0.0,87.62,12.38,carbon paper electrode,KHCO3,0.5,8.4,-1.40,C2H4,20.27,2.0,H-cell,139.5,0.0,1.0,20.0,
739,40,,2024,Spherical and porous Cu2O nanocages with Cu2O/Cu(OH)2 Surface: Synthesis and their promising selectivity for catalysing CO2 electroreduction to C2H4,Applied Surface Science,,https://doi.org/10.1016/j.apsusc.2024.159978,2.0,C2H4,SPNC,Cu8.08O5.54H2,Cu2O,Cu(OH)2,77.97,porrous spherical,3.6,75.0,144.0,220.0,75.0,144.0,220.0,0.0,87.62,12.38,carbon paper electrode,KHCO3,0.5,8.4,-1.30,CH4,7.95,2.0,H-cell,139.5,0.0,1.0,20.0,
740,40,,2024,Spherical and porous Cu2O nanocages with Cu2O/Cu(OH)2 Surface: Synthesis and their promising selectivity for catalysing CO2 electroreduction to C2H4,Applied Surface Science,,https://doi.org/10.1016/j.apsusc.2024.159978,2.0,C2H4,SPNC,Cu8.08O5.54H2,Cu2O,Cu(OH)2,77.97,porrous spherical,3.6,75.0,144.0,220.0,75.0,144.0,220.0,0.0,87.62,12.38,carbon paper electrode,KHCO3,0.5,8.4,-1.30,CO,27.08,2.0,H-cell,139.5,0.0,1.0,20.0,
741,40,,2024,Spherical and porous Cu2O nanocages with Cu2O/Cu(OH)2 Surface: Synthesis and their promising selectivity for catalysing CO2 electroreduction to C2H4,Applied Surface Science,,https://doi.org/10.1016/j.apsusc.2024.159978,2.0,C2H4,SPNC,Cu8.08O5.54H2,Cu2O,Cu(OH)2,77.97,porrous spherical,3.6,75.0,144.0,220.0,75.0,144.0,220.0,0.0,87.62,12.38,carbon paper electrode,KHCO3,0.5,8.4,-1.30,C2H4,38.83,2.0,H-cell,139.5,0.0,1.0,20.0,
742,40,,2024,Spherical and porous Cu2O nanocages with Cu2O/Cu(OH)2 Surface: Synthesis and their promising selectivity for catalysing CO2 electroreduction to C2H4,Applied Surface Science,,https://doi.org/10.1016/j.apsusc.2024.159978,2.0,C2H4,SPNC,Cu8.08O5.54H2,Cu2O,Cu(OH)2,77.97,porrous spherical,3.6,75.0,144.0,220.0,75.0,144.0,220.0,0.0,87.62,12.38,carbon paper electrode,KHCO3,0.5,8.4,-1.25,CH4,4.36,2.0,H-cell,139.5,0.0,1.0,20.0,
743,40,,2024,Spherical and porous Cu2O nanocages with Cu2O/Cu(OH)2 Surface: Synthesis and their promising selectivity for catalysing CO2 electroreduction to C2H4,Applied Surface Science,,https://doi.org/10.1016/j.apsusc.2024.159978,2.0,C2H4,SPNC,Cu8.08O5.54H2,Cu2O,Cu(OH)2,77.97,porrous spherical,3.6,75.0,144.0,220.0,75.0,144.0,220.0,0.0,87.62,12.38,carbon paper electrode,KHCO3,0.5,8.4,-1.25,CO,25.0,2.0,H-cell,139.5,0.0,1.0,20.0,
744,40,,2024,Spherical and porous Cu2O nanocages with Cu2O/Cu(OH)2 Surface: Synthesis and their promising selectivity for catalysing CO2 electroreduction to C2H4,Applied Surface Science,,https://doi.org/10.1016/j.apsusc.2024.159978,2.0,C2H4,SPNC,Cu8.08O5.54H2,Cu2O,Cu(OH)2,77.97,porrous spherical,3.6,75.0,144.0,220.0,75.0,144.0,220.0,0.0,87.62,12.38,carbon paper electrode,KHCO3,0.5,8.4,-1.25,C2H4,41.1,2.0,H-cell,139.5,0.0,1.0,20.0,
745,40,,2024,Spherical and porous Cu2O nanocages with Cu2O/Cu(OH)2 Surface: Synthesis and their promising selectivity for catalysing CO2 electroreduction to C2H4,Applied Surface Science,,https://doi.org/10.1016/j.apsusc.2024.159978,2.0,C2H4,SPNC,Cu8.08O5.54H2,Cu2O,Cu(OH)2,77.97,porrous spherical,3.6,75.0,144.0,220.0,75.0,144.0,220.0,0.0,87.62,12.38,carbon paper electrode,KHCO3,0.5,8.4,-1.20,HCOOH,1.52,2.0,H-cell,139.5,0.0,1.0,20.0,
746,40,,2024,Spherical and porous Cu2O nanocages with Cu2O/Cu(OH)2 Surface: Synthesis and their promising selectivity for catalysing CO2 electroreduction to C2H4,Applied Surface Science,,https://doi.org/10.1016/j.apsusc.2024.159978,2.0,C2H4,SPNC,Cu8.08O5.54H2,Cu2O,Cu(OH)2,77.97,porrous spherical,3.6,75.0,144.0,220.0,75.0,144.0,220.0,0.0,87.62,12.38,carbon paper electrode,KHCO3,0.5,8.4,-1.20,CH4,3.6,2.0,H-cell,139.5,0.0,1.0,20.0,
747,40,,2024,Spherical and porous Cu2O nanocages with Cu2O/Cu(OH)2 Surface: Synthesis and their promising selectivity for catalysing CO2 electroreduction to C2H4,Applied Surface Science,,https://doi.org/10.1016/j.apsusc.2024.159978,2.0,C2H4,SPNC,Cu8.08O5.54H2,Cu2O,Cu(OH)2,77.97,porrous spherical,3.6,75.0,144.0,220.0,75.0,144.0,220.0,0.0,87.62,12.38,carbon paper electrode,KHCO3,0.5,8.4,-1.20,CO,23.11,2.0,H-cell,139.5,0.0,1.0,20.0,
748,40,,2024,Spherical and porous Cu2O nanocages with Cu2O/Cu(OH)2 Surface: Synthesis and their promising selectivity for catalysing CO2 electroreduction to C2H4,Applied Surface Science,,https://doi.org/10.1016/j.apsusc.2024.159978,2.0,C2H4,SPNC,Cu8.08O5.54H2,Cu2O,Cu(OH)2,77.97,porrous spherical,3.6,75.0,144.0,220.0,75.0,144.0,220.0,0.0,87.62,12.38,carbon paper electrode,KHCO3,0.5,8.4,-1.20,C2H4,41.86,2.0,H-cell,139.5,0.0,1.0,20.0,
749,40,,2024,Spherical and porous Cu2O nanocages with Cu2O/Cu(OH)2 Surface: Synthesis and their promising selectivity for catalysing CO2 electroreduction to C2H4,Applied Surface Science,,https://doi.org/10.1016/j.apsusc.2024.159978,2.0,C2H4,SPNC,Cu8.08O5.54H2,Cu2O,Cu(OH)2,77.97,porrous spherical,3.6,75.0,144.0,220.0,75.0,144.0,220.0,0.0,87.62,12.38,carbon paper electrode,KHCO3,0.5,8.4,-1.15,HCOOH,2.08,2.0,H-cell,139.5,0.0,1.0,20.0,
750,40,,2024,Spherical and porous Cu2O nanocages with Cu2O/Cu(OH)2 Surface: Synthesis and their promising selectivity for catalysing CO2 electroreduction to C2H4,Applied Surface Science,,https://doi.org/10.1016/j.apsusc.2024.159978,2.0,C2H4,SPNC,Cu8.08O5.54H2,Cu2O,Cu(OH)2,77.97,porrous spherical,3.6,75.0,144.0,220.0,75.0,144.0,220.0,0.0,87.62,12.38,carbon paper electrode,KHCO3,0.5,8.4,-1.15,CH4,9.09,2.0,H-cell,139.5,0.0,1.0,20.0,
751,40,,2024,Spherical and porous Cu2O nanocages with Cu2O/Cu(OH)2 Surface: Synthesis and their promising selectivity for catalysing CO2 electroreduction to C2H4,Applied Surface Science,,https://doi.org/10.1016/j.apsusc.2024.159978,2.0,C2H4,SPNC,Cu8.08O5.54H2,Cu2O,Cu(OH)2,77.97,porrous spherical,3.6,75.0,144.0,220.0,75.0,144.0,220.0,0.0,87.62,12.38,carbon paper electrode,KHCO3,0.5,8.4,-1.15,CO,28.03,2.0,H-cell,139.5,0.0,1.0,20.0,
752,40,,2024,Spherical and porous Cu2O nanocages with Cu2O/Cu(OH)2 Surface: Synthesis and their promising selectivity for catalysing CO2 electroreduction to C2H4,Applied Surface Science,,https://doi.org/10.1016/j.apsusc.2024.159978,2.0,C2H4,SPNC,Cu8.08O5.54H2,Cu2O,Cu(OH)2,77.97,porrous spherical,3.6,75.0,144.0,220.0,75.0,144.0,220.0,0.0,87.62,12.38,carbon paper electrode,KHCO3,0.5,8.4,-1.15,C2H4,55.49,2.0,H-cell,139.5,0.0,1.0,20.0,
753,40,,2024,Spherical and porous Cu2O nanocages with Cu2O/Cu(OH)2 Surface: Synthesis and their promising selectivity for catalysing CO2 electroreduction to C2H4,Applied Surface Science,,https://doi.org/10.1016/j.apsusc.2024.159978,2.0,C2H4,SPNC,Cu8.08O5.54H2,Cu2O,Cu(OH)2,77.97,porrous spherical,3.6,75.0,144.0,220.0,75.0,144.0,220.0,0.0,87.62,12.38,carbon paper electrode,KHCO3,0.5,8.4,-1.10,HCOOH,2.08,2.0,H-cell,139.5,0.0,1.0,20.0,
754,40,,2024,Spherical and porous Cu2O nanocages with Cu2O/Cu(OH)2 Surface: Synthesis and their promising selectivity for catalysing CO2 electroreduction to C2H4,Applied Surface Science,,https://doi.org/10.1016/j.apsusc.2024.159978,2.0,C2H4,SPNC,Cu8.08O5.54H2,Cu2O,Cu(OH)2,77.97,porrous spherical,3.6,75.0,144.0,220.0,75.0,144.0,220.0,0.0,87.62,12.38,carbon paper electrode,KHCO3,0.5,8.4,-1.10,CH4,3.41,2.0,H-cell,139.5,0.0,1.0,20.0,
755,40,,2024,Spherical and porous Cu2O nanocages with Cu2O/Cu(OH)2 Surface: Synthesis and their promising selectivity for catalysing CO2 electroreduction to C2H4,Applied Surface Science,,https://doi.org/10.1016/j.apsusc.2024.159978,2.0,C2H4,SPNC,Cu8.08O5.54H2,Cu2O,Cu(OH)2,77.97,porrous spherical,3.6,75.0,144.0,220.0,75.0,144.0,220.0,0.0,87.62,12.38,carbon paper electrode,KHCO3,0.5,8.4,-1.10,CO,27.65,2.0,H-cell,139.5,0.0,1.0,20.0,
756,40,,2024,Spherical and porous Cu2O nanocages with Cu2O/Cu(OH)2 Surface: Synthesis and their promising selectivity for catalysing CO2 electroreduction to C2H4,Applied Surface Science,,https://doi.org/10.1016/j.apsusc.2024.159978,2.0,C2H4,SPNC,Cu8.08O5.54H2,Cu2O,Cu(OH)2,77.97,porrous spherical,3.6,75.0,144.0,220.0,75.0,144.0,220.0,0.0,87.62,12.38,carbon paper electrode,KHCO3,0.5,8.4,-1.10,C2H4,38.64,2.0,H-cell,139.5,0.0,1.0,20.0,
757,40,,2024,Spherical and porous Cu2O nanocages with Cu2O/Cu(OH)2 Surface: Synthesis and their promising selectivity for catalysing CO2 electroreduction to C2H4,Applied Surface Science,,https://doi.org/10.1016/j.apsusc.2024.159978,2.0,C2H4,SPNC,Cu8.08O5.54H2,Cu2O,Cu(OH)2,77.97,porrous spherical,3.6,75.0,144.0,220.0,75.0,144.0,220.0,0.0,87.62,12.38,carbon paper electrode,KHCO3,0.5,8.4,-1.05,CH4,3.98,2.0,H-cell,139.5,0.0,1.0,20.0,
758,40,,2024,Spherical and porous Cu2O nanocages with Cu2O/Cu(OH)2 Surface: Synthesis and their promising selectivity for catalysing CO2 electroreduction to C2H4,Applied Surface Science,,https://doi.org/10.1016/j.apsusc.2024.159978,2.0,C2H4,SPNC,Cu8.08O5.54H2,Cu2O,Cu(OH)2,77.97,porrous spherical,3.6,75.0,144.0,220.0,75.0,144.0,220.0,0.0,87.62,12.38,carbon paper electrode,KHCO3,0.5,8.4,-1.05,HCOOH,3.98,2.0,H-cell,139.5,0.0,1.0,20.0,
759,40,,2024,Spherical and porous Cu2O nanocages with Cu2O/Cu(OH)2 Surface: Synthesis and their promising selectivity for catalysing CO2 electroreduction to C2H4,Applied Surface Science,,https://doi.org/10.1016/j.apsusc.2024.159978,2.0,C2H4,SPNC,Cu8.08O5.54H2,Cu2O,Cu(OH)2,77.97,porrous spherical,3.6,75.0,144.0,220.0,75.0,144.0,220.0,0.0,87.62,12.38,carbon paper electrode,KHCO3,0.5,8.4,-1.05,C2H4,26.33,2.0,H-cell,139.5,0.0,1.0,20.0,
760,40,,2024,Spherical and porous Cu2O nanocages with Cu2O/Cu(OH)2 Surface: Synthesis and their promising selectivity for catalysing CO2 electroreduction to C2H4,Applied Surface Science,,https://doi.org/10.1016/j.apsusc.2024.159978,2.0,C2H4,SPNC,Cu8.08O5.54H2,Cu2O,Cu(OH)2,77.97,porrous spherical,3.6,75.0,144.0,220.0,75.0,144.0,220.0,0.0,87.62,12.38,carbon paper electrode,KHCO3,0.5,8.4,-1.05,CO,33.9,2.0,H-cell,139.5,0.0,1.0,20.0,
761,40,,2024,Spherical and porous Cu2O nanocages with Cu2O/Cu(OH)2 Surface: Synthesis and their promising selectivity for catalysing CO2 electroreduction to C2H4,Applied Surface Science,,https://doi.org/10.1016/j.apsusc.2024.159978,2.0,C2H4,SPNC,Cu8.08O5.54H2,Cu2O,Cu(OH)2,77.97,porrous spherical,3.6,75.0,144.0,220.0,75.0,144.0,220.0,0.0,87.62,12.38,carbon paper electrode,KHCO3,0.5,8.4,-1.00,CH4,2.46,2.0,H-cell,139.5,0.0,1.0,20.0,
762,40,,2024,Spherical and porous Cu2O nanocages with Cu2O/Cu(OH)2 Surface: Synthesis and their promising selectivity for catalysing CO2 electroreduction to C2H4,Applied Surface Science,,https://doi.org/10.1016/j.apsusc.2024.159978,2.0,C2H4,SPNC,Cu8.08O5.54H2,Cu2O,Cu(OH)2,77.97,porrous spherical,3.6,75.0,144.0,220.0,75.0,144.0,220.0,0.0,87.62,12.38,carbon paper electrode,KHCO3,0.5,8.4,-1.00,HCOOH,2.46,2.0,H-cell,139.5,0.0,1.0,20.0,
763,40,,2024,Spherical and porous Cu2O nanocages with Cu2O/Cu(OH)2 Surface: Synthesis and their promising selectivity for catalysing CO2 electroreduction to C2H4,Applied Surface Science,,https://doi.org/10.1016/j.apsusc.2024.159978,2.0,C2H4,SPNC,Cu8.08O5.54H2,Cu2O,Cu(OH)2,77.97,porrous spherical,3.6,75.0,144.0,220.0,75.0,144.0,220.0,0.0,87.62,12.38,carbon paper electrode,KHCO3,0.5,8.4,-1.00,C2H4,22.73,2.0,H-cell,139.5,0.0,1.0,20.0,
764,40,,2024,Spherical and porous Cu2O nanocages with Cu2O/Cu(OH)2 Surface: Synthesis and their promising selectivity for catalysing CO2 electroreduction to C2H4,Applied Surface Science,,https://doi.org/10.1016/j.apsusc.2024.159978,2.0,C2H4,SPNC,Cu8.08O5.54H2,Cu2O,Cu(OH)2,77.97,porrous spherical,3.6,75.0,144.0,220.0,75.0,144.0,220.0,0.0,87.62,12.38,carbon paper electrode,KHCO3,0.5,8.4,-1.00,CO,33.71,2.0,H-cell,139.5,0.0,1.0,20.0,
