Repository: vovamirosh/-CO2RR-Beyond-Green-AI

File: Datasets/prepr.csv (part 12 of 50)
DOI,Article name,Compound_1,Compound_2,"Cat./Support ratio, % (at)",Morphology (TEM/SEM),"Pore size, nm",width min (nm),width aver (nm),width max (nm),length min (nm),length aver (nm),length max (nm),"Cu, % (at.)","Cu+, % (at.)","Cu(2+), % (at.)",Base,electrolyte,"conc, M",pH,RHE vs V,Product,"FE, %","Time, h",Type of reactor,"Loading, μg/cm2","Add_carbon, %","Surface area of electrode, cm2","Flow rate CO2, ml/min","Av_volume, mkm^3",Ratio_sphere_volume,"Min_volume, mkm^3","Max_volume, mkm^3",1_efermi,1_density_atomic,1_total_magnetization_normalized_formula_units,1_energy_above_hull,1_energy_per_atom,1_volume,1_band_gap,2_efermi,2_density_atomic,2_total_magnetization_normalized_formula_units,2_energy_above_hull,2_energy_per_atom,2_volume,2_band_gap,Product_exactmw,Product_lipinskiHBA,Product_lipinskiHBD,Product_NumAtoms,Product_FractionCSP3,Product_CrippenClogP,Product_hallKierAlpha,Product_kappa2,Product_kappa3,anion_molar_conductance,anion_mobility,anion_diffusion_coefficient,anion_hydr_R_of_ion,Type of reactor_H-cell,Base_carbon paper electrode,Base_gasdiffusion electrode
https://doi.org/10.1016/j.matre.2023.100195,o-Cu2O/Ag,Cu2O,Ag,83.33,octahedron,0.0,475.0,590.0,875.0,475.0,590.0,875.0,0.0,95.0,5.0,glassy-carbon electrode,KHCO3,0.5,7.2,-1.0,CO,8.94,1.0,H-cell,765.31,0.0,0.2,25.0,0.06845966666666665,0.6366197723675814,0.035723958333333326,0.22330729166666666,4.17791244,12.764484711878117,0.0,0.0,-5.02663022,76.5869082712687,0.512699999999999,3.94067991,17.28523120082949,9e-07,0.0021267149999990003,-21.35375043,17.28523120082949,0.0,27.99491462,1.0,0.0,2.0,0.0,-0.03751,-0.26,0.74,-6.106153846153846,44.5,4.353,1.118,2.193,1.0,0.0,0.0
https://doi.org/10.1016/j.matre.2023.100195,o-Cu2O/Ag,Cu2O,Ag,83.33,octahedron,0.0,475.0,590.0,875.0,475.0,590.0,875.0,0.0,95.0,5.0,glassy-carbon electrode,KHCO3,0.5,7.2,-1.0,C2H4,16.92,1.0,H-cell,765.31,0.0,0.2,25.0,0.06845966666666665,0.6366197723675814,0.035723958333333326,0.22330729166666666,4.17791244,12.764484711878117,0.0,0.0,-5.02663022,76.5869082712687,0.512699999999999,3.94067991,17.28523120082949,9e-07,0.0021267149999990003,-21.35375043,17.28523120082949,0.0,28.031300127999998,0.0,0.0,6.0,0.0,0.8022,-0.26,0.74,-6.106153846153846,44.5,4.353,1.118,2.193,1.0,0.0,0.0
https://doi.org/10.1016/j.matre.2023.100195,o-Cu2O/Ag,Cu2O,Ag,83.33,octahedron,0.0,475.0,590.0,875.0,475.0,590.0,875.0,0.0,95.0,5.0,glassy-carbon electrode,KHCO3,0.5,7.2,-1.0,H2,82.27,1.0,H-cell,765.31,0.0,0.2,25.0,0.06845966666666665,0.6366197723675814,0.035723958333333326,0.22330729166666666,4.17791244,12.764484711878117,0.0,0.0,-5.02663022,76.5869082712687,0.512699999999999,3.94067991,17.28523120082949,9e-07,0.0021267149999990003,-21.35375043,17.28523120082949,0.0,2.015650064,0.0,0.0,2.0,0.0,0.246,0.0,0.0,0.0,44.5,4.353,1.118,2.193,1.0,0.0,0.0
https://doi.org/10.1016/j.matre.2023.100195,o-Cu2O/Ag,Cu2O,Ag,83.33,octahedron,0.0,475.0,590.0,875.0,475.0,590.0,875.0,0.0,95.0,5.0,glassy-carbon electrode,KHCO3,0.5,7.2,-1.1,CH4,2.71,1.0,H-cell,765.31,0.0,0.2,25.0,0.06845966666666665,0.6366197723675814,0.035723958333333326,0.22330729166666666,4.17791244,12.764484711878117,0.0,0.0,-5.02663022,76.5869082712687,0.512699999999999,3.94067991,17.28523120082949,9e-07,0.0021267149999990003,-21.35375043,17.28523120082949,0.0,16.031300127999998,0.0,0.0,5.0,1.0,0.6361,0.0,0.0,0.0,44.5,4.353,1.118,2.193,1.0,0.0,0.0
https://doi.org/10.1016/j.matre.2023.100195,o-Cu2O/Ag,Cu2O,Ag,83.33,octahedron,0.0,475.0,590.0,875.0,475.0,590.0,875.0,0.0,95.0,5.0,glassy-carbon electrode,KHCO3,0.5,7.2,-1.1,CO,4.92,1.0,H-cell,765.31,0.0,0.2,25.0,0.06845966666666665,0.6366197723675814,0.035723958333333326,0.22330729166666666,4.17791244,12.764484711878117,0.0,0.0,-5.02663022,76.5869082712687,0.512699999999999,3.94067991,17.28523120082949,9e-07,0.0021267149999990003,-21.35375043,17.28523120082949,0.0,27.99491462,1.0,0.0,2.0,0.0,-0.03751,-0.26,0.74,-6.106153846153846,44.5,4.353,1.118,2.193,1.0,0.0,0.0
https://doi.org/10.1016/j.matre.2023.100195,o-Cu2O/Ag,Cu2O,Ag,83.33,octahedron,0.0,475.0,590.0,875.0,475.0,590.0,875.0,0.0,95.0,5.0,glassy-carbon electrode,KHCO3,0.5,7.2,-1.1,H2,39.13,1.0,H-cell,765.31,0.0,0.2,25.0,0.06845966666666665,0.6366197723675814,0.035723958333333326,0.22330729166666666,4.17791244,12.764484711878117,0.0,0.0,-5.02663022,76.5869082712687,0.512699999999999,3.94067991,17.28523120082949,9e-07,0.0021267149999990003,-21.35375043,17.28523120082949,0.0,2.015650064,0.0,0.0,2.0,0.0,0.246,0.0,0.0,0.0,44.5,4.353,1.118,2.193,1.0,0.0,0.0
https://doi.org/10.1016/j.matre.2023.100195,o-Cu2O/Ag,Cu2O,Ag,83.33,octahedron,0.0,475.0,590.0,875.0,475.0,590.0,875.0,0.0,95.0,5.0,glassy-carbon electrode,KHCO3,0.5,7.2,-1.1,C2H4,51.04,1.0,H-cell,765.31,0.0,0.2,25.0,0.06845966666666665,0.6366197723675814,0.035723958333333326,0.22330729166666666,4.17791244,12.764484711878117,0.0,0.0,-5.02663022,76.5869082712687,0.512699999999999,3.94067991,17.28523120082949,9e-07,0.0021267149999990003,-21.35375043,17.28523120082949,0.0,28.031300127999998,0.0,0.0,6.0,0.0,0.8022,-0.26,0.74,-6.106153846153846,44.5,4.353,1.118,2.193,1.0,0.0,0.0
https://doi.org/10.1016/j.matre.2023.100195,o-Cu2O/Ag,Cu2O,Ag,83.33,octahedron,0.0,475.0,590.0,875.0,475.0,590.0,875.0,0.0,95.0,5.0,glassy-carbon electrode,KHCO3,0.5,7.2,-1.2,CH4,3.05,1.0,H-cell,765.31,0.0,0.2,25.0,0.06845966666666665,0.6366197723675814,0.035723958333333326,0.22330729166666666,4.17791244,12.764484711878117,0.0,0.0,-5.02663022,76.5869082712687,0.512699999999999,3.94067991,17.28523120082949,9e-07,0.0021267149999990003,-21.35375043,17.28523120082949,0.0,16.031300127999998,0.0,0.0,5.0,1.0,0.6361,0.0,0.0,0.0,44.5,4.353,1.118,2.193,1.0,0.0,0.0
https://doi.org/10.1016/j.matre.2023.100195,o-Cu2O/Ag,Cu2O,Ag,83.33,octahedron,0.0,475.0,590.0,875.0,475.0,590.0,875.0,0.0,95.0,5.0,glassy-carbon electrode,KHCO3,0.5,7.2,-1.2,CO,4.18,1.0,H-cell,765.31,0.0,0.2,25.0,0.06845966666666665,0.6366197723675814,0.035723958333333326,0.22330729166666666,4.17791244,12.764484711878117,0.0,0.0,-5.02663022,76.5869082712687,0.512699999999999,3.94067991,17.28523120082949,9e-07,0.0021267149999990003,-21.35375043,17.28523120082949,0.0,27.99491462,1.0,0.0,2.0,0.0,-0.03751,-0.26,0.74,-6.106153846153846,44.5,4.353,1.118,2.193,1.0,0.0,0.0
https://doi.org/10.1016/j.matre.2023.100195,o-Cu2O/Ag,Cu2O,Ag,83.33,octahedron,0.0,475.0,590.0,875.0,475.0,590.0,875.0,0.0,95.0,5.0,glassy-carbon electrode,KHCO3,0.5,7.2,-1.2,H2,21.26,1.0,H-cell,765.31,0.0,0.2,25.0,0.06845966666666665,0.6366197723675814,0.035723958333333326,0.22330729166666666,4.17791244,12.764484711878117,0.0,0.0,-5.02663022,76.5869082712687,0.512699999999999,3.94067991,17.28523120082949,9e-07,0.0021267149999990003,-21.35375043,17.28523120082949,0.0,2.015650064,0.0,0.0,2.0,0.0,0.246,0.0,0.0,0.0,44.5,4.353,1.118,2.193,1.0,0.0,0.0
https://doi.org/10.1016/j.matre.2023.100195,o-Cu2O/Ag,Cu2O,Ag,83.33,octahedron,0.0,475.0,590.0,875.0,475.0,590.0,875.0,0.0,95.0,5.0,glassy-carbon electrode,KHCO3,0.5,7.2,-1.2,C2H4,66.88,1.0,H-cell,765.31,0.0,0.2,25.0,0.06845966666666665,0.6366197723675814,0.035723958333333326,0.22330729166666666,4.17791244,12.764484711878117,0.0,0.0,-5.02663022,76.5869082712687,0.512699999999999,3.94067991,17.28523120082949,9e-07,0.0021267149999990003,-21.35375043,17.28523120082949,0.0,28.031300127999998,0.0,0.0,6.0,0.0,0.8022,-0.26,0.74,-6.106153846153846,44.5,4.353,1.118,2.193,1.0,0.0,0.0
https://doi.org/10.1016/j.matre.2023.100195,o-Cu2O/Ag,Cu2O,Ag,83.33,octahedron,0.0,475.0,590.0,875.0,475.0,590.0,875.0,0.0,95.0,5.0,glassy-carbon electrode,KHCO3,0.5,7.2,-1.3,CO,2.24,1.0,H-cell,765.31,0.0,0.2,25.0,0.06845966666666665,0.6366197723675814,0.035723958333333326,0.22330729166666666,4.17791244,12.764484711878117,0.0,0.0,-5.02663022,76.5869082712687,0.512699999999999,3.94067991,17.28523120082949,9e-07,0.0021267149999990003,-21.35375043,17.28523120082949,0.0,27.99491462,1.0,0.0,2.0,0.0,-0.03751,-0.26,0.74,-6.106153846153846,44.5,4.353,1.118,2.193,1.0,0.0,0.0
https://doi.org/10.1016/j.matre.2023.100195,o-Cu2O/Ag,Cu2O,Ag,83.33,octahedron,0.0,475.0,590.0,875.0,475.0,590.0,875.0,0.0,95.0,5.0,glassy-carbon electrode,KHCO3,0.5,7.2,-1.3,CH4,4.34,1.0,H-cell,765.31,0.0,0.2,25.0,0.06845966666666665,0.6366197723675814,0.035723958333333326,0.22330729166666666,4.17791244,12.764484711878117,0.0,0.0,-5.02663022,76.5869082712687,0.512699999999999,3.94067991,17.28523120082949,9e-07,0.0021267149999990003,-21.35375043,17.28523120082949,0.0,16.031300127999998,0.0,0.0,5.0,1.0,0.6361,0.0,0.0,0.0,44.5,4.353,1.118,2.193,1.0,0.0,0.0
https://doi.org/10.1016/j.matre.2023.100195,o-Cu2O/Ag,Cu2O,Ag,83.33,octahedron,0.0,475.0,590.0,875.0,475.0,590.0,875.0,0.0,95.0,5.0,glassy-carbon electrode,KHCO3,0.5,7.2,-1.3,H2,43.08,1.0,H-cell,765.31,0.0,0.2,25.0,0.06845966666666665,0.6366197723675814,0.035723958333333326,0.22330729166666666,4.17791244,12.764484711878117,0.0,0.0,-5.02663022,76.5869082712687,0.512699999999999,3.94067991,17.28523120082949,9e-07,0.0021267149999990003,-21.35375043,17.28523120082949,0.0,2.015650064,0.0,0.0,2.0,0.0,0.246,0.0,0.0,0.0,44.5,4.353,1.118,2.193,1.0,0.0,0.0
https://doi.org/10.1016/j.matre.2023.100195,o-Cu2O/Ag,Cu2O,Ag,83.33,octahedron,0.0,475.0,590.0,875.0,475.0,590.0,875.0,0.0,95.0,5.0,glassy-carbon electrode,KHCO3,0.5,7.2,-1.3,C2H4,52.07,1.0,H-cell,765.31,0.0,0.2,25.0,0.06845966666666665,0.6366197723675814,0.035723958333333326,0.22330729166666666,4.17791244,12.764484711878117,0.0,0.0,-5.02663022,76.5869082712687,0.512699999999999,3.94067991,17.28523120082949,9e-07,0.0021267149999990003,-21.35375043,17.28523120082949,0.0,28.031300127999998,0.0,0.0,6.0,0.0,0.8022,-0.26,0.74,-6.106153846153846,44.5,4.353,1.118,2.193,1.0,0.0,0.0
https://doi.org/10.1016/j.matre.2023.100195,d-Cu2O/Ag,Cu2O,Ag,83.33,dodecahedron,0.0,275.0,350.0,475.0,275.0,350.0,475.0,0.0,95.0,5.0,glassy-carbon electrode,KHCO3,0.5,7.2,-0.9,CO,17.15,1.0,H-cell,765.31,0.0,0.2,25.0,0.014922532374018582,0.664721574094151,0.007238298319904787,0.037300892694385364,4.17791244,12.764484711878117,0.0,0.0,-5.02663022,76.5869082712687,0.512699999999999,3.94067991,17.28523120082949,9e-07,0.0021267149999990003,-21.35375043,17.28523120082949,0.0,27.99491462,1.0,0.0,2.0,0.0,-0.03751,-0.26,0.74,-6.106153846153846,44.5,4.353,1.118,2.193,1.0,0.0,0.0
https://doi.org/10.1016/j.matre.2023.100195,d-Cu2O/Ag,Cu2O,Ag,83.33,dodecahedron,0.0,275.0,350.0,475.0,275.0,350.0,475.0,0.0,95.0,5.0,glassy-carbon electrode,KHCO3,0.5,7.2,-0.9,H2,72.22,1.0,H-cell,765.31,0.0,0.2,25.0,0.014922532374018582,0.664721574094151,0.007238298319904787,0.037300892694385364,4.17791244,12.764484711878117,0.0,0.0,-5.02663022,76.5869082712687,0.512699999999999,3.94067991,17.28523120082949,9e-07,0.0021267149999990003,-21.35375043,17.28523120082949,0.0,2.015650064,0.0,0.0,2.0,0.0,0.246,0.0,0.0,0.0,44.5,4.353,1.118,2.193,1.0,0.0,0.0
https://doi.org/10.1016/j.matre.2023.100195,d-Cu2O/Ag,Cu2O,Ag,83.33,dodecahedron,0.0,275.0,350.0,475.0,275.0,350.0,475.0,0.0,95.0,5.0,glassy-carbon electrode,KHCO3,0.5,7.2,-1.0,CO,17.09,1.0,H-cell,765.31,0.0,0.2,25.0,0.014922532374018582,0.664721574094151,0.007238298319904787,0.037300892694385364,4.17791244,12.764484711878117,0.0,0.0,-5.02663022,76.5869082712687,0.512699999999999,3.94067991,17.28523120082949,9e-07,0.0021267149999990003,-21.35375043,17.28523120082949,0.0,27.99491462,1.0,0.0,2.0,0.0,-0.03751,-0.26,0.74,-6.106153846153846,44.5,4.353,1.118,2.193,1.0,0.0,0.0
https://doi.org/10.1016/j.matre.2023.100195,d-Cu2O/Ag,Cu2O,Ag,83.33,dodecahedron,0.0,275.0,350.0,475.0,275.0,350.0,475.0,0.0,95.0,5.0,glassy-carbon electrode,KHCO3,0.5,7.2,-1.0,C2H4,21.14,1.0,H-cell,765.31,0.0,0.2,25.0,0.014922532374018582,0.664721574094151,0.007238298319904787,0.037300892694385364,4.17791244,12.764484711878117,0.0,0.0,-5.02663022,76.5869082712687,0.512699999999999,3.94067991,17.28523120082949,9e-07,0.0021267149999990003,-21.35375043,17.28523120082949,0.0,28.031300127999998,0.0,0.0,6.0,0.0,0.8022,-0.26,0.74,-6.106153846153846,44.5,4.353,1.118,2.193,1.0,0.0,0.0
https://doi.org/10.1016/j.matre.2023.100195,d-Cu2O/Ag,Cu2O,Ag,83.33,dodecahedron,0.0,275.0,350.0,475.0,275.0,350.0,475.0,0.0,95.0,5.0,glassy-carbon electrode,KHCO3,0.5,7.2,-1.0,H2,55.24,1.0,H-cell,765.31,0.0,0.2,25.0,0.014922532374018582,0.664721574094151,0.007238298319904787,0.037300892694385364,4.17791244,12.764484711878117,0.0,0.0,-5.02663022,76.5869082712687,0.512699999999999,3.94067991,17.28523120082949,9e-07,0.0021267149999990003,-21.35375043,17.28523120082949,0.0,2.015650064,0.0,0.0,2.0,0.0,0.246,0.0,0.0,0.0,44.5,4.353,1.118,2.193,1.0,0.0,0.0
https://doi.org/10.1016/j.matre.2023.100195,d-Cu2O/Ag,Cu2O,Ag,83.33,dodecahedron,0.0,275.0,350.0,475.0,275.0,350.0,475.0,0.0,95.0,5.0,glassy-carbon electrode,KHCO3,0.5,7.2,-1.1,CO,7.98,1.0,H-cell,765.31,0.0,0.2,25.0,0.014922532374018582,0.664721574094151,0.007238298319904787,0.037300892694385364,4.17791244,12.764484711878117,0.0,0.0,-5.02663022,76.5869082712687,0.512699999999999,3.94067991,17.28523120082949,9e-07,0.0021267149999990003,-21.35375043,17.28523120082949,0.0,27.99491462,1.0,0.0,2.0,0.0,-0.03751,-0.26,0.74,-6.106153846153846,44.5,4.353,1.118,2.193,1.0,0.0,0.0
https://doi.org/10.1016/j.matre.2023.100195,d-Cu2O/Ag,Cu2O,Ag,83.33,dodecahedron,0.0,275.0,350.0,475.0,275.0,350.0,475.0,0.0,95.0,5.0,glassy-carbon electrode,KHCO3,0.5,7.2,-1.1,C2H4,40.13,1.0,H-cell,765.31,0.0,0.2,25.0,0.014922532374018582,0.664721574094151,0.007238298319904787,0.037300892694385364,4.17791244,12.764484711878117,0.0,0.0,-5.02663022,76.5869082712687,0.512699999999999,3.94067991,17.28523120082949,9e-07,0.0021267149999990003,-21.35375043,17.28523120082949,0.0,28.031300127999998,0.0,0.0,6.0,0.0,0.8022,-0.26,0.74,-6.106153846153846,44.5,4.353,1.118,2.193,1.0,0.0,0.0
https://doi.org/10.1016/j.matre.2023.100195,d-Cu2O/Ag,Cu2O,Ag,83.33,dodecahedron,0.0,275.0,350.0,475.0,275.0,350.0,475.0,0.0,95.0,5.0,glassy-carbon electrode,KHCO3,0.5,7.2,-1.1,H2,45.11,1.0,H-cell,765.31,0.0,0.2,25.0,0.014922532374018582,0.664721574094151,0.007238298319904787,0.037300892694385364,4.17791244,12.764484711878117,0.0,0.0,-5.02663022,76.5869082712687,0.512699999999999,3.94067991,17.28523120082949,9e-07,0.0021267149999990003,-21.35375043,17.28523120082949,0.0,2.015650064,0.0,0.0,2.0,0.0,0.246,0.0,0.0,0.0,44.5,4.353,1.118,2.193,1.0,0.0,0.0
https://doi.org/10.1016/j.matre.2023.100195,d-Cu2O/Ag,Cu2O,Ag,83.33,dodecahedron,0.0,275.0,350.0,475.0,275.0,350.0,475.0,0.0,95.0,5.0,glassy-carbon electrode,KHCO3,0.5,7.2,-1.2,CO,1.94,1.0,H-cell,765.31,0.0,0.2,25.0,0.014922532374018582,0.664721574094151,0.007238298319904787,0.037300892694385364,4.17791244,12.764484711878117,0.0,0.0,-5.02663022,76.5869082712687,0.512699999999999,3.94067991,17.28523120082949,9e-07,0.0021267149999990003,-21.35375043,17.28523120082949,0.0,27.99491462,1.0,0.0,2.0,0.0,-0.03751,-0.26,0.74,-6.106153846153846,44.5,4.353,1.118,2.193,1.0,0.0,0.0
https://doi.org/10.1016/j.matre.2023.100195,d-Cu2O/Ag,Cu2O,Ag,83.33,dodecahedron,0.0,275.0,350.0,475.0,275.0,350.0,475.0,0.0,95.0,5.0,glassy-carbon electrode,KHCO3,0.5,7.2,-1.2,CH4,3.94,1.0,H-cell,765.31,0.0,0.2,25.0,0.014922532374018582,0.664721574094151,0.007238298319904787,0.037300892694385364,4.17791244,12.764484711878117,0.0,0.0,-5.02663022,76.5869082712687,0.512699999999999,3.94067991,17.28523120082949,9e-07,0.0021267149999990003,-21.35375043,17.28523120082949,0.0,16.031300127999998,0.0,0.0,5.0,1.0,0.6361,0.0,0.0,0.0,44.5,4.353,1.118,2.193,1.0,0.0,0.0
https://doi.org/10.1016/j.matre.2023.100195,d-Cu2O/Ag,Cu2O,Ag,83.33,dodecahedron,0.0,275.0,350.0,475.0,275.0,350.0,475.0,0.0,95.0,5.0,glassy-carbon electrode,KHCO3,0.5,7.2,-1.2,H2,37.12,1.0,H-cell,765.31,0.0,0.2,25.0,0.014922532374018582,0.664721574094151,0.007238298319904787,0.037300892694385364,4.17791244,12.764484711878117,0.0,0.0,-5.02663022,76.5869082712687,0.512699999999999,3.94067991,17.28523120082949,9e-07,0.0021267149999990003,-21.35375043,17.28523120082949,0.0,2.015650064,0.0,0.0,2.0,0.0,0.246,0.0,0.0,0.0,44.5,4.353,1.118,2.193,1.0,0.0,0.0
https://doi.org/10.1016/j.matre.2023.100195,d-Cu2O/Ag,Cu2O,Ag,83.33,dodecahedron,0.0,275.0,350.0,475.0,275.0,350.0,475.0,0.0,95.0,5.0,glassy-carbon electrode,KHCO3,0.5,7.2,-1.2,C2H4,52.23,1.0,H-cell,765.31,0.0,0.2,25.0,0.014922532374018582,0.664721574094151,0.007238298319904787,0.037300892694385364,4.17791244,12.764484711878117,0.0,0.0,-5.02663022,76.5869082712687,0.512699999999999,3.94067991,17.28523120082949,9e-07,0.0021267149999990003,-21.35375043,17.28523120082949,0.0,28.031300127999998,0.0,0.0,6.0,0.0,0.8022,-0.26,0.74,-6.106153846153846,44.5,4.353,1.118,2.193,1.0,0.0,0.0
https://doi.org/10.1016/j.matre.2023.100195,d-Cu2O/Ag,Cu2O,Ag,83.33,dodecahedron,0.0,275.0,350.0,475.0,275.0,350.0,475.0,0.0,95.0,5.0,glassy-carbon electrode,KHCO3,0.5,7.2,-1.3,CO,1.67,1.0,H-cell,765.31,0.0,0.2,25.0,0.014922532374018582,0.664721574094151,0.007238298319904787,0.037300892694385364,4.17791244,12.764484711878117,0.0,0.0,-5.02663022,76.5869082712687,0.512699999999999,3.94067991,17.28523120082949,9e-07,0.0021267149999990003,-21.35375043,17.28523120082949,0.0,27.99491462,1.0,0.0,2.0,0.0,-0.03751,-0.26,0.74,-6.106153846153846,44.5,4.353,1.118,2.193,1.0,0.0,0.0
https://doi.org/10.1016/j.matre.2023.100195,d-Cu2O/Ag,Cu2O,Ag,83.33,dodecahedron,0.0,275.0,350.0,475.0,275.0,350.0,475.0,0.0,95.0,5.0,glassy-carbon electrode,KHCO3,0.5,7.2,-1.3,CH4,4.99,1.0,H-cell,765.31,0.0,0.2,25.0,0.014922532374018582,0.664721574094151,0.007238298319904787,0.037300892694385364,4.17791244,12.764484711878117,0.0,0.0,-5.02663022,76.5869082712687,0.512699999999999,3.94067991,17.28523120082949,9e-07,0.0021267149999990003,-21.35375043,17.28523120082949,0.0,16.031300127999998,0.0,0.0,5.0,1.0,0.6361,0.0,0.0,0.0,44.5,4.353,1.118,2.193,1.0,0.0,0.0
https://doi.org/10.1016/j.matre.2023.100195,d-Cu2O/Ag,Cu2O,Ag,83.33,dodecahedron,0.0,275.0,350.0,475.0,275.0,350.0,475.0,0.0,95.0,5.0,glassy-carbon electrode,KHCO3,0.5,7.2,-1.3,H2,38.21,1.0,H-cell,765.31,0.0,0.2,25.0,0.014922532374018582,0.664721574094151,0.007238298319904787,0.037300892694385364,4.17791244,12.764484711878117,0.0,0.0,-5.02663022,76.5869082712687,0.512699999999999,3.94067991,17.28523120082949,9e-07,0.0021267149999990003,-21.35375043,17.28523120082949,0.0,2.015650064,0.0,0.0,2.0,0.0,0.246,0.0,0.0,0.0,44.5,4.353,1.118,2.193,1.0,0.0,0.0
https://doi.org/10.1016/j.matre.2023.100195,d-Cu2O/Ag,Cu2O,Ag,83.33,dodecahedron,0.0,275.0,350.0,475.0,275.0,350.0,475.0,0.0,95.0,5.0,glassy-carbon electrode,KHCO3,0.5,7.2,-1.3,C2H4,48.13,1.0,H-cell,765.31,0.0,0.2,25.0,0.014922532374018582,0.664721574094151,0.007238298319904787,0.037300892694385364,4.17791244,12.764484711878117,0.0,0.0,-5.02663022,76.5869082712687,0.512699999999999,3.94067991,17.28523120082949,9e-07,0.0021267149999990003,-21.35375043,17.28523120082949,0.0,28.031300127999998,0.0,0.0,6.0,0.0,0.8022,-0.26,0.74,-6.106153846153846,44.5,4.353,1.118,2.193,1.0,0.0,0.0
https://doi.org/10.1016/j.matre.2023.100195,c-Cu2O/Ag,Cu2O,Ag,83.33,cubic,0.0,225.0,400.0,625.0,225.0,400.0,625.0,0.0,95.0,5.0,glassy-carbon electrode,KHCO3,0.5,7.2,-0.9,CO,27.1,1.0,H-cell,765.31,0.0,0.2,25.0,0.064,0.36755259694786147,0.011390625,0.244140625,4.17791244,12.764484711878117,0.0,0.0,-5.02663022,76.5869082712687,0.512699999999999,3.94067991,17.28523120082949,9e-07,0.0021267149999990003,-21.35375043,17.28523120082949,0.0,27.99491462,1.0,0.0,2.0,0.0,-0.03751,-0.26,0.74,-6.106153846153846,44.5,4.353,1.118,2.193,1.0,0.0,0.0
https://doi.org/10.1016/j.matre.2023.100195,c-Cu2O/Ag,Cu2O,Ag,83.33,cubic,0.0,225.0,400.0,625.0,225.0,400.0,625.0,0.0,95.0,5.0,glassy-carbon electrode,KHCO3,0.5,7.2,-0.9,H2,77.1,1.0,H-cell,765.31,0.0,0.2,25.0,0.064,0.36755259694786147,0.011390625,0.244140625,4.17791244,12.764484711878117,0.0,0.0,-5.02663022,76.5869082712687,0.512699999999999,3.94067991,17.28523120082949,9e-07,0.0021267149999990003,-21.35375043,17.28523120082949,0.0,2.015650064,0.0,0.0,2.0,0.0,0.246,0.0,0.0,0.0,44.5,4.353,1.118,2.193,1.0,0.0,0.0
https://doi.org/10.1016/j.matre.2023.100195,c-Cu2O/Ag,Cu2O,Ag,83.33,cubic,0.0,225.0,400.0,625.0,225.0,400.0,625.0,0.0,95.0,5.0,glassy-carbon electrode,KHCO3,0.5,7.2,-1.0,C2H4,4.0,1.0,H-cell,765.31,0.0,0.2,25.0,0.064,0.36755259694786147,0.011390625,0.244140625,4.17791244,12.764484711878117,0.0,0.0,-5.02663022,76.5869082712687,0.512699999999999,3.94067991,17.28523120082949,9e-07,0.0021267149999990003,-21.35375043,17.28523120082949,0.0,28.031300127999998,0.0,0.0,6.0,0.0,0.8022,-0.26,0.74,-6.106153846153846,44.5,4.353,1.118,2.193,1.0,0.0,0.0
https://doi.org/10.1016/j.matre.2023.100195,c-Cu2O/Ag,Cu2O,Ag,83.33,cubic,0.0,225.0,400.0,625.0,225.0,400.0,625.0,0.0,95.0,5.0,glassy-carbon electrode,KHCO3,0.5,7.2,-1.0,CO,23.07,1.0,H-cell,765.31,0.0,0.2,25.0,0.064,0.36755259694786147,0.011390625,0.244140625,4.17791244,12.764484711878117,0.0,0.0,-5.02663022,76.5869082712687,0.512699999999999,3.94067991,17.28523120082949,9e-07,0.0021267149999990003,-21.35375043,17.28523120082949,0.0,27.99491462,1.0,0.0,2.0,0.0,-0.03751,-0.26,0.74,-6.106153846153846,44.5,4.353,1.118,2.193,1.0,0.0,0.0
https://doi.org/10.1016/j.matre.2023.100195,c-Cu2O/Ag,Cu2O,Ag,83.33,cubic,0.0,225.0,400.0,625.0,225.0,400.0,625.0,0.0,95.0,5.0,glassy-carbon electrode,KHCO3,0.5,7.2,-1.0,H2,70.06,1.0,H-cell,765.31,0.0,0.2,25.0,0.064,0.36755259694786147,0.011390625,0.244140625,4.17791244,12.764484711878117,0.0,0.0,-5.02663022,76.5869082712687,0.512699999999999,3.94067991,17.28523120082949,9e-07,0.0021267149999990003,-21.35375043,17.28523120082949,0.0,2.015650064,0.0,0.0,2.0,0.0,0.246,0.0,0.0,0.0,44.5,4.353,1.118,2.193,1.0,0.0,0.0
https://doi.org/10.1016/j.matre.2023.100195,c-Cu2O/Ag,Cu2O,Ag,83.33,cubic,0.0,225.0,400.0,625.0,225.0,400.0,625.0,0.0,95.0,5.0,glassy-carbon electrode,KHCO3,0.5,7.2,-1.1,CO,14.05,1.0,H-cell,765.31,0.0,0.2,25.0,0.064,0.36755259694786147,0.011390625,0.244140625,4.17791244,12.764484711878117,0.0,0.0,-5.02663022,76.5869082712687,0.512699999999999,3.94067991,17.28523120082949,9e-07,0.0021267149999990003,-21.35375043,17.28523120082949,0.0,27.99491462,1.0,0.0,2.0,0.0,-0.03751,-0.26,0.74,-6.106153846153846,44.5,4.353,1.118,2.193,1.0,0.0,0.0
https://doi.org/10.1016/j.matre.2023.100195,c-Cu2O/Ag,Cu2O,Ag,83.33,cubic,0.0,225.0,400.0,625.0,225.0,400.0,625.0,0.0,95.0,5.0,glassy-carbon electrode,KHCO3,0.5,7.2,-1.1,C2H4,25.97,1.0,H-cell,765.31,0.0,0.2,25.0,0.064,0.36755259694786147,0.011390625,0.244140625,4.17791244,12.764484711878117,0.0,0.0,-5.02663022,76.5869082712687,0.512699999999999,3.94067991,17.28523120082949,9e-07,0.0021267149999990003,-21.35375043,17.28523120082949,0.0,28.031300127999998,0.0,0.0,6.0,0.0,0.8022,-0.26,0.74,-6.106153846153846,44.5,4.353,1.118,2.193,1.0,0.0,0.0
https://doi.org/10.1016/j.matre.2023.100195,c-Cu2O/Ag,Cu2O,Ag,83.33,cubic,0.0,225.0,400.0,625.0,225.0,400.0,625.0,0.0,95.0,5.0,glassy-carbon electrode,KHCO3,0.5,7.2,-1.1,H2,59.98,1.0,H-cell,765.31,0.0,0.2,25.0,0.064,0.36755259694786147,0.011390625,0.244140625,4.17791244,12.764484711878117,0.0,0.0,-5.02663022,76.5869082712687,0.512699999999999,3.94067991,17.28523120082949,9e-07,0.0021267149999990003,-21.35375043,17.28523120082949,0.0,2.015650064,0.0,0.0,2.0,0.0,0.246,0.0,0.0,0.0,44.5,4.353,1.118,2.193,1.0,0.0,0.0
https://doi.org/10.1016/j.matre.2023.100195,c-Cu2O/Ag,Cu2O,Ag,83.33,cubic,0.0,225.0,400.0,625.0,225.0,400.0,625.0,0.0,95.0,5.0,glassy-carbon electrode,KHCO3,0.5,7.2,-1.2,CO,5.04,1.0,H-cell,765.31,0.0,0.2,25.0,0.064,0.36755259694786147,0.011390625,0.244140625,4.17791244,12.764484711878117,0.0,0.0,-5.02663022,76.5869082712687,0.512699999999999,3.94067991,17.28523120082949,9e-07,0.0021267149999990003,-21.35375043,17.28523120082949,0.0,27.99491462,1.0,0.0,2.0,0.0,-0.03751,-0.26,0.74,-6.106153846153846,44.5,4.353,1.118,2.193,1.0,0.0,0.0
https://doi.org/10.1016/j.matre.2023.100195,c-Cu2O/Ag,Cu2O,Ag,83.33,cubic,0.0,225.0,400.0,625.0,225.0,400.0,625.0,0.0,95.0,5.0,glassy-carbon electrode,KHCO3,0.5,7.2,-1.2,CH4,8.01,1.0,H-cell,765.31,0.0,0.2,25.0,0.064,0.36755259694786147,0.011390625,0.244140625,4.17791244,12.764484711878117,0.0,0.0,-5.02663022,76.5869082712687,0.512699999999999,3.94067991,17.28523120082949,9e-07,0.0021267149999990003,-21.35375043,17.28523120082949,0.0,16.031300127999998,0.0,0.0,5.0,1.0,0.6361,0.0,0.0,0.0,44.5,4.353,1.118,2.193,1.0,0.0,0.0
https://doi.org/10.1016/j.matre.2023.100195,c-Cu2O/Ag,Cu2O,Ag,83.33,cubic,0.0,225.0,400.0,625.0,225.0,400.0,625.0,0.0,95.0,5.0,glassy-carbon electrode,KHCO3,0.5,7.2,-1.2,C2H4,38.98,1.0,H-cell,765.31,0.0,0.2,25.0,0.064,0.36755259694786147,0.011390625,0.244140625,4.17791244,12.764484711878117,0.0,0.0,-5.02663022,76.5869082712687,0.512699999999999,3.94067991,17.28523120082949,9e-07,0.0021267149999990003,-21.35375043,17.28523120082949,0.0,28.031300127999998,0.0,0.0,6.0,0.0,0.8022,-0.26,0.74,-6.106153846153846,44.5,4.353,1.118,2.193,1.0,0.0,0.0
https://doi.org/10.1016/j.matre.2023.100195,c-Cu2O/Ag,Cu2O,Ag,83.33,cubic,0.0,225.0,400.0,625.0,225.0,400.0,625.0,0.0,95.0,5.0,glassy-carbon electrode,KHCO3,0.5,7.2,-1.2,H2,44.98,1.0,H-cell,765.31,0.0,0.2,25.0,0.064,0.36755259694786147,0.011390625,0.244140625,4.17791244,12.764484711878117,0.0,0.0,-5.02663022,76.5869082712687,0.512699999999999,3.94067991,17.28523120082949,9e-07,0.0021267149999990003,-21.35375043,17.28523120082949,0.0,2.015650064,0.0,0.0,2.0,0.0,0.246,0.0,0.0,0.0,44.5,4.353,1.118,2.193,1.0,0.0,0.0
https://doi.org/10.1016/j.matre.2023.100195,c-Cu2O/Ag,Cu2O,Ag,83.33,cubic,0.0,225.0,400.0,625.0,225.0,400.0,625.0,0.0,95.0,5.0,glassy-carbon electrode,KHCO3,0.5,7.2,-1.3,CO,0.94,1.0,H-cell,765.31,0.0,0.2,25.0,0.064,0.36755259694786147,0.011390625,0.244140625,4.17791244,12.764484711878117,0.0,0.0,-5.02663022,76.5869082712687,0.512699999999999,3.94067991,17.28523120082949,9e-07,0.0021267149999990003,-21.35375043,17.28523120082949,0.0,27.99491462,1.0,0.0,2.0,0.0,-0.03751,-0.26,0.74,-6.106153846153846,44.5,4.353,1.118,2.193,1.0,0.0,0.0
https://doi.org/10.1016/j.matre.2023.100195,c-Cu2O/Ag,Cu2O,Ag,83.33,cubic,0.0,225.0,400.0,625.0,225.0,400.0,625.0,0.0,95.0,5.0,glassy-carbon electrode,KHCO3,0.5,7.2,-1.3,CH4,14.05,1.0,H-cell,765.31,0.0,0.2,25.0,0.064,0.36755259694786147,0.011390625,0.244140625,4.17791244,12.764484711878117,0.0,0.0,-5.02663022,76.5869082712687,0.512699999999999,3.94067991,17.28523120082949,9e-07,0.0021267149999990003,-21.35375043,17.28523120082949,0.0,16.031300127999998,0.0,0.0,5.0,1.0,0.6361,0.0,0.0,0.0,44.5,4.353,1.118,2.193,1.0,0.0,0.0
https://doi.org/10.1016/j.matre.2023.100195,c-Cu2O/Ag,Cu2O,Ag,83.33,cubic,0.0,225.0,400.0,625.0,225.0,400.0,625.0,0.0,95.0,5.0,glassy-carbon electrode,KHCO3,0.5,7.2,-1.3,C2H4,30.03,1.0,H-cell,765.31,0.0,0.2,25.0,0.064,0.36755259694786147,0.011390625,0.244140625,4.17791244,12.764484711878117,0.0,0.0,-5.02663022,76.5869082712687,0.512699999999999,3.94067991,17.28523120082949,9e-07,0.0021267149999990003,-21.35375043,17.28523120082949,0.0,28.031300127999998,0.0,0.0,6.0,0.0,0.8022,-0.26,0.74,-6.106153846153846,44.5,4.353,1.118,2.193,1.0,0.0,0.0
https://doi.org/10.1016/j.matre.2023.100195,c-Cu2O/Ag,Cu2O,Ag,83.33,cubic,0.0,225.0,400.0,625.0,225.0,400.0,625.0,0.0,95.0,5.0,glassy-carbon electrode,KHCO3,0.5,7.2,-1.3,H2,42.05,1.0,H-cell,765.31,0.0,0.2,25.0,0.064,0.36755259694786147,0.011390625,0.244140625,4.17791244,12.764484711878117,0.0,0.0,-5.02663022,76.5869082712687,0.512699999999999,3.94067991,17.28523120082949,9e-07,0.0021267149999990003,-21.35375043,17.28523120082949,0.0,2.015650064,0.0,0.0,2.0,0.0,0.246,0.0,0.0,0.0,44.5,4.353,1.118,2.193,1.0,0.0,0.0
https://doi.org/10.1016/j.cej.2022.139358, c-Cu2O,Cu2O,No,100.0,cubic,0.0,923.08,1036.92,1153.85,923.08,1036.92,1153.85,0.0,100.0,0.0,carbon paper electrode,KHCO3,0.5,7.2,-0.9,C2H4,3.37,1.0,H-cell,244.9,0.0,0.2,10.0,1.1148995843498883,0.36755259694786147,0.7865349476821121,1.5362010696916246,4.17791244,12.764484711878117,0.0,0.0,-5.02663022,76.5869082712687,0.512699999999999,0.0,0.0,0.0,0.0,0.0,0.0,0.0,28.031300127999998,0.0,0.0,6.0,0.0,0.8022,-0.26,0.74,-6.106153846153846,44.5,4.353,1.118,2.193,1.0,1.0,0.0
https://doi.org/10.1016/j.cej.2022.139358, c-Cu2O,Cu2O,No,100.0,cubic,0.0,923.08,1036.92,1153.85,923.08,1036.92,1153.85,0.0,100.0,0.0,carbon paper electrode,KHCO3,0.5,7.2,-0.9,CO,33.37,1.0,H-cell,244.9,0.0,0.2,10.0,1.1148995843498883,0.36755259694786147,0.7865349476821121,1.5362010696916246,4.17791244,12.764484711878117,0.0,0.0,-5.02663022,76.5869082712687,0.512699999999999,0.0,0.0,0.0,0.0,0.0,0.0,0.0,27.99491462,1.0,0.0,2.0,0.0,-0.03751,-0.26,0.74,-6.106153846153846,44.5,4.353,1.118,2.193,1.0,1.0,0.0
https://doi.org/10.1016/j.cej.2022.139358, c-Cu2O,Cu2O,No,100.0,cubic,0.0,923.08,1036.92,1153.85,923.08,1036.92,1153.85,0.0,100.0,0.0,carbon paper electrode,KHCO3,0.5,7.2,-0.9,H2,51.5,1.0,H-cell,244.9,0.0,0.2,10.0,1.1148995843498883,0.36755259694786147,0.7865349476821121,1.5362010696916246,4.17791244,12.764484711878117,0.0,0.0,-5.02663022,76.5869082712687,0.512699999999999,0.0,0.0,0.0,0.0,0.0,0.0,0.0,2.015650064,0.0,0.0,2.0,0.0,0.246,0.0,0.0,0.0,44.5,4.353,1.118,2.193,1.0,1.0,0.0
https://doi.org/10.1016/j.cej.2022.139358, c-Cu2O,Cu2O,No,100.0,cubic,0.0,923.08,1036.92,1153.85,923.08,1036.92,1153.85,0.0,100.0,0.0,carbon paper electrode,KHCO3,0.5,7.2,-1.0,CH4,2.09,1.0,H-cell,244.9,0.0,0.2,10.0,1.1148995843498883,0.36755259694786147,0.7865349476821121,1.5362010696916246,4.17791244,12.764484711878117,0.0,0.0,-5.02663022,76.5869082712687,0.512699999999999,0.0,0.0,0.0,0.0,0.0,0.0,0.0,16.031300127999998,0.0,0.0,5.0,1.0,0.6361,0.0,0.0,0.0,44.5,4.353,1.118,2.193,1.0,1.0,0.0
https://doi.org/10.1016/j.cej.2022.139358, c-Cu2O,Cu2O,No,100.0,cubic,0.0,923.08,1036.92,1153.85,923.08,1036.92,1153.85,0.0,100.0,0.0,carbon paper electrode,KHCO3,0.5,7.2,-1.0,CO,16.68,1.0,H-cell,244.9,0.0,0.2,10.0,1.1148995843498883,0.36755259694786147,0.7865349476821121,1.5362010696916246,4.17791244,12.764484711878117,0.0,0.0,-5.02663022,76.5869082712687,0.512699999999999,0.0,0.0,0.0,0.0,0.0,0.0,0.0,27.99491462,1.0,0.0,2.0,0.0,-0.03751,-0.26,0.74,-6.106153846153846,44.5,4.353,1.118,2.193,1.0,1.0,0.0
https://doi.org/10.1016/j.cej.2022.139358, c-Cu2O,Cu2O,No,100.0,cubic,0.0,923.08,1036.92,1153.85,923.08,1036.92,1153.85,0.0,100.0,0.0,carbon paper electrode,KHCO3,0.5,7.2,-1.0,C2H4,21.66,1.0,H-cell,244.9,0.0,0.2,10.0,1.1148995843498883,0.36755259694786147,0.7865349476821121,1.5362010696916246,4.17791244,12.764484711878117,0.0,0.0,-5.02663022,76.5869082712687,0.512699999999999,0.0,0.0,0.0,0.0,0.0,0.0,0.0,28.031300127999998,0.0,0.0,6.0,0.0,0.8022,-0.26,0.74,-6.106153846153846,44.5,4.353,1.118,2.193,1.0,1.0,0.0
https://doi.org/10.1016/j.cej.2022.139358, c-Cu2O,Cu2O,No,100.0,cubic,0.0,923.08,1036.92,1153.85,923.08,1036.92,1153.85,0.0,100.0,0.0,carbon paper electrode,KHCO3,0.5,7.2,-1.0,H2,49.73,1.0,H-cell,244.9,0.0,0.2,10.0,1.1148995843498883,0.36755259694786147,0.7865349476821121,1.5362010696916246,4.17791244,12.764484711878117,0.0,0.0,-5.02663022,76.5869082712687,0.512699999999999,0.0,0.0,0.0,0.0,0.0,0.0,0.0,2.015650064,0.0,0.0,2.0,0.0,0.246,0.0,0.0,0.0,44.5,4.353,1.118,2.193,1.0,1.0,0.0
https://doi.org/10.1016/j.cej.2022.139358, c-Cu2O,Cu2O,No,100.0,cubic,0.0,923.08,1036.92,1153.85,923.08,1036.92,1153.85,0.0,100.0,0.0,carbon paper electrode,KHCO3,0.5,7.2,-1.1,CH4,3.69,1.0,H-cell,244.9,0.0,0.2,10.0,1.1148995843498883,0.36755259694786147,0.7865349476821121,1.5362010696916246,4.17791244,12.764484711878117,0.0,0.0,-5.02663022,76.5869082712687,0.512699999999999,0.0,0.0,0.0,0.0,0.0,0.0,0.0,16.031300127999998,0.0,0.0,5.0,1.0,0.6361,0.0,0.0,0.0,44.5,4.353,1.118,2.193,1.0,1.0,0.0
https://doi.org/10.1016/j.cej.2022.139358, c-Cu2O,Cu2O,No,100.0,cubic,0.0,923.08,1036.92,1153.85,923.08,1036.92,1153.85,0.0,100.0,0.0,carbon paper electrode,KHCO3,0.5,7.2,-1.1,CO,10.75,1.0,H-cell,244.9,0.0,0.2,10.0,1.1148995843498883,0.36755259694786147,0.7865349476821121,1.5362010696916246,4.17791244,12.764484711878117,0.0,0.0,-5.02663022,76.5869082712687,0.512699999999999,0.0,0.0,0.0,0.0,0.0,0.0,0.0,27.99491462,1.0,0.0,2.0,0.0,-0.03751,-0.26,0.74,-6.106153846153846,44.5,4.353,1.118,2.193,1.0,1.0,0.0
https://doi.org/10.1016/j.cej.2022.139358, c-Cu2O,Cu2O,No,100.0,cubic,0.0,923.08,1036.92,1153.85,923.08,1036.92,1153.85,0.0,100.0,0.0,carbon paper electrode,KHCO3,0.5,7.2,-1.1,H2,31.93,1.0,H-cell,244.9,0.0,0.2,10.0,1.1148995843498883,0.36755259694786147,0.7865349476821121,1.5362010696916246,4.17791244,12.764484711878117,0.0,0.0,-5.02663022,76.5869082712687,0.512699999999999,0.0,0.0,0.0,0.0,0.0,0.0,0.0,2.015650064,0.0,0.0,2.0,0.0,0.246,0.0,0.0,0.0,44.5,4.353,1.118,2.193,1.0,1.0,0.0
https://doi.org/10.1016/j.cej.2022.139358, c-Cu2O,Cu2O,No,100.0,cubic,0.0,923.08,1036.92,1153.85,923.08,1036.92,1153.85,0.0,100.0,0.0,carbon paper electrode,KHCO3,0.5,7.2,-1.1,C2H4,43.96,1.0,H-cell,244.9,0.0,0.2,10.0,1.1148995843498883,0.36755259694786147,0.7865349476821121,1.5362010696916246,4.17791244,12.764484711878117,0.0,0.0,-5.02663022,76.5869082712687,0.512699999999999,0.0,0.0,0.0,0.0,0.0,0.0,0.0,28.031300127999998,0.0,0.0,6.0,0.0,0.8022,-0.26,0.74,-6.106153846153846,44.5,4.353,1.118,2.193,1.0,1.0,0.0
https://doi.org/10.1016/j.cej.2022.139358, c-Cu2O,Cu2O,No,100.0,cubic,0.0,923.08,1036.92,1153.85,923.08,1036.92,1153.85,0.0,100.0,0.0,carbon paper electrode,KHCO3,0.5,7.2,-1.1,C2H4,45.0,1.0,H-cell,244.9,0.0,0.2,10.0,1.1148995843498883,0.36755259694786147,0.7865349476821121,1.5362010696916246,4.17791244,12.764484711878117,0.0,0.0,-5.02663022,76.5869082712687,0.512699999999999,0.0,0.0,0.0,0.0,0.0,0.0,0.0,28.031300127999998,0.0,0.0,6.0,0.0,0.8022,-0.26,0.74,-6.106153846153846,44.5,4.353,1.118,2.193,1.0,1.0,0.0
https://doi.org/10.1016/j.cej.2022.139358, c-Cu2O,Cu2O,No,100.0,cubic,0.0,923.08,1036.92,1153.85,923.08,1036.92,1153.85,0.0,100.0,0.0,carbon paper electrode,KHCO3,0.5,7.2,-1.2,CO,3.53,1.0,H-cell,244.9,0.0,0.2,10.0,1.1148995843498883,0.36755259694786147,0.7865349476821121,1.5362010696916246,4.17791244,12.764484711878117,0.0,0.0,-5.02663022,76.5869082712687,0.512699999999999,0.0,0.0,0.0,0.0,0.0,0.0,0.0,27.99491462,1.0,0.0,2.0,0.0,-0.03751,-0.26,0.74,-6.106153846153846,44.5,4.353,1.118,2.193,1.0,1.0,0.0
https://doi.org/10.1016/j.cej.2022.139358, c-Cu2O,Cu2O,No,100.0,cubic,0.0,923.08,1036.92,1153.85,923.08,1036.92,1153.85,0.0,100.0,0.0,carbon paper electrode,KHCO3,0.5,7.2,-1.2,CH4,5.94,1.0,H-cell,244.9,0.0,0.2,10.0,1.1148995843498883,0.36755259694786147,0.7865349476821121,1.5362010696916246,4.17791244,12.764484711878117,0.0,0.0,-5.02663022,76.5869082712687,0.512699999999999,0.0,0.0,0.0,0.0,0.0,0.0,0.0,16.031300127999998,0.0,0.0,5.0,1.0,0.6361,0.0,0.0,0.0,44.5,4.353,1.118,2.193,1.0,1.0,0.0
https://doi.org/10.1016/j.cej.2022.139358, c-Cu2O,Cu2O,No,100.0,cubic,0.0,923.08,1036.92,1153.85,923.08,1036.92,1153.85,0.0,100.0,0.0,carbon paper electrode,KHCO3,0.5,7.2,-1.2,H2,30.8,1.0,H-cell,244.9,0.0,0.2,10.0,1.1148995843498883,0.36755259694786147,0.7865349476821121,1.5362010696916246,4.17791244,12.764484711878117,0.0,0.0,-5.02663022,76.5869082712687,0.512699999999999,0.0,0.0,0.0,0.0,0.0,0.0,0.0,2.015650064,0.0,0.0,2.0,0.0,0.246,0.0,0.0,0.0,44.5,4.353,1.118,2.193,1.0,1.0,0.0
https://doi.org/10.1016/j.cej.2022.139358, c-Cu2O,Cu2O,No,100.0,cubic,0.0,923.08,1036.92,1153.85,923.08,1036.92,1153.85,0.0,100.0,0.0,carbon paper electrode,KHCO3,0.5,7.2,-1.2,C2H4,46.04,1.0,H-cell,244.9,0.0,0.2,10.0,1.1148995843498883,0.36755259694786147,0.7865349476821121,1.5362010696916246,4.17791244,12.764484711878117,0.0,0.0,-5.02663022,76.5869082712687,0.512699999999999,0.0,0.0,0.0,0.0,0.0,0.0,0.0,28.031300127999998,0.0,0.0,6.0,0.0,0.8022,-0.26,0.74,-6.106153846153846,44.5,4.353,1.118,2.193,1.0,1.0,0.0
https://doi.org/10.1016/j.cej.2022.139358, c-Cu2O,Cu2O,No,100.0,cubic,0.0,923.08,1036.92,1153.85,923.08,1036.92,1153.85,0.0,100.0,0.0,carbon paper electrode,KHCO3,0.5,7.2,-1.3,CO,3.21,1.0,H-cell,244.9,0.0,0.2,10.0,1.1148995843498883,0.36755259694786147,0.7865349476821121,1.5362010696916246,4.17791244,12.764484711878117,0.0,0.0,-5.02663022,76.5869082712687,0.512699999999999,0.0,0.0,0.0,0.0,0.0,0.0,0.0,27.99491462,1.0,0.0,2.0,0.0,-0.03751,-0.26,0.74,-6.106153846153846,44.5,4.353,1.118,2.193,1.0,1.0,0.0
https://doi.org/10.1016/j.cej.2022.139358, c-Cu2O,Cu2O,No,100.0,cubic,0.0,923.08,1036.92,1153.85,923.08,1036.92,1153.85,0.0,100.0,0.0,carbon paper electrode,KHCO3,0.5,7.2,-1.3,CH4,7.54,1.0,H-cell,244.9,0.0,0.2,10.0,1.1148995843498883,0.36755259694786147,0.7865349476821121,1.5362010696916246,4.17791244,12.764484711878117,0.0,0.0,-5.02663022,76.5869082712687,0.512699999999999,0.0,0.0,0.0,0.0,0.0,0.0,0.0,16.031300127999998,0.0,0.0,5.0,1.0,0.6361,0.0,0.0,0.0,44.5,4.353,1.118,2.193,1.0,1.0,0.0
https://doi.org/10.1016/j.cej.2022.139358, c-Cu2O,Cu2O,No,100.0,cubic,0.0,923.08,1036.92,1153.85,923.08,1036.92,1153.85,0.0,100.0,0.0,carbon paper electrode,KHCO3,0.5,7.2,-1.3,H2,37.54,1.0,H-cell,244.9,0.0,0.2,10.0,1.1148995843498883,0.36755259694786147,0.7865349476821121,1.5362010696916246,4.17791244,12.764484711878117,0.0,0.0,-5.02663022,76.5869082712687,0.512699999999999,0.0,0.0,0.0,0.0,0.0,0.0,0.0,2.015650064,0.0,0.0,2.0,0.0,0.246,0.0,0.0,0.0,44.5,4.353,1.118,2.193,1.0,1.0,0.0
https://doi.org/10.1016/j.cej.2022.139358, c-Cu2O,Cu2O,No,100.0,cubic,0.0,923.08,1036.92,1153.85,923.08,1036.92,1153.85,0.0,100.0,0.0,carbon paper electrode,KHCO3,0.5,7.2,-1.3,C2H4,40.27,1.0,H-cell,244.9,0.0,0.2,10.0,1.1148995843498883,0.36755259694786147,0.7865349476821121,1.5362010696916246,4.17791244,12.764484711878117,0.0,0.0,-5.02663022,76.5869082712687,0.512699999999999,0.0,0.0,0.0,0.0,0.0,0.0,0.0,28.031300127999998,0.0,0.0,6.0,0.0,0.8022,-0.26,0.74,-6.106153846153846,44.5,4.353,1.118,2.193,1.0,1.0,0.0
https://doi.org/10.1016/j.cej.2022.139358,Pd-Cu2O,Cu2O,Pd,97.3,cubic,0.0,923.08,1036.92,1153.85,923.08,1036.92,1153.85,0.0,100.0,0.0,carbon paper electrode,KHCO3,0.5,7.2,-0.9,C2H4,7.21,1.0,H-cell,244.9,0.0,0.2,10.0,1.1148995843498883,0.36755259694786147,0.7865349476821121,1.5362010696916246,4.17791244,12.764484711878117,0.0,0.0,-5.02663022,76.5869082712687,0.512699999999999,4.47959619,15.02799459406926,0.3851734,0.0,-22.960453610000002,15.02799459406926,0.0,28.031300127999998,0.0,0.0,6.0,0.0,0.8022,-0.26,0.74,-6.106153846153846,44.5,4.353,1.118,2.193,1.0,1.0,0.0
https://doi.org/10.1016/j.cej.2022.139358,Pd-Cu2O,Cu2O,Pd,97.3,cubic,0.0,923.08,1036.92,1153.85,923.08,1036.92,1153.85,0.0,100.0,0.0,carbon paper electrode,KHCO3,0.5,7.2,-0.9,CO,31.3,1.0,H-cell,244.9,0.0,0.2,10.0,1.1148995843498883,0.36755259694786147,0.7865349476821121,1.5362010696916246,4.17791244,12.764484711878117,0.0,0.0,-5.02663022,76.5869082712687,0.512699999999999,4.47959619,15.02799459406926,0.3851734,0.0,-22.960453610000002,15.02799459406926,0.0,27.99491462,1.0,0.0,2.0,0.0,-0.03751,-0.26,0.74,-6.106153846153846,44.5,4.353,1.118,2.193,1.0,1.0,0.0
https://doi.org/10.1016/j.cej.2022.139358,Pd-Cu2O,Cu2O,Pd,97.3,cubic,0.0,923.08,1036.92,1153.85,923.08,1036.92,1153.85,0.0,100.0,0.0,carbon paper electrode,KHCO3,0.5,7.2,-0.9,H2,43.43,1.0,H-cell,244.9,0.0,0.2,10.0,1.1148995843498883,0.36755259694786147,0.7865349476821121,1.5362010696916246,4.17791244,12.764484711878117,0.0,0.0,-5.02663022,76.5869082712687,0.512699999999999,4.47959619,15.02799459406926,0.3851734,0.0,-22.960453610000002,15.02799459406926,0.0,2.015650064,0.0,0.0,2.0,0.0,0.246,0.0,0.0,0.0,44.5,4.353,1.118,2.193,1.0,1.0,0.0
https://doi.org/10.1016/j.cej.2022.139358,Pd-Cu2O,Cu2O,Pd,97.3,cubic,0.0,923.08,1036.92,1153.85,923.08,1036.92,1153.85,0.0,100.0,0.0,carbon paper electrode,KHCO3,0.5,7.2,-1.0,CH4,2.3,1.0,H-cell,244.9,0.0,0.2,10.0,1.1148995843498883,0.36755259694786147,0.7865349476821121,1.5362010696916246,4.17791244,12.764484711878117,0.0,0.0,-5.02663022,76.5869082712687,0.512699999999999,4.47959619,15.02799459406926,0.3851734,0.0,-22.960453610000002,15.02799459406926,0.0,16.031300127999998,0.0,0.0,5.0,1.0,0.6361,0.0,0.0,0.0,44.5,4.353,1.118,2.193,1.0,1.0,0.0
https://doi.org/10.1016/j.cej.2022.139358,Pd-Cu2O,Cu2O,Pd,97.3,cubic,0.0,923.08,1036.92,1153.85,923.08,1036.92,1153.85,0.0,100.0,0.0,carbon paper electrode,KHCO3,0.5,7.2,-1.0,CO,25.78,1.0,H-cell,244.9,0.0,0.2,10.0,1.1148995843498883,0.36755259694786147,0.7865349476821121,1.5362010696916246,4.17791244,12.764484711878117,0.0,0.0,-5.02663022,76.5869082712687,0.512699999999999,4.47959619,15.02799459406926,0.3851734,0.0,-22.960453610000002,15.02799459406926,0.0,27.99491462,1.0,0.0,2.0,0.0,-0.03751,-0.26,0.74,-6.106153846153846,44.5,4.353,1.118,2.193,1.0,1.0,0.0
https://doi.org/10.1016/j.cej.2022.139358,Pd-Cu2O,Cu2O,Pd,97.3,cubic,0.0,923.08,1036.92,1153.85,923.08,1036.92,1153.85,0.0,100.0,0.0,carbon paper electrode,KHCO3,0.5,7.2,-1.0,C2H4,31.76,1.0,H-cell,244.9,0.0,0.2,10.0,1.1148995843498883,0.36755259694786147,0.7865349476821121,1.5362010696916246,4.17791244,12.764484711878117,0.0,0.0,-5.02663022,76.5869082712687,0.512699999999999,4.47959619,15.02799459406926,0.3851734,0.0,-22.960453610000002,15.02799459406926,0.0,28.031300127999998,0.0,0.0,6.0,0.0,0.8022,-0.26,0.74,-6.106153846153846,44.5,4.353,1.118,2.193,1.0,1.0,0.0
