Repository: vovamirosh/-CO2RR-Beyond-Green-AI

File: Datasets/raw_dataset.csv (part 12 of 43)
,Number,Autor,Publication,Title,Journal,IF,DOI,"Stability, hour",Key Product,Article name,Formula,Compound_1,Compound_2,"Cat./Support ratio, % (at)",Morphology (TEM/SEM),"Pore size, nm",width min (nm),width aver (nm),width max (nm),length min (nm),length aver (nm),length max (nm),"Cu, % (at.)","Cu+, % (at.)","Cu(2+), % (at.)",Base,electrolyte,"conc, M",pH,RHE vs V,Product,"FE, %","Time, h",Type of reactor,"Loading, μg/cm2","Add_carbon, %","Surface area of electrode, cm2","Flow rate CO2, ml/min","Volume, cm3"
765,40,,2024,Spherical and porous Cu2O nanocages with Cu2O/Cu(OH)2 Surface: Synthesis and their promising selectivity for catalysing CO2 electroreduction to C2H4,Applied Surface Science,,https://doi.org/10.1016/j.apsusc.2024.159978,2.0,C2H4,SPNC,Cu8.08O5.54H2,Cu2O,Cu(OH)2,77.97,porrous spherical,3.6,75.0,144.0,220.0,75.0,144.0,220.0,0.0,87.62,12.38,carbon paper electrode,KHCO3,0.5,8.4,-0.90,CH4,3.41,2.0,H-cell,139.5,0.0,1.0,20.0,
766,40,,2024,Spherical and porous Cu2O nanocages with Cu2O/Cu(OH)2 Surface: Synthesis and their promising selectivity for catalysing CO2 electroreduction to C2H4,Applied Surface Science,,https://doi.org/10.1016/j.apsusc.2024.159978,2.0,C2H4,SPNC,Cu8.08O5.54H2,Cu2O,Cu(OH)2,77.97,porrous spherical,3.6,75.0,144.0,220.0,75.0,144.0,220.0,0.0,87.62,12.38,carbon paper electrode,KHCO3,0.5,8.4,-0.90,HCOOH,3.41,2.0,H-cell,139.5,0.0,1.0,20.0,
767,40,,2024,Spherical and porous Cu2O nanocages with Cu2O/Cu(OH)2 Surface: Synthesis and their promising selectivity for catalysing CO2 electroreduction to C2H4,Applied Surface Science,,https://doi.org/10.1016/j.apsusc.2024.159978,2.0,C2H4,SPNC,Cu8.08O5.54H2,Cu2O,Cu(OH)2,77.97,porrous spherical,3.6,75.0,144.0,220.0,75.0,144.0,220.0,0.0,87.62,12.38,carbon paper electrode,KHCO3,0.5,8.4,-0.90,C2H4,14.77,2.0,H-cell,139.5,0.0,1.0,20.0,
768,40,,2024,Spherical and porous Cu2O nanocages with Cu2O/Cu(OH)2 Surface: Synthesis and their promising selectivity for catalysing CO2 electroreduction to C2H4,Applied Surface Science,,https://doi.org/10.1016/j.apsusc.2024.159978,2.0,C2H4,SPNC,Cu8.08O5.54H2,Cu2O,Cu(OH)2,77.97,porrous spherical,3.6,75.0,144.0,220.0,75.0,144.0,220.0,0.0,87.62,12.38,carbon paper electrode,KHCO3,0.5,8.4,-0.90,CO,26.89,2.0,H-cell,139.5,0.0,1.0,20.0,
769,40,,2024,Spherical and porous Cu2O nanocages with Cu2O/Cu(OH)2 Surface: Synthesis and their promising selectivity for catalysing CO2 electroreduction to C2H4,Applied Surface Science,,https://doi.org/10.1016/j.apsusc.2024.159978,,C2H4,SNC,Cu6.64O4.82H2,Cu2O,Cu(OH)2,73.82,sphere,,275.0,300.4,375.0,275.0,300.4,375.0,0.0,84.94,15.06,carbon paper electrode,KHCO3,0.5,8.4,-1.60,CH4,3.73,2.0,H-cell,139.5,0.0,1.0,20.0,
770,40,,2024,Spherical and porous Cu2O nanocages with Cu2O/Cu(OH)2 Surface: Synthesis and their promising selectivity for catalysing CO2 electroreduction to C2H4,Applied Surface Science,,https://doi.org/10.1016/j.apsusc.2024.159978,,C2H4,SNC,Cu6.64O4.82H2,Cu2O,Cu(OH)2,73.82,sphere,,275.0,300.4,375.0,275.0,300.4,375.0,0.0,84.94,15.06,carbon paper electrode,KHCO3,0.5,8.4,-1.60,C2H4,8.31,2.0,H-cell,139.5,0.0,1.0,20.0,
771,40,,2024,Spherical and porous Cu2O nanocages with Cu2O/Cu(OH)2 Surface: Synthesis and their promising selectivity for catalysing CO2 electroreduction to C2H4,Applied Surface Science,,https://doi.org/10.1016/j.apsusc.2024.159978,,C2H4,SNC,Cu6.64O4.82H2,Cu2O,Cu(OH)2,73.82,sphere,,275.0,300.4,375.0,275.0,300.4,375.0,0.0,84.94,15.06,carbon paper electrode,KHCO3,0.5,8.4,-1.60,CO,17.65,2.0,H-cell,139.5,0.0,1.0,20.0,
772,40,,2024,Spherical and porous Cu2O nanocages with Cu2O/Cu(OH)2 Surface: Synthesis and their promising selectivity for catalysing CO2 electroreduction to C2H4,Applied Surface Science,,https://doi.org/10.1016/j.apsusc.2024.159978,,C2H4,SNC,Cu6.64O4.82H2,Cu2O,Cu(OH)2,73.82,sphere,,275.0,300.4,375.0,275.0,300.4,375.0,0.0,84.94,15.06,carbon paper electrode,KHCO3,0.5,8.4,-1.50,CH4,2.21,2.0,H-cell,139.5,0.0,1.0,20.0,
773,40,,2024,Spherical and porous Cu2O nanocages with Cu2O/Cu(OH)2 Surface: Synthesis and their promising selectivity for catalysing CO2 electroreduction to C2H4,Applied Surface Science,,https://doi.org/10.1016/j.apsusc.2024.159978,,C2H4,SNC,Cu6.64O4.82H2,Cu2O,Cu(OH)2,73.82,sphere,,275.0,300.4,375.0,275.0,300.4,375.0,0.0,84.94,15.06,carbon paper electrode,KHCO3,0.5,8.4,-1.50,CO,11.37,2.0,H-cell,139.5,0.0,1.0,20.0,
774,40,,2024,Spherical and porous Cu2O nanocages with Cu2O/Cu(OH)2 Surface: Synthesis and their promising selectivity for catalysing CO2 electroreduction to C2H4,Applied Surface Science,,https://doi.org/10.1016/j.apsusc.2024.159978,,C2H4,SNC,Cu6.64O4.82H2,Cu2O,Cu(OH)2,73.82,sphere,,275.0,300.4,375.0,275.0,300.4,375.0,0.0,84.94,15.06,carbon paper electrode,KHCO3,0.5,8.4,-1.50,C2H4,17.14,2.0,H-cell,139.5,0.0,1.0,20.0,
775,40,,2024,Spherical and porous Cu2O nanocages with Cu2O/Cu(OH)2 Surface: Synthesis and their promising selectivity for catalysing CO2 electroreduction to C2H4,Applied Surface Science,,https://doi.org/10.1016/j.apsusc.2024.159978,,C2H4,SNC,Cu6.64O4.82H2,Cu2O,Cu(OH)2,73.82,sphere,,275.0,300.4,375.0,275.0,300.4,375.0,0.0,84.94,15.06,carbon paper electrode,KHCO3,0.5,8.4,-1.40,CH4,4.58,2.0,H-cell,139.5,0.0,1.0,20.0,
776,40,,2024,Spherical and porous Cu2O nanocages with Cu2O/Cu(OH)2 Surface: Synthesis and their promising selectivity for catalysing CO2 electroreduction to C2H4,Applied Surface Science,,https://doi.org/10.1016/j.apsusc.2024.159978,,C2H4,SNC,Cu6.64O4.82H2,Cu2O,Cu(OH)2,73.82,sphere,,275.0,300.4,375.0,275.0,300.4,375.0,0.0,84.94,15.06,carbon paper electrode,KHCO3,0.5,8.4,-1.40,CO,17.82,2.0,H-cell,139.5,0.0,1.0,20.0,
777,40,,2024,Spherical and porous Cu2O nanocages with Cu2O/Cu(OH)2 Surface: Synthesis and their promising selectivity for catalysing CO2 electroreduction to C2H4,Applied Surface Science,,https://doi.org/10.1016/j.apsusc.2024.159978,,C2H4,SNC,Cu6.64O4.82H2,Cu2O,Cu(OH)2,73.82,sphere,,275.0,300.4,375.0,275.0,300.4,375.0,0.0,84.94,15.06,carbon paper electrode,KHCO3,0.5,8.4,-1.40,C2H4,21.21,2.0,H-cell,139.5,0.0,1.0,20.0,
778,40,,2024,Spherical and porous Cu2O nanocages with Cu2O/Cu(OH)2 Surface: Synthesis and their promising selectivity for catalysing CO2 electroreduction to C2H4,Applied Surface Science,,https://doi.org/10.1016/j.apsusc.2024.159978,,C2H4,SNC,Cu6.64O4.82H2,Cu2O,Cu(OH)2,73.82,sphere,,275.0,300.4,375.0,275.0,300.4,375.0,0.0,84.94,15.06,carbon paper electrode,KHCO3,0.5,8.4,-1.30,CH4,4.73,2.0,H-cell,139.5,0.0,1.0,20.0,
779,40,,2024,Spherical and porous Cu2O nanocages with Cu2O/Cu(OH)2 Surface: Synthesis and their promising selectivity for catalysing CO2 electroreduction to C2H4,Applied Surface Science,,https://doi.org/10.1016/j.apsusc.2024.159978,,C2H4,SNC,Cu6.64O4.82H2,Cu2O,Cu(OH)2,73.82,sphere,,275.0,300.4,375.0,275.0,300.4,375.0,0.0,84.94,15.06,carbon paper electrode,KHCO3,0.5,8.4,-1.30,CO,16.76,2.0,H-cell,139.5,0.0,1.0,20.0,
780,40,,2024,Spherical and porous Cu2O nanocages with Cu2O/Cu(OH)2 Surface: Synthesis and their promising selectivity for catalysing CO2 electroreduction to C2H4,Applied Surface Science,,https://doi.org/10.1016/j.apsusc.2024.159978,,C2H4,SNC,Cu6.64O4.82H2,Cu2O,Cu(OH)2,73.82,sphere,,275.0,300.4,375.0,275.0,300.4,375.0,0.0,84.94,15.06,carbon paper electrode,KHCO3,0.5,8.4,-1.30,C2H4,23.08,2.0,H-cell,139.5,0.0,1.0,20.0,
781,40,,2024,Spherical and porous Cu2O nanocages with Cu2O/Cu(OH)2 Surface: Synthesis and their promising selectivity for catalysing CO2 electroreduction to C2H4,Applied Surface Science,,https://doi.org/10.1016/j.apsusc.2024.159978,,C2H4,SNC,Cu6.64O4.82H2,Cu2O,Cu(OH)2,73.82,sphere,,275.0,300.4,375.0,275.0,300.4,375.0,0.0,84.94,15.06,carbon paper electrode,KHCO3,0.5,8.4,-1.25,CH4,5.34,2.0,H-cell,139.5,0.0,1.0,20.0,
782,40,,2024,Spherical and porous Cu2O nanocages with Cu2O/Cu(OH)2 Surface: Synthesis and their promising selectivity for catalysing CO2 electroreduction to C2H4,Applied Surface Science,,https://doi.org/10.1016/j.apsusc.2024.159978,,C2H4,SNC,Cu6.64O4.82H2,Cu2O,Cu(OH)2,73.82,sphere,,275.0,300.4,375.0,275.0,300.4,375.0,0.0,84.94,15.06,carbon paper electrode,KHCO3,0.5,8.4,-1.25,CO,20.15,2.0,H-cell,139.5,0.0,1.0,20.0,
783,40,,2024,Spherical and porous Cu2O nanocages with Cu2O/Cu(OH)2 Surface: Synthesis and their promising selectivity for catalysing CO2 electroreduction to C2H4,Applied Surface Science,,https://doi.org/10.1016/j.apsusc.2024.159978,,C2H4,SNC,Cu6.64O4.82H2,Cu2O,Cu(OH)2,73.82,sphere,,275.0,300.4,375.0,275.0,300.4,375.0,0.0,84.94,15.06,carbon paper electrode,KHCO3,0.5,8.4,-1.25,C2H4,24.47,2.0,H-cell,139.5,0.0,1.0,20.0,
784,40,,2024,Spherical and porous Cu2O nanocages with Cu2O/Cu(OH)2 Surface: Synthesis and their promising selectivity for catalysing CO2 electroreduction to C2H4,Applied Surface Science,,https://doi.org/10.1016/j.apsusc.2024.159978,,C2H4,SNC,Cu6.64O4.82H2,Cu2O,Cu(OH)2,73.82,sphere,,275.0,300.4,375.0,275.0,300.4,375.0,0.0,84.94,15.06,carbon paper electrode,KHCO3,0.5,8.4,-1.20,CH4,3.34,2.0,H-cell,139.5,0.0,1.0,20.0,
785,40,,2024,Spherical and porous Cu2O nanocages with Cu2O/Cu(OH)2 Surface: Synthesis and their promising selectivity for catalysing CO2 electroreduction to C2H4,Applied Surface Science,,https://doi.org/10.1016/j.apsusc.2024.159978,,C2H4,SNC,Cu6.64O4.82H2,Cu2O,Cu(OH)2,73.82,sphere,,275.0,300.4,375.0,275.0,300.4,375.0,0.0,84.94,15.06,carbon paper electrode,KHCO3,0.5,8.4,-1.20,CO,18.61,2.0,H-cell,139.5,0.0,1.0,20.0,
786,40,,2024,Spherical and porous Cu2O nanocages with Cu2O/Cu(OH)2 Surface: Synthesis and their promising selectivity for catalysing CO2 electroreduction to C2H4,Applied Surface Science,,https://doi.org/10.1016/j.apsusc.2024.159978,,C2H4,SNC,Cu6.64O4.82H2,Cu2O,Cu(OH)2,73.82,sphere,,275.0,300.4,375.0,275.0,300.4,375.0,0.0,84.94,15.06,carbon paper electrode,KHCO3,0.5,8.4,-1.20,C2H4,31.11,2.0,H-cell,139.5,0.0,1.0,20.0,
787,40,,2024,Spherical and porous Cu2O nanocages with Cu2O/Cu(OH)2 Surface: Synthesis and their promising selectivity for catalysing CO2 electroreduction to C2H4,Applied Surface Science,,https://doi.org/10.1016/j.apsusc.2024.159978,,C2H4,SNC,Cu6.64O4.82H2,Cu2O,Cu(OH)2,73.82,sphere,,275.0,300.4,375.0,275.0,300.4,375.0,0.0,84.94,15.06,carbon paper electrode,KHCO3,0.5,8.4,-1.15,CH4,3.34,2.0,H-cell,139.5,0.0,1.0,20.0,
788,40,,2024,Spherical and porous Cu2O nanocages with Cu2O/Cu(OH)2 Surface: Synthesis and their promising selectivity for catalysing CO2 electroreduction to C2H4,Applied Surface Science,,https://doi.org/10.1016/j.apsusc.2024.159978,,C2H4,SNC,Cu6.64O4.82H2,Cu2O,Cu(OH)2,73.82,sphere,,275.0,300.4,375.0,275.0,300.4,375.0,0.0,84.94,15.06,carbon paper electrode,KHCO3,0.5,8.4,-1.15,CO,20.31,2.0,H-cell,139.5,0.0,1.0,20.0,
789,40,,2024,Spherical and porous Cu2O nanocages with Cu2O/Cu(OH)2 Surface: Synthesis and their promising selectivity for catalysing CO2 electroreduction to C2H4,Applied Surface Science,,https://doi.org/10.1016/j.apsusc.2024.159978,,C2H4,SNC,Cu6.64O4.82H2,Cu2O,Cu(OH)2,73.82,sphere,,275.0,300.4,375.0,275.0,300.4,375.0,0.0,84.94,15.06,carbon paper electrode,KHCO3,0.5,8.4,-1.15,C2H4,37.74,2.0,H-cell,139.5,0.0,1.0,20.0,
790,40,,2024,Spherical and porous Cu2O nanocages with Cu2O/Cu(OH)2 Surface: Synthesis and their promising selectivity for catalysing CO2 electroreduction to C2H4,Applied Surface Science,,https://doi.org/10.1016/j.apsusc.2024.159978,,C2H4,SNC,Cu6.64O4.82H2,Cu2O,Cu(OH)2,73.82,sphere,,275.0,300.4,375.0,275.0,300.4,375.0,0.0,84.94,15.06,carbon paper electrode,KHCO3,0.5,8.4,-1.10,CH4,12.44,2.0,H-cell,139.5,0.0,1.0,20.0,
791,40,,2024,Spherical and porous Cu2O nanocages with Cu2O/Cu(OH)2 Surface: Synthesis and their promising selectivity for catalysing CO2 electroreduction to C2H4,Applied Surface Science,,https://doi.org/10.1016/j.apsusc.2024.159978,,C2H4,SNC,Cu6.64O4.82H2,Cu2O,Cu(OH)2,73.82,sphere,,275.0,300.4,375.0,275.0,300.4,375.0,0.0,84.94,15.06,carbon paper electrode,KHCO3,0.5,8.4,-1.10,CO,14.6,2.0,H-cell,139.5,0.0,1.0,20.0,
792,40,,2024,Spherical and porous Cu2O nanocages with Cu2O/Cu(OH)2 Surface: Synthesis and their promising selectivity for catalysing CO2 electroreduction to C2H4,Applied Surface Science,,https://doi.org/10.1016/j.apsusc.2024.159978,,C2H4,SNC,Cu6.64O4.82H2,Cu2O,Cu(OH)2,73.82,sphere,,275.0,300.4,375.0,275.0,300.4,375.0,0.0,84.94,15.06,carbon paper electrode,KHCO3,0.5,8.4,-1.10,C2H4,38.05,2.0,H-cell,139.5,0.0,1.0,20.0,
793,40,,2024,Spherical and porous Cu2O nanocages with Cu2O/Cu(OH)2 Surface: Synthesis and their promising selectivity for catalysing CO2 electroreduction to C2H4,Applied Surface Science,,https://doi.org/10.1016/j.apsusc.2024.159978,,C2H4,SNC,Cu6.64O4.82H2,Cu2O,Cu(OH)2,73.82,sphere,,275.0,300.4,375.0,275.0,300.4,375.0,0.0,84.94,15.06,carbon paper electrode,KHCO3,0.5,8.4,-1.05,CH4,4.42,2.0,H-cell,139.5,0.0,1.0,20.0,
794,40,,2024,Spherical and porous Cu2O nanocages with Cu2O/Cu(OH)2 Surface: Synthesis and their promising selectivity for catalysing CO2 electroreduction to C2H4,Applied Surface Science,,https://doi.org/10.1016/j.apsusc.2024.159978,,C2H4,SNC,Cu6.64O4.82H2,Cu2O,Cu(OH)2,73.82,sphere,,275.0,300.4,375.0,275.0,300.4,375.0,0.0,84.94,15.06,carbon paper electrode,KHCO3,0.5,8.4,-1.05,CO,17.07,2.0,H-cell,139.5,0.0,1.0,20.0,
795,40,,2024,Spherical and porous Cu2O nanocages with Cu2O/Cu(OH)2 Surface: Synthesis and their promising selectivity for catalysing CO2 electroreduction to C2H4,Applied Surface Science,,https://doi.org/10.1016/j.apsusc.2024.159978,,C2H4,SNC,Cu6.64O4.82H2,Cu2O,Cu(OH)2,73.82,sphere,,275.0,300.4,375.0,275.0,300.4,375.0,0.0,84.94,15.06,carbon paper electrode,KHCO3,0.5,8.4,-1.05,C2H4,35.27,2.0,H-cell,139.5,0.0,1.0,20.0,
796,40,,2024,Spherical and porous Cu2O nanocages with Cu2O/Cu(OH)2 Surface: Synthesis and their promising selectivity for catalysing CO2 electroreduction to C2H4,Applied Surface Science,,https://doi.org/10.1016/j.apsusc.2024.159978,,C2H4,SNC,Cu6.64O4.82H2,Cu2O,Cu(OH)2,73.82,sphere,,275.0,300.4,375.0,275.0,300.4,375.0,0.0,84.94,15.06,carbon paper electrode,KHCO3,0.5,8.4,-1.00,CH4,9.51,2.0,H-cell,139.5,0.0,1.0,20.0,
797,40,,2024,Spherical and porous Cu2O nanocages with Cu2O/Cu(OH)2 Surface: Synthesis and their promising selectivity for catalysing CO2 electroreduction to C2H4,Applied Surface Science,,https://doi.org/10.1016/j.apsusc.2024.159978,,C2H4,SNC,Cu6.64O4.82H2,Cu2O,Cu(OH)2,73.82,sphere,,275.0,300.4,375.0,275.0,300.4,375.0,0.0,84.94,15.06,carbon paper electrode,KHCO3,0.5,8.4,-1.00,CO,16.14,2.0,H-cell,139.5,0.0,1.0,20.0,
798,40,,2024,Spherical and porous Cu2O nanocages with Cu2O/Cu(OH)2 Surface: Synthesis and their promising selectivity for catalysing CO2 electroreduction to C2H4,Applied Surface Science,,https://doi.org/10.1016/j.apsusc.2024.159978,,C2H4,SNC,Cu6.64O4.82H2,Cu2O,Cu(OH)2,73.82,sphere,,275.0,300.4,375.0,275.0,300.4,375.0,0.0,84.94,15.06,carbon paper electrode,KHCO3,0.5,8.4,-1.00,C2H4,33.27,2.0,H-cell,139.5,0.0,1.0,20.0,
799,40,,2024,Spherical and porous Cu2O nanocages with Cu2O/Cu(OH)2 Surface: Synthesis and their promising selectivity for catalysing CO2 electroreduction to C2H4,Applied Surface Science,,https://doi.org/10.1016/j.apsusc.2024.159978,,C2H4,SNC,Cu6.64O4.82H2,Cu2O,Cu(OH)2,73.82,sphere,,275.0,300.4,375.0,275.0,300.4,375.0,0.0,84.94,15.06,carbon paper electrode,KHCO3,0.5,8.4,-0.95,CH4,2.88,2.0,H-cell,139.5,0.0,1.0,20.0,
800,40,,2024,Spherical and porous Cu2O nanocages with Cu2O/Cu(OH)2 Surface: Synthesis and their promising selectivity for catalysing CO2 electroreduction to C2H4,Applied Surface Science,,https://doi.org/10.1016/j.apsusc.2024.159978,,C2H4,SNC,Cu6.64O4.82H2,Cu2O,Cu(OH)2,73.82,sphere,,275.0,300.4,375.0,275.0,300.4,375.0,0.0,84.94,15.06,carbon paper electrode,KHCO3,0.5,8.4,-0.95,CO,30.49,2.0,H-cell,139.5,0.0,1.0,20.0,
801,40,,2024,Spherical and porous Cu2O nanocages with Cu2O/Cu(OH)2 Surface: Synthesis and their promising selectivity for catalysing CO2 electroreduction to C2H4,Applied Surface Science,,https://doi.org/10.1016/j.apsusc.2024.159978,,C2H4,SNC,Cu6.64O4.82H2,Cu2O,Cu(OH)2,73.82,sphere,,275.0,300.4,375.0,275.0,300.4,375.0,0.0,84.94,15.06,carbon paper electrode,KHCO3,0.5,8.4,-0.95,C2H4,33.73,2.0,H-cell,139.5,0.0,1.0,20.0,
802,41,,2024,Mesoporous Cu2O microspheres for highly efficient C2 chemicals production from CO2 electroreduction,Journal of Colloid and Interface Science,,https://doi.org/10.1016/j.jcis.2024.05.179,8.0,C2H4/C2H5OH,Cu2O-M,Cu1O0.5,Cu2O,,100.0,porrous spherical,18.63,442.48,745.53,1002.95,442.48,745.53,1002.95,0.0,100.0,0.0,glassy-carbon electrode,KHCO3,0.1,6.8,-1.30,C2H4,30.16,,H-cell,510.2,0.0,0.2,,
803,41,,2024,Mesoporous Cu2O microspheres for highly efficient C2 chemicals production from CO2 electroreduction,Journal of Colloid and Interface Science,,https://doi.org/10.1016/j.jcis.2024.05.179,8.0,C2H4/C2H5OH,Cu2O-M,Cu1O0.5,Cu2O,,100.0,porrous spherical,18.63,442.48,745.53,1002.95,442.48,745.53,1002.95,0.0,100.0,0.0,glassy-carbon electrode,KHCO3,0.1,6.8,-1.30,C2H5OH,39.15,,H-cell,510.2,0.0,0.2,,
804,41,,2024,Mesoporous Cu2O microspheres for highly efficient C2 chemicals production from CO2 electroreduction,Journal of Colloid and Interface Science,,https://doi.org/10.1016/j.jcis.2024.05.179,8.0,C2H4/C2H5OH,Cu2O-M,Cu1O0.5,Cu2O,,100.0,porrous spherical,18.63,442.48,745.53,1002.95,442.48,745.53,1002.95,0.0,100.0,0.0,glassy-carbon electrode,KHCO3,0.1,6.8,-1.30,CO,8.99,,H-cell,510.2,0.0,0.2,,
805,41,,2024,Mesoporous Cu2O microspheres for highly efficient C2 chemicals production from CO2 electroreduction,Journal of Colloid and Interface Science,,https://doi.org/10.1016/j.jcis.2024.05.179,8.0,C2H4/C2H5OH,Cu2O-M,Cu1O0.5,Cu2O,,100.0,porrous spherical,18.63,442.48,745.53,1002.95,442.48,745.53,1002.95,0.0,100.0,0.0,glassy-carbon electrode,KHCO3,0.1,6.8,-1.30,HCOOH,6.35,,H-cell,510.2,0.0,0.2,,
806,41,,2024,Mesoporous Cu2O microspheres for highly efficient C2 chemicals production from CO2 electroreduction,Journal of Colloid and Interface Science,,https://doi.org/10.1016/j.jcis.2024.05.179,8.0,C2H4/C2H5OH,Cu2O-M,Cu1O0.5,Cu2O,,100.0,porrous spherical,18.63,442.48,745.53,1002.95,442.48,745.53,1002.95,0.0,100.0,0.0,glassy-carbon electrode,KHCO3,0.1,6.8,-1.30,H2,13.76,,H-cell,510.2,0.0,0.2,,
807,41,,2024,Mesoporous Cu2O microspheres for highly efficient C2 chemicals production from CO2 electroreduction,Journal of Colloid and Interface Science,,https://doi.org/10.1016/j.jcis.2024.05.179,8.0,C2H4/C2H5OH,Cu2O-M,Cu1O0.5,Cu2O,,100.0,porrous spherical,18.63,442.48,745.53,1002.95,442.48,745.53,1002.95,0.0,100.0,0.0,glassy-carbon electrode,KHCO3,0.1,6.8,-1.40,C2H4,30.69,,H-cell,510.2,0.0,0.2,,
808,41,,2024,Mesoporous Cu2O microspheres for highly efficient C2 chemicals production from CO2 electroreduction,Journal of Colloid and Interface Science,,https://doi.org/10.1016/j.jcis.2024.05.179,8.0,C2H4/C2H5OH,Cu2O-M,Cu1O0.5,Cu2O,,100.0,porrous spherical,18.63,442.48,745.53,1002.95,442.48,745.53,1002.95,0.0,100.0,0.0,glassy-carbon electrode,KHCO3,0.1,6.8,-1.40,C2H5OH,49.74,,H-cell,510.2,0.0,0.2,,
809,41,,2024,Mesoporous Cu2O microspheres for highly efficient C2 chemicals production from CO2 electroreduction,Journal of Colloid and Interface Science,,https://doi.org/10.1016/j.jcis.2024.05.179,8.0,C2H4/C2H5OH,Cu2O-M,Cu1O0.5,Cu2O,,100.0,porrous spherical,18.63,442.48,745.53,1002.95,442.48,745.53,1002.95,0.0,100.0,0.0,glassy-carbon electrode,KHCO3,0.1,6.8,-1.40,CO,7.94,,H-cell,510.2,0.0,0.2,,
810,41,,2024,Mesoporous Cu2O microspheres for highly efficient C2 chemicals production from CO2 electroreduction,Journal of Colloid and Interface Science,,https://doi.org/10.1016/j.jcis.2024.05.179,8.0,C2H4/C2H5OH,Cu2O-M,Cu1O0.5,Cu2O,,100.0,porrous spherical,18.63,442.48,745.53,1002.95,442.48,745.53,1002.95,0.0,100.0,0.0,glassy-carbon electrode,KHCO3,0.1,6.8,-1.40,H2,16.4,,H-cell,510.2,0.0,0.2,,
811,41,,2024,Mesoporous Cu2O microspheres for highly efficient C2 chemicals production from CO2 electroreduction,Journal of Colloid and Interface Science,,https://doi.org/10.1016/j.jcis.2024.05.179,8.0,C2H4/C2H5OH,Cu2O-M,Cu1O0.5,Cu2O,,100.0,porrous spherical,18.63,442.48,745.53,1002.95,442.48,745.53,1002.95,0.0,100.0,0.0,glassy-carbon electrode,KHCO3,0.1,6.8,-1.50,C2H4,33.33,,H-cell,510.2,0.0,0.2,,
812,41,,2024,Mesoporous Cu2O microspheres for highly efficient C2 chemicals production from CO2 electroreduction,Journal of Colloid and Interface Science,,https://doi.org/10.1016/j.jcis.2024.05.179,8.0,C2H4/C2H5OH,Cu2O-M,Cu1O0.5,Cu2O,,100.0,porrous spherical,18.63,442.48,745.53,1002.95,442.48,745.53,1002.95,0.0,100.0,0.0,glassy-carbon electrode,KHCO3,0.1,6.8,-1.50,C2H4,31.72,1.0,H-cell,510.2,0.0,0.2,,
813,41,,2024,Mesoporous Cu2O microspheres for highly efficient C2 chemicals production from CO2 electroreduction,Journal of Colloid and Interface Science,,https://doi.org/10.1016/j.jcis.2024.05.179,8.0,C2H4/C2H5OH,Cu2O-M,Cu1O0.5,Cu2O,,100.0,porrous spherical,18.63,442.48,745.53,1002.95,442.48,745.53,1002.95,0.0,100.0,0.0,glassy-carbon electrode,KHCO3,0.1,6.8,-1.50,C2H4,38.77,2.0,H-cell,510.2,0.0,0.2,,
814,41,,2024,Mesoporous Cu2O microspheres for highly efficient C2 chemicals production from CO2 electroreduction,Journal of Colloid and Interface Science,,https://doi.org/10.1016/j.jcis.2024.05.179,8.0,C2H4/C2H5OH,Cu2O-M,Cu1O0.5,Cu2O,,100.0,porrous spherical,18.63,442.48,745.53,1002.95,442.48,745.53,1002.95,0.0,100.0,0.0,glassy-carbon electrode,KHCO3,0.1,6.8,-1.50,C2H4,36.56,4.0,H-cell,510.2,0.0,0.2,,
815,41,,2024,Mesoporous Cu2O microspheres for highly efficient C2 chemicals production from CO2 electroreduction,Journal of Colloid and Interface Science,,https://doi.org/10.1016/j.jcis.2024.05.179,8.0,C2H4/C2H5OH,Cu2O-M,Cu1O0.5,Cu2O,,100.0,porrous spherical,18.63,442.48,745.53,1002.95,442.48,745.53,1002.95,0.0,100.0,0.0,glassy-carbon electrode,KHCO3,0.1,6.8,-1.50,C2H4,37.0,6.0,H-cell,510.2,0.0,0.2,,
816,41,,2024,Mesoporous Cu2O microspheres for highly efficient C2 chemicals production from CO2 electroreduction,Journal of Colloid and Interface Science,,https://doi.org/10.1016/j.jcis.2024.05.179,8.0,C2H4/C2H5OH,Cu2O-M,Cu1O0.5,Cu2O,,100.0,porrous spherical,18.63,442.48,745.53,1002.95,442.48,745.53,1002.95,0.0,100.0,0.0,glassy-carbon electrode,KHCO3,0.1,6.8,-1.50,C2H4,31.72,8.0,H-cell,510.2,0.0,0.2,,
817,41,,2024,Mesoporous Cu2O microspheres for highly efficient C2 chemicals production from CO2 electroreduction,Journal of Colloid and Interface Science,,https://doi.org/10.1016/j.jcis.2024.05.179,8.0,C2H4/C2H5OH,Cu2O-M,Cu1O0.5,Cu2O,,100.0,porrous spherical,18.63,442.48,745.53,1002.95,442.48,745.53,1002.95,0.0,100.0,0.0,glassy-carbon electrode,KHCO3,0.1,6.8,-1.50,C2H5OH,49.74,,H-cell,510.2,0.0,0.2,,
818,41,,2024,Mesoporous Cu2O microspheres for highly efficient C2 chemicals production from CO2 electroreduction,Journal of Colloid and Interface Science,,https://doi.org/10.1016/j.jcis.2024.05.179,8.0,C2H4/C2H5OH,Cu2O-M,Cu1O0.5,Cu2O,,100.0,porrous spherical,18.63,442.48,745.53,1002.95,442.48,745.53,1002.95,0.0,100.0,0.0,glassy-carbon electrode,KHCO3,0.1,6.8,-1.50,C2H5OH,48.02,1.0,H-cell,510.2,0.0,0.2,,
819,41,,2024,Mesoporous Cu2O microspheres for highly efficient C2 chemicals production from CO2 electroreduction,Journal of Colloid and Interface Science,,https://doi.org/10.1016/j.jcis.2024.05.179,8.0,C2H4/C2H5OH,Cu2O-M,Cu1O0.5,Cu2O,,100.0,porrous spherical,18.63,442.48,745.53,1002.95,442.48,745.53,1002.95,0.0,100.0,0.0,glassy-carbon electrode,KHCO3,0.1,6.8,-1.50,C2H5OH,45.37,2.0,H-cell,510.2,0.0,0.2,,
820,41,,2024,Mesoporous Cu2O microspheres for highly efficient C2 chemicals production from CO2 electroreduction,Journal of Colloid and Interface Science,,https://doi.org/10.1016/j.jcis.2024.05.179,8.0,C2H4/C2H5OH,Cu2O-M,Cu1O0.5,Cu2O,,100.0,porrous spherical,18.63,442.48,745.53,1002.95,442.48,745.53,1002.95,0.0,100.0,0.0,glassy-carbon electrode,KHCO3,0.1,6.8,-1.50,C2H5OH,48.02,4.0,H-cell,510.2,0.0,0.2,,
821,41,,2024,Mesoporous Cu2O microspheres for highly efficient C2 chemicals production from CO2 electroreduction,Journal of Colloid and Interface Science,,https://doi.org/10.1016/j.jcis.2024.05.179,8.0,C2H4/C2H5OH,Cu2O-M,Cu1O0.5,Cu2O,,100.0,porrous spherical,18.63,442.48,745.53,1002.95,442.48,745.53,1002.95,0.0,100.0,0.0,glassy-carbon electrode,KHCO3,0.1,6.8,-1.50,C2H5OH,46.7,6.0,H-cell,510.2,0.0,0.2,,
822,41,,2024,Mesoporous Cu2O microspheres for highly efficient C2 chemicals production from CO2 electroreduction,Journal of Colloid and Interface Science,,https://doi.org/10.1016/j.jcis.2024.05.179,8.0,C2H4/C2H5OH,Cu2O-M,Cu1O0.5,Cu2O,,100.0,porrous spherical,18.63,442.48,745.53,1002.95,442.48,745.53,1002.95,0.0,100.0,0.0,glassy-carbon electrode,KHCO3,0.1,6.8,-1.50,C2H5OH,46.7,8.0,H-cell,510.2,0.0,0.2,,
823,41,,2024,Mesoporous Cu2O microspheres for highly efficient C2 chemicals production from CO2 electroreduction,Journal of Colloid and Interface Science,,https://doi.org/10.1016/j.jcis.2024.05.179,8.0,C2H4/C2H5OH,Cu2O-M,Cu1O0.5,Cu2O,,100.0,porrous spherical,18.63,442.48,745.53,1002.95,442.48,745.53,1002.95,0.0,100.0,0.0,glassy-carbon electrode,KHCO3,0.1,6.8,-1.50,CO,6.35,,H-cell,510.2,0.0,0.2,,
824,41,,2024,Mesoporous Cu2O microspheres for highly efficient C2 chemicals production from CO2 electroreduction,Journal of Colloid and Interface Science,,https://doi.org/10.1016/j.jcis.2024.05.179,8.0,C2H4/C2H5OH,Cu2O-M,Cu1O0.5,Cu2O,,100.0,porrous spherical,18.63,442.48,745.53,1002.95,442.48,745.53,1002.95,0.0,100.0,0.0,glassy-carbon electrode,KHCO3,0.1,6.8,-1.50,H2,14.29,,H-cell,510.2,0.0,0.2,,
825,41,,2024,Mesoporous Cu2O microspheres for highly efficient C2 chemicals production from CO2 electroreduction,Journal of Colloid and Interface Science,,https://doi.org/10.1016/j.jcis.2024.05.179,8.0,C2H4/C2H5OH,Cu2O-M,Cu1O0.5,Cu2O,,100.0,porrous spherical,18.63,442.48,745.53,1002.95,442.48,745.53,1002.95,0.0,100.0,0.0,glassy-carbon electrode,KHCO3,0.1,6.8,-1.60,C2H4,26.98,,H-cell,510.2,0.0,0.2,,
826,41,,2024,Mesoporous Cu2O microspheres for highly efficient C2 chemicals production from CO2 electroreduction,Journal of Colloid and Interface Science,,https://doi.org/10.1016/j.jcis.2024.05.179,8.0,C2H4/C2H5OH,Cu2O-M,Cu1O0.5,Cu2O,,100.0,porrous spherical,18.63,442.48,745.53,1002.95,442.48,745.53,1002.95,0.0,100.0,0.0,glassy-carbon electrode,KHCO3,0.1,6.8,-1.60,C2H5OH,40.74,,H-cell,510.2,0.0,0.2,,
827,41,,2024,Mesoporous Cu2O microspheres for highly efficient C2 chemicals production from CO2 electroreduction,Journal of Colloid and Interface Science,,https://doi.org/10.1016/j.jcis.2024.05.179,8.0,C2H4/C2H5OH,Cu2O-M,Cu1O0.5,Cu2O,,100.0,porrous spherical,18.63,442.48,745.53,1002.95,442.48,745.53,1002.95,0.0,100.0,0.0,glassy-carbon electrode,KHCO3,0.1,6.8,-1.60,CO,3.7,,H-cell,510.2,0.0,0.2,,
828,41,,2024,Mesoporous Cu2O microspheres for highly efficient C2 chemicals production from CO2 electroreduction,Journal of Colloid and Interface Science,,https://doi.org/10.1016/j.jcis.2024.05.179,8.0,C2H4/C2H5OH,Cu2O-M,Cu1O0.5,Cu2O,,100.0,porrous spherical,18.63,442.48,745.53,1002.95,442.48,745.53,1002.95,0.0,100.0,0.0,glassy-carbon electrode,KHCO3,0.1,6.8,-1.60,H2,22.22,,H-cell,510.2,0.0,0.2,,
829,41,,2024,Mesoporous Cu2O microspheres for highly efficient C2 chemicals production from CO2 electroreduction,Journal of Colloid and Interface Science,,https://doi.org/10.1016/j.jcis.2024.05.179,8.0,C2H4/C2H5OH,Cu2O-M,Cu1O0.5,Cu2O,,100.0,porrous spherical,18.63,442.48,745.53,1002.95,442.48,745.53,1002.95,0.0,100.0,0.0,glassy-carbon electrode,KHCO3,0.1,6.8,-1.70,C2H4,29.63,,H-cell,510.2,0.0,0.2,,
830,41,,2024,Mesoporous Cu2O microspheres for highly efficient C2 chemicals production from CO2 electroreduction,Journal of Colloid and Interface Science,,https://doi.org/10.1016/j.jcis.2024.05.179,8.0,C2H4/C2H5OH,Cu2O-M,Cu1O0.5,Cu2O,,100.0,porrous spherical,18.63,442.48,745.53,1002.95,442.48,745.53,1002.95,0.0,100.0,0.0,glassy-carbon electrode,KHCO3,0.1,6.8,-1.70,C2H5OH,43.92,,H-cell,510.2,0.0,0.2,,
831,41,,2024,Mesoporous Cu2O microspheres for highly efficient C2 chemicals production from CO2 electroreduction,Journal of Colloid and Interface Science,,https://doi.org/10.1016/j.jcis.2024.05.179,8.0,C2H4/C2H5OH,Cu2O-M,Cu1O0.5,Cu2O,,100.0,porrous spherical,18.63,442.48,745.53,1002.95,442.48,745.53,1002.95,0.0,100.0,0.0,glassy-carbon electrode,KHCO3,0.1,6.8,-1.70,CO,2.65,,H-cell,510.2,0.0,0.2,,
832,41,,2024,Mesoporous Cu2O microspheres for highly efficient C2 chemicals production from CO2 electroreduction,Journal of Colloid and Interface Science,,https://doi.org/10.1016/j.jcis.2024.05.179,8.0,C2H4/C2H5OH,Cu2O-M,Cu1O0.5,Cu2O,,100.0,porrous spherical,18.63,442.48,745.53,1002.95,442.48,745.53,1002.95,0.0,100.0,0.0,glassy-carbon electrode,KHCO3,0.1,6.8,-1.70,CH4,3.17,,H-cell,510.2,0.0,0.2,,
833,41,,2024,Mesoporous Cu2O microspheres for highly efficient C2 chemicals production from CO2 electroreduction,Journal of Colloid and Interface Science,,https://doi.org/10.1016/j.jcis.2024.05.179,8.0,C2H4/C2H5OH,Cu2O-M,Cu1O0.5,Cu2O,,100.0,porrous spherical,18.63,442.48,745.53,1002.95,442.48,745.53,1002.95,0.0,100.0,0.0,glassy-carbon electrode,KHCO3,0.1,6.8,-1.70,H2,16.93,,H-cell,510.2,0.0,0.2,,
834,41,,2024,Mesoporous Cu2O microspheres for highly efficient C2 chemicals production from CO2 electroreduction,Journal of Colloid and Interface Science,,https://doi.org/10.1016/j.jcis.2024.05.179,5.0,C2H4/C2H5OH,Cu2O-M,Cu1O0.5,Cu2O,,100.0,porrous spherical,18.63,442.48,745.53,1002.95,442.48,745.53,1002.95,0.0,100.0,0.0,glassy-carbon electrode,KOH,1.0,14.0,-1.70,C2H4,42.93,,Flow cell,510.2,0.0,4.0,20.0,
835,41,,2024,Mesoporous Cu2O microspheres for highly efficient C2 chemicals production from CO2 electroreduction,Journal of Colloid and Interface Science,,https://doi.org/10.1016/j.jcis.2024.05.179,5.0,C2H4/C2H5OH,Cu2O-M,Cu1O0.5,Cu2O,,100.0,porrous spherical,18.63,442.48,745.53,1002.95,442.48,745.53,1002.95,0.0,100.0,0.0,glassy-carbon electrode,KOH,1.0,14.0,-1.70,C2H5OH,27.23,,Flow cell,510.2,0.0,4.0,20.0,
836,41,,2024,Mesoporous Cu2O microspheres for highly efficient C2 chemicals production from CO2 electroreduction,Journal of Colloid and Interface Science,,https://doi.org/10.1016/j.jcis.2024.05.179,5.0,C2H4/C2H5OH,Cu2O-M,Cu1O0.5,Cu2O,,100.0,porrous spherical,18.63,442.48,745.53,1002.95,442.48,745.53,1002.95,0.0,100.0,0.0,glassy-carbon electrode,KOH,1.0,14.0,-1.70,CO,13.09,,Flow cell,510.2,0.0,4.0,20.0,
837,41,,2024,Mesoporous Cu2O microspheres for highly efficient C2 chemicals production from CO2 electroreduction,Journal of Colloid and Interface Science,,https://doi.org/10.1016/j.jcis.2024.05.179,5.0,C2H4/C2H5OH,Cu2O-M,Cu1O0.5,Cu2O,,100.0,porrous spherical,18.63,442.48,745.53,1002.95,442.48,745.53,1002.95,0.0,100.0,0.0,glassy-carbon electrode,KOH,1.0,14.0,-1.70,CH4,4.19,,Flow cell,510.2,0.0,4.0,20.0,
838,41,,2024,Mesoporous Cu2O microspheres for highly efficient C2 chemicals production from CO2 electroreduction,Journal of Colloid and Interface Science,,https://doi.org/10.1016/j.jcis.2024.05.179,5.0,C2H4/C2H5OH,Cu2O-M,Cu1O0.5,Cu2O,,100.0,porrous spherical,18.63,442.48,745.53,1002.95,442.48,745.53,1002.95,0.0,100.0,0.0,glassy-carbon electrode,KOH,1.0,14.0,-1.70,H2,15.71,,Flow cell,510.2,0.0,4.0,20.0,
839,41,,2024,Mesoporous Cu2O microspheres for highly efficient C2 chemicals production from CO2 electroreduction,Journal of Colloid and Interface Science,,https://doi.org/10.1016/j.jcis.2024.05.179,5.0,C2H4/C2H5OH,Cu2O-M,Cu1O0.5,Cu2O,,100.0,porrous spherical,18.63,442.48,745.53,1002.95,442.48,745.53,1002.95,0.0,100.0,0.0,glassy-carbon electrode,KOH,1.0,14.0,-1.80,C2H4,57.07,,Flow cell,510.2,0.0,4.0,20.0,
840,41,,2024,Mesoporous Cu2O microspheres for highly efficient C2 chemicals production from CO2 electroreduction,Journal of Colloid and Interface Science,,https://doi.org/10.1016/j.jcis.2024.05.179,5.0,C2H4/C2H5OH,Cu2O-M,Cu1O0.5,Cu2O,,100.0,porrous spherical,18.63,442.48,745.53,1002.95,442.48,745.53,1002.95,0.0,100.0,0.0,glassy-carbon electrode,KOH,1.0,14.0,-1.80,C2H5OH,20.42,,Flow cell,510.2,0.0,4.0,20.0,
841,41,,2024,Mesoporous Cu2O microspheres for highly efficient C2 chemicals production from CO2 electroreduction,Journal of Colloid and Interface Science,,https://doi.org/10.1016/j.jcis.2024.05.179,5.0,C2H4/C2H5OH,Cu2O-M,Cu1O0.5,Cu2O,,100.0,porrous spherical,18.63,442.48,745.53,1002.95,442.48,745.53,1002.95,0.0,100.0,0.0,glassy-carbon electrode,KOH,1.0,14.0,-1.80,CO,13.61,,Flow cell,510.2,0.0,4.0,20.0,
842,41,,2024,Mesoporous Cu2O microspheres for highly efficient C2 chemicals production from CO2 electroreduction,Journal of Colloid and Interface Science,,https://doi.org/10.1016/j.jcis.2024.05.179,5.0,C2H4/C2H5OH,Cu2O-M,Cu1O0.5,Cu2O,,100.0,porrous spherical,18.63,442.48,745.53,1002.95,442.48,745.53,1002.95,0.0,100.0,0.0,glassy-carbon electrode,KOH,1.0,14.0,-1.80,CH4,6.81,,Flow cell,510.2,0.0,4.0,20.0,
843,41,,2024,Mesoporous Cu2O microspheres for highly efficient C2 chemicals production from CO2 electroreduction,Journal of Colloid and Interface Science,,https://doi.org/10.1016/j.jcis.2024.05.179,5.0,C2H4/C2H5OH,Cu2O-M,Cu1O0.5,Cu2O,,100.0,porrous spherical,18.63,442.48,745.53,1002.95,442.48,745.53,1002.95,0.0,100.0,0.0,glassy-carbon electrode,KOH,1.0,14.0,-1.80,H2,12.04,,Flow cell,510.2,0.0,4.0,20.0,
844,41,,2024,Mesoporous Cu2O microspheres for highly efficient C2 chemicals production from CO2 electroreduction,Journal of Colloid and Interface Science,,https://doi.org/10.1016/j.jcis.2024.05.179,5.0,C2H4/C2H5OH,Cu2O-M,Cu1O0.5,Cu2O,,100.0,porrous spherical,18.63,442.48,745.53,1002.95,442.48,745.53,1002.95,0.0,100.0,0.0,glassy-carbon electrode,KOH,1.0,14.0,-1.90,C2H4,63.35,,Flow cell,510.2,0.0,4.0,20.0,
845,41,,2024,Mesoporous Cu2O microspheres for highly efficient C2 chemicals production from CO2 electroreduction,Journal of Colloid and Interface Science,,https://doi.org/10.1016/j.jcis.2024.05.179,5.0,C2H4/C2H5OH,Cu2O-M,Cu1O0.5,Cu2O,,100.0,porrous spherical,18.63,442.48,745.53,1002.95,442.48,745.53,1002.95,0.0,100.0,0.0,glassy-carbon electrode,KOH,1.0,14.0,-1.90,C2H4,62.11,1.0,Flow cell,510.2,0.0,4.0,20.0,
846,41,,2024,Mesoporous Cu2O microspheres for highly efficient C2 chemicals production from CO2 electroreduction,Journal of Colloid and Interface Science,,https://doi.org/10.1016/j.jcis.2024.05.179,5.0,C2H4/C2H5OH,Cu2O-M,Cu1O0.5,Cu2O,,100.0,porrous spherical,18.63,442.48,745.53,1002.95,442.48,745.53,1002.95,0.0,100.0,0.0,glassy-carbon electrode,KOH,1.0,14.0,-1.90,C2H4,68.28,2.0,Flow cell,510.2,0.0,4.0,20.0,
847,41,,2024,Mesoporous Cu2O microspheres for highly efficient C2 chemicals production from CO2 electroreduction,Journal of Colloid and Interface Science,,https://doi.org/10.1016/j.jcis.2024.05.179,5.0,C2H4/C2H5OH,Cu2O-M,Cu1O0.5,Cu2O,,100.0,porrous spherical,18.63,442.48,745.53,1002.95,442.48,745.53,1002.95,0.0,100.0,0.0,glassy-carbon electrode,KOH,1.0,14.0,-1.90,C2H4,68.72,3.0,Flow cell,510.2,0.0,4.0,20.0,
848,41,,2024,Mesoporous Cu2O microspheres for highly efficient C2 chemicals production from CO2 electroreduction,Journal of Colloid and Interface Science,,https://doi.org/10.1016/j.jcis.2024.05.179,5.0,C2H4/C2H5OH,Cu2O-M,Cu1O0.5,Cu2O,,100.0,porrous spherical,18.63,442.48,745.53,1002.95,442.48,745.53,1002.95,0.0,100.0,0.0,glassy-carbon electrode,KOH,1.0,14.0,-1.90,C2H4,71.81,4.0,Flow cell,510.2,0.0,4.0,20.0,
849,41,,2024,Mesoporous Cu2O microspheres for highly efficient C2 chemicals production from CO2 electroreduction,Journal of Colloid and Interface Science,,https://doi.org/10.1016/j.jcis.2024.05.179,5.0,C2H4/C2H5OH,Cu2O-M,Cu1O0.5,Cu2O,,100.0,porrous spherical,18.63,442.48,745.53,1002.95,442.48,745.53,1002.95,0.0,100.0,0.0,glassy-carbon electrode,KOH,1.0,14.0,-1.90,C2H4,44.93,5.0,Flow cell,510.2,0.0,4.0,20.0,
850,41,,2024,Mesoporous Cu2O microspheres for highly efficient C2 chemicals production from CO2 electroreduction,Journal of Colloid and Interface Science,,https://doi.org/10.1016/j.jcis.2024.05.179,5.0,C2H4/C2H5OH,Cu2O-M,Cu1O0.5,Cu2O,,100.0,porrous spherical,18.63,442.48,745.53,1002.95,442.48,745.53,1002.95,0.0,100.0,0.0,glassy-carbon electrode,KOH,1.0,14.0,-1.90,C2H5OH,15.18,,Flow cell,510.2,0.0,4.0,20.0,
851,41,,2024,Mesoporous Cu2O microspheres for highly efficient C2 chemicals production from CO2 electroreduction,Journal of Colloid and Interface Science,,https://doi.org/10.1016/j.jcis.2024.05.179,5.0,C2H4/C2H5OH,Cu2O-M,Cu1O0.5,Cu2O,,100.0,porrous spherical,18.63,442.48,745.53,1002.95,442.48,745.53,1002.95,0.0,100.0,0.0,glassy-carbon electrode,KOH,1.0,14.0,-1.90,C2H5OH,18.06,1.0,Flow cell,510.2,0.0,4.0,20.0,
852,41,,2024,Mesoporous Cu2O microspheres for highly efficient C2 chemicals production from CO2 electroreduction,Journal of Colloid and Interface Science,,https://doi.org/10.1016/j.jcis.2024.05.179,5.0,C2H4/C2H5OH,Cu2O-M,Cu1O0.5,Cu2O,,100.0,porrous spherical,18.63,442.48,745.53,1002.95,442.48,745.53,1002.95,0.0,100.0,0.0,glassy-carbon electrode,KOH,1.0,14.0,-1.90,C2H5OH,18.5,2.0,Flow cell,510.2,0.0,4.0,20.0,
853,41,,2024,Mesoporous Cu2O microspheres for highly efficient C2 chemicals production from CO2 electroreduction,Journal of Colloid and Interface Science,,https://doi.org/10.1016/j.jcis.2024.05.179,5.0,C2H4/C2H5OH,Cu2O-M,Cu1O0.5,Cu2O,,100.0,porrous spherical,18.63,442.48,745.53,1002.95,442.48,745.53,1002.95,0.0,100.0,0.0,glassy-carbon electrode,KOH,1.0,14.0,-1.90,C2H5OH,15.42,3.0,Flow cell,510.2,0.0,4.0,20.0,
854,41,,2024,Mesoporous Cu2O microspheres for highly efficient C2 chemicals production from CO2 electroreduction,Journal of Colloid and Interface Science,,https://doi.org/10.1016/j.jcis.2024.05.179,5.0,C2H4/C2H5OH,Cu2O-M,Cu1O0.5,Cu2O,,100.0,porrous spherical,18.63,442.48,745.53,1002.95,442.48,745.53,1002.95,0.0,100.0,0.0,glassy-carbon electrode,KOH,1.0,14.0,-1.90,C2H5OH,15.86,4.0,Flow cell,510.2,0.0,4.0,20.0,
855,41,,2024,Mesoporous Cu2O microspheres for highly efficient C2 chemicals production from CO2 electroreduction,Journal of Colloid and Interface Science,,https://doi.org/10.1016/j.jcis.2024.05.179,5.0,C2H4/C2H5OH,Cu2O-M,Cu1O0.5,Cu2O,,100.0,porrous spherical,18.63,442.48,745.53,1002.95,442.48,745.53,1002.95,0.0,100.0,0.0,glassy-carbon electrode,KOH,1.0,14.0,-1.90,C2H5OH,11.45,5.0,Flow cell,510.2,0.0,4.0,20.0,
856,41,,2024,Mesoporous Cu2O microspheres for highly efficient C2 chemicals production from CO2 electroreduction,Journal of Colloid and Interface Science,,https://doi.org/10.1016/j.jcis.2024.05.179,5.0,C2H4/C2H5OH,Cu2O-M,Cu1O0.5,Cu2O,,100.0,porrous spherical,18.63,442.48,745.53,1002.95,442.48,745.53,1002.95,0.0,100.0,0.0,glassy-carbon electrode,KOH,1.0,14.0,-1.90,CO,11.52,,Flow cell,510.2,0.0,4.0,20.0,
857,41,,2024,Mesoporous Cu2O microspheres for highly efficient C2 chemicals production from CO2 electroreduction,Journal of Colloid and Interface Science,,https://doi.org/10.1016/j.jcis.2024.05.179,5.0,C2H4/C2H5OH,Cu2O-M,Cu1O0.5,Cu2O,,100.0,porrous spherical,18.63,442.48,745.53,1002.95,442.48,745.53,1002.95,0.0,100.0,0.0,glassy-carbon electrode,KOH,1.0,14.0,-1.90,CH4,4.19,,Flow cell,510.2,0.0,4.0,20.0,
858,41,,2024,Mesoporous Cu2O microspheres for highly efficient C2 chemicals production from CO2 electroreduction,Journal of Colloid and Interface Science,,https://doi.org/10.1016/j.jcis.2024.05.179,5.0,C2H4/C2H5OH,Cu2O-M,Cu1O0.5,Cu2O,,100.0,porrous spherical,18.63,442.48,745.53,1002.95,442.48,745.53,1002.95,0.0,100.0,0.0,glassy-carbon electrode,KOH,1.0,14.0,-1.90,H2,16.75,,Flow cell,510.2,0.0,4.0,20.0,
859,41,,2024,Mesoporous Cu2O microspheres for highly efficient C2 chemicals production from CO2 electroreduction,Journal of Colloid and Interface Science,,https://doi.org/10.1016/j.jcis.2024.05.179,5.0,C2H4/C2H5OH,Cu2O-M,Cu1O0.5,Cu2O,,100.0,porrous spherical,18.63,442.48,745.53,1002.95,442.48,745.53,1002.95,0.0,100.0,0.0,glassy-carbon electrode,KOH,1.0,14.0,-2.00,C2H4,52.36,,Flow cell,510.2,0.0,4.0,20.0,
860,41,,2024,Mesoporous Cu2O microspheres for highly efficient C2 chemicals production from CO2 electroreduction,Journal of Colloid and Interface Science,,https://doi.org/10.1016/j.jcis.2024.05.179,5.0,C2H4/C2H5OH,Cu2O-M,Cu1O0.5,Cu2O,,100.0,porrous spherical,18.63,442.48,745.53,1002.95,442.48,745.53,1002.95,0.0,100.0,0.0,glassy-carbon electrode,KOH,1.0,14.0,-2.00,C2H5OH,17.8,,Flow cell,510.2,0.0,4.0,20.0,
861,41,,2024,Mesoporous Cu2O microspheres for highly efficient C2 chemicals production from CO2 electroreduction,Journal of Colloid and Interface Science,,https://doi.org/10.1016/j.jcis.2024.05.179,5.0,C2H4/C2H5OH,Cu2O-M,Cu1O0.5,Cu2O,,100.0,porrous spherical,18.63,442.48,745.53,1002.95,442.48,745.53,1002.95,0.0,100.0,0.0,glassy-carbon electrode,KOH,1.0,14.0,-2.00,CO,9.42,,Flow cell,510.2,0.0,4.0,20.0,
