Repository: vovamirosh/-CO2RR-Beyond-Green-AI

File: Datasets/prepr.csv (part 13 of 50)
DOI,Article name,Compound_1,Compound_2,"Cat./Support ratio, % (at)",Morphology (TEM/SEM),"Pore size, nm",width min (nm),width aver (nm),width max (nm),length min (nm),length aver (nm),length max (nm),"Cu, % (at.)","Cu+, % (at.)","Cu(2+), % (at.)",Base,electrolyte,"conc, M",pH,RHE vs V,Product,"FE, %","Time, h",Type of reactor,"Loading, μg/cm2","Add_carbon, %","Surface area of electrode, cm2","Flow rate CO2, ml/min","Av_volume, mkm^3",Ratio_sphere_volume,"Min_volume, mkm^3","Max_volume, mkm^3",1_efermi,1_density_atomic,1_total_magnetization_normalized_formula_units,1_energy_above_hull,1_energy_per_atom,1_volume,1_band_gap,2_efermi,2_density_atomic,2_total_magnetization_normalized_formula_units,2_energy_above_hull,2_energy_per_atom,2_volume,2_band_gap,Product_exactmw,Product_lipinskiHBA,Product_lipinskiHBD,Product_NumAtoms,Product_FractionCSP3,Product_CrippenClogP,Product_hallKierAlpha,Product_kappa2,Product_kappa3,anion_molar_conductance,anion_mobility,anion_diffusion_coefficient,anion_hydr_R_of_ion,Type of reactor_H-cell,Base_carbon paper electrode,Base_gasdiffusion electrode
https://doi.org/10.1016/j.cej.2022.139358,Pd-Cu2O,Cu2O,Pd,97.3,cubic,0.0,923.08,1036.92,1153.85,923.08,1036.92,1153.85,0.0,100.0,0.0,carbon paper electrode,KHCO3,0.5,7.2,-1.0,H2,35.45,1.0,H-cell,244.9,0.0,0.2,10.0,1.1148995843498883,0.36755259694786147,0.7865349476821121,1.5362010696916246,4.17791244,12.764484711878117,0.0,0.0,-5.02663022,76.5869082712687,0.512699999999999,4.47959619,15.02799459406926,0.3851734,0.0,-22.960453610000002,15.02799459406926,0.0,2.015650064,0.0,0.0,2.0,0.0,0.246,0.0,0.0,0.0,44.5,4.353,1.118,2.193,1.0,1.0,0.0
https://doi.org/10.1016/j.cej.2022.139358,Pd-Cu2O,Cu2O,Pd,97.3,cubic,0.0,923.08,1036.92,1153.85,923.08,1036.92,1153.85,0.0,100.0,0.0,carbon paper electrode,KHCO3,0.5,7.2,-1.1,CH4,3.68,1.0,H-cell,244.9,0.0,0.2,10.0,1.1148995843498883,0.36755259694786147,0.7865349476821121,1.5362010696916246,4.17791244,12.764484711878117,0.0,0.0,-5.02663022,76.5869082712687,0.512699999999999,4.47959619,15.02799459406926,0.3851734,0.0,-22.960453610000002,15.02799459406926,0.0,16.031300127999998,0.0,0.0,5.0,1.0,0.6361,0.0,0.0,0.0,44.5,4.353,1.118,2.193,1.0,1.0,0.0
https://doi.org/10.1016/j.cej.2022.139358,Pd-Cu2O,Cu2O,Pd,97.3,cubic,0.0,923.08,1036.92,1153.85,923.08,1036.92,1153.85,0.0,100.0,0.0,carbon paper electrode,KHCO3,0.5,7.2,-1.1,CO,6.29,1.0,H-cell,244.9,0.0,0.2,10.0,1.1148995843498883,0.36755259694786147,0.7865349476821121,1.5362010696916246,4.17791244,12.764484711878117,0.0,0.0,-5.02663022,76.5869082712687,0.512699999999999,4.47959619,15.02799459406926,0.3851734,0.0,-22.960453610000002,15.02799459406926,0.0,27.99491462,1.0,0.0,2.0,0.0,-0.03751,-0.26,0.74,-6.106153846153846,44.5,4.353,1.118,2.193,1.0,1.0,0.0
https://doi.org/10.1016/j.cej.2022.139358,Pd-Cu2O,Cu2O,Pd,97.3,cubic,0.0,923.08,1036.92,1153.85,923.08,1036.92,1153.85,0.0,100.0,0.0,carbon paper electrode,KHCO3,0.5,7.2,-1.1,H2,20.1,1.0,H-cell,244.9,0.0,0.2,10.0,1.1148995843498883,0.36755259694786147,0.7865349476821121,1.5362010696916246,4.17791244,12.764484711878117,0.0,0.0,-5.02663022,76.5869082712687,0.512699999999999,4.47959619,15.02799459406926,0.3851734,0.0,-22.960453610000002,15.02799459406926,0.0,2.015650064,0.0,0.0,2.0,0.0,0.246,0.0,0.0,0.0,44.5,4.353,1.118,2.193,1.0,1.0,0.0
https://doi.org/10.1016/j.cej.2022.139358,Pd-Cu2O,Cu2O,Pd,97.3,cubic,0.0,923.08,1036.92,1153.85,923.08,1036.92,1153.85,0.0,100.0,0.0,carbon paper electrode,KHCO3,0.5,7.2,-1.1,C2H4,63.99,1.0,H-cell,244.9,0.0,0.2,10.0,1.1148995843498883,0.36755259694786147,0.7865349476821121,1.5362010696916246,4.17791244,12.764484711878117,0.0,0.0,-5.02663022,76.5869082712687,0.512699999999999,4.47959619,15.02799459406926,0.3851734,0.0,-22.960453610000002,15.02799459406926,0.0,28.031300127999998,0.0,0.0,6.0,0.0,0.8022,-0.26,0.74,-6.106153846153846,44.5,4.353,1.118,2.193,1.0,1.0,0.0
https://doi.org/10.1016/j.cej.2022.139358,Pd-Cu2O,Cu2O,Pd,97.3,cubic,0.0,923.08,1036.92,1153.85,923.08,1036.92,1153.85,0.0,100.0,0.0,carbon paper electrode,KHCO3,0.5,7.2,-1.1,C2H4,62.24,1.0,H-cell,244.9,0.0,0.2,10.0,1.1148995843498883,0.36755259694786147,0.7865349476821121,1.5362010696916246,4.17791244,12.764484711878117,0.0,0.0,-5.02663022,76.5869082712687,0.512699999999999,4.47959619,15.02799459406926,0.3851734,0.0,-22.960453610000002,15.02799459406926,0.0,28.031300127999998,0.0,0.0,6.0,0.0,0.8022,-0.26,0.74,-6.106153846153846,44.5,4.353,1.118,2.193,1.0,1.0,0.0
https://doi.org/10.1016/j.cej.2022.139358,Pd-Cu2O,Cu2O,Pd,97.3,cubic,0.0,923.08,1036.92,1153.85,923.08,1036.92,1153.85,0.0,100.0,0.0,carbon paper electrode,KHCO3,0.5,7.2,-1.2,CO,3.84,1.0,H-cell,244.9,0.0,0.2,10.0,1.1148995843498883,0.36755259694786147,0.7865349476821121,1.5362010696916246,4.17791244,12.764484711878117,0.0,0.0,-5.02663022,76.5869082712687,0.512699999999999,4.47959619,15.02799459406926,0.3851734,0.0,-22.960453610000002,15.02799459406926,0.0,27.99491462,1.0,0.0,2.0,0.0,-0.03751,-0.26,0.74,-6.106153846153846,44.5,4.353,1.118,2.193,1.0,1.0,0.0
https://doi.org/10.1016/j.cej.2022.139358,Pd-Cu2O,Cu2O,Pd,97.3,cubic,0.0,923.08,1036.92,1153.85,923.08,1036.92,1153.85,0.0,100.0,0.0,carbon paper electrode,KHCO3,0.5,7.2,-1.2,CH4,6.14,1.0,H-cell,244.9,0.0,0.2,10.0,1.1148995843498883,0.36755259694786147,0.7865349476821121,1.5362010696916246,4.17791244,12.764484711878117,0.0,0.0,-5.02663022,76.5869082712687,0.512699999999999,4.47959619,15.02799459406926,0.3851734,0.0,-22.960453610000002,15.02799459406926,0.0,16.031300127999998,0.0,0.0,5.0,1.0,0.6361,0.0,0.0,0.0,44.5,4.353,1.118,2.193,1.0,1.0,0.0
https://doi.org/10.1016/j.cej.2022.139358,Pd-Cu2O,Cu2O,Pd,97.3,cubic,0.0,923.08,1036.92,1153.85,923.08,1036.92,1153.85,0.0,100.0,0.0,carbon paper electrode,KHCO3,0.5,7.2,-1.2,H2,20.56,1.0,H-cell,244.9,0.0,0.2,10.0,1.1148995843498883,0.36755259694786147,0.7865349476821121,1.5362010696916246,4.17791244,12.764484711878117,0.0,0.0,-5.02663022,76.5869082712687,0.512699999999999,4.47959619,15.02799459406926,0.3851734,0.0,-22.960453610000002,15.02799459406926,0.0,2.015650064,0.0,0.0,2.0,0.0,0.246,0.0,0.0,0.0,44.5,4.353,1.118,2.193,1.0,1.0,0.0
https://doi.org/10.1016/j.cej.2022.139358,Pd-Cu2O,Cu2O,Pd,97.3,cubic,0.0,923.08,1036.92,1153.85,923.08,1036.92,1153.85,0.0,100.0,0.0,carbon paper electrode,KHCO3,0.5,7.2,-1.2,C2H4,59.39,1.0,H-cell,244.9,0.0,0.2,10.0,1.1148995843498883,0.36755259694786147,0.7865349476821121,1.5362010696916246,4.17791244,12.764484711878117,0.0,0.0,-5.02663022,76.5869082712687,0.512699999999999,4.47959619,15.02799459406926,0.3851734,0.0,-22.960453610000002,15.02799459406926,0.0,28.031300127999998,0.0,0.0,6.0,0.0,0.8022,-0.26,0.74,-6.106153846153846,44.5,4.353,1.118,2.193,1.0,1.0,0.0
https://doi.org/10.1016/j.cej.2022.139358,Pd-Cu2O,Cu2O,Pd,97.3,cubic,0.0,923.08,1036.92,1153.85,923.08,1036.92,1153.85,0.0,100.0,0.0,carbon paper electrode,KHCO3,0.5,7.2,-1.3,CO,1.99,1.0,H-cell,244.9,0.0,0.2,10.0,1.1148995843498883,0.36755259694786147,0.7865349476821121,1.5362010696916246,4.17791244,12.764484711878117,0.0,0.0,-5.02663022,76.5869082712687,0.512699999999999,4.47959619,15.02799459406926,0.3851734,0.0,-22.960453610000002,15.02799459406926,0.0,27.99491462,1.0,0.0,2.0,0.0,-0.03751,-0.26,0.74,-6.106153846153846,44.5,4.353,1.118,2.193,1.0,1.0,0.0
https://doi.org/10.1016/j.cej.2022.139358,Pd-Cu2O,Cu2O,Pd,97.3,cubic,0.0,923.08,1036.92,1153.85,923.08,1036.92,1153.85,0.0,100.0,0.0,carbon paper electrode,KHCO3,0.5,7.2,-1.3,CH4,10.13,1.0,H-cell,244.9,0.0,0.2,10.0,1.1148995843498883,0.36755259694786147,0.7865349476821121,1.5362010696916246,4.17791244,12.764484711878117,0.0,0.0,-5.02663022,76.5869082712687,0.512699999999999,4.47959619,15.02799459406926,0.3851734,0.0,-22.960453610000002,15.02799459406926,0.0,16.031300127999998,0.0,0.0,5.0,1.0,0.6361,0.0,0.0,0.0,44.5,4.353,1.118,2.193,1.0,1.0,0.0
https://doi.org/10.1016/j.cej.2022.139358,Pd-Cu2O,Cu2O,Pd,97.3,cubic,0.0,923.08,1036.92,1153.85,923.08,1036.92,1153.85,0.0,100.0,0.0,carbon paper electrode,KHCO3,0.5,7.2,-1.3,H2,25.78,1.0,H-cell,244.9,0.0,0.2,10.0,1.1148995843498883,0.36755259694786147,0.7865349476821121,1.5362010696916246,4.17791244,12.764484711878117,0.0,0.0,-5.02663022,76.5869082712687,0.512699999999999,4.47959619,15.02799459406926,0.3851734,0.0,-22.960453610000002,15.02799459406926,0.0,2.015650064,0.0,0.0,2.0,0.0,0.246,0.0,0.0,0.0,44.5,4.353,1.118,2.193,1.0,1.0,0.0
https://doi.org/10.1016/j.cej.2022.139358,Pd-Cu2O,Cu2O,Pd,97.3,cubic,0.0,923.08,1036.92,1153.85,923.08,1036.92,1153.85,0.0,100.0,0.0,carbon paper electrode,KHCO3,0.5,7.2,-1.3,C2H4,49.72,1.0,H-cell,244.9,0.0,0.2,10.0,1.1148995843498883,0.36755259694786147,0.7865349476821121,1.5362010696916246,4.17791244,12.764484711878117,0.0,0.0,-5.02663022,76.5869082712687,0.512699999999999,4.47959619,15.02799459406926,0.3851734,0.0,-22.960453610000002,15.02799459406926,0.0,28.031300127999998,0.0,0.0,6.0,0.0,0.8022,-0.26,0.74,-6.106153846153846,44.5,4.353,1.118,2.193,1.0,1.0,0.0
https://doi.org/10.1016/j.cej.2022.139358,Pd-Cu2O-1,Cu2O,Pd,98.65,cubic,0.0,923.08,1036.92,1153.85,923.08,1036.92,1153.85,0.0,100.0,0.0,carbon paper electrode,KHCO3,0.5,7.2,-1.1,H2,28.38,1.0,H-cell,244.9,0.0,0.2,10.0,1.1148995843498883,0.36755259694786147,0.7865349476821121,1.5362010696916246,4.17791244,12.764484711878117,0.0,0.0,-5.02663022,76.5869082712687,0.512699999999999,4.47959619,15.02799459406926,0.3851734,0.0,-22.960453610000002,15.02799459406926,0.0,2.015650064,0.0,0.0,2.0,0.0,0.246,0.0,0.0,0.0,44.5,4.353,1.118,2.193,1.0,1.0,0.0
https://doi.org/10.1016/j.cej.2022.139358,Pd-Cu2O-1,Cu2O,Pd,98.65,cubic,0.0,923.08,1036.92,1153.85,923.08,1036.92,1153.85,0.0,100.0,0.0,carbon paper electrode,KHCO3,0.5,7.2,-1.1,CH4,4.86,1.0,H-cell,244.9,0.0,0.2,10.0,1.1148995843498883,0.36755259694786147,0.7865349476821121,1.5362010696916246,4.17791244,12.764484711878117,0.0,0.0,-5.02663022,76.5869082712687,0.512699999999999,4.47959619,15.02799459406926,0.3851734,0.0,-22.960453610000002,15.02799459406926,0.0,16.031300127999998,0.0,0.0,5.0,1.0,0.6361,0.0,0.0,0.0,44.5,4.353,1.118,2.193,1.0,1.0,0.0
https://doi.org/10.1016/j.cej.2022.139358,Pd-Cu2O-1,Cu2O,Pd,98.65,cubic,0.0,923.08,1036.92,1153.85,923.08,1036.92,1153.85,0.0,100.0,0.0,carbon paper electrode,KHCO3,0.5,7.2,-1.1,CO,9.32,1.0,H-cell,244.9,0.0,0.2,10.0,1.1148995843498883,0.36755259694786147,0.7865349476821121,1.5362010696916246,4.17791244,12.764484711878117,0.0,0.0,-5.02663022,76.5869082712687,0.512699999999999,4.47959619,15.02799459406926,0.3851734,0.0,-22.960453610000002,15.02799459406926,0.0,27.99491462,1.0,0.0,2.0,0.0,-0.03751,-0.26,0.74,-6.106153846153846,44.5,4.353,1.118,2.193,1.0,1.0,0.0
https://doi.org/10.1016/j.cej.2022.139358,Pd-Cu2O-1,Cu2O,Pd,98.65,cubic,0.0,923.08,1036.92,1153.85,923.08,1036.92,1153.85,0.0,100.0,0.0,carbon paper electrode,KHCO3,0.5,7.2,-1.1,C2H4,48.85,1.0,H-cell,244.9,0.0,0.2,10.0,1.1148995843498883,0.36755259694786147,0.7865349476821121,1.5362010696916246,4.17791244,12.764484711878117,0.0,0.0,-5.02663022,76.5869082712687,0.512699999999999,4.47959619,15.02799459406926,0.3851734,0.0,-22.960453610000002,15.02799459406926,0.0,28.031300127999998,0.0,0.0,6.0,0.0,0.8022,-0.26,0.74,-6.106153846153846,44.5,4.353,1.118,2.193,1.0,1.0,0.0
https://doi.org/10.1016/j.jcou.2022.102368,CuZn,Cu(OH)2,ZnO,50.5,sphere,0.0,13.7,15.45,17.2,13.7,15.45,17.2,0.0,33.08,66.92,gasdiffusion electrode,KHCO3,0.1,6.8,-0.6,H2,98.1,1.0,H-cell,2000.0,0.0,1.0,20.0,1.9310080025133073e-06,1.0,1.3463572824310123e-06,2.664305142495612e-06,2.1667273,8.701897716280333,0.9999901,0.097853067499997,-5.204359017,87.01897716280334,0.0,0.8923141,11.849287064975101,0.0,0.0,-4.894751419999999,47.397148259900405,0.7227,2.015650064,0.0,0.0,2.0,0.0,0.246,0.0,0.0,0.0,44.5,4.353,1.118,2.193,1.0,0.0,1.0
https://doi.org/10.1016/j.jcou.2022.102368,CuZn,Cu(OH)2,ZnO,50.5,sphere,0.0,13.7,15.45,17.2,13.7,15.45,17.2,0.0,33.08,66.92,gasdiffusion electrode,KHCO3,0.1,6.8,-0.8,H2,70.7,1.0,H-cell,2000.0,0.0,1.0,20.0,1.9310080025133073e-06,1.0,1.3463572824310123e-06,2.664305142495612e-06,2.1667273,8.701897716280333,0.9999901,0.097853067499997,-5.204359017,87.01897716280334,0.0,0.8923141,11.849287064975101,0.0,0.0,-4.894751419999999,47.397148259900405,0.7227,2.015650064,0.0,0.0,2.0,0.0,0.246,0.0,0.0,0.0,44.5,4.353,1.118,2.193,1.0,0.0,1.0
https://doi.org/10.1016/j.jcou.2022.102368,CuZn,Cu(OH)2,ZnO,50.5,sphere,0.0,13.7,15.45,17.2,13.7,15.45,17.2,0.0,33.08,66.92,gasdiffusion electrode,KHCO3,0.1,6.8,-1.0,H2,66.3,1.0,H-cell,2000.0,0.0,1.0,20.0,1.9310080025133073e-06,1.0,1.3463572824310123e-06,2.664305142495612e-06,2.1667273,8.701897716280333,0.9999901,0.097853067499997,-5.204359017,87.01897716280334,0.0,0.8923141,11.849287064975101,0.0,0.0,-4.894751419999999,47.397148259900405,0.7227,2.015650064,0.0,0.0,2.0,0.0,0.246,0.0,0.0,0.0,44.5,4.353,1.118,2.193,1.0,0.0,1.0
https://doi.org/10.1016/j.jcou.2022.102368,CuZn,Cu(OH)2,ZnO,50.5,sphere,0.0,13.7,15.45,17.2,13.7,15.45,17.2,0.0,33.08,66.92,gasdiffusion electrode,KHCO3,0.1,6.8,-1.2,H2,82.3,1.0,H-cell,2000.0,0.0,1.0,20.0,1.9310080025133073e-06,1.0,1.3463572824310123e-06,2.664305142495612e-06,2.1667273,8.701897716280333,0.9999901,0.097853067499997,-5.204359017,87.01897716280334,0.0,0.8923141,11.849287064975101,0.0,0.0,-4.894751419999999,47.397148259900405,0.7227,2.015650064,0.0,0.0,2.0,0.0,0.246,0.0,0.0,0.0,44.5,4.353,1.118,2.193,1.0,0.0,1.0
https://doi.org/10.1016/j.jcou.2022.102368,CuZn,Cu(OH)2,ZnO,50.5,sphere,0.0,13.7,15.45,17.2,13.7,15.45,17.2,0.0,33.08,66.92,gasdiffusion electrode,KHCO3,0.1,6.8,-1.4,H2,64.3,1.0,H-cell,2000.0,0.0,1.0,20.0,1.9310080025133073e-06,1.0,1.3463572824310123e-06,2.664305142495612e-06,2.1667273,8.701897716280333,0.9999901,0.097853067499997,-5.204359017,87.01897716280334,0.0,0.8923141,11.849287064975101,0.0,0.0,-4.894751419999999,47.397148259900405,0.7227,2.015650064,0.0,0.0,2.0,0.0,0.246,0.0,0.0,0.0,44.5,4.353,1.118,2.193,1.0,0.0,1.0
https://doi.org/10.1016/j.jcou.2022.102368,CuZn,Cu(OH)2,ZnO,50.5,sphere,0.0,13.7,15.45,17.2,13.7,15.45,17.2,0.0,33.08,66.92,gasdiffusion electrode,KHCO3,0.1,6.8,-0.6,CO,0.0,1.0,H-cell,2000.0,0.0,1.0,20.0,1.9310080025133073e-06,1.0,1.3463572824310123e-06,2.664305142495612e-06,2.1667273,8.701897716280333,0.9999901,0.097853067499997,-5.204359017,87.01897716280334,0.0,0.8923141,11.849287064975101,0.0,0.0,-4.894751419999999,47.397148259900405,0.7227,27.99491462,1.0,0.0,2.0,0.0,-0.03751,-0.26,0.74,-6.106153846153846,44.5,4.353,1.118,2.193,1.0,0.0,1.0
https://doi.org/10.1016/j.jcou.2022.102368,CuZn,Cu(OH)2,ZnO,50.5,sphere,0.0,13.7,15.45,17.2,13.7,15.45,17.2,0.0,33.08,66.92,gasdiffusion electrode,KHCO3,0.1,6.8,-0.8,CO,28.2,1.0,H-cell,2000.0,0.0,1.0,20.0,1.9310080025133073e-06,1.0,1.3463572824310123e-06,2.664305142495612e-06,2.1667273,8.701897716280333,0.9999901,0.097853067499997,-5.204359017,87.01897716280334,0.0,0.8923141,11.849287064975101,0.0,0.0,-4.894751419999999,47.397148259900405,0.7227,27.99491462,1.0,0.0,2.0,0.0,-0.03751,-0.26,0.74,-6.106153846153846,44.5,4.353,1.118,2.193,1.0,0.0,1.0
https://doi.org/10.1016/j.jcou.2022.102368,CuZn,Cu(OH)2,ZnO,50.5,sphere,0.0,13.7,15.45,17.2,13.7,15.45,17.2,0.0,33.08,66.92,gasdiffusion electrode,KHCO3,0.1,6.8,-1.0,CO,26.1,1.0,H-cell,2000.0,0.0,1.0,20.0,1.9310080025133073e-06,1.0,1.3463572824310123e-06,2.664305142495612e-06,2.1667273,8.701897716280333,0.9999901,0.097853067499997,-5.204359017,87.01897716280334,0.0,0.8923141,11.849287064975101,0.0,0.0,-4.894751419999999,47.397148259900405,0.7227,27.99491462,1.0,0.0,2.0,0.0,-0.03751,-0.26,0.74,-6.106153846153846,44.5,4.353,1.118,2.193,1.0,0.0,1.0
https://doi.org/10.1016/j.jcou.2022.102368,CuZn,Cu(OH)2,ZnO,50.5,sphere,0.0,13.7,15.45,17.2,13.7,15.45,17.2,0.0,33.08,66.92,gasdiffusion electrode,KHCO3,0.1,6.8,-1.2,CO,17.2,1.0,H-cell,2000.0,0.0,1.0,20.0,1.9310080025133073e-06,1.0,1.3463572824310123e-06,2.664305142495612e-06,2.1667273,8.701897716280333,0.9999901,0.097853067499997,-5.204359017,87.01897716280334,0.0,0.8923141,11.849287064975101,0.0,0.0,-4.894751419999999,47.397148259900405,0.7227,27.99491462,1.0,0.0,2.0,0.0,-0.03751,-0.26,0.74,-6.106153846153846,44.5,4.353,1.118,2.193,1.0,0.0,1.0
https://doi.org/10.1016/j.jcou.2022.102368,CuZn,Cu(OH)2,ZnO,50.5,sphere,0.0,13.7,15.45,17.2,13.7,15.45,17.2,0.0,33.08,66.92,gasdiffusion electrode,KHCO3,0.1,6.8,-1.4,CO,35.4,1.0,H-cell,2000.0,0.0,1.0,20.0,1.9310080025133073e-06,1.0,1.3463572824310123e-06,2.664305142495612e-06,2.1667273,8.701897716280333,0.9999901,0.097853067499997,-5.204359017,87.01897716280334,0.0,0.8923141,11.849287064975101,0.0,0.0,-4.894751419999999,47.397148259900405,0.7227,27.99491462,1.0,0.0,2.0,0.0,-0.03751,-0.26,0.74,-6.106153846153846,44.5,4.353,1.118,2.193,1.0,0.0,1.0
https://doi.org/10.1016/j.jcou.2022.102368,CuZn,Cu(OH)2,ZnO,50.5,sphere,0.0,13.7,15.45,17.2,13.7,15.45,17.2,0.0,33.08,66.92,gasdiffusion electrode,KHCO3,0.1,6.8,-0.6,C2H5OH,0.0,1.0,H-cell,2000.0,0.0,1.0,20.0,1.9310080025133073e-06,1.0,1.3463572824310123e-06,2.664305142495612e-06,2.1667273,8.701897716280333,0.9999901,0.097853067499997,-5.204359017,87.01897716280334,0.0,0.8923141,11.849287064975101,0.0,0.0,-4.894751419999999,47.397148259900405,0.7227,46.041864812,1.0,1.0,9.0,1.0,-0.0014000000000000123,-0.04,1.96,1.9600000000000033,44.5,4.353,1.118,2.193,1.0,0.0,1.0
https://doi.org/10.1016/j.jcou.2022.102368,CuZn,Cu(OH)2,ZnO,50.5,sphere,0.0,13.7,15.45,17.2,13.7,15.45,17.2,0.0,33.08,66.92,gasdiffusion electrode,KHCO3,0.1,6.8,-0.8,C2H5OH,1.4,1.0,H-cell,2000.0,0.0,1.0,20.0,1.9310080025133073e-06,1.0,1.3463572824310123e-06,2.664305142495612e-06,2.1667273,8.701897716280333,0.9999901,0.097853067499997,-5.204359017,87.01897716280334,0.0,0.8923141,11.849287064975101,0.0,0.0,-4.894751419999999,47.397148259900405,0.7227,46.041864812,1.0,1.0,9.0,1.0,-0.0014000000000000123,-0.04,1.96,1.9600000000000033,44.5,4.353,1.118,2.193,1.0,0.0,1.0
https://doi.org/10.1016/j.jcou.2022.102368,CuZn,Cu(OH)2,ZnO,50.5,sphere,0.0,13.7,15.45,17.2,13.7,15.45,17.2,0.0,33.08,66.92,gasdiffusion electrode,KHCO3,0.1,6.8,-1.0,C2H5OH,4.7,1.0,H-cell,2000.0,0.0,1.0,20.0,1.9310080025133073e-06,1.0,1.3463572824310123e-06,2.664305142495612e-06,2.1667273,8.701897716280333,0.9999901,0.097853067499997,-5.204359017,87.01897716280334,0.0,0.8923141,11.849287064975101,0.0,0.0,-4.894751419999999,47.397148259900405,0.7227,46.041864812,1.0,1.0,9.0,1.0,-0.0014000000000000123,-0.04,1.96,1.9600000000000033,44.5,4.353,1.118,2.193,1.0,0.0,1.0
https://doi.org/10.1016/j.jcou.2022.102368,CuZn,Cu(OH)2,ZnO,50.5,sphere,0.0,13.7,15.45,17.2,13.7,15.45,17.2,0.0,33.08,66.92,gasdiffusion electrode,KHCO3,0.1,6.8,-1.2,C2H5OH,3.1,1.0,H-cell,2000.0,0.0,1.0,20.0,1.9310080025133073e-06,1.0,1.3463572824310123e-06,2.664305142495612e-06,2.1667273,8.701897716280333,0.9999901,0.097853067499997,-5.204359017,87.01897716280334,0.0,0.8923141,11.849287064975101,0.0,0.0,-4.894751419999999,47.397148259900405,0.7227,46.041864812,1.0,1.0,9.0,1.0,-0.0014000000000000123,-0.04,1.96,1.9600000000000033,44.5,4.353,1.118,2.193,1.0,0.0,1.0
https://doi.org/10.1016/j.jcou.2022.102368,CuZn,Cu(OH)2,ZnO,50.5,sphere,0.0,13.7,15.45,17.2,13.7,15.45,17.2,0.0,33.08,66.92,gasdiffusion electrode,KHCO3,0.1,6.8,-1.4,C2H5OH,1.6,1.0,H-cell,2000.0,0.0,1.0,20.0,1.9310080025133073e-06,1.0,1.3463572824310123e-06,2.664305142495612e-06,2.1667273,8.701897716280333,0.9999901,0.097853067499997,-5.204359017,87.01897716280334,0.0,0.8923141,11.849287064975101,0.0,0.0,-4.894751419999999,47.397148259900405,0.7227,46.041864812,1.0,1.0,9.0,1.0,-0.0014000000000000123,-0.04,1.96,1.9600000000000033,44.5,4.353,1.118,2.193,1.0,0.0,1.0
https://doi.org/10.1016/j.jcou.2022.102368,CuZn,Cu(OH)2,ZnO,50.5,sphere,0.0,13.7,15.45,17.2,13.7,15.45,17.2,0.0,33.08,66.92,gasdiffusion electrode,KHCO3,0.1,6.8,-0.6,CH4,0.0,1.0,H-cell,2000.0,0.0,1.0,20.0,1.9310080025133073e-06,1.0,1.3463572824310123e-06,2.664305142495612e-06,2.1667273,8.701897716280333,0.9999901,0.097853067499997,-5.204359017,87.01897716280334,0.0,0.8923141,11.849287064975101,0.0,0.0,-4.894751419999999,47.397148259900405,0.7227,16.031300127999998,0.0,0.0,5.0,1.0,0.6361,0.0,0.0,0.0,44.5,4.353,1.118,2.193,1.0,0.0,1.0
https://doi.org/10.1016/j.jcou.2022.102368,CuZn,Cu(OH)2,ZnO,50.5,sphere,0.0,13.7,15.45,17.2,13.7,15.45,17.2,0.0,33.08,66.92,gasdiffusion electrode,KHCO3,0.1,6.8,-0.8,CH4,0.0,1.0,H-cell,2000.0,0.0,1.0,20.0,1.9310080025133073e-06,1.0,1.3463572824310123e-06,2.664305142495612e-06,2.1667273,8.701897716280333,0.9999901,0.097853067499997,-5.204359017,87.01897716280334,0.0,0.8923141,11.849287064975101,0.0,0.0,-4.894751419999999,47.397148259900405,0.7227,16.031300127999998,0.0,0.0,5.0,1.0,0.6361,0.0,0.0,0.0,44.5,4.353,1.118,2.193,1.0,0.0,1.0
https://doi.org/10.1016/j.jcou.2022.102368,CuZn,Cu(OH)2,ZnO,50.5,sphere,0.0,13.7,15.45,17.2,13.7,15.45,17.2,0.0,33.08,66.92,gasdiffusion electrode,KHCO3,0.1,6.8,-1.0,CH4,1.8,1.0,H-cell,2000.0,0.0,1.0,20.0,1.9310080025133073e-06,1.0,1.3463572824310123e-06,2.664305142495612e-06,2.1667273,8.701897716280333,0.9999901,0.097853067499997,-5.204359017,87.01897716280334,0.0,0.8923141,11.849287064975101,0.0,0.0,-4.894751419999999,47.397148259900405,0.7227,16.031300127999998,0.0,0.0,5.0,1.0,0.6361,0.0,0.0,0.0,44.5,4.353,1.118,2.193,1.0,0.0,1.0
https://doi.org/10.1016/j.jcou.2022.102368,CuZn,Cu(OH)2,ZnO,50.5,sphere,0.0,13.7,15.45,17.2,13.7,15.45,17.2,0.0,33.08,66.92,gasdiffusion electrode,KHCO3,0.1,6.8,-1.2,CH4,0.0,1.0,H-cell,2000.0,0.0,1.0,20.0,1.9310080025133073e-06,1.0,1.3463572824310123e-06,2.664305142495612e-06,2.1667273,8.701897716280333,0.9999901,0.097853067499997,-5.204359017,87.01897716280334,0.0,0.8923141,11.849287064975101,0.0,0.0,-4.894751419999999,47.397148259900405,0.7227,16.031300127999998,0.0,0.0,5.0,1.0,0.6361,0.0,0.0,0.0,44.5,4.353,1.118,2.193,1.0,0.0,1.0
https://doi.org/10.1016/j.jcou.2022.102368,CuZn,Cu(OH)2,ZnO,50.5,sphere,0.0,13.7,15.45,17.2,13.7,15.45,17.2,0.0,33.08,66.92,gasdiffusion electrode,KHCO3,0.1,6.8,-1.4,CH4,0.0,1.0,H-cell,2000.0,0.0,1.0,20.0,1.9310080025133073e-06,1.0,1.3463572824310123e-06,2.664305142495612e-06,2.1667273,8.701897716280333,0.9999901,0.097853067499997,-5.204359017,87.01897716280334,0.0,0.8923141,11.849287064975101,0.0,0.0,-4.894751419999999,47.397148259900405,0.7227,16.031300127999998,0.0,0.0,5.0,1.0,0.6361,0.0,0.0,0.0,44.5,4.353,1.118,2.193,1.0,0.0,1.0
https://doi.org/10.1016/j.jcou.2022.102368,CuZn_240,Cu,ZnO,45.9,sphere,0.0,16.0,31.0,46.0,16.0,31.0,46.0,76.28,0.0,23.72,gasdiffusion electrode,KHCO3,0.1,6.8,-0.6,H2,96.3,1.0,H-cell,2000.0,0.0,1.0,20.0,1.559853112384892e-05,1.0,2.144660584850632e-06,5.096501042163601e-05,7.51858683,11.445998564977856,2e-07,0.0,-10.846796,11.445998564977856,0.0,0.8923141,11.849287064975101,0.0,0.0,-4.894751419999999,47.397148259900405,0.7227,2.015650064,0.0,0.0,2.0,0.0,0.246,0.0,0.0,0.0,44.5,4.353,1.118,2.193,1.0,0.0,1.0
https://doi.org/10.1016/j.jcou.2022.102368,CuZn_240,Cu,ZnO,45.9,sphere,0.0,16.0,31.0,46.0,16.0,31.0,46.0,76.28,0.0,23.72,gasdiffusion electrode,KHCO3,0.1,6.8,-0.8,H2,84.2,1.0,H-cell,2000.0,0.0,1.0,20.0,1.559853112384892e-05,1.0,2.144660584850632e-06,5.096501042163601e-05,7.51858683,11.445998564977856,2e-07,0.0,-10.846796,11.445998564977856,0.0,0.8923141,11.849287064975101,0.0,0.0,-4.894751419999999,47.397148259900405,0.7227,2.015650064,0.0,0.0,2.0,0.0,0.246,0.0,0.0,0.0,44.5,4.353,1.118,2.193,1.0,0.0,1.0
https://doi.org/10.1016/j.jcou.2022.102368,CuZn_240,Cu,ZnO,45.9,sphere,0.0,16.0,31.0,46.0,16.0,31.0,46.0,76.28,0.0,23.72,gasdiffusion electrode,KHCO3,0.1,6.8,-1.0,H2,76.7,1.0,H-cell,2000.0,0.0,1.0,20.0,1.559853112384892e-05,1.0,2.144660584850632e-06,5.096501042163601e-05,7.51858683,11.445998564977856,2e-07,0.0,-10.846796,11.445998564977856,0.0,0.8923141,11.849287064975101,0.0,0.0,-4.894751419999999,47.397148259900405,0.7227,2.015650064,0.0,0.0,2.0,0.0,0.246,0.0,0.0,0.0,44.5,4.353,1.118,2.193,1.0,0.0,1.0
https://doi.org/10.1016/j.jcou.2022.102368,CuZn_240,Cu,ZnO,45.9,sphere,0.0,16.0,31.0,46.0,16.0,31.0,46.0,76.28,0.0,23.72,gasdiffusion electrode,KHCO3,0.1,6.8,-1.2,H2,65.8,1.0,H-cell,2000.0,0.0,1.0,20.0,1.559853112384892e-05,1.0,2.144660584850632e-06,5.096501042163601e-05,7.51858683,11.445998564977856,2e-07,0.0,-10.846796,11.445998564977856,0.0,0.8923141,11.849287064975101,0.0,0.0,-4.894751419999999,47.397148259900405,0.7227,2.015650064,0.0,0.0,2.0,0.0,0.246,0.0,0.0,0.0,44.5,4.353,1.118,2.193,1.0,0.0,1.0
https://doi.org/10.1016/j.jcou.2022.102368,CuZn_240,Cu,ZnO,45.9,sphere,0.0,16.0,31.0,46.0,16.0,31.0,46.0,76.28,0.0,23.72,gasdiffusion electrode,KHCO3,0.1,6.8,-1.4,H2,65.9,1.0,H-cell,2000.0,0.0,1.0,20.0,1.559853112384892e-05,1.0,2.144660584850632e-06,5.096501042163601e-05,7.51858683,11.445998564977856,2e-07,0.0,-10.846796,11.445998564977856,0.0,0.8923141,11.849287064975101,0.0,0.0,-4.894751419999999,47.397148259900405,0.7227,2.015650064,0.0,0.0,2.0,0.0,0.246,0.0,0.0,0.0,44.5,4.353,1.118,2.193,1.0,0.0,1.0
https://doi.org/10.1016/j.jcou.2022.102368,CuZn_240,Cu,ZnO,45.9,sphere,0.0,16.0,31.0,46.0,16.0,31.0,46.0,76.28,0.0,23.72,gasdiffusion electrode,KHCO3,0.1,6.8,-0.6,CO,0.0,1.0,H-cell,2000.0,0.0,1.0,20.0,1.559853112384892e-05,1.0,2.144660584850632e-06,5.096501042163601e-05,7.51858683,11.445998564977856,2e-07,0.0,-10.846796,11.445998564977856,0.0,0.8923141,11.849287064975101,0.0,0.0,-4.894751419999999,47.397148259900405,0.7227,27.99491462,1.0,0.0,2.0,0.0,-0.03751,-0.26,0.74,-6.106153846153846,44.5,4.353,1.118,2.193,1.0,0.0,1.0
https://doi.org/10.1016/j.jcou.2022.102368,CuZn_240,Cu,ZnO,45.9,sphere,0.0,16.0,31.0,46.0,16.0,31.0,46.0,76.28,0.0,23.72,gasdiffusion electrode,KHCO3,0.1,6.8,-0.8,CO,13.2,1.0,H-cell,2000.0,0.0,1.0,20.0,1.559853112384892e-05,1.0,2.144660584850632e-06,5.096501042163601e-05,7.51858683,11.445998564977856,2e-07,0.0,-10.846796,11.445998564977856,0.0,0.8923141,11.849287064975101,0.0,0.0,-4.894751419999999,47.397148259900405,0.7227,27.99491462,1.0,0.0,2.0,0.0,-0.03751,-0.26,0.74,-6.106153846153846,44.5,4.353,1.118,2.193,1.0,0.0,1.0
https://doi.org/10.1016/j.jcou.2022.102368,CuZn_240,Cu,ZnO,45.9,sphere,0.0,16.0,31.0,46.0,16.0,31.0,46.0,76.28,0.0,23.72,gasdiffusion electrode,KHCO3,0.1,6.8,-1.0,CO,23.6,1.0,H-cell,2000.0,0.0,1.0,20.0,1.559853112384892e-05,1.0,2.144660584850632e-06,5.096501042163601e-05,7.51858683,11.445998564977856,2e-07,0.0,-10.846796,11.445998564977856,0.0,0.8923141,11.849287064975101,0.0,0.0,-4.894751419999999,47.397148259900405,0.7227,27.99491462,1.0,0.0,2.0,0.0,-0.03751,-0.26,0.74,-6.106153846153846,44.5,4.353,1.118,2.193,1.0,0.0,1.0
https://doi.org/10.1016/j.jcou.2022.102368,CuZn_240,Cu,ZnO,45.9,sphere,0.0,16.0,31.0,46.0,16.0,31.0,46.0,76.28,0.0,23.72,gasdiffusion electrode,KHCO3,0.1,6.8,-1.2,CO,31.9,1.0,H-cell,2000.0,0.0,1.0,20.0,1.559853112384892e-05,1.0,2.144660584850632e-06,5.096501042163601e-05,7.51858683,11.445998564977856,2e-07,0.0,-10.846796,11.445998564977856,0.0,0.8923141,11.849287064975101,0.0,0.0,-4.894751419999999,47.397148259900405,0.7227,27.99491462,1.0,0.0,2.0,0.0,-0.03751,-0.26,0.74,-6.106153846153846,44.5,4.353,1.118,2.193,1.0,0.0,1.0
https://doi.org/10.1016/j.jcou.2022.102368,CuZn_240,Cu,ZnO,45.9,sphere,0.0,16.0,31.0,46.0,16.0,31.0,46.0,76.28,0.0,23.72,gasdiffusion electrode,KHCO3,0.1,6.8,-1.4,CO,34.3,1.0,H-cell,2000.0,0.0,1.0,20.0,1.559853112384892e-05,1.0,2.144660584850632e-06,5.096501042163601e-05,7.51858683,11.445998564977856,2e-07,0.0,-10.846796,11.445998564977856,0.0,0.8923141,11.849287064975101,0.0,0.0,-4.894751419999999,47.397148259900405,0.7227,27.99491462,1.0,0.0,2.0,0.0,-0.03751,-0.26,0.74,-6.106153846153846,44.5,4.353,1.118,2.193,1.0,0.0,1.0
https://doi.org/10.1016/j.jcou.2022.102368,CuZn_240,Cu,ZnO,45.9,sphere,0.0,16.0,31.0,46.0,16.0,31.0,46.0,76.28,0.0,23.72,gasdiffusion electrode,KHCO3,0.1,6.8,-0.6,C2H5OH,4.1,1.0,H-cell,2000.0,0.0,1.0,20.0,1.559853112384892e-05,1.0,2.144660584850632e-06,5.096501042163601e-05,7.51858683,11.445998564977856,2e-07,0.0,-10.846796,11.445998564977856,0.0,0.8923141,11.849287064975101,0.0,0.0,-4.894751419999999,47.397148259900405,0.7227,46.041864812,1.0,1.0,9.0,1.0,-0.0014000000000000123,-0.04,1.96,1.9600000000000033,44.5,4.353,1.118,2.193,1.0,0.0,1.0
https://doi.org/10.1016/j.jcou.2022.102368,CuZn_240,Cu,ZnO,45.9,sphere,0.0,16.0,31.0,46.0,16.0,31.0,46.0,76.28,0.0,23.72,gasdiffusion electrode,KHCO3,0.1,6.8,-0.8,C2H5OH,0.9,1.0,H-cell,2000.0,0.0,1.0,20.0,1.559853112384892e-05,1.0,2.144660584850632e-06,5.096501042163601e-05,7.51858683,11.445998564977856,2e-07,0.0,-10.846796,11.445998564977856,0.0,0.8923141,11.849287064975101,0.0,0.0,-4.894751419999999,47.397148259900405,0.7227,46.041864812,1.0,1.0,9.0,1.0,-0.0014000000000000123,-0.04,1.96,1.9600000000000033,44.5,4.353,1.118,2.193,1.0,0.0,1.0
https://doi.org/10.1016/j.jcou.2022.102368,CuZn_240,Cu,ZnO,45.9,sphere,0.0,16.0,31.0,46.0,16.0,31.0,46.0,76.28,0.0,23.72,gasdiffusion electrode,KHCO3,0.1,6.8,-1.0,C2H5OH,0.8,1.0,H-cell,2000.0,0.0,1.0,20.0,1.559853112384892e-05,1.0,2.144660584850632e-06,5.096501042163601e-05,7.51858683,11.445998564977856,2e-07,0.0,-10.846796,11.445998564977856,0.0,0.8923141,11.849287064975101,0.0,0.0,-4.894751419999999,47.397148259900405,0.7227,46.041864812,1.0,1.0,9.0,1.0,-0.0014000000000000123,-0.04,1.96,1.9600000000000033,44.5,4.353,1.118,2.193,1.0,0.0,1.0
https://doi.org/10.1016/j.jcou.2022.102368,CuZn_240,Cu,ZnO,45.9,sphere,0.0,16.0,31.0,46.0,16.0,31.0,46.0,76.28,0.0,23.72,gasdiffusion electrode,KHCO3,0.1,6.8,-1.2,C2H5OH,0.0,1.0,H-cell,2000.0,0.0,1.0,20.0,1.559853112384892e-05,1.0,2.144660584850632e-06,5.096501042163601e-05,7.51858683,11.445998564977856,2e-07,0.0,-10.846796,11.445998564977856,0.0,0.8923141,11.849287064975101,0.0,0.0,-4.894751419999999,47.397148259900405,0.7227,46.041864812,1.0,1.0,9.0,1.0,-0.0014000000000000123,-0.04,1.96,1.9600000000000033,44.5,4.353,1.118,2.193,1.0,0.0,1.0
https://doi.org/10.1016/j.jcou.2022.102368,CuZn_240,Cu,ZnO,45.9,sphere,0.0,16.0,31.0,46.0,16.0,31.0,46.0,76.28,0.0,23.72,gasdiffusion electrode,KHCO3,0.1,6.8,-1.4,C2H5OH,0.4,1.0,H-cell,2000.0,0.0,1.0,20.0,1.559853112384892e-05,1.0,2.144660584850632e-06,5.096501042163601e-05,7.51858683,11.445998564977856,2e-07,0.0,-10.846796,11.445998564977856,0.0,0.8923141,11.849287064975101,0.0,0.0,-4.894751419999999,47.397148259900405,0.7227,46.041864812,1.0,1.0,9.0,1.0,-0.0014000000000000123,-0.04,1.96,1.9600000000000033,44.5,4.353,1.118,2.193,1.0,0.0,1.0
https://doi.org/10.1016/j.jcou.2022.102368,CuZn_300,Cu,ZnO,80.62,sphere,0.0,33.0,37.5,42.0,33.0,37.5,42.0,52.99,0.0,47.01,gasdiffusion electrode,KHCO3,0.1,6.8,-0.6,H2,98.7,1.0,H-cell,2000.0,0.0,1.0,20.0,2.7611654181941535e-05,1.0,1.8816569198676064e-05,3.8792386086526774e-05,7.51858683,11.445998564977856,2e-07,0.0,-10.846796,11.445998564977856,0.0,0.8923141,11.849287064975101,0.0,0.0,-4.894751419999999,47.397148259900405,0.7227,2.015650064,0.0,0.0,2.0,0.0,0.246,0.0,0.0,0.0,44.5,4.353,1.118,2.193,1.0,0.0,1.0
https://doi.org/10.1016/j.jcou.2022.102368,CuZn_300,Cu,ZnO,80.62,sphere,0.0,33.0,37.5,42.0,33.0,37.5,42.0,52.99,0.0,47.01,gasdiffusion electrode,KHCO3,0.1,6.8,-0.8,H2,68.5,1.0,H-cell,2000.0,0.0,1.0,20.0,2.7611654181941535e-05,1.0,1.8816569198676064e-05,3.8792386086526774e-05,7.51858683,11.445998564977856,2e-07,0.0,-10.846796,11.445998564977856,0.0,0.8923141,11.849287064975101,0.0,0.0,-4.894751419999999,47.397148259900405,0.7227,2.015650064,0.0,0.0,2.0,0.0,0.246,0.0,0.0,0.0,44.5,4.353,1.118,2.193,1.0,0.0,1.0
https://doi.org/10.1016/j.jcou.2022.102368,CuZn_300,Cu,ZnO,80.62,sphere,0.0,33.0,37.5,42.0,33.0,37.5,42.0,52.99,0.0,47.01,gasdiffusion electrode,KHCO3,0.1,6.8,-1.0,H2,74.2,1.0,H-cell,2000.0,0.0,1.0,20.0,2.7611654181941535e-05,1.0,1.8816569198676064e-05,3.8792386086526774e-05,7.51858683,11.445998564977856,2e-07,0.0,-10.846796,11.445998564977856,0.0,0.8923141,11.849287064975101,0.0,0.0,-4.894751419999999,47.397148259900405,0.7227,2.015650064,0.0,0.0,2.0,0.0,0.246,0.0,0.0,0.0,44.5,4.353,1.118,2.193,1.0,0.0,1.0
https://doi.org/10.1016/j.jcou.2022.102368,CuZn_300,Cu,ZnO,80.62,sphere,0.0,33.0,37.5,42.0,33.0,37.5,42.0,52.99,0.0,47.01,gasdiffusion electrode,KHCO3,0.1,6.8,-1.2,H2,64.4,1.0,H-cell,2000.0,0.0,1.0,20.0,2.7611654181941535e-05,1.0,1.8816569198676064e-05,3.8792386086526774e-05,7.51858683,11.445998564977856,2e-07,0.0,-10.846796,11.445998564977856,0.0,0.8923141,11.849287064975101,0.0,0.0,-4.894751419999999,47.397148259900405,0.7227,2.015650064,0.0,0.0,2.0,0.0,0.246,0.0,0.0,0.0,44.5,4.353,1.118,2.193,1.0,0.0,1.0
https://doi.org/10.1016/j.jcou.2022.102368,CuZn_300,Cu,ZnO,80.62,sphere,0.0,33.0,37.5,42.0,33.0,37.5,42.0,52.99,0.0,47.01,gasdiffusion electrode,KHCO3,0.1,6.8,-1.4,H2,61.4,1.0,H-cell,2000.0,0.0,1.0,20.0,2.7611654181941535e-05,1.0,1.8816569198676064e-05,3.8792386086526774e-05,7.51858683,11.445998564977856,2e-07,0.0,-10.846796,11.445998564977856,0.0,0.8923141,11.849287064975101,0.0,0.0,-4.894751419999999,47.397148259900405,0.7227,2.015650064,0.0,0.0,2.0,0.0,0.246,0.0,0.0,0.0,44.5,4.353,1.118,2.193,1.0,0.0,1.0
https://doi.org/10.1016/j.jcou.2022.102368,CuZn_300,Cu,ZnO,80.62,sphere,0.0,33.0,37.5,42.0,33.0,37.5,42.0,52.99,0.0,47.01,gasdiffusion electrode,KHCO3,0.1,6.8,-0.6,CO,0.0,1.0,H-cell,2000.0,0.0,1.0,20.0,2.7611654181941535e-05,1.0,1.8816569198676064e-05,3.8792386086526774e-05,7.51858683,11.445998564977856,2e-07,0.0,-10.846796,11.445998564977856,0.0,0.8923141,11.849287064975101,0.0,0.0,-4.894751419999999,47.397148259900405,0.7227,27.99491462,1.0,0.0,2.0,0.0,-0.03751,-0.26,0.74,-6.106153846153846,44.5,4.353,1.118,2.193,1.0,0.0,1.0
https://doi.org/10.1016/j.jcou.2022.102368,CuZn_300,Cu,ZnO,80.62,sphere,0.0,33.0,37.5,42.0,33.0,37.5,42.0,52.99,0.0,47.01,gasdiffusion electrode,KHCO3,0.1,6.8,-0.8,CO,16.3,1.0,H-cell,2000.0,0.0,1.0,20.0,2.7611654181941535e-05,1.0,1.8816569198676064e-05,3.8792386086526774e-05,7.51858683,11.445998564977856,2e-07,0.0,-10.846796,11.445998564977856,0.0,0.8923141,11.849287064975101,0.0,0.0,-4.894751419999999,47.397148259900405,0.7227,27.99491462,1.0,0.0,2.0,0.0,-0.03751,-0.26,0.74,-6.106153846153846,44.5,4.353,1.118,2.193,1.0,0.0,1.0
https://doi.org/10.1016/j.jcou.2022.102368,CuZn_300,Cu,ZnO,80.62,sphere,0.0,33.0,37.5,42.0,33.0,37.5,42.0,52.99,0.0,47.01,gasdiffusion electrode,KHCO3,0.1,6.8,-1.0,CO,23.9,1.0,H-cell,2000.0,0.0,1.0,20.0,2.7611654181941535e-05,1.0,1.8816569198676064e-05,3.8792386086526774e-05,7.51858683,11.445998564977856,2e-07,0.0,-10.846796,11.445998564977856,0.0,0.8923141,11.849287064975101,0.0,0.0,-4.894751419999999,47.397148259900405,0.7227,27.99491462,1.0,0.0,2.0,0.0,-0.03751,-0.26,0.74,-6.106153846153846,44.5,4.353,1.118,2.193,1.0,0.0,1.0
https://doi.org/10.1016/j.jcou.2022.102368,CuZn_300,Cu,ZnO,80.62,sphere,0.0,33.0,37.5,42.0,33.0,37.5,42.0,52.99,0.0,47.01,gasdiffusion electrode,KHCO3,0.1,6.8,-1.2,CO,31.8,1.0,H-cell,2000.0,0.0,1.0,20.0,2.7611654181941535e-05,1.0,1.8816569198676064e-05,3.8792386086526774e-05,7.51858683,11.445998564977856,2e-07,0.0,-10.846796,11.445998564977856,0.0,0.8923141,11.849287064975101,0.0,0.0,-4.894751419999999,47.397148259900405,0.7227,27.99491462,1.0,0.0,2.0,0.0,-0.03751,-0.26,0.74,-6.106153846153846,44.5,4.353,1.118,2.193,1.0,0.0,1.0
https://doi.org/10.1016/j.jcou.2022.102368,CuZn_300,Cu,ZnO,80.62,sphere,0.0,33.0,37.5,42.0,33.0,37.5,42.0,52.99,0.0,47.01,gasdiffusion electrode,KHCO3,0.1,6.8,-1.4,CO,33.2,1.0,H-cell,2000.0,0.0,1.0,20.0,2.7611654181941535e-05,1.0,1.8816569198676064e-05,3.8792386086526774e-05,7.51858683,11.445998564977856,2e-07,0.0,-10.846796,11.445998564977856,0.0,0.8923141,11.849287064975101,0.0,0.0,-4.894751419999999,47.397148259900405,0.7227,27.99491462,1.0,0.0,2.0,0.0,-0.03751,-0.26,0.74,-6.106153846153846,44.5,4.353,1.118,2.193,1.0,0.0,1.0
https://doi.org/10.1016/j.jcou.2022.102368,CuZn_300,Cu,ZnO,80.62,sphere,0.0,33.0,37.5,42.0,33.0,37.5,42.0,52.99,0.0,47.01,gasdiffusion electrode,KHCO3,0.1,6.8,-0.6,C2H5OH,3.4,1.0,H-cell,2000.0,0.0,1.0,20.0,2.7611654181941535e-05,1.0,1.8816569198676064e-05,3.8792386086526774e-05,7.51858683,11.445998564977856,2e-07,0.0,-10.846796,11.445998564977856,0.0,0.8923141,11.849287064975101,0.0,0.0,-4.894751419999999,47.397148259900405,0.7227,46.041864812,1.0,1.0,9.0,1.0,-0.0014000000000000123,-0.04,1.96,1.9600000000000033,44.5,4.353,1.118,2.193,1.0,0.0,1.0
https://doi.org/10.1016/j.jcou.2022.102368,CuZn_300,Cu,ZnO,80.62,sphere,0.0,33.0,37.5,42.0,33.0,37.5,42.0,52.99,0.0,47.01,gasdiffusion electrode,KHCO3,0.1,6.8,-0.8,C2H5OH,4.4,1.0,H-cell,2000.0,0.0,1.0,20.0,2.7611654181941535e-05,1.0,1.8816569198676064e-05,3.8792386086526774e-05,7.51858683,11.445998564977856,2e-07,0.0,-10.846796,11.445998564977856,0.0,0.8923141,11.849287064975101,0.0,0.0,-4.894751419999999,47.397148259900405,0.7227,46.041864812,1.0,1.0,9.0,1.0,-0.0014000000000000123,-0.04,1.96,1.9600000000000033,44.5,4.353,1.118,2.193,1.0,0.0,1.0
https://doi.org/10.1016/j.jcou.2022.102368,CuZn_300,Cu,ZnO,80.62,sphere,0.0,33.0,37.5,42.0,33.0,37.5,42.0,52.99,0.0,47.01,gasdiffusion electrode,KHCO3,0.1,6.8,-1.0,C2H5OH,1.8,1.0,H-cell,2000.0,0.0,1.0,20.0,2.7611654181941535e-05,1.0,1.8816569198676064e-05,3.8792386086526774e-05,7.51858683,11.445998564977856,2e-07,0.0,-10.846796,11.445998564977856,0.0,0.8923141,11.849287064975101,0.0,0.0,-4.894751419999999,47.397148259900405,0.7227,46.041864812,1.0,1.0,9.0,1.0,-0.0014000000000000123,-0.04,1.96,1.9600000000000033,44.5,4.353,1.118,2.193,1.0,0.0,1.0
https://doi.org/10.1016/j.jcou.2022.102368,CuZn_300,Cu,ZnO,80.62,sphere,0.0,33.0,37.5,42.0,33.0,37.5,42.0,52.99,0.0,47.01,gasdiffusion electrode,KHCO3,0.1,6.8,-1.2,C2H5OH,2.1,1.0,H-cell,2000.0,0.0,1.0,20.0,2.7611654181941535e-05,1.0,1.8816569198676064e-05,3.8792386086526774e-05,7.51858683,11.445998564977856,2e-07,0.0,-10.846796,11.445998564977856,0.0,0.8923141,11.849287064975101,0.0,0.0,-4.894751419999999,47.397148259900405,0.7227,46.041864812,1.0,1.0,9.0,1.0,-0.0014000000000000123,-0.04,1.96,1.9600000000000033,44.5,4.353,1.118,2.193,1.0,0.0,1.0
https://doi.org/10.1016/j.jcou.2022.102368,CuZn_300,Cu,ZnO,80.62,sphere,0.0,33.0,37.5,42.0,33.0,37.5,42.0,52.99,0.0,47.01,gasdiffusion electrode,KHCO3,0.1,6.8,-1.4,C2H5OH,2.4,1.0,H-cell,2000.0,0.0,1.0,20.0,2.7611654181941535e-05,1.0,1.8816569198676064e-05,3.8792386086526774e-05,7.51858683,11.445998564977856,2e-07,0.0,-10.846796,11.445998564977856,0.0,0.8923141,11.849287064975101,0.0,0.0,-4.894751419999999,47.397148259900405,0.7227,46.041864812,1.0,1.0,9.0,1.0,-0.0014000000000000123,-0.04,1.96,1.9600000000000033,44.5,4.353,1.118,2.193,1.0,0.0,1.0
https://doi.org/10.1016/j.jcou.2022.102368,CuZn_300,Cu,ZnO,80.62,sphere,0.0,33.0,37.5,42.0,33.0,37.5,42.0,52.99,0.0,47.01,gasdiffusion electrode,KHCO3,0.1,6.8,-0.6,CH3OH,0.0,1.0,H-cell,2000.0,0.0,1.0,20.0,2.7611654181941535e-05,1.0,1.8816569198676064e-05,3.8792386086526774e-05,7.51858683,11.445998564977856,2e-07,0.0,-10.846796,11.445998564977856,0.0,0.8923141,11.849287064975101,0.0,0.0,-4.894751419999999,47.397148259900405,0.7227,32.026214748,1.0,1.0,6.0,1.0,-0.3915,-0.04,0.9600000000000016,-27.040000000000028,44.5,4.353,1.118,2.193,1.0,0.0,1.0
https://doi.org/10.1016/j.jcou.2022.102368,CuZn_300,Cu,ZnO,80.62,sphere,0.0,33.0,37.5,42.0,33.0,37.5,42.0,52.99,0.0,47.01,gasdiffusion electrode,KHCO3,0.1,6.8,-0.8,CH3OH,9.3,1.0,H-cell,2000.0,0.0,1.0,20.0,2.7611654181941535e-05,1.0,1.8816569198676064e-05,3.8792386086526774e-05,7.51858683,11.445998564977856,2e-07,0.0,-10.846796,11.445998564977856,0.0,0.8923141,11.849287064975101,0.0,0.0,-4.894751419999999,47.397148259900405,0.7227,32.026214748,1.0,1.0,6.0,1.0,-0.3915,-0.04,0.9600000000000016,-27.040000000000028,44.5,4.353,1.118,2.193,1.0,0.0,1.0
https://doi.org/10.1016/j.jcou.2022.102368,CuZn_300,Cu,ZnO,80.62,sphere,0.0,33.0,37.5,42.0,33.0,37.5,42.0,52.99,0.0,47.01,gasdiffusion electrode,KHCO3,0.1,6.8,-1.0,CH3OH,1.3,1.0,H-cell,2000.0,0.0,1.0,20.0,2.7611654181941535e-05,1.0,1.8816569198676064e-05,3.8792386086526774e-05,7.51858683,11.445998564977856,2e-07,0.0,-10.846796,11.445998564977856,0.0,0.8923141,11.849287064975101,0.0,0.0,-4.894751419999999,47.397148259900405,0.7227,32.026214748,1.0,1.0,6.0,1.0,-0.3915,-0.04,0.9600000000000016,-27.040000000000028,44.5,4.353,1.118,2.193,1.0,0.0,1.0
https://doi.org/10.1016/j.jcou.2022.102368,CuZn_300,Cu,ZnO,80.62,sphere,0.0,33.0,37.5,42.0,33.0,37.5,42.0,52.99,0.0,47.01,gasdiffusion electrode,KHCO3,0.1,6.8,-1.2,CH3OH,1.5,1.0,H-cell,2000.0,0.0,1.0,20.0,2.7611654181941535e-05,1.0,1.8816569198676064e-05,3.8792386086526774e-05,7.51858683,11.445998564977856,2e-07,0.0,-10.846796,11.445998564977856,0.0,0.8923141,11.849287064975101,0.0,0.0,-4.894751419999999,47.397148259900405,0.7227,32.026214748,1.0,1.0,6.0,1.0,-0.3915,-0.04,0.9600000000000016,-27.040000000000028,44.5,4.353,1.118,2.193,1.0,0.0,1.0
https://doi.org/10.1016/j.jcou.2022.102368,CuZn_300,Cu,ZnO,80.62,sphere,0.0,33.0,37.5,42.0,33.0,37.5,42.0,52.99,0.0,47.01,gasdiffusion electrode,KHCO3,0.1,6.8,-1.4,CH3OH,1.4,1.0,H-cell,2000.0,0.0,1.0,20.0,2.7611654181941535e-05,1.0,1.8816569198676064e-05,3.8792386086526774e-05,7.51858683,11.445998564977856,2e-07,0.0,-10.846796,11.445998564977856,0.0,0.8923141,11.849287064975101,0.0,0.0,-4.894751419999999,47.397148259900405,0.7227,32.026214748,1.0,1.0,6.0,1.0,-0.3915,-0.04,0.9600000000000016,-27.040000000000028,44.5,4.353,1.118,2.193,1.0,0.0,1.0
