Repository: vovamirosh/-CO2RR-Beyond-Green-AI

File: Datasets/raw_dataset.csv (part 13 of 43)
,Number,Autor,Publication,Title,Journal,IF,DOI,"Stability, hour",Key Product,Article name,Formula,Compound_1,Compound_2,"Cat./Support ratio, % (at)",Morphology (TEM/SEM),"Pore size, nm",width min (nm),width aver (nm),width max (nm),length min (nm),length aver (nm),length max (nm),"Cu, % (at.)","Cu+, % (at.)","Cu(2+), % (at.)",Base,electrolyte,"conc, M",pH,RHE vs V,Product,"FE, %","Time, h",Type of reactor,"Loading, μg/cm2","Add_carbon, %","Surface area of electrode, cm2","Flow rate CO2, ml/min","Volume, cm3"
862,41,,2024,Mesoporous Cu2O microspheres for highly efficient C2 chemicals production from CO2 electroreduction,Journal of Colloid and Interface Science,,https://doi.org/10.1016/j.jcis.2024.05.179,5.0,C2H4/C2H5OH,Cu2O-M,Cu1O0.5,Cu2O,,100.0,porrous spherical,18.63,442.48,745.53,1002.95,442.48,745.53,1002.95,0.0,100.0,0.0,glassy-carbon electrode,KOH,1.0,14.0,-2.00,CH4,3.66,,Flow cell,510.2,0.0,4.0,20.0,
863,41,,2024,Mesoporous Cu2O microspheres for highly efficient C2 chemicals production from CO2 electroreduction,Journal of Colloid and Interface Science,,https://doi.org/10.1016/j.jcis.2024.05.179,5.0,C2H4/C2H5OH,Cu2O-M,Cu1O0.5,Cu2O,,100.0,porrous spherical,18.63,442.48,745.53,1002.95,442.48,745.53,1002.95,0.0,100.0,0.0,glassy-carbon electrode,KOH,1.0,14.0,-2.00,H2,14.66,,Flow cell,510.2,0.0,4.0,20.0,
864,41,,2024,Mesoporous Cu2O microspheres for highly efficient C2 chemicals production from CO2 electroreduction,Journal of Colloid and Interface Science,,https://doi.org/10.1016/j.jcis.2024.05.179,5.0,C2H4/C2H5OH,Cu2O-M,Cu1O0.5,Cu2O,,100.0,porrous spherical,18.63,442.48,745.53,1002.95,442.48,745.53,1002.95,0.0,100.0,0.0,glassy-carbon electrode,KOH,1.0,14.0,-2.10,C2H4,49.74,,Flow cell,510.2,0.0,4.0,20.0,
865,41,,2024,Mesoporous Cu2O microspheres for highly efficient C2 chemicals production from CO2 electroreduction,Journal of Colloid and Interface Science,,https://doi.org/10.1016/j.jcis.2024.05.179,5.0,C2H4/C2H5OH,Cu2O-M,Cu1O0.5,Cu2O,,100.0,porrous spherical,18.63,442.48,745.53,1002.95,442.48,745.53,1002.95,0.0,100.0,0.0,glassy-carbon electrode,KOH,1.0,14.0,-2.10,C2H5OH,16.23,,Flow cell,510.2,0.0,4.0,20.0,
866,41,,2024,Mesoporous Cu2O microspheres for highly efficient C2 chemicals production from CO2 electroreduction,Journal of Colloid and Interface Science,,https://doi.org/10.1016/j.jcis.2024.05.179,5.0,C2H4/C2H5OH,Cu2O-M,Cu1O0.5,Cu2O,,100.0,porrous spherical,18.63,442.48,745.53,1002.95,442.48,745.53,1002.95,0.0,100.0,0.0,glassy-carbon electrode,KOH,1.0,14.0,-2.10,CO,8.9,,Flow cell,510.2,0.0,4.0,20.0,
867,41,,2024,Mesoporous Cu2O microspheres for highly efficient C2 chemicals production from CO2 electroreduction,Journal of Colloid and Interface Science,,https://doi.org/10.1016/j.jcis.2024.05.179,5.0,C2H4/C2H5OH,Cu2O-M,Cu1O0.5,Cu2O,,100.0,porrous spherical,18.63,442.48,745.53,1002.95,442.48,745.53,1002.95,0.0,100.0,0.0,glassy-carbon electrode,KOH,1.0,14.0,-2.10,CH4,7.85,,Flow cell,510.2,0.0,4.0,20.0,
868,41,,2024,Mesoporous Cu2O microspheres for highly efficient C2 chemicals production from CO2 electroreduction,Journal of Colloid and Interface Science,,https://doi.org/10.1016/j.jcis.2024.05.179,5.0,C2H4/C2H5OH,Cu2O-M,Cu1O0.5,Cu2O,,100.0,porrous spherical,18.63,442.48,745.53,1002.95,442.48,745.53,1002.95,0.0,100.0,0.0,glassy-carbon electrode,KOH,1.0,14.0,-2.10,H2,21.99,,Flow cell,510.2,0.0,4.0,20.0,
869,41,,2024,Mesoporous Cu2O microspheres for highly efficient C2 chemicals production from CO2 electroreduction,Journal of Colloid and Interface Science,,https://doi.org/10.1016/j.jcis.2024.05.179,,C2H4/C2H5OH,Cu2O-B,Cu1O0.6126,Cu2O,CuO,63.13, irregular solid blocks,6.6,338.25,1029.72,2635.2,338.25,1029.72,2635.2,0.0,77.4,22.6,glassy-carbon electrode,KHCO3,0.1,6.8,-1.30,C2H4,9.15,,H-cell,510.2,0.0,0.2,,
870,41,,2024,Mesoporous Cu2O microspheres for highly efficient C2 chemicals production from CO2 electroreduction,Journal of Colloid and Interface Science,,https://doi.org/10.1016/j.jcis.2024.05.179,,C2H4/C2H5OH,Cu2O-B,Cu1O0.6126,Cu2O,CuO,63.13, irregular solid blocks,6.6,338.25,1029.72,2635.2,338.25,1029.72,2635.2,0.0,77.4,22.6,glassy-carbon electrode,KHCO3,0.1,6.8,-1.30,C2H5OH,6.21,,H-cell,510.2,0.0,0.2,,
871,41,,2024,Mesoporous Cu2O microspheres for highly efficient C2 chemicals production from CO2 electroreduction,Journal of Colloid and Interface Science,,https://doi.org/10.1016/j.jcis.2024.05.179,,C2H4/C2H5OH,Cu2O-B,Cu1O0.6126,Cu2O,CuO,63.13, irregular solid blocks,6.6,338.25,1029.72,2635.2,338.25,1029.72,2635.2,0.0,77.4,22.6,glassy-carbon electrode,KHCO3,0.1,6.8,-1.30,CO,16.99,,H-cell,510.2,0.0,0.2,,
872,41,,2024,Mesoporous Cu2O microspheres for highly efficient C2 chemicals production from CO2 electroreduction,Journal of Colloid and Interface Science,,https://doi.org/10.1016/j.jcis.2024.05.179,,C2H4/C2H5OH,Cu2O-B,Cu1O0.6126,Cu2O,CuO,63.13, irregular solid blocks,6.6,338.25,1029.72,2635.2,338.25,1029.72,2635.2,0.0,77.4,22.6,glassy-carbon electrode,KHCO3,0.1,6.8,-1.30,CH4,37.58,,H-cell,510.2,0.0,0.2,,
873,41,,2024,Mesoporous Cu2O microspheres for highly efficient C2 chemicals production from CO2 electroreduction,Journal of Colloid and Interface Science,,https://doi.org/10.1016/j.jcis.2024.05.179,,C2H4/C2H5OH,Cu2O-B,Cu1O0.6126,Cu2O,CuO,63.13, irregular solid blocks,6.6,338.25,1029.72,2635.2,338.25,1029.72,2635.2,0.0,77.4,22.6,glassy-carbon electrode,KHCO3,0.1,6.8,-1.30,HCOOH,13.07,,H-cell,510.2,0.0,0.2,,
874,41,,2024,Mesoporous Cu2O microspheres for highly efficient C2 chemicals production from CO2 electroreduction,Journal of Colloid and Interface Science,,https://doi.org/10.1016/j.jcis.2024.05.179,,C2H4/C2H5OH,Cu2O-B,Cu1O0.6126,Cu2O,CuO,63.13, irregular solid blocks,6.6,338.25,1029.72,2635.2,338.25,1029.72,2635.2,0.0,77.4,22.6,glassy-carbon electrode,KHCO3,0.1,6.8,-1.30,H2,14.05,,H-cell,510.2,0.0,0.2,,
875,41,,2024,Mesoporous Cu2O microspheres for highly efficient C2 chemicals production from CO2 electroreduction,Journal of Colloid and Interface Science,,https://doi.org/10.1016/j.jcis.2024.05.179,,C2H4/C2H5OH,Cu2O-B,Cu1O0.6126,Cu2O,CuO,63.13, irregular solid blocks,6.6,338.25,1029.72,2635.2,338.25,1029.72,2635.2,0.0,77.4,22.6,glassy-carbon electrode,KHCO3,0.1,6.8,-1.40,C2H4,4.58,,H-cell,510.2,0.0,0.2,,
876,41,,2024,Mesoporous Cu2O microspheres for highly efficient C2 chemicals production from CO2 electroreduction,Journal of Colloid and Interface Science,,https://doi.org/10.1016/j.jcis.2024.05.179,,C2H4/C2H5OH,Cu2O-B,Cu1O0.6126,Cu2O,CuO,63.13, irregular solid blocks,6.6,338.25,1029.72,2635.2,338.25,1029.72,2635.2,0.0,77.4,22.6,glassy-carbon electrode,KHCO3,0.1,6.8,-1.40,C2H5OH,9.15,,H-cell,510.2,0.0,0.2,,
877,41,,2024,Mesoporous Cu2O microspheres for highly efficient C2 chemicals production from CO2 electroreduction,Journal of Colloid and Interface Science,,https://doi.org/10.1016/j.jcis.2024.05.179,,C2H4/C2H5OH,Cu2O-B,Cu1O0.6126,Cu2O,CuO,63.13, irregular solid blocks,6.6,338.25,1029.72,2635.2,338.25,1029.72,2635.2,0.0,77.4,22.6,glassy-carbon electrode,KHCO3,0.1,6.8,-1.40,CO,17.65,,H-cell,510.2,0.0,0.2,,
878,41,,2024,Mesoporous Cu2O microspheres for highly efficient C2 chemicals production from CO2 electroreduction,Journal of Colloid and Interface Science,,https://doi.org/10.1016/j.jcis.2024.05.179,,C2H4/C2H5OH,Cu2O-B,Cu1O0.6126,Cu2O,CuO,63.13, irregular solid blocks,6.6,338.25,1029.72,2635.2,338.25,1029.72,2635.2,0.0,77.4,22.6,glassy-carbon electrode,KHCO3,0.1,6.8,-1.40,CH4,33.33,,H-cell,510.2,0.0,0.2,,
879,41,,2024,Mesoporous Cu2O microspheres for highly efficient C2 chemicals production from CO2 electroreduction,Journal of Colloid and Interface Science,,https://doi.org/10.1016/j.jcis.2024.05.179,,C2H4/C2H5OH,Cu2O-B,Cu1O0.6126,Cu2O,CuO,63.13, irregular solid blocks,6.6,338.25,1029.72,2635.2,338.25,1029.72,2635.2,0.0,77.4,22.6,glassy-carbon electrode,KHCO3,0.1,6.8,-1.40,HCOOH,20.59,,H-cell,510.2,0.0,0.2,,
880,41,,2024,Mesoporous Cu2O microspheres for highly efficient C2 chemicals production from CO2 electroreduction,Journal of Colloid and Interface Science,,https://doi.org/10.1016/j.jcis.2024.05.179,,C2H4/C2H5OH,Cu2O-B,Cu1O0.6126,Cu2O,CuO,63.13, irregular solid blocks,6.6,338.25,1029.72,2635.2,338.25,1029.72,2635.2,0.0,77.4,22.6,glassy-carbon electrode,KHCO3,0.1,6.8,-1.40,H2,17.65,,H-cell,510.2,0.0,0.2,,
881,41,,2024,Mesoporous Cu2O microspheres for highly efficient C2 chemicals production from CO2 electroreduction,Journal of Colloid and Interface Science,,https://doi.org/10.1016/j.jcis.2024.05.179,,C2H4/C2H5OH,Cu2O-B,Cu1O0.6126,Cu2O,CuO,63.13, irregular solid blocks,6.6,338.25,1029.72,2635.2,338.25,1029.72,2635.2,0.0,77.4,22.6,glassy-carbon electrode,KHCO3,0.1,6.8,-1.50,C2H4,10.13,,H-cell,510.2,0.0,0.2,,
882,41,,2024,Mesoporous Cu2O microspheres for highly efficient C2 chemicals production from CO2 electroreduction,Journal of Colloid and Interface Science,,https://doi.org/10.1016/j.jcis.2024.05.179,,C2H4/C2H5OH,Cu2O-B,Cu1O0.6126,Cu2O,CuO,63.13, irregular solid blocks,6.6,338.25,1029.72,2635.2,338.25,1029.72,2635.2,0.0,77.4,22.6,glassy-carbon electrode,KHCO3,0.1,6.8,-1.50,C2H5OH,4.58,,H-cell,510.2,0.0,0.2,,
883,41,,2024,Mesoporous Cu2O microspheres for highly efficient C2 chemicals production from CO2 electroreduction,Journal of Colloid and Interface Science,,https://doi.org/10.1016/j.jcis.2024.05.179,,C2H4/C2H5OH,Cu2O-B,Cu1O0.6126,Cu2O,CuO,63.13, irregular solid blocks,6.6,338.25,1029.72,2635.2,338.25,1029.72,2635.2,0.0,77.4,22.6,glassy-carbon electrode,KHCO3,0.1,6.8,-1.50,CO,14.71,,H-cell,510.2,0.0,0.2,,
884,41,,2024,Mesoporous Cu2O microspheres for highly efficient C2 chemicals production from CO2 electroreduction,Journal of Colloid and Interface Science,,https://doi.org/10.1016/j.jcis.2024.05.179,,C2H4/C2H5OH,Cu2O-B,Cu1O0.6126,Cu2O,CuO,63.13, irregular solid blocks,6.6,338.25,1029.72,2635.2,338.25,1029.72,2635.2,0.0,77.4,22.6,glassy-carbon electrode,KHCO3,0.1,6.8,-1.50,CH4,37.91,,H-cell,510.2,0.0,0.2,,
885,41,,2024,Mesoporous Cu2O microspheres for highly efficient C2 chemicals production from CO2 electroreduction,Journal of Colloid and Interface Science,,https://doi.org/10.1016/j.jcis.2024.05.179,,C2H4/C2H5OH,Cu2O-B,Cu1O0.6126,Cu2O,CuO,63.13, irregular solid blocks,6.6,338.25,1029.72,2635.2,338.25,1029.72,2635.2,0.0,77.4,22.6,glassy-carbon electrode,KHCO3,0.1,6.8,-1.50,HCOOH,19.28,,H-cell,510.2,0.0,0.2,,
886,41,,2024,Mesoporous Cu2O microspheres for highly efficient C2 chemicals production from CO2 electroreduction,Journal of Colloid and Interface Science,,https://doi.org/10.1016/j.jcis.2024.05.179,,C2H4/C2H5OH,Cu2O-B,Cu1O0.6126,Cu2O,CuO,63.13, irregular solid blocks,6.6,338.25,1029.72,2635.2,338.25,1029.72,2635.2,0.0,77.4,22.6,glassy-carbon electrode,KHCO3,0.1,6.8,-1.50,H2,16.01,,H-cell,510.2,0.0,0.2,,
887,41,,2024,Mesoporous Cu2O microspheres for highly efficient C2 chemicals production from CO2 electroreduction,Journal of Colloid and Interface Science,,https://doi.org/10.1016/j.jcis.2024.05.179,,C2H4/C2H5OH,Cu2O-B,Cu1O0.6126,Cu2O,CuO,63.13, irregular solid blocks,6.6,338.25,1029.72,2635.2,338.25,1029.72,2635.2,0.0,77.4,22.6,glassy-carbon electrode,KHCO3,0.1,6.8,-1.60,C2H4,4.58,,H-cell,510.2,0.0,0.2,,
888,41,,2024,Mesoporous Cu2O microspheres for highly efficient C2 chemicals production from CO2 electroreduction,Journal of Colloid and Interface Science,,https://doi.org/10.1016/j.jcis.2024.05.179,,C2H4/C2H5OH,Cu2O-B,Cu1O0.6126,Cu2O,CuO,63.13, irregular solid blocks,6.6,338.25,1029.72,2635.2,338.25,1029.72,2635.2,0.0,77.4,22.6,glassy-carbon electrode,KHCO3,0.1,6.8,-1.60,C2H5OH,7.84,,H-cell,510.2,0.0,0.2,,
889,41,,2024,Mesoporous Cu2O microspheres for highly efficient C2 chemicals production from CO2 electroreduction,Journal of Colloid and Interface Science,,https://doi.org/10.1016/j.jcis.2024.05.179,,C2H4/C2H5OH,Cu2O-B,Cu1O0.6126,Cu2O,CuO,63.13, irregular solid blocks,6.6,338.25,1029.72,2635.2,338.25,1029.72,2635.2,0.0,77.4,22.6,glassy-carbon electrode,KHCO3,0.1,6.8,-1.60,CO,13.73,,H-cell,510.2,0.0,0.2,,
890,41,,2024,Mesoporous Cu2O microspheres for highly efficient C2 chemicals production from CO2 electroreduction,Journal of Colloid and Interface Science,,https://doi.org/10.1016/j.jcis.2024.05.179,,C2H4/C2H5OH,Cu2O-B,Cu1O0.6126,Cu2O,CuO,63.13, irregular solid blocks,6.6,338.25,1029.72,2635.2,338.25,1029.72,2635.2,0.0,77.4,22.6,glassy-carbon electrode,KHCO3,0.1,6.8,-1.60,CH4,34.64,,H-cell,510.2,0.0,0.2,,
891,41,,2024,Mesoporous Cu2O microspheres for highly efficient C2 chemicals production from CO2 electroreduction,Journal of Colloid and Interface Science,,https://doi.org/10.1016/j.jcis.2024.05.179,,C2H4/C2H5OH,Cu2O-B,Cu1O0.6126,Cu2O,CuO,63.13, irregular solid blocks,6.6,338.25,1029.72,2635.2,338.25,1029.72,2635.2,0.0,77.4,22.6,glassy-carbon electrode,KHCO3,0.1,6.8,-1.60,HCOOH,13.07,,H-cell,510.2,0.0,0.2,,
892,41,,2024,Mesoporous Cu2O microspheres for highly efficient C2 chemicals production from CO2 electroreduction,Journal of Colloid and Interface Science,,https://doi.org/10.1016/j.jcis.2024.05.179,,C2H4/C2H5OH,Cu2O-B,Cu1O0.6126,Cu2O,CuO,63.13, irregular solid blocks,6.6,338.25,1029.72,2635.2,338.25,1029.72,2635.2,0.0,77.4,22.6,glassy-carbon electrode,KHCO3,0.1,6.8,-1.60,H2,24.18,,H-cell,510.2,0.0,0.2,,
893,41,,2024,Mesoporous Cu2O microspheres for highly efficient C2 chemicals production from CO2 electroreduction,Journal of Colloid and Interface Science,,https://doi.org/10.1016/j.jcis.2024.05.179,,C2H4/C2H5OH,Cu2O-B,Cu1O0.6126,Cu2O,CuO,63.13, irregular solid blocks,6.6,338.25,1029.72,2635.2,338.25,1029.72,2635.2,0.0,77.4,22.6,glassy-carbon electrode,KHCO3,0.1,6.8,-1.70,C2H4,2.61,,H-cell,510.2,0.0,0.2,,
894,41,,2024,Mesoporous Cu2O microspheres for highly efficient C2 chemicals production from CO2 electroreduction,Journal of Colloid and Interface Science,,https://doi.org/10.1016/j.jcis.2024.05.179,,C2H4/C2H5OH,Cu2O-B,Cu1O0.6126,Cu2O,CuO,63.13, irregular solid blocks,6.6,338.25,1029.72,2635.2,338.25,1029.72,2635.2,0.0,77.4,22.6,glassy-carbon electrode,KHCO3,0.1,6.8,-1.70,C2H5OH,5.56,,H-cell,510.2,0.0,0.2,,
895,41,,2024,Mesoporous Cu2O microspheres for highly efficient C2 chemicals production from CO2 electroreduction,Journal of Colloid and Interface Science,,https://doi.org/10.1016/j.jcis.2024.05.179,,C2H4/C2H5OH,Cu2O-B,Cu1O0.6126,Cu2O,CuO,63.13, irregular solid blocks,6.6,338.25,1029.72,2635.2,338.25,1029.72,2635.2,0.0,77.4,22.6,glassy-carbon electrode,KHCO3,0.1,6.8,-1.70,CO,16.67,,H-cell,510.2,0.0,0.2,,
896,41,,2024,Mesoporous Cu2O microspheres for highly efficient C2 chemicals production from CO2 electroreduction,Journal of Colloid and Interface Science,,https://doi.org/10.1016/j.jcis.2024.05.179,,C2H4/C2H5OH,Cu2O-B,Cu1O0.6126,Cu2O,CuO,63.13, irregular solid blocks,6.6,338.25,1029.72,2635.2,338.25,1029.72,2635.2,0.0,77.4,22.6,glassy-carbon electrode,KHCO3,0.1,6.8,-1.70,CH4,37.91,,H-cell,510.2,0.0,0.2,,
897,41,,2024,Mesoporous Cu2O microspheres for highly efficient C2 chemicals production from CO2 electroreduction,Journal of Colloid and Interface Science,,https://doi.org/10.1016/j.jcis.2024.05.179,,C2H4/C2H5OH,Cu2O-B,Cu1O0.6126,Cu2O,CuO,63.13, irregular solid blocks,6.6,338.25,1029.72,2635.2,338.25,1029.72,2635.2,0.0,77.4,22.6,glassy-carbon electrode,KHCO3,0.1,6.8,-1.70,HCOOH,18.95,,H-cell,510.2,0.0,0.2,,
898,41,,2024,Mesoporous Cu2O microspheres for highly efficient C2 chemicals production from CO2 electroreduction,Journal of Colloid and Interface Science,,https://doi.org/10.1016/j.jcis.2024.05.179,,C2H4/C2H5OH,Cu2O-B,Cu1O0.6126,Cu2O,CuO,63.13, irregular solid blocks,6.6,338.25,1029.72,2635.2,338.25,1029.72,2635.2,0.0,77.4,22.6,glassy-carbon electrode,KHCO3,0.1,6.8,-1.70,H2,16.99,,H-cell,510.2,0.0,0.2,,
899,41,,2024,Mesoporous Cu2O microspheres for highly efficient C2 chemicals production from CO2 electroreduction,Journal of Colloid and Interface Science,,https://doi.org/10.1016/j.jcis.2024.05.179,,C2H4/C2H5OH,Cu2O-B,Cu1O0.6126,Cu2O,CuO,63.13, irregular solid blocks,6.6,338.25,1029.72,2635.2,338.25,1029.72,2635.2,0.0,77.4,22.6,glassy-carbon electrode,KOH,1.0,14.0,-1.70,C2H4,10.26,,Flow cell,510.2,0.0,4.0,20.0,
900,41,,2024,Mesoporous Cu2O microspheres for highly efficient C2 chemicals production from CO2 electroreduction,Journal of Colloid and Interface Science,,https://doi.org/10.1016/j.jcis.2024.05.179,,C2H4/C2H5OH,Cu2O-B,Cu1O0.6126,Cu2O,CuO,63.13, irregular solid blocks,6.6,338.25,1029.72,2635.2,338.25,1029.72,2635.2,0.0,77.4,22.6,glassy-carbon electrode,KOH,1.0,14.0,-1.70,C2H5OH,12.58,,Flow cell,510.2,0.0,4.0,20.0,
901,41,,2024,Mesoporous Cu2O microspheres for highly efficient C2 chemicals production from CO2 electroreduction,Journal of Colloid and Interface Science,,https://doi.org/10.1016/j.jcis.2024.05.179,,C2H4/C2H5OH,Cu2O-B,Cu1O0.6126,Cu2O,CuO,63.13, irregular solid blocks,6.6,338.25,1029.72,2635.2,338.25,1029.72,2635.2,0.0,77.4,22.6,glassy-carbon electrode,KOH,1.0,14.0,-1.70,CO,3.31,,Flow cell,510.2,0.0,4.0,20.0,
902,41,,2024,Mesoporous Cu2O microspheres for highly efficient C2 chemicals production from CO2 electroreduction,Journal of Colloid and Interface Science,,https://doi.org/10.1016/j.jcis.2024.05.179,,C2H4/C2H5OH,Cu2O-B,Cu1O0.6126,Cu2O,CuO,63.13, irregular solid blocks,6.6,338.25,1029.72,2635.2,338.25,1029.72,2635.2,0.0,77.4,22.6,glassy-carbon electrode,KOH,1.0,14.0,-1.70,CH4,2.98,,Flow cell,510.2,0.0,4.0,20.0,
903,41,,2024,Mesoporous Cu2O microspheres for highly efficient C2 chemicals production from CO2 electroreduction,Journal of Colloid and Interface Science,,https://doi.org/10.1016/j.jcis.2024.05.179,,C2H4/C2H5OH,Cu2O-B,Cu1O0.6126,Cu2O,CuO,63.13, irregular solid blocks,6.6,338.25,1029.72,2635.2,338.25,1029.72,2635.2,0.0,77.4,22.6,glassy-carbon electrode,KOH,1.0,14.0,-1.70,HCOOH,50.99,,Flow cell,510.2,0.0,4.0,20.0,
904,41,,2024,Mesoporous Cu2O microspheres for highly efficient C2 chemicals production from CO2 electroreduction,Journal of Colloid and Interface Science,,https://doi.org/10.1016/j.jcis.2024.05.179,,C2H4/C2H5OH,Cu2O-B,Cu1O0.6126,Cu2O,CuO,63.13, irregular solid blocks,6.6,338.25,1029.72,2635.2,338.25,1029.72,2635.2,0.0,77.4,22.6,glassy-carbon electrode,KOH,1.0,14.0,-1.70,H2,23.51,,Flow cell,510.2,0.0,4.0,20.0,
905,41,,2024,Mesoporous Cu2O microspheres for highly efficient C2 chemicals production from CO2 electroreduction,Journal of Colloid and Interface Science,,https://doi.org/10.1016/j.jcis.2024.05.179,,C2H4/C2H5OH,Cu2O-B,Cu1O0.6126,Cu2O,CuO,63.13, irregular solid blocks,6.6,338.25,1029.72,2635.2,338.25,1029.72,2635.2,0.0,77.4,22.6,glassy-carbon electrode,KOH,1.0,14.0,-1.80,C2H4,9.93,,Flow cell,510.2,0.0,4.0,20.0,
906,41,,2024,Mesoporous Cu2O microspheres for highly efficient C2 chemicals production from CO2 electroreduction,Journal of Colloid and Interface Science,,https://doi.org/10.1016/j.jcis.2024.05.179,,C2H4/C2H5OH,Cu2O-B,Cu1O0.6126,Cu2O,CuO,63.13, irregular solid blocks,6.6,338.25,1029.72,2635.2,338.25,1029.72,2635.2,0.0,77.4,22.6,glassy-carbon electrode,KOH,1.0,14.0,-1.80,C2H5OH,5.3,,Flow cell,510.2,0.0,4.0,20.0,
907,41,,2024,Mesoporous Cu2O microspheres for highly efficient C2 chemicals production from CO2 electroreduction,Journal of Colloid and Interface Science,,https://doi.org/10.1016/j.jcis.2024.05.179,,C2H4/C2H5OH,Cu2O-B,Cu1O0.6126,Cu2O,CuO,63.13, irregular solid blocks,6.6,338.25,1029.72,2635.2,338.25,1029.72,2635.2,0.0,77.4,22.6,glassy-carbon electrode,KOH,1.0,14.0,-1.80,CO,3.64,,Flow cell,510.2,0.0,4.0,20.0,
908,41,,2024,Mesoporous Cu2O microspheres for highly efficient C2 chemicals production from CO2 electroreduction,Journal of Colloid and Interface Science,,https://doi.org/10.1016/j.jcis.2024.05.179,,C2H4/C2H5OH,Cu2O-B,Cu1O0.6126,Cu2O,CuO,63.13, irregular solid blocks,6.6,338.25,1029.72,2635.2,338.25,1029.72,2635.2,0.0,77.4,22.6,glassy-carbon electrode,KOH,1.0,14.0,-1.80,CH4,6.62,,Flow cell,510.2,0.0,4.0,20.0,
909,41,,2024,Mesoporous Cu2O microspheres for highly efficient C2 chemicals production from CO2 electroreduction,Journal of Colloid and Interface Science,,https://doi.org/10.1016/j.jcis.2024.05.179,,C2H4/C2H5OH,Cu2O-B,Cu1O0.6126,Cu2O,CuO,63.13, irregular solid blocks,6.6,338.25,1029.72,2635.2,338.25,1029.72,2635.2,0.0,77.4,22.6,glassy-carbon electrode,KOH,1.0,14.0,-1.80,HCOOH,48.34,,Flow cell,510.2,0.0,4.0,20.0,
910,41,,2024,Mesoporous Cu2O microspheres for highly efficient C2 chemicals production from CO2 electroreduction,Journal of Colloid and Interface Science,,https://doi.org/10.1016/j.jcis.2024.05.179,,C2H4/C2H5OH,Cu2O-B,Cu1O0.6126,Cu2O,CuO,63.13, irregular solid blocks,6.6,338.25,1029.72,2635.2,338.25,1029.72,2635.2,0.0,77.4,22.6,glassy-carbon electrode,KOH,1.0,14.0,-1.80,H2,29.14,,Flow cell,510.2,0.0,4.0,20.0,
911,41,,2024,Mesoporous Cu2O microspheres for highly efficient C2 chemicals production from CO2 electroreduction,Journal of Colloid and Interface Science,,https://doi.org/10.1016/j.jcis.2024.05.179,,C2H4/C2H5OH,Cu2O-B,Cu1O0.6126,Cu2O,CuO,63.13, irregular solid blocks,6.6,338.25,1029.72,2635.2,338.25,1029.72,2635.2,0.0,77.4,22.6,glassy-carbon electrode,KOH,1.0,14.0,-1.90,C2H4,9.6,,Flow cell,510.2,0.0,4.0,20.0,
912,41,,2024,Mesoporous Cu2O microspheres for highly efficient C2 chemicals production from CO2 electroreduction,Journal of Colloid and Interface Science,,https://doi.org/10.1016/j.jcis.2024.05.179,,C2H4/C2H5OH,Cu2O-B,Cu1O0.6126,Cu2O,CuO,63.13, irregular solid blocks,6.6,338.25,1029.72,2635.2,338.25,1029.72,2635.2,0.0,77.4,22.6,glassy-carbon electrode,KOH,1.0,14.0,-1.90,C2H5OH,7.28,,Flow cell,510.2,0.0,4.0,20.0,
913,41,,2024,Mesoporous Cu2O microspheres for highly efficient C2 chemicals production from CO2 electroreduction,Journal of Colloid and Interface Science,,https://doi.org/10.1016/j.jcis.2024.05.179,,C2H4/C2H5OH,Cu2O-B,Cu1O0.6126,Cu2O,CuO,63.13, irregular solid blocks,6.6,338.25,1029.72,2635.2,338.25,1029.72,2635.2,0.0,77.4,22.6,glassy-carbon electrode,KOH,1.0,14.0,-1.90,CO,2.32,,Flow cell,510.2,0.0,4.0,20.0,
914,41,,2024,Mesoporous Cu2O microspheres for highly efficient C2 chemicals production from CO2 electroreduction,Journal of Colloid and Interface Science,,https://doi.org/10.1016/j.jcis.2024.05.179,,C2H4/C2H5OH,Cu2O-B,Cu1O0.6126,Cu2O,CuO,63.13, irregular solid blocks,6.6,338.25,1029.72,2635.2,338.25,1029.72,2635.2,0.0,77.4,22.6,glassy-carbon electrode,KOH,1.0,14.0,-1.90,CH4,9.6,,Flow cell,510.2,0.0,4.0,20.0,
915,41,,2024,Mesoporous Cu2O microspheres for highly efficient C2 chemicals production from CO2 electroreduction,Journal of Colloid and Interface Science,,https://doi.org/10.1016/j.jcis.2024.05.179,,C2H4/C2H5OH,Cu2O-B,Cu1O0.6126,Cu2O,CuO,63.13, irregular solid blocks,6.6,338.25,1029.72,2635.2,338.25,1029.72,2635.2,0.0,77.4,22.6,glassy-carbon electrode,KOH,1.0,14.0,-1.90,HCOOH,42.38,,Flow cell,510.2,0.0,4.0,20.0,
916,41,,2024,Mesoporous Cu2O microspheres for highly efficient C2 chemicals production from CO2 electroreduction,Journal of Colloid and Interface Science,,https://doi.org/10.1016/j.jcis.2024.05.179,,C2H4/C2H5OH,Cu2O-B,Cu1O0.6126,Cu2O,CuO,63.13, irregular solid blocks,6.6,338.25,1029.72,2635.2,338.25,1029.72,2635.2,0.0,77.4,22.6,glassy-carbon electrode,KOH,1.0,14.0,-1.90,H2,29.8,,Flow cell,510.2,0.0,4.0,20.0,
917,41,,2024,Mesoporous Cu2O microspheres for highly efficient C2 chemicals production from CO2 electroreduction,Journal of Colloid and Interface Science,,https://doi.org/10.1016/j.jcis.2024.05.179,,C2H4/C2H5OH,Cu2O-B,Cu1O0.6126,Cu2O,CuO,63.13, irregular solid blocks,6.6,338.25,1029.72,2635.2,338.25,1029.72,2635.2,0.0,77.4,22.6,glassy-carbon electrode,KOH,1.0,14.0,-2.00,C2H4,6.95,,Flow cell,510.2,0.0,4.0,20.0,
918,41,,2024,Mesoporous Cu2O microspheres for highly efficient C2 chemicals production from CO2 electroreduction,Journal of Colloid and Interface Science,,https://doi.org/10.1016/j.jcis.2024.05.179,,C2H4/C2H5OH,Cu2O-B,Cu1O0.6126,Cu2O,CuO,63.13, irregular solid blocks,6.6,338.25,1029.72,2635.2,338.25,1029.72,2635.2,0.0,77.4,22.6,glassy-carbon electrode,KOH,1.0,14.0,-2.00,C2H5OH,9.6,,Flow cell,510.2,0.0,4.0,20.0,
919,41,,2024,Mesoporous Cu2O microspheres for highly efficient C2 chemicals production from CO2 electroreduction,Journal of Colloid and Interface Science,,https://doi.org/10.1016/j.jcis.2024.05.179,,C2H4/C2H5OH,Cu2O-B,Cu1O0.6126,Cu2O,CuO,63.13, irregular solid blocks,6.6,338.25,1029.72,2635.2,338.25,1029.72,2635.2,0.0,77.4,22.6,glassy-carbon electrode,KOH,1.0,14.0,-2.00,CO,1.66,,Flow cell,510.2,0.0,4.0,20.0,
920,41,,2024,Mesoporous Cu2O microspheres for highly efficient C2 chemicals production from CO2 electroreduction,Journal of Colloid and Interface Science,,https://doi.org/10.1016/j.jcis.2024.05.179,,C2H4/C2H5OH,Cu2O-B,Cu1O0.6126,Cu2O,CuO,63.13, irregular solid blocks,6.6,338.25,1029.72,2635.2,338.25,1029.72,2635.2,0.0,77.4,22.6,glassy-carbon electrode,KOH,1.0,14.0,-2.00,CH4,8.94,,Flow cell,510.2,0.0,4.0,20.0,
921,41,,2024,Mesoporous Cu2O microspheres for highly efficient C2 chemicals production from CO2 electroreduction,Journal of Colloid and Interface Science,,https://doi.org/10.1016/j.jcis.2024.05.179,,C2H4/C2H5OH,Cu2O-B,Cu1O0.6126,Cu2O,CuO,63.13, irregular solid blocks,6.6,338.25,1029.72,2635.2,338.25,1029.72,2635.2,0.0,77.4,22.6,glassy-carbon electrode,KOH,1.0,14.0,-2.00,HCOOH,40.73,,Flow cell,510.2,0.0,4.0,20.0,
922,41,,2024,Mesoporous Cu2O microspheres for highly efficient C2 chemicals production from CO2 electroreduction,Journal of Colloid and Interface Science,,https://doi.org/10.1016/j.jcis.2024.05.179,,C2H4/C2H5OH,Cu2O-B,Cu1O0.6126,Cu2O,CuO,63.13, irregular solid blocks,6.6,338.25,1029.72,2635.2,338.25,1029.72,2635.2,0.0,77.4,22.6,glassy-carbon electrode,KOH,1.0,14.0,-2.00,H2,30.13,,Flow cell,510.2,0.0,4.0,20.0,
923,41,,2024,Mesoporous Cu2O microspheres for highly efficient C2 chemicals production from CO2 electroreduction,Journal of Colloid and Interface Science,,https://doi.org/10.1016/j.jcis.2024.05.179,,C2H4/C2H5OH,Cu2O-B,Cu1O0.6126,Cu2O,CuO,63.13, irregular solid blocks,6.6,338.25,1029.72,2635.2,338.25,1029.72,2635.2,0.0,77.4,22.6,glassy-carbon electrode,KOH,1.0,14.0,-2.10,C2H4,6.29,,Flow cell,510.2,0.0,4.0,20.0,
924,41,,2024,Mesoporous Cu2O microspheres for highly efficient C2 chemicals production from CO2 electroreduction,Journal of Colloid and Interface Science,,https://doi.org/10.1016/j.jcis.2024.05.179,,C2H4/C2H5OH,Cu2O-B,Cu1O0.6126,Cu2O,CuO,63.13, irregular solid blocks,6.6,338.25,1029.72,2635.2,338.25,1029.72,2635.2,0.0,77.4,22.6,glassy-carbon electrode,KOH,1.0,14.0,-2.10,C2H5OH,7.95,,Flow cell,510.2,0.0,4.0,20.0,
925,41,,2024,Mesoporous Cu2O microspheres for highly efficient C2 chemicals production from CO2 electroreduction,Journal of Colloid and Interface Science,,https://doi.org/10.1016/j.jcis.2024.05.179,,C2H4/C2H5OH,Cu2O-B,Cu1O0.6126,Cu2O,CuO,63.13, irregular solid blocks,6.6,338.25,1029.72,2635.2,338.25,1029.72,2635.2,0.0,77.4,22.6,glassy-carbon electrode,KOH,1.0,14.0,-2.10,CO,1.32,,Flow cell,510.2,0.0,4.0,20.0,
926,41,,2024,Mesoporous Cu2O microspheres for highly efficient C2 chemicals production from CO2 electroreduction,Journal of Colloid and Interface Science,,https://doi.org/10.1016/j.jcis.2024.05.179,,C2H4/C2H5OH,Cu2O-B,Cu1O0.6126,Cu2O,CuO,63.13, irregular solid blocks,6.6,338.25,1029.72,2635.2,338.25,1029.72,2635.2,0.0,77.4,22.6,glassy-carbon electrode,KOH,1.0,14.0,-2.10,CH4,9.6,,Flow cell,510.2,0.0,4.0,20.0,
927,41,,2024,Mesoporous Cu2O microspheres for highly efficient C2 chemicals production from CO2 electroreduction,Journal of Colloid and Interface Science,,https://doi.org/10.1016/j.jcis.2024.05.179,,C2H4/C2H5OH,Cu2O-B,Cu1O0.6126,Cu2O,CuO,63.13, irregular solid blocks,6.6,338.25,1029.72,2635.2,338.25,1029.72,2635.2,0.0,77.4,22.6,glassy-carbon electrode,KOH,1.0,14.0,-2.10,HCOOH,45.03,,Flow cell,510.2,0.0,4.0,20.0,
928,41,,2024,Mesoporous Cu2O microspheres for highly efficient C2 chemicals production from CO2 electroreduction,Journal of Colloid and Interface Science,,https://doi.org/10.1016/j.jcis.2024.05.179,,C2H4/C2H5OH,Cu2O-B,Cu1O0.6126,Cu2O,CuO,63.13, irregular solid blocks,6.6,338.25,1029.72,2635.2,338.25,1029.72,2635.2,0.0,77.4,22.6,glassy-carbon electrode,KOH,1.0,14.0,-2.10,H2,31.79,,Flow cell,510.2,0.0,4.0,20.0,
929,17,,2024,N-doped Cu2O with the tunable Cu0 and Cu+ sites for selective CO2 electrochemical reduction to ethylene,,,https://doi.org/10.1016/j.jes.2024.03.012,,C2H4,6C2W-Cu2O,Cu1O0.0309N0.176,Cu,CuN3,93.82, irregular solid blocks,,680.0,680.0,680.0,680.0,680.0,680.0,93.82,6.18,0.0,glassy-carbon electrode,KHCO3,0.5,8.4,-1.00,C2H4,17.04,,H-cell,1000.0,0.0,1.0,20.0,
930,17,,2024,N-doped Cu2O with the tunable Cu0 and Cu+ sites for selective CO2 electrochemical reduction to ethylene,,,https://doi.org/10.1016/j.jes.2024.03.012,,C2H4,6C2W-Cu2O,Cu1O0.0309N0.176,Cu,CuN3,93.82, irregular solid blocks,,680.0,680.0,680.0,680.0,680.0,680.0,93.82,6.18,0.0,glassy-carbon electrode,KHCO3,0.5,8.4,-1.00,C2H5OH,13.88,,H-cell,1000.0,0.0,1.0,20.0,
931,17,,2024,N-doped Cu2O with the tunable Cu0 and Cu+ sites for selective CO2 electrochemical reduction to ethylene,,,https://doi.org/10.1016/j.jes.2024.03.012,,C2H4,6C2W-Cu2O,Cu1O0.0309N0.176,Cu,CuN3,93.82, irregular solid blocks,,680.0,680.0,680.0,680.0,680.0,680.0,93.82,6.18,0.0,glassy-carbon electrode,KHCO3,0.5,8.4,-1.00,CO,5.91,,H-cell,1000.0,0.0,1.0,20.0,
932,17,,2024,N-doped Cu2O with the tunable Cu0 and Cu+ sites for selective CO2 electrochemical reduction to ethylene,,,https://doi.org/10.1016/j.jes.2024.03.012,,C2H4,6C2W-Cu2O,Cu1O0.0309N0.176,Cu,CuN3,93.82, irregular solid blocks,,680.0,680.0,680.0,680.0,680.0,680.0,93.82,6.18,0.0,glassy-carbon electrode,KHCO3,0.5,8.4,-1.00,CH4,15.95,,H-cell,1000.0,0.0,1.0,20.0,
933,17,,2024,N-doped Cu2O with the tunable Cu0 and Cu+ sites for selective CO2 electrochemical reduction to ethylene,,,https://doi.org/10.1016/j.jes.2024.03.012,,C2H4,6C2W-Cu2O,Cu1O0.0309N0.176,Cu,CuN3,93.82, irregular solid blocks,,680.0,680.0,680.0,680.0,680.0,680.0,93.82,6.18,0.0,glassy-carbon electrode,KHCO3,0.5,8.4,-1.00,HCOOH,14.71,,H-cell,1000.0,0.0,1.0,20.0,
934,17,,2024,N-doped Cu2O with the tunable Cu0 and Cu+ sites for selective CO2 electrochemical reduction to ethylene,,,https://doi.org/10.1016/j.jes.2024.03.012,,C2H4,6C2W-Cu2O,Cu1O0.0309N0.176,Cu,CuN3,93.82, irregular solid blocks,,680.0,680.0,680.0,680.0,680.0,680.0,93.82,6.18,0.0,glassy-carbon electrode,KHCO3,0.5,8.4,-1.00,H2,16.49,,H-cell,1000.0,0.0,1.0,20.0,
935,17,,2024,N-doped Cu2O with the tunable Cu0 and Cu+ sites for selective CO2 electrochemical reduction to ethylene,,,https://doi.org/10.1016/j.jes.2024.03.012,,C2H4,4C2W-Cu2O,Cu1O0.181N0.222,Cu,CuN3,89.61,cubic,,680.0,680.0,680.0,680.0,680.0,680.0,63.81,36.19,0.0,glassy-carbon electrode,KHCO3,0.5,8.4,-1.00,C2H4,18.01,,H-cell,1000.0,0.0,1.0,20.0,
936,17,,2024,N-doped Cu2O with the tunable Cu0 and Cu+ sites for selective CO2 electrochemical reduction to ethylene,,,https://doi.org/10.1016/j.jes.2024.03.012,,C2H4,4C2W-Cu2O,Cu1O0.181N0.222,Cu,CuN3,89.61,cubic,,680.0,680.0,680.0,680.0,680.0,680.0,63.81,36.19,0.0,glassy-carbon electrode,KHCO3,0.5,8.4,-1.00,C2H5OH,10.31,,H-cell,1000.0,0.0,1.0,20.0,
937,17,,2024,N-doped Cu2O with the tunable Cu0 and Cu+ sites for selective CO2 electrochemical reduction to ethylene,,,https://doi.org/10.1016/j.jes.2024.03.012,,C2H4,4C2W-Cu2O,Cu1O0.181N0.222,Cu,CuN3,89.61,cubic,,680.0,680.0,680.0,680.0,680.0,680.0,63.81,36.19,0.0,glassy-carbon electrode,KHCO3,0.5,8.4,-1.00,C3H7OH,4.67,,H-cell,1000.0,0.0,1.0,20.0,
938,17,,2024,N-doped Cu2O with the tunable Cu0 and Cu+ sites for selective CO2 electrochemical reduction to ethylene,,,https://doi.org/10.1016/j.jes.2024.03.012,,C2H4,4C2W-Cu2O,Cu1O0.181N0.222,Cu,CuN3,89.61,cubic,,680.0,680.0,680.0,680.0,680.0,680.0,63.81,36.19,0.0,glassy-carbon electrode,KHCO3,0.5,8.4,-1.00,CO,13.88,,H-cell,1000.0,0.0,1.0,20.0,
939,17,,2024,N-doped Cu2O with the tunable Cu0 and Cu+ sites for selective CO2 electrochemical reduction to ethylene,,,https://doi.org/10.1016/j.jes.2024.03.012,,C2H4,4C2W-Cu2O,Cu1O0.181N0.222,Cu,CuN3,89.61,cubic,,680.0,680.0,680.0,680.0,680.0,680.0,63.81,36.19,0.0,glassy-carbon electrode,KHCO3,0.5,8.4,-1.00,CH4,5.5,,H-cell,1000.0,0.0,1.0,20.0,
940,17,,2024,N-doped Cu2O with the tunable Cu0 and Cu+ sites for selective CO2 electrochemical reduction to ethylene,,,https://doi.org/10.1016/j.jes.2024.03.012,,C2H4,4C2W-Cu2O,Cu1O0.181N0.222,Cu,CuN3,89.61,cubic,,680.0,680.0,680.0,680.0,680.0,680.0,63.81,36.19,0.0,glassy-carbon electrode,KHCO3,0.5,8.4,-1.00,HCOOH,14.02,,H-cell,1000.0,0.0,1.0,20.0,
941,17,,2024,N-doped Cu2O with the tunable Cu0 and Cu+ sites for selective CO2 electrochemical reduction to ethylene,,,https://doi.org/10.1016/j.jes.2024.03.012,,C2H4,4C2W-Cu2O,Cu1O0.181N0.222,Cu,CuN3,89.61,cubic,,680.0,680.0,680.0,680.0,680.0,680.0,63.81,36.19,0.0,glassy-carbon electrode,KHCO3,0.5,8.4,-1.00,H2,16.22,,H-cell,1000.0,0.0,1.0,20.0,
942,17,,2024,N-doped Cu2O with the tunable Cu0 and Cu+ sites for selective CO2 electrochemical reduction to ethylene,,,https://doi.org/10.1016/j.jes.2024.03.012,,C2H4,3C3W-Cu2O,Cu1O0.288N0.226,Cu2O,CuN3,86.85,cubic,,680.0,680.0,680.0,680.0,680.0,680.0,42.27,57.73,0.0,glassy-carbon electrode,KHCO3,0.5,8.4,-1.00,C2H4,18.83,,H-cell,1000.0,0.0,1.0,20.0,
943,17,,2024,N-doped Cu2O with the tunable Cu0 and Cu+ sites for selective CO2 electrochemical reduction to ethylene,,,https://doi.org/10.1016/j.jes.2024.03.012,,C2H4,3C3W-Cu2O,Cu1O0.288N0.226,Cu2O,CuN3,86.85,cubic,,680.0,680.0,680.0,680.0,680.0,680.0,42.27,57.73,0.0,glassy-carbon electrode,KHCO3,0.5,8.4,-1.00,C2H5OH,7.42,,H-cell,1000.0,0.0,1.0,20.0,
944,17,,2024,N-doped Cu2O with the tunable Cu0 and Cu+ sites for selective CO2 electrochemical reduction to ethylene,,,https://doi.org/10.1016/j.jes.2024.03.012,,C2H4,3C3W-Cu2O,Cu1O0.288N0.226,Cu2O,CuN3,86.85,cubic,,680.0,680.0,680.0,680.0,680.0,680.0,42.27,57.73,0.0,glassy-carbon electrode,KHCO3,0.5,8.4,-1.00,C3H7OH,7.97,,H-cell,1000.0,0.0,1.0,20.0,
945,17,,2024,N-doped Cu2O with the tunable Cu0 and Cu+ sites for selective CO2 electrochemical reduction to ethylene,,,https://doi.org/10.1016/j.jes.2024.03.012,,C2H4,3C3W-Cu2O,Cu1O0.288N0.226,Cu2O,CuN3,86.85,cubic,,680.0,680.0,680.0,680.0,680.0,680.0,42.27,57.73,0.0,glassy-carbon electrode,KHCO3,0.5,8.4,-1.00,CO,7.01,,H-cell,1000.0,0.0,1.0,20.0,
946,17,,2024,N-doped Cu2O with the tunable Cu0 and Cu+ sites for selective CO2 electrochemical reduction to ethylene,,,https://doi.org/10.1016/j.jes.2024.03.012,,C2H4,3C3W-Cu2O,Cu1O0.288N0.226,Cu2O,CuN3,86.85,cubic,,680.0,680.0,680.0,680.0,680.0,680.0,42.27,57.73,0.0,glassy-carbon electrode,KHCO3,0.5,8.4,-1.00,CH4,2.2,,H-cell,1000.0,0.0,1.0,20.0,
947,17,,2024,N-doped Cu2O with the tunable Cu0 and Cu+ sites for selective CO2 electrochemical reduction to ethylene,,,https://doi.org/10.1016/j.jes.2024.03.012,,C2H4,3C3W-Cu2O,Cu1O0.288N0.226,Cu2O,CuN3,86.85,cubic,,680.0,680.0,680.0,680.0,680.0,680.0,42.27,57.73,0.0,glassy-carbon electrode,KHCO3,0.5,8.4,-1.00,HCOOH,21.31,,H-cell,1000.0,0.0,1.0,20.0,
948,17,,2024,N-doped Cu2O with the tunable Cu0 and Cu+ sites for selective CO2 electrochemical reduction to ethylene,,,https://doi.org/10.1016/j.jes.2024.03.012,,C2H4,3C3W-Cu2O,Cu1O0.288N0.226,Cu2O,CuN3,86.85,cubic,,680.0,680.0,680.0,680.0,680.0,680.0,42.27,57.73,0.0,glassy-carbon electrode,KHCO3,0.5,8.4,-1.00,H2,16.49,,H-cell,1000.0,0.0,1.0,20.0,
949,17,,2024,N-doped Cu2O with the tunable Cu0 and Cu+ sites for selective CO2 electrochemical reduction to ethylene,,,https://doi.org/10.1016/j.jes.2024.03.012,,C2H4,3C2W-Cu2O,Cu1O0.3499N0.501,Cu2O,CuN3,76.11,cubic,,680.0,680.0,680.0,680.0,680.0,680.0,30.02,69.98,0.0,glassy-carbon electrode,KHCO3,0.5,8.4,-1.00,C2H4,24.33,,H-cell,1000.0,0.0,1.0,20.0,
950,17,,2024,N-doped Cu2O with the tunable Cu0 and Cu+ sites for selective CO2 electrochemical reduction to ethylene,,,https://doi.org/10.1016/j.jes.2024.03.012,,C2H4,3C2W-Cu2O,Cu1O0.3499N0.501,Cu2O,CuN3,76.11,cubic,,680.0,680.0,680.0,680.0,680.0,680.0,30.02,69.98,0.0,glassy-carbon electrode,KHCO3,0.5,8.4,-1.00,C2H5OH,6.05,,H-cell,1000.0,0.0,1.0,20.0,
951,17,,2024,N-doped Cu2O with the tunable Cu0 and Cu+ sites for selective CO2 electrochemical reduction to ethylene,,,https://doi.org/10.1016/j.jes.2024.03.012,,C2H4,3C2W-Cu2O,Cu1O0.3499N0.501,Cu2O,CuN3,76.11,cubic,,680.0,680.0,680.0,680.0,680.0,680.0,30.02,69.98,0.0,glassy-carbon electrode,KHCO3,0.5,8.4,-1.00,CH3COOH,1.92,,H-cell,1000.0,0.0,1.0,20.0,
952,17,,2024,N-doped Cu2O with the tunable Cu0 and Cu+ sites for selective CO2 electrochemical reduction to ethylene,,,https://doi.org/10.1016/j.jes.2024.03.012,,C2H4,3C2W-Cu2O,Cu1O0.3499N0.501,Cu2O,CuN3,76.11,cubic,,680.0,680.0,680.0,680.0,680.0,680.0,30.02,69.98,0.0,glassy-carbon electrode,KHCO3,0.5,8.4,-1.00,C3H7OH,3.71,,H-cell,1000.0,0.0,1.0,20.0,
953,17,,2024,N-doped Cu2O with the tunable Cu0 and Cu+ sites for selective CO2 electrochemical reduction to ethylene,,,https://doi.org/10.1016/j.jes.2024.03.012,,C2H4,3C2W-Cu2O,Cu1O0.3499N0.501,Cu2O,CuN3,76.11,cubic,,680.0,680.0,680.0,680.0,680.0,680.0,30.02,69.98,0.0,glassy-carbon electrode,KHCO3,0.5,8.4,-1.00,CO,9.62,,H-cell,1000.0,0.0,1.0,20.0,
954,17,,2024,N-doped Cu2O with the tunable Cu0 and Cu+ sites for selective CO2 electrochemical reduction to ethylene,,,https://doi.org/10.1016/j.jes.2024.03.012,,C2H4,3C2W-Cu2O,Cu1O0.3499N0.501,Cu2O,CuN3,76.11,cubic,,680.0,680.0,680.0,680.0,680.0,680.0,30.02,69.98,0.0,glassy-carbon electrode,KHCO3,0.5,8.4,-1.00,CH4,2.34,,H-cell,1000.0,0.0,1.0,20.0,
955,17,,2024,N-doped Cu2O with the tunable Cu0 and Cu+ sites for selective CO2 electrochemical reduction to ethylene,,,https://doi.org/10.1016/j.jes.2024.03.012,,C2H4,3C2W-Cu2O,Cu1O0.3499N0.501,Cu2O,CuN3,76.11,cubic,,680.0,680.0,680.0,680.0,680.0,680.0,30.02,69.98,0.0,glassy-carbon electrode,KHCO3,0.5,8.4,-1.00,HCOOH,19.38,,H-cell,1000.0,0.0,1.0,20.0,
956,17,,2024,N-doped Cu2O with the tunable Cu0 and Cu+ sites for selective CO2 electrochemical reduction to ethylene,,,https://doi.org/10.1016/j.jes.2024.03.012,,C2H4,3C2W-Cu2O,Cu1O0.3499N0.501,Cu2O,CuN3,76.11,cubic,,680.0,680.0,680.0,680.0,680.0,680.0,30.02,69.98,0.0,glassy-carbon electrode,KHCO3,0.5,8.4,-1.00,H2,16.36,,H-cell,1000.0,0.0,1.0,20.0,
957,17,,2024,N-doped Cu2O with the tunable Cu0 and Cu+ sites for selective CO2 electrochemical reduction to ethylene,,,https://doi.org/10.1016/j.jes.2024.03.012,,C2H4,3C1W-Cu2O,Cu1O0.431N0.58,Cu2O,CuN3,78.04,cubic,,680.0,680.0,680.0,680.0,680.0,680.0,13.83,86.17,0.0,glassy-carbon electrode,KHCO3,0.5,8.4,-1.00,C2H4,24.19,,H-cell,1000.0,0.0,1.0,20.0,
958,17,,2024,N-doped Cu2O with the tunable Cu0 and Cu+ sites for selective CO2 electrochemical reduction to ethylene,,,https://doi.org/10.1016/j.jes.2024.03.012,,C2H4,3C1W-Cu2O,Cu1O0.431N0.58,Cu2O,CuN3,78.04,cubic,,680.0,680.0,680.0,680.0,680.0,680.0,13.83,86.17,0.0,glassy-carbon electrode,KHCO3,0.5,8.4,-1.00,C2H5OH,5.91,,H-cell,1000.0,0.0,1.0,20.0,
959,17,,2024,N-doped Cu2O with the tunable Cu0 and Cu+ sites for selective CO2 electrochemical reduction to ethylene,,,https://doi.org/10.1016/j.jes.2024.03.012,,C2H4,3C1W-Cu2O,Cu1O0.431N0.58,Cu2O,CuN3,78.04,cubic,,680.0,680.0,680.0,680.0,680.0,680.0,13.83,86.17,0.0,glassy-carbon electrode,KHCO3,0.5,8.4,-1.00,CH3COOH,0.96,,H-cell,1000.0,0.0,1.0,20.0,
960,17,,2024,N-doped Cu2O with the tunable Cu0 and Cu+ sites for selective CO2 electrochemical reduction to ethylene,,,https://doi.org/10.1016/j.jes.2024.03.012,,C2H4,3C1W-Cu2O,Cu1O0.431N0.58,Cu2O,CuN3,78.04,cubic,,680.0,680.0,680.0,680.0,680.0,680.0,13.83,86.17,0.0,glassy-carbon electrode,KHCO3,0.5,8.4,-1.00,C3H7OH,4.12,,H-cell,1000.0,0.0,1.0,20.0,
961,17,,2024,N-doped Cu2O with the tunable Cu0 and Cu+ sites for selective CO2 electrochemical reduction to ethylene,,,https://doi.org/10.1016/j.jes.2024.03.012,,C2H4,3C1W-Cu2O,Cu1O0.431N0.58,Cu2O,CuN3,78.04,cubic,,680.0,680.0,680.0,680.0,680.0,680.0,13.83,86.17,0.0,glassy-carbon electrode,KHCO3,0.5,8.4,-1.00,CO,4.12,,H-cell,1000.0,0.0,1.0,20.0,
962,17,,2024,N-doped Cu2O with the tunable Cu0 and Cu+ sites for selective CO2 electrochemical reduction to ethylene,,,https://doi.org/10.1016/j.jes.2024.03.012,,C2H4,3C1W-Cu2O,Cu1O0.431N0.58,Cu2O,CuN3,78.04,cubic,,680.0,680.0,680.0,680.0,680.0,680.0,13.83,86.17,0.0,glassy-carbon electrode,KHCO3,0.5,8.4,-1.00,CH4,4.12,,H-cell,1000.0,0.0,1.0,20.0,
963,17,,2024,N-doped Cu2O with the tunable Cu0 and Cu+ sites for selective CO2 electrochemical reduction to ethylene,,,https://doi.org/10.1016/j.jes.2024.03.012,,C2H4,3C1W-Cu2O,Cu1O0.431N0.58,Cu2O,CuN3,78.04,cubic,,680.0,680.0,680.0,680.0,680.0,680.0,13.83,86.17,0.0,glassy-carbon electrode,KHCO3,0.5,8.4,-1.00,HCOOH,22.68,,H-cell,1000.0,0.0,1.0,20.0,
