Repository: vovamirosh/-CO2RR-Beyond-Green-AI

File: Datasets/prepr.csv (part 14 of 50)
DOI,Article name,Compound_1,Compound_2,"Cat./Support ratio, % (at)",Morphology (TEM/SEM),"Pore size, nm",width min (nm),width aver (nm),width max (nm),length min (nm),length aver (nm),length max (nm),"Cu, % (at.)","Cu+, % (at.)","Cu(2+), % (at.)",Base,electrolyte,"conc, M",pH,RHE vs V,Product,"FE, %","Time, h",Type of reactor,"Loading, μg/cm2","Add_carbon, %","Surface area of electrode, cm2","Flow rate CO2, ml/min","Av_volume, mkm^3",Ratio_sphere_volume,"Min_volume, mkm^3","Max_volume, mkm^3",1_efermi,1_density_atomic,1_total_magnetization_normalized_formula_units,1_energy_above_hull,1_energy_per_atom,1_volume,1_band_gap,2_efermi,2_density_atomic,2_total_magnetization_normalized_formula_units,2_energy_above_hull,2_energy_per_atom,2_volume,2_band_gap,Product_exactmw,Product_lipinskiHBA,Product_lipinskiHBD,Product_NumAtoms,Product_FractionCSP3,Product_CrippenClogP,Product_hallKierAlpha,Product_kappa2,Product_kappa3,anion_molar_conductance,anion_mobility,anion_diffusion_coefficient,anion_hydr_R_of_ion,Type of reactor_H-cell,Base_carbon paper electrode,Base_gasdiffusion electrode
https://doi.org/10.1016/j.jcat.2024.115458,f-Cu2O,Cu2O,No,100.0,hierarchical octopod,0.0,675.56,1172.88,1816.3,195.56,355.96,500.74,0.0,100.0,0.0,carbon paper electrode,KHCO3,0.5,7.2,-1.1,C2H5OH,30.71,1.0,H-cell,400.0,0.0,1.0,20.0,-0.27873120601568,-0.13338809918015193,-0.050991108217152,-0.942789473786952,4.17791244,12.764484711878117,0.0,0.0,-5.02663022,76.5869082712687,0.512699999999999,0.0,0.0,0.0,0.0,0.0,0.0,0.0,46.041864812,1.0,1.0,9.0,1.0,-0.0014000000000000123,-0.04,1.96,1.9600000000000033,44.5,4.353,1.118,2.193,1.0,1.0,0.0
https://doi.org/10.1016/j.jcat.2024.115458,f-Cu2O,Cu2O,No,100.0,hierarchical octopod,0.0,675.56,1172.88,1816.3,195.56,355.96,500.74,0.0,100.0,0.0,carbon paper electrode,KHCO3,0.5,7.2,-1.1,HCOOH,22.92,1.0,H-cell,400.0,0.0,1.0,20.0,-0.27873120601568,-0.13338809918015193,-0.050991108217152,-0.942789473786952,4.17791244,12.764484711878117,0.0,0.0,-5.02663022,76.5869082712687,0.512699999999999,0.0,0.0,0.0,0.0,0.0,0.0,0.0,46.005479304,2.0,1.0,5.0,0.0,-0.29919999999999997,-0.53,1.4699999999999982,1.4700000000000009,44.5,4.353,1.118,2.193,1.0,1.0,0.0
https://doi.org/10.1016/j.jcat.2024.115458,f-Cu2O,Cu2O,No,100.0,hierarchical octopod,0.0,675.56,1172.88,1816.3,195.56,355.96,500.74,0.0,100.0,0.0,carbon paper electrode,KHCO3,0.5,7.2,-1.1,CO,3.29,1.0,H-cell,400.0,0.0,1.0,20.0,-0.27873120601568,-0.13338809918015193,-0.050991108217152,-0.942789473786952,4.17791244,12.764484711878117,0.0,0.0,-5.02663022,76.5869082712687,0.512699999999999,0.0,0.0,0.0,0.0,0.0,0.0,0.0,27.99491462,1.0,0.0,2.0,0.0,-0.03751,-0.26,0.74,-6.106153846153846,44.5,4.353,1.118,2.193,1.0,1.0,0.0
https://doi.org/10.1016/j.jcat.2024.115458,f-Cu2O,Cu2O,No,100.0,hierarchical octopod,0.0,675.56,1172.88,1816.3,195.56,355.96,500.74,0.0,100.0,0.0,carbon paper electrode,KHCO3,0.5,7.2,-1.1,H2,36.31,1.0,H-cell,400.0,0.0,1.0,20.0,-0.27873120601568,-0.13338809918015193,-0.050991108217152,-0.942789473786952,4.17791244,12.764484711878117,0.0,0.0,-5.02663022,76.5869082712687,0.512699999999999,0.0,0.0,0.0,0.0,0.0,0.0,0.0,2.015650064,0.0,0.0,2.0,0.0,0.246,0.0,0.0,0.0,44.5,4.353,1.118,2.193,1.0,1.0,0.0
https://doi.org/10.1016/j.jcat.2024.115458,f-Cu2O,Cu2O,No,100.0,hierarchical octopod,0.0,675.56,1172.88,1816.3,195.56,355.96,500.74,0.0,100.0,0.0,carbon paper electrode,KHCO3,0.5,7.2,-1.1,C2H4,3.63,1.0,H-cell,400.0,0.0,1.0,20.0,-0.27873120601568,-0.13338809918015193,-0.050991108217152,-0.942789473786952,4.17791244,12.764484711878117,0.0,0.0,-5.02663022,76.5869082712687,0.512699999999999,0.0,0.0,0.0,0.0,0.0,0.0,0.0,28.031300127999998,0.0,0.0,6.0,0.0,0.8022,-0.26,0.74,-6.106153846153846,44.5,4.353,1.118,2.193,1.0,1.0,0.0
https://doi.org/10.1016/j.jcat.2024.115458,f-Cu2O,Cu2O,No,100.0,hierarchical octopod,0.0,675.56,1172.88,1816.3,195.56,355.96,500.74,0.0,100.0,0.0,carbon paper electrode,KHCO3,0.5,7.2,-1.0,C2H5OH,36.89,1.0,H-cell,400.0,0.0,1.0,20.0,-0.27873120601568,-0.13338809918015193,-0.050991108217152,-0.942789473786952,4.17791244,12.764484711878117,0.0,0.0,-5.02663022,76.5869082712687,0.512699999999999,0.0,0.0,0.0,0.0,0.0,0.0,0.0,46.041864812,1.0,1.0,9.0,1.0,-0.0014000000000000123,-0.04,1.96,1.9600000000000033,44.5,4.353,1.118,2.193,1.0,1.0,0.0
https://doi.org/10.1016/j.jcat.2024.115458,f-Cu2O,Cu2O,No,100.0,hierarchical octopod,0.0,675.56,1172.88,1816.3,195.56,355.96,500.74,0.0,100.0,0.0,carbon paper electrode,KHCO3,0.5,7.2,-1.0,HCOOH,27.89,1.0,H-cell,400.0,0.0,1.0,20.0,-0.27873120601568,-0.13338809918015193,-0.050991108217152,-0.942789473786952,4.17791244,12.764484711878117,0.0,0.0,-5.02663022,76.5869082712687,0.512699999999999,0.0,0.0,0.0,0.0,0.0,0.0,0.0,46.005479304,2.0,1.0,5.0,0.0,-0.29919999999999997,-0.53,1.4699999999999982,1.4700000000000009,44.5,4.353,1.118,2.193,1.0,1.0,0.0
https://doi.org/10.1016/j.jcat.2024.115458,f-Cu2O,Cu2O,No,100.0,hierarchical octopod,0.0,675.56,1172.88,1816.3,195.56,355.96,500.74,0.0,100.0,0.0,carbon paper electrode,KHCO3,0.5,7.2,-1.0,CO,4.99,1.0,H-cell,400.0,0.0,1.0,20.0,-0.27873120601568,-0.13338809918015193,-0.050991108217152,-0.942789473786952,4.17791244,12.764484711878117,0.0,0.0,-5.02663022,76.5869082712687,0.512699999999999,0.0,0.0,0.0,0.0,0.0,0.0,0.0,27.99491462,1.0,0.0,2.0,0.0,-0.03751,-0.26,0.74,-6.106153846153846,44.5,4.353,1.118,2.193,1.0,1.0,0.0
https://doi.org/10.1016/j.jcat.2024.115458,f-Cu2O,Cu2O,No,100.0,hierarchical octopod,0.0,675.56,1172.88,1816.3,195.56,355.96,500.74,0.0,100.0,0.0,carbon paper electrode,KHCO3,0.5,7.2,-1.0,H2,23.33,1.0,H-cell,400.0,0.0,1.0,20.0,-0.27873120601568,-0.13338809918015193,-0.050991108217152,-0.942789473786952,4.17791244,12.764484711878117,0.0,0.0,-5.02663022,76.5869082712687,0.512699999999999,0.0,0.0,0.0,0.0,0.0,0.0,0.0,2.015650064,0.0,0.0,2.0,0.0,0.246,0.0,0.0,0.0,44.5,4.353,1.118,2.193,1.0,1.0,0.0
https://doi.org/10.1016/j.jcat.2024.115458,f-Cu2O,Cu2O,No,100.0,hierarchical octopod,0.0,675.56,1172.88,1816.3,195.56,355.96,500.74,0.0,100.0,0.0,carbon paper electrode,KHCO3,0.5,7.2,-1.0,C2H4,2.62,1.0,H-cell,400.0,0.0,1.0,20.0,-0.27873120601568,-0.13338809918015193,-0.050991108217152,-0.942789473786952,4.17791244,12.764484711878117,0.0,0.0,-5.02663022,76.5869082712687,0.512699999999999,0.0,0.0,0.0,0.0,0.0,0.0,0.0,28.031300127999998,0.0,0.0,6.0,0.0,0.8022,-0.26,0.74,-6.106153846153846,44.5,4.353,1.118,2.193,1.0,1.0,0.0
https://doi.org/10.1016/j.jcat.2024.115458,f-Cu2O,Cu2O,No,100.0,hierarchical octopod,0.0,675.56,1172.88,1816.3,195.56,355.96,500.74,0.0,100.0,0.0,carbon paper electrode,KHCO3,0.5,7.2,-0.9,C2H5OH,45.09,1.0,H-cell,400.0,0.0,1.0,20.0,-0.27873120601568,-0.13338809918015193,-0.050991108217152,-0.942789473786952,4.17791244,12.764484711878117,0.0,0.0,-5.02663022,76.5869082712687,0.512699999999999,0.0,0.0,0.0,0.0,0.0,0.0,0.0,46.041864812,1.0,1.0,9.0,1.0,-0.0014000000000000123,-0.04,1.96,1.9600000000000033,44.5,4.353,1.118,2.193,1.0,1.0,0.0
https://doi.org/10.1016/j.jcat.2024.115458,f-Cu2O,Cu2O,No,100.0,hierarchical octopod,0.0,675.56,1172.88,1816.3,195.56,355.96,500.74,0.0,100.0,0.0,carbon paper electrode,KHCO3,0.5,7.2,-0.9,HCOOH,36.08,1.0,H-cell,400.0,0.0,1.0,20.0,-0.27873120601568,-0.13338809918015193,-0.050991108217152,-0.942789473786952,4.17791244,12.764484711878117,0.0,0.0,-5.02663022,76.5869082712687,0.512699999999999,0.0,0.0,0.0,0.0,0.0,0.0,0.0,46.005479304,2.0,1.0,5.0,0.0,-0.29919999999999997,-0.53,1.4699999999999982,1.4700000000000009,44.5,4.353,1.118,2.193,1.0,1.0,0.0
https://doi.org/10.1016/j.jcat.2024.115458,f-Cu2O,Cu2O,No,100.0,hierarchical octopod,0.0,675.56,1172.88,1816.3,195.56,355.96,500.74,0.0,100.0,0.0,carbon paper electrode,KHCO3,0.5,7.2,-0.9,CO,2.42,1.0,H-cell,400.0,0.0,1.0,20.0,-0.27873120601568,-0.13338809918015193,-0.050991108217152,-0.942789473786952,4.17791244,12.764484711878117,0.0,0.0,-5.02663022,76.5869082712687,0.512699999999999,0.0,0.0,0.0,0.0,0.0,0.0,0.0,27.99491462,1.0,0.0,2.0,0.0,-0.03751,-0.26,0.74,-6.106153846153846,44.5,4.353,1.118,2.193,1.0,1.0,0.0
https://doi.org/10.1016/j.jcat.2024.115458,f-Cu2O,Cu2O,No,100.0,hierarchical octopod,0.0,675.56,1172.88,1816.3,195.56,355.96,500.74,0.0,100.0,0.0,carbon paper electrode,KHCO3,0.5,7.2,-0.9,H2,13.68,1.0,H-cell,400.0,0.0,1.0,20.0,-0.27873120601568,-0.13338809918015193,-0.050991108217152,-0.942789473786952,4.17791244,12.764484711878117,0.0,0.0,-5.02663022,76.5869082712687,0.512699999999999,0.0,0.0,0.0,0.0,0.0,0.0,0.0,2.015650064,0.0,0.0,2.0,0.0,0.246,0.0,0.0,0.0,44.5,4.353,1.118,2.193,1.0,1.0,0.0
https://doi.org/10.1016/j.jcat.2024.115458,f-Cu2O,Cu2O,No,100.0,hierarchical octopod,0.0,675.56,1172.88,1816.3,195.56,355.96,500.74,0.0,100.0,0.0,carbon paper electrode,KHCO3,0.5,7.2,-0.9,C2H4,1.18,1.0,H-cell,400.0,0.0,1.0,20.0,-0.27873120601568,-0.13338809918015193,-0.050991108217152,-0.942789473786952,4.17791244,12.764484711878117,0.0,0.0,-5.02663022,76.5869082712687,0.512699999999999,0.0,0.0,0.0,0.0,0.0,0.0,0.0,28.031300127999998,0.0,0.0,6.0,0.0,0.8022,-0.26,0.74,-6.106153846153846,44.5,4.353,1.118,2.193,1.0,1.0,0.0
https://doi.org/10.1016/j.jcat.2024.115458,f-Cu2O,Cu2O,No,100.0,hierarchical octopod,0.0,675.56,1172.88,1816.3,195.56,355.96,500.74,0.0,100.0,0.0,carbon paper electrode,KHCO3,0.5,7.2,-0.8,C2H5OH,52.42,1.0,H-cell,400.0,0.0,1.0,20.0,-0.27873120601568,-0.13338809918015193,-0.050991108217152,-0.942789473786952,4.17791244,12.764484711878117,0.0,0.0,-5.02663022,76.5869082712687,0.512699999999999,0.0,0.0,0.0,0.0,0.0,0.0,0.0,46.041864812,1.0,1.0,9.0,1.0,-0.0014000000000000123,-0.04,1.96,1.9600000000000033,44.5,4.353,1.118,2.193,1.0,1.0,0.0
https://doi.org/10.1016/j.jcat.2024.115458,f-Cu2O,Cu2O,No,100.0,hierarchical octopod,0.0,675.56,1172.88,1816.3,195.56,355.96,500.74,0.0,100.0,0.0,carbon paper electrode,KHCO3,0.5,7.2,-0.8,HCOOH,40.08,1.0,H-cell,400.0,0.0,1.0,20.0,-0.27873120601568,-0.13338809918015193,-0.050991108217152,-0.942789473786952,4.17791244,12.764484711878117,0.0,0.0,-5.02663022,76.5869082712687,0.512699999999999,0.0,0.0,0.0,0.0,0.0,0.0,0.0,46.005479304,2.0,1.0,5.0,0.0,-0.29919999999999997,-0.53,1.4699999999999982,1.4700000000000009,44.5,4.353,1.118,2.193,1.0,1.0,0.0
https://doi.org/10.1016/j.jcat.2024.115458,f-Cu2O,Cu2O,No,100.0,hierarchical octopod,0.0,675.56,1172.88,1816.3,195.56,355.96,500.74,0.0,100.0,0.0,carbon paper electrode,KHCO3,0.5,7.2,-0.8,CO,1.13,1.0,H-cell,400.0,0.0,1.0,20.0,-0.27873120601568,-0.13338809918015193,-0.050991108217152,-0.942789473786952,4.17791244,12.764484711878117,0.0,0.0,-5.02663022,76.5869082712687,0.512699999999999,0.0,0.0,0.0,0.0,0.0,0.0,0.0,27.99491462,1.0,0.0,2.0,0.0,-0.03751,-0.26,0.74,-6.106153846153846,44.5,4.353,1.118,2.193,1.0,1.0,0.0
https://doi.org/10.1016/j.jcat.2024.115458,f-Cu2O,Cu2O,No,100.0,hierarchical octopod,0.0,675.56,1172.88,1816.3,195.56,355.96,500.74,0.0,100.0,0.0,carbon paper electrode,KHCO3,0.5,7.2,-0.8,H2,4.99,1.0,H-cell,400.0,0.0,1.0,20.0,-0.27873120601568,-0.13338809918015193,-0.050991108217152,-0.942789473786952,4.17791244,12.764484711878117,0.0,0.0,-5.02663022,76.5869082712687,0.512699999999999,0.0,0.0,0.0,0.0,0.0,0.0,0.0,2.015650064,0.0,0.0,2.0,0.0,0.246,0.0,0.0,0.0,44.5,4.353,1.118,2.193,1.0,1.0,0.0
https://doi.org/10.1016/j.jcat.2024.115458,f-Cu2O,Cu2O,No,100.0,hierarchical octopod,0.0,675.56,1172.88,1816.3,195.56,355.96,500.74,0.0,100.0,0.0,carbon paper electrode,KHCO3,0.5,7.2,-0.7,C2H5OH,38.63,1.0,H-cell,400.0,0.0,1.0,20.0,-0.27873120601568,-0.13338809918015193,-0.050991108217152,-0.942789473786952,4.17791244,12.764484711878117,0.0,0.0,-5.02663022,76.5869082712687,0.512699999999999,0.0,0.0,0.0,0.0,0.0,0.0,0.0,46.041864812,1.0,1.0,9.0,1.0,-0.0014000000000000123,-0.04,1.96,1.9600000000000033,44.5,4.353,1.118,2.193,1.0,1.0,0.0
https://doi.org/10.1016/j.jcat.2024.115458,f-Cu2O,Cu2O,No,100.0,hierarchical octopod,0.0,675.56,1172.88,1816.3,195.56,355.96,500.74,0.0,100.0,0.0,carbon paper electrode,KHCO3,0.5,7.2,-0.7,HCOOH,56.88,1.0,H-cell,400.0,0.0,1.0,20.0,-0.27873120601568,-0.13338809918015193,-0.050991108217152,-0.942789473786952,4.17791244,12.764484711878117,0.0,0.0,-5.02663022,76.5869082712687,0.512699999999999,0.0,0.0,0.0,0.0,0.0,0.0,0.0,46.005479304,2.0,1.0,5.0,0.0,-0.29919999999999997,-0.53,1.4699999999999982,1.4700000000000009,44.5,4.353,1.118,2.193,1.0,1.0,0.0
https://doi.org/10.1016/j.jcat.2024.115458,f-Cu2O,Cu2O,No,100.0,hierarchical octopod,0.0,675.56,1172.88,1816.3,195.56,355.96,500.74,0.0,100.0,0.0,carbon paper electrode,KHCO3,0.5,7.2,-0.7,CO,1.19,1.0,H-cell,400.0,0.0,1.0,20.0,-0.27873120601568,-0.13338809918015193,-0.050991108217152,-0.942789473786952,4.17791244,12.764484711878117,0.0,0.0,-5.02663022,76.5869082712687,0.512699999999999,0.0,0.0,0.0,0.0,0.0,0.0,0.0,27.99491462,1.0,0.0,2.0,0.0,-0.03751,-0.26,0.74,-6.106153846153846,44.5,4.353,1.118,2.193,1.0,1.0,0.0
https://doi.org/10.1016/j.jcat.2024.115458,f-Cu2O,Cu2O,No,100.0,hierarchical octopod,0.0,675.56,1172.88,1816.3,195.56,355.96,500.74,0.0,100.0,0.0,carbon paper electrode,KHCO3,0.5,7.2,-0.7,H2,2.45,1.0,H-cell,400.0,0.0,1.0,20.0,-0.27873120601568,-0.13338809918015193,-0.050991108217152,-0.942789473786952,4.17791244,12.764484711878117,0.0,0.0,-5.02663022,76.5869082712687,0.512699999999999,0.0,0.0,0.0,0.0,0.0,0.0,0.0,2.015650064,0.0,0.0,2.0,0.0,0.246,0.0,0.0,0.0,44.5,4.353,1.118,2.193,1.0,1.0,0.0
https://doi.org/10.1016/j.jcat.2024.115458,f-Cu2O,Cu2O,No,100.0,hierarchical octopod,0.0,675.56,1172.88,1816.3,195.56,355.96,500.74,0.0,100.0,0.0,carbon paper electrode,KHCO3,0.5,7.2,-0.6,C2H5OH,27.07,1.0,H-cell,400.0,0.0,1.0,20.0,-0.27873120601568,-0.13338809918015193,-0.050991108217152,-0.942789473786952,4.17791244,12.764484711878117,0.0,0.0,-5.02663022,76.5869082712687,0.512699999999999,0.0,0.0,0.0,0.0,0.0,0.0,0.0,46.041864812,1.0,1.0,9.0,1.0,-0.0014000000000000123,-0.04,1.96,1.9600000000000033,44.5,4.353,1.118,2.193,1.0,1.0,0.0
https://doi.org/10.1016/j.jcat.2024.115458,f-Cu2O,Cu2O,No,100.0,hierarchical octopod,0.0,675.56,1172.88,1816.3,195.56,355.96,500.74,0.0,100.0,0.0,carbon paper electrode,KHCO3,0.5,7.2,-0.6,HCOOH,42.07,1.0,H-cell,400.0,0.0,1.0,20.0,-0.27873120601568,-0.13338809918015193,-0.050991108217152,-0.942789473786952,4.17791244,12.764484711878117,0.0,0.0,-5.02663022,76.5869082712687,0.512699999999999,0.0,0.0,0.0,0.0,0.0,0.0,0.0,46.005479304,2.0,1.0,5.0,0.0,-0.29919999999999997,-0.53,1.4699999999999982,1.4700000000000009,44.5,4.353,1.118,2.193,1.0,1.0,0.0
https://doi.org/10.1016/j.jcat.2024.115458,f-Cu2O,Cu2O,No,100.0,hierarchical octopod,0.0,675.56,1172.88,1816.3,195.56,355.96,500.74,0.0,100.0,0.0,carbon paper electrode,KHCO3,0.5,7.2,-0.6,CO,1.01,1.0,H-cell,400.0,0.0,1.0,20.0,-0.27873120601568,-0.13338809918015193,-0.050991108217152,-0.942789473786952,4.17791244,12.764484711878117,0.0,0.0,-5.02663022,76.5869082712687,0.512699999999999,0.0,0.0,0.0,0.0,0.0,0.0,0.0,27.99491462,1.0,0.0,2.0,0.0,-0.03751,-0.26,0.74,-6.106153846153846,44.5,4.353,1.118,2.193,1.0,1.0,0.0
https://doi.org/10.1016/j.jcat.2024.115458,f-Cu2O,Cu2O,No,100.0,hierarchical octopod,0.0,675.56,1172.88,1816.3,195.56,355.96,500.74,0.0,100.0,0.0,carbon paper electrode,KHCO3,0.5,7.2,-0.6,H2,26.69,1.0,H-cell,400.0,0.0,1.0,20.0,-0.27873120601568,-0.13338809918015193,-0.050991108217152,-0.942789473786952,4.17791244,12.764484711878117,0.0,0.0,-5.02663022,76.5869082712687,0.512699999999999,0.0,0.0,0.0,0.0,0.0,0.0,0.0,2.015650064,0.0,0.0,2.0,0.0,0.246,0.0,0.0,0.0,44.5,4.353,1.118,2.193,1.0,1.0,0.0
https://doi.org/10.1016/j.jcat.2024.115458,f-Cu2O,Cu2O,No,100.0,hierarchical octopod,0.0,675.56,1172.88,1816.3,195.56,355.96,500.74,0.0,100.0,0.0,carbon paper electrode,KHCO3,0.5,7.2,-0.5,C2H5OH,12.05,1.0,H-cell,400.0,0.0,1.0,20.0,-0.27873120601568,-0.13338809918015193,-0.050991108217152,-0.942789473786952,4.17791244,12.764484711878117,0.0,0.0,-5.02663022,76.5869082712687,0.512699999999999,0.0,0.0,0.0,0.0,0.0,0.0,0.0,46.041864812,1.0,1.0,9.0,1.0,-0.0014000000000000123,-0.04,1.96,1.9600000000000033,44.5,4.353,1.118,2.193,1.0,1.0,0.0
https://doi.org/10.1016/j.jcat.2024.115458,f-Cu2O,Cu2O,No,100.0,hierarchical octopod,0.0,675.56,1172.88,1816.3,195.56,355.96,500.74,0.0,100.0,0.0,carbon paper electrode,KHCO3,0.5,7.2,-0.5,HCOOH,28.44,1.0,H-cell,400.0,0.0,1.0,20.0,-0.27873120601568,-0.13338809918015193,-0.050991108217152,-0.942789473786952,4.17791244,12.764484711878117,0.0,0.0,-5.02663022,76.5869082712687,0.512699999999999,0.0,0.0,0.0,0.0,0.0,0.0,0.0,46.005479304,2.0,1.0,5.0,0.0,-0.29919999999999997,-0.53,1.4699999999999982,1.4700000000000009,44.5,4.353,1.118,2.193,1.0,1.0,0.0
https://doi.org/10.1016/j.jcat.2024.115458,f-Cu2O,Cu2O,No,100.0,hierarchical octopod,0.0,675.56,1172.88,1816.3,195.56,355.96,500.74,0.0,100.0,0.0,carbon paper electrode,KHCO3,0.5,7.2,-0.5,CO,0.45,1.0,H-cell,400.0,0.0,1.0,20.0,-0.27873120601568,-0.13338809918015193,-0.050991108217152,-0.942789473786952,4.17791244,12.764484711878117,0.0,0.0,-5.02663022,76.5869082712687,0.512699999999999,0.0,0.0,0.0,0.0,0.0,0.0,0.0,27.99491462,1.0,0.0,2.0,0.0,-0.03751,-0.26,0.74,-6.106153846153846,44.5,4.353,1.118,2.193,1.0,1.0,0.0
https://doi.org/10.1016/j.jcat.2024.115458,f-Cu2O,Cu2O,No,100.0,hierarchical octopod,0.0,675.56,1172.88,1816.3,195.56,355.96,500.74,0.0,100.0,0.0,carbon paper electrode,KHCO3,0.5,7.2,-0.5,H2,53.6,1.0,H-cell,400.0,0.0,1.0,20.0,-0.27873120601568,-0.13338809918015193,-0.050991108217152,-0.942789473786952,4.17791244,12.764484711878117,0.0,0.0,-5.02663022,76.5869082712687,0.512699999999999,0.0,0.0,0.0,0.0,0.0,0.0,0.0,2.015650064,0.0,0.0,2.0,0.0,0.246,0.0,0.0,0.0,44.5,4.353,1.118,2.193,1.0,1.0,0.0
https://doi.org/10.1016/j.jcat.2024.115458,f-Cu2O,Cu2O,No,100.0,hierarchical octopod,0.0,675.56,1172.88,1816.3,195.56,355.96,500.74,0.0,100.0,0.0,gasdiffusion electrode,KOH,1.0,14.0,-0.45,C2H5OH,31.6,1.0,Flow cell,400.0,0.0,1.0,20.0,-0.27873120601568,-0.13338809918015193,-0.050991108217152,-0.942789473786952,4.17791244,12.764484711878117,0.0,0.0,-5.02663022,76.5869082712687,0.512699999999999,0.0,0.0,0.0,0.0,0.0,0.0,0.0,46.041864812,1.0,1.0,9.0,1.0,-0.0014000000000000123,-0.04,1.96,1.9600000000000033,199.1,20.21,5.192,0.472,0.0,0.0,1.0
https://doi.org/10.1016/j.jcat.2024.115458,f-Cu2O,Cu2O,No,100.0,hierarchical octopod,0.0,675.56,1172.88,1816.3,195.56,355.96,500.74,0.0,100.0,0.0,gasdiffusion electrode,KOH,1.0,14.0,-0.45,HCOOH,61.69,1.0,Flow cell,400.0,0.0,1.0,20.0,-0.27873120601568,-0.13338809918015193,-0.050991108217152,-0.942789473786952,4.17791244,12.764484711878117,0.0,0.0,-5.02663022,76.5869082712687,0.512699999999999,0.0,0.0,0.0,0.0,0.0,0.0,0.0,46.005479304,2.0,1.0,5.0,0.0,-0.29919999999999997,-0.53,1.4699999999999982,1.4700000000000009,199.1,20.21,5.192,0.472,0.0,0.0,1.0
https://doi.org/10.1016/j.jcat.2024.115458,f-Cu2O,Cu2O,No,100.0,hierarchical octopod,0.0,675.56,1172.88,1816.3,195.56,355.96,500.74,0.0,100.0,0.0,gasdiffusion electrode,KOH,1.0,14.0,-0.58,C2H5OH,18.31,1.0,Flow cell,400.0,0.0,1.0,20.0,-0.27873120601568,-0.13338809918015193,-0.050991108217152,-0.942789473786952,4.17791244,12.764484711878117,0.0,0.0,-5.02663022,76.5869082712687,0.512699999999999,0.0,0.0,0.0,0.0,0.0,0.0,0.0,46.041864812,1.0,1.0,9.0,1.0,-0.0014000000000000123,-0.04,1.96,1.9600000000000033,199.1,20.21,5.192,0.472,0.0,0.0,1.0
https://doi.org/10.1016/j.jcat.2024.115458,f-Cu2O,Cu2O,No,100.0,hierarchical octopod,0.0,675.56,1172.88,1816.3,195.56,355.96,500.74,0.0,100.0,0.0,gasdiffusion electrode,KOH,1.0,14.0,-0.58,HCOOH,78.71,1.0,Flow cell,400.0,0.0,1.0,20.0,-0.27873120601568,-0.13338809918015193,-0.050991108217152,-0.942789473786952,4.17791244,12.764484711878117,0.0,0.0,-5.02663022,76.5869082712687,0.512699999999999,0.0,0.0,0.0,0.0,0.0,0.0,0.0,46.005479304,2.0,1.0,5.0,0.0,-0.29919999999999997,-0.53,1.4699999999999982,1.4700000000000009,199.1,20.21,5.192,0.472,0.0,0.0,1.0
https://doi.org/10.1016/j.jcat.2024.115458,f-Cu2O,Cu2O,No,100.0,hierarchical octopod,0.0,675.56,1172.88,1816.3,195.56,355.96,500.74,0.0,100.0,0.0,gasdiffusion electrode,KOH,1.0,14.0,-0.83,C2H5OH,16.58,1.0,Flow cell,400.0,0.0,1.0,20.0,-0.27873120601568,-0.13338809918015193,-0.050991108217152,-0.942789473786952,4.17791244,12.764484711878117,0.0,0.0,-5.02663022,76.5869082712687,0.512699999999999,0.0,0.0,0.0,0.0,0.0,0.0,0.0,46.041864812,1.0,1.0,9.0,1.0,-0.0014000000000000123,-0.04,1.96,1.9600000000000033,199.1,20.21,5.192,0.472,0.0,0.0,1.0
https://doi.org/10.1016/j.jcat.2024.115458,f-Cu2O,Cu2O,No,100.0,hierarchical octopod,0.0,675.56,1172.88,1816.3,195.56,355.96,500.74,0.0,100.0,0.0,gasdiffusion electrode,KOH,1.0,14.0,-0.83,HCOOH,76.52,1.0,Flow cell,400.0,0.0,1.0,20.0,-0.27873120601568,-0.13338809918015193,-0.050991108217152,-0.942789473786952,4.17791244,12.764484711878117,0.0,0.0,-5.02663022,76.5869082712687,0.512699999999999,0.0,0.0,0.0,0.0,0.0,0.0,0.0,46.005479304,2.0,1.0,5.0,0.0,-0.29919999999999997,-0.53,1.4699999999999982,1.4700000000000009,199.1,20.21,5.192,0.472,0.0,0.0,1.0
https://doi.org/10.1016/j.jcat.2024.115458,f-Cu2O,Cu2O,No,100.0,hierarchical octopod,0.0,675.56,1172.88,1816.3,195.56,355.96,500.74,0.0,100.0,0.0,gasdiffusion electrode,KOH,1.0,14.0,-1.05,C2H5OH,14.07,1.0,Flow cell,400.0,0.0,1.0,20.0,-0.27873120601568,-0.13338809918015193,-0.050991108217152,-0.942789473786952,4.17791244,12.764484711878117,0.0,0.0,-5.02663022,76.5869082712687,0.512699999999999,0.0,0.0,0.0,0.0,0.0,0.0,0.0,46.041864812,1.0,1.0,9.0,1.0,-0.0014000000000000123,-0.04,1.96,1.9600000000000033,199.1,20.21,5.192,0.472,0.0,0.0,1.0
https://doi.org/10.1016/j.jcat.2024.115458,f-Cu2O,Cu2O,No,100.0,hierarchical octopod,0.0,675.56,1172.88,1816.3,195.56,355.96,500.74,0.0,100.0,0.0,gasdiffusion electrode,KOH,1.0,14.0,-1.05,HCOOH,73.92,1.0,Flow cell,400.0,0.0,1.0,20.0,-0.27873120601568,-0.13338809918015193,-0.050991108217152,-0.942789473786952,4.17791244,12.764484711878117,0.0,0.0,-5.02663022,76.5869082712687,0.512699999999999,0.0,0.0,0.0,0.0,0.0,0.0,0.0,46.005479304,2.0,1.0,5.0,0.0,-0.29919999999999997,-0.53,1.4699999999999982,1.4700000000000009,199.1,20.21,5.192,0.472,0.0,0.0,1.0
https://doi.org/10.1016/j.jcat.2024.115458,f-Cu2O,Cu2O,No,100.0,hierarchical octopod,0.0,675.56,1172.88,1816.3,195.56,355.96,500.74,0.0,100.0,0.0,gasdiffusion electrode,KOH,1.0,14.0,-1.2,C2H5OH,10.69,1.0,Flow cell,400.0,0.0,1.0,20.0,-0.27873120601568,-0.13338809918015193,-0.050991108217152,-0.942789473786952,4.17791244,12.764484711878117,0.0,0.0,-5.02663022,76.5869082712687,0.512699999999999,0.0,0.0,0.0,0.0,0.0,0.0,0.0,46.041864812,1.0,1.0,9.0,1.0,-0.0014000000000000123,-0.04,1.96,1.9600000000000033,199.1,20.21,5.192,0.472,0.0,0.0,1.0
https://doi.org/10.1016/j.jcat.2024.115458,f-Cu2O,Cu2O,No,100.0,hierarchical octopod,0.0,675.56,1172.88,1816.3,195.56,355.96,500.74,0.0,100.0,0.0,gasdiffusion electrode,KOH,1.0,14.0,-1.2,HCOOH,70.25,1.0,Flow cell,400.0,0.0,1.0,20.0,-0.27873120601568,-0.13338809918015193,-0.050991108217152,-0.942789473786952,4.17791244,12.764484711878117,0.0,0.0,-5.02663022,76.5869082712687,0.512699999999999,0.0,0.0,0.0,0.0,0.0,0.0,0.0,46.005479304,2.0,1.0,5.0,0.0,-0.29919999999999997,-0.53,1.4699999999999982,1.4700000000000009,199.1,20.21,5.192,0.472,0.0,0.0,1.0
https://doi.org/10.1016/j.jcat.2024.115458,t-Cu2O,Cu2O,No,100.0,truncated octahedron,0.0,100.64,137.74,174.84,100.64,137.74,174.84,0.0,100.0,0.0,carbon paper electrode,KHCO3,0.5,7.2,-1.1,C2H5OH,24.32,1.0,H-cell,400.0,0.0,1.0,20.0,0.0009349411106825138,0.6832905249389534,0.0003646833243898707,0.0019121696212389308,4.17791244,12.764484711878117,0.0,0.0,-5.02663022,76.5869082712687,0.512699999999999,0.0,0.0,0.0,0.0,0.0,0.0,0.0,46.041864812,1.0,1.0,9.0,1.0,-0.0014000000000000123,-0.04,1.96,1.9600000000000033,44.5,4.353,1.118,2.193,1.0,1.0,0.0
https://doi.org/10.1016/j.jcat.2024.115458,t-Cu2O,Cu2O,No,100.0,truncated octahedron,0.0,100.64,137.74,174.84,100.64,137.74,174.84,0.0,100.0,0.0,carbon paper electrode,KHCO3,0.5,7.2,-1.1,HCOOH,19.54,1.0,H-cell,400.0,0.0,1.0,20.0,0.0009349411106825138,0.6832905249389534,0.0003646833243898707,0.0019121696212389308,4.17791244,12.764484711878117,0.0,0.0,-5.02663022,76.5869082712687,0.512699999999999,0.0,0.0,0.0,0.0,0.0,0.0,0.0,46.005479304,2.0,1.0,5.0,0.0,-0.29919999999999997,-0.53,1.4699999999999982,1.4700000000000009,44.5,4.353,1.118,2.193,1.0,1.0,0.0
https://doi.org/10.1016/j.jcat.2024.115458,t-Cu2O,Cu2O,No,100.0,truncated octahedron,0.0,100.64,137.74,174.84,100.64,137.74,174.84,0.0,100.0,0.0,carbon paper electrode,KHCO3,0.5,7.2,-1.1,CO,3.81,1.0,H-cell,400.0,0.0,1.0,20.0,0.0009349411106825138,0.6832905249389534,0.0003646833243898707,0.0019121696212389308,4.17791244,12.764484711878117,0.0,0.0,-5.02663022,76.5869082712687,0.512699999999999,0.0,0.0,0.0,0.0,0.0,0.0,0.0,27.99491462,1.0,0.0,2.0,0.0,-0.03751,-0.26,0.74,-6.106153846153846,44.5,4.353,1.118,2.193,1.0,1.0,0.0
https://doi.org/10.1016/j.jcat.2024.115458,t-Cu2O,Cu2O,No,100.0,truncated octahedron,0.0,100.64,137.74,174.84,100.64,137.74,174.84,0.0,100.0,0.0,carbon paper electrode,KHCO3,0.5,7.2,-1.1,H2,48.4,1.0,H-cell,400.0,0.0,1.0,20.0,0.0009349411106825138,0.6832905249389534,0.0003646833243898707,0.0019121696212389308,4.17791244,12.764484711878117,0.0,0.0,-5.02663022,76.5869082712687,0.512699999999999,0.0,0.0,0.0,0.0,0.0,0.0,0.0,2.015650064,0.0,0.0,2.0,0.0,0.246,0.0,0.0,0.0,44.5,4.353,1.118,2.193,1.0,1.0,0.0
https://doi.org/10.1016/j.jcat.2024.115458,t-Cu2O,Cu2O,No,100.0,truncated octahedron,0.0,100.64,137.74,174.84,100.64,137.74,174.84,0.0,100.0,0.0,carbon paper electrode,KHCO3,0.5,7.2,-1.1,C2H4,2.81,1.0,H-cell,400.0,0.0,1.0,20.0,0.0009349411106825138,0.6832905249389534,0.0003646833243898707,0.0019121696212389308,4.17791244,12.764484711878117,0.0,0.0,-5.02663022,76.5869082712687,0.512699999999999,0.0,0.0,0.0,0.0,0.0,0.0,0.0,28.031300127999998,0.0,0.0,6.0,0.0,0.8022,-0.26,0.74,-6.106153846153846,44.5,4.353,1.118,2.193,1.0,1.0,0.0
https://doi.org/10.1016/j.jcat.2024.115458,t-Cu2O,Cu2O,No,100.0,truncated octahedron,0.0,100.64,137.74,174.84,100.64,137.74,174.84,0.0,100.0,0.0,carbon paper electrode,KHCO3,0.5,7.2,-1.0,C2H5OH,33.77,1.0,H-cell,400.0,0.0,1.0,20.0,0.0009349411106825138,0.6832905249389534,0.0003646833243898707,0.0019121696212389308,4.17791244,12.764484711878117,0.0,0.0,-5.02663022,76.5869082712687,0.512699999999999,0.0,0.0,0.0,0.0,0.0,0.0,0.0,46.041864812,1.0,1.0,9.0,1.0,-0.0014000000000000123,-0.04,1.96,1.9600000000000033,44.5,4.353,1.118,2.193,1.0,1.0,0.0
https://doi.org/10.1016/j.jcat.2024.115458,t-Cu2O,Cu2O,No,100.0,truncated octahedron,0.0,100.64,137.74,174.84,100.64,137.74,174.84,0.0,100.0,0.0,carbon paper electrode,KHCO3,0.5,7.2,-1.0,HCOOH,28.63,1.0,H-cell,400.0,0.0,1.0,20.0,0.0009349411106825138,0.6832905249389534,0.0003646833243898707,0.0019121696212389308,4.17791244,12.764484711878117,0.0,0.0,-5.02663022,76.5869082712687,0.512699999999999,0.0,0.0,0.0,0.0,0.0,0.0,0.0,46.005479304,2.0,1.0,5.0,0.0,-0.29919999999999997,-0.53,1.4699999999999982,1.4700000000000009,44.5,4.353,1.118,2.193,1.0,1.0,0.0
https://doi.org/10.1016/j.jcat.2024.115458,t-Cu2O,Cu2O,No,100.0,truncated octahedron,0.0,100.64,137.74,174.84,100.64,137.74,174.84,0.0,100.0,0.0,carbon paper electrode,KHCO3,0.5,7.2,-1.0,CO,4.35,1.0,H-cell,400.0,0.0,1.0,20.0,0.0009349411106825138,0.6832905249389534,0.0003646833243898707,0.0019121696212389308,4.17791244,12.764484711878117,0.0,0.0,-5.02663022,76.5869082712687,0.512699999999999,0.0,0.0,0.0,0.0,0.0,0.0,0.0,27.99491462,1.0,0.0,2.0,0.0,-0.03751,-0.26,0.74,-6.106153846153846,44.5,4.353,1.118,2.193,1.0,1.0,0.0
https://doi.org/10.1016/j.jcat.2024.115458,t-Cu2O,Cu2O,No,100.0,truncated octahedron,0.0,100.64,137.74,174.84,100.64,137.74,174.84,0.0,100.0,0.0,carbon paper electrode,KHCO3,0.5,7.2,-1.0,H2,32.42,1.0,H-cell,400.0,0.0,1.0,20.0,0.0009349411106825138,0.6832905249389534,0.0003646833243898707,0.0019121696212389308,4.17791244,12.764484711878117,0.0,0.0,-5.02663022,76.5869082712687,0.512699999999999,0.0,0.0,0.0,0.0,0.0,0.0,0.0,2.015650064,0.0,0.0,2.0,0.0,0.246,0.0,0.0,0.0,44.5,4.353,1.118,2.193,1.0,1.0,0.0
https://doi.org/10.1016/j.jcat.2024.115458,t-Cu2O,Cu2O,No,100.0,truncated octahedron,0.0,100.64,137.74,174.84,100.64,137.74,174.84,0.0,100.0,0.0,carbon paper electrode,KHCO3,0.5,7.2,-1.0,C2H4,1.53,1.0,H-cell,400.0,0.0,1.0,20.0,0.0009349411106825138,0.6832905249389534,0.0003646833243898707,0.0019121696212389308,4.17791244,12.764484711878117,0.0,0.0,-5.02663022,76.5869082712687,0.512699999999999,0.0,0.0,0.0,0.0,0.0,0.0,0.0,28.031300127999998,0.0,0.0,6.0,0.0,0.8022,-0.26,0.74,-6.106153846153846,44.5,4.353,1.118,2.193,1.0,1.0,0.0
https://doi.org/10.1016/j.jcat.2024.115458,t-Cu2O,Cu2O,No,100.0,truncated octahedron,0.0,100.64,137.74,174.84,100.64,137.74,174.84,0.0,100.0,0.0,carbon paper electrode,KHCO3,0.5,7.2,-0.9,C2H5OH,42.54,1.0,H-cell,400.0,0.0,1.0,20.0,0.0009349411106825138,0.6832905249389534,0.0003646833243898707,0.0019121696212389308,4.17791244,12.764484711878117,0.0,0.0,-5.02663022,76.5869082712687,0.512699999999999,0.0,0.0,0.0,0.0,0.0,0.0,0.0,46.041864812,1.0,1.0,9.0,1.0,-0.0014000000000000123,-0.04,1.96,1.9600000000000033,44.5,4.353,1.118,2.193,1.0,1.0,0.0
https://doi.org/10.1016/j.jcat.2024.115458,t-Cu2O,Cu2O,No,100.0,truncated octahedron,0.0,100.64,137.74,174.84,100.64,137.74,174.84,0.0,100.0,0.0,carbon paper electrode,KHCO3,0.5,7.2,-0.9,HCOOH,33.97,1.0,H-cell,400.0,0.0,1.0,20.0,0.0009349411106825138,0.6832905249389534,0.0003646833243898707,0.0019121696212389308,4.17791244,12.764484711878117,0.0,0.0,-5.02663022,76.5869082712687,0.512699999999999,0.0,0.0,0.0,0.0,0.0,0.0,0.0,46.005479304,2.0,1.0,5.0,0.0,-0.29919999999999997,-0.53,1.4699999999999982,1.4700000000000009,44.5,4.353,1.118,2.193,1.0,1.0,0.0
https://doi.org/10.1016/j.jcat.2024.115458,t-Cu2O,Cu2O,No,100.0,truncated octahedron,0.0,100.64,137.74,174.84,100.64,137.74,174.84,0.0,100.0,0.0,carbon paper electrode,KHCO3,0.5,7.2,-0.9,CO,2.3,1.0,H-cell,400.0,0.0,1.0,20.0,0.0009349411106825138,0.6832905249389534,0.0003646833243898707,0.0019121696212389308,4.17791244,12.764484711878117,0.0,0.0,-5.02663022,76.5869082712687,0.512699999999999,0.0,0.0,0.0,0.0,0.0,0.0,0.0,27.99491462,1.0,0.0,2.0,0.0,-0.03751,-0.26,0.74,-6.106153846153846,44.5,4.353,1.118,2.193,1.0,1.0,0.0
https://doi.org/10.1016/j.jcat.2024.115458,t-Cu2O,Cu2O,No,100.0,truncated octahedron,0.0,100.64,137.74,174.84,100.64,137.74,174.84,0.0,100.0,0.0,carbon paper electrode,KHCO3,0.5,7.2,-0.9,H2,18.18,1.0,H-cell,400.0,0.0,1.0,20.0,0.0009349411106825138,0.6832905249389534,0.0003646833243898707,0.0019121696212389308,4.17791244,12.764484711878117,0.0,0.0,-5.02663022,76.5869082712687,0.512699999999999,0.0,0.0,0.0,0.0,0.0,0.0,0.0,2.015650064,0.0,0.0,2.0,0.0,0.246,0.0,0.0,0.0,44.5,4.353,1.118,2.193,1.0,1.0,0.0
https://doi.org/10.1016/j.jcat.2024.115458,t-Cu2O,Cu2O,No,100.0,truncated octahedron,0.0,100.64,137.74,174.84,100.64,137.74,174.84,0.0,100.0,0.0,carbon paper electrode,KHCO3,0.5,7.2,-0.9,C2H4,1.08,1.0,H-cell,400.0,0.0,1.0,20.0,0.0009349411106825138,0.6832905249389534,0.0003646833243898707,0.0019121696212389308,4.17791244,12.764484711878117,0.0,0.0,-5.02663022,76.5869082712687,0.512699999999999,0.0,0.0,0.0,0.0,0.0,0.0,0.0,28.031300127999998,0.0,0.0,6.0,0.0,0.8022,-0.26,0.74,-6.106153846153846,44.5,4.353,1.118,2.193,1.0,1.0,0.0
https://doi.org/10.1016/j.jcat.2024.115458,t-Cu2O,Cu2O,No,100.0,truncated octahedron,0.0,100.64,137.74,174.84,100.64,137.74,174.84,0.0,100.0,0.0,carbon paper electrode,KHCO3,0.5,7.2,-0.8,C2H5OH,48.38,1.0,H-cell,400.0,0.0,1.0,20.0,0.0009349411106825138,0.6832905249389534,0.0003646833243898707,0.0019121696212389308,4.17791244,12.764484711878117,0.0,0.0,-5.02663022,76.5869082712687,0.512699999999999,0.0,0.0,0.0,0.0,0.0,0.0,0.0,46.041864812,1.0,1.0,9.0,1.0,-0.0014000000000000123,-0.04,1.96,1.9600000000000033,44.5,4.353,1.118,2.193,1.0,1.0,0.0
https://doi.org/10.1016/j.jcat.2024.115458,t-Cu2O,Cu2O,No,100.0,truncated octahedron,0.0,100.64,137.74,174.84,100.64,137.74,174.84,0.0,100.0,0.0,carbon paper electrode,KHCO3,0.5,7.2,-0.8,HCOOH,43.84,1.0,H-cell,400.0,0.0,1.0,20.0,0.0009349411106825138,0.6832905249389534,0.0003646833243898707,0.0019121696212389308,4.17791244,12.764484711878117,0.0,0.0,-5.02663022,76.5869082712687,0.512699999999999,0.0,0.0,0.0,0.0,0.0,0.0,0.0,46.005479304,2.0,1.0,5.0,0.0,-0.29919999999999997,-0.53,1.4699999999999982,1.4700000000000009,44.5,4.353,1.118,2.193,1.0,1.0,0.0
https://doi.org/10.1016/j.jcat.2024.115458,t-Cu2O,Cu2O,No,100.0,truncated octahedron,0.0,100.64,137.74,174.84,100.64,137.74,174.84,0.0,100.0,0.0,carbon paper electrode,KHCO3,0.5,7.2,-0.8,CO,1.13,1.0,H-cell,400.0,0.0,1.0,20.0,0.0009349411106825138,0.6832905249389534,0.0003646833243898707,0.0019121696212389308,4.17791244,12.764484711878117,0.0,0.0,-5.02663022,76.5869082712687,0.512699999999999,0.0,0.0,0.0,0.0,0.0,0.0,0.0,27.99491462,1.0,0.0,2.0,0.0,-0.03751,-0.26,0.74,-6.106153846153846,44.5,4.353,1.118,2.193,1.0,1.0,0.0
https://doi.org/10.1016/j.jcat.2024.115458,t-Cu2O,Cu2O,No,100.0,truncated octahedron,0.0,100.64,137.74,174.84,100.64,137.74,174.84,0.0,100.0,0.0,carbon paper electrode,KHCO3,0.5,7.2,-0.8,H2,5.69,1.0,H-cell,400.0,0.0,1.0,20.0,0.0009349411106825138,0.6832905249389534,0.0003646833243898707,0.0019121696212389308,4.17791244,12.764484711878117,0.0,0.0,-5.02663022,76.5869082712687,0.512699999999999,0.0,0.0,0.0,0.0,0.0,0.0,0.0,2.015650064,0.0,0.0,2.0,0.0,0.246,0.0,0.0,0.0,44.5,4.353,1.118,2.193,1.0,1.0,0.0
https://doi.org/10.1016/j.jcat.2024.115458,t-Cu2O,Cu2O,No,100.0,truncated octahedron,0.0,100.64,137.74,174.84,100.64,137.74,174.84,0.0,100.0,0.0,carbon paper electrode,KHCO3,0.5,7.2,-0.7,C2H5OH,34.89,1.0,H-cell,400.0,0.0,1.0,20.0,0.0009349411106825138,0.6832905249389534,0.0003646833243898707,0.0019121696212389308,4.17791244,12.764484711878117,0.0,0.0,-5.02663022,76.5869082712687,0.512699999999999,0.0,0.0,0.0,0.0,0.0,0.0,0.0,46.041864812,1.0,1.0,9.0,1.0,-0.0014000000000000123,-0.04,1.96,1.9600000000000033,44.5,4.353,1.118,2.193,1.0,1.0,0.0
https://doi.org/10.1016/j.jcat.2024.115458,t-Cu2O,Cu2O,No,100.0,truncated octahedron,0.0,100.64,137.74,174.84,100.64,137.74,174.84,0.0,100.0,0.0,carbon paper electrode,KHCO3,0.5,7.2,-0.7,HCOOH,52.33,1.0,H-cell,400.0,0.0,1.0,20.0,0.0009349411106825138,0.6832905249389534,0.0003646833243898707,0.0019121696212389308,4.17791244,12.764484711878117,0.0,0.0,-5.02663022,76.5869082712687,0.512699999999999,0.0,0.0,0.0,0.0,0.0,0.0,0.0,46.005479304,2.0,1.0,5.0,0.0,-0.29919999999999997,-0.53,1.4699999999999982,1.4700000000000009,44.5,4.353,1.118,2.193,1.0,1.0,0.0
https://doi.org/10.1016/j.jcat.2024.115458,t-Cu2O,Cu2O,No,100.0,truncated octahedron,0.0,100.64,137.74,174.84,100.64,137.74,174.84,0.0,100.0,0.0,carbon paper electrode,KHCO3,0.5,7.2,-0.7,CO,0.91,1.0,H-cell,400.0,0.0,1.0,20.0,0.0009349411106825138,0.6832905249389534,0.0003646833243898707,0.0019121696212389308,4.17791244,12.764484711878117,0.0,0.0,-5.02663022,76.5869082712687,0.512699999999999,0.0,0.0,0.0,0.0,0.0,0.0,0.0,27.99491462,1.0,0.0,2.0,0.0,-0.03751,-0.26,0.74,-6.106153846153846,44.5,4.353,1.118,2.193,1.0,1.0,0.0
https://doi.org/10.1016/j.jcat.2024.115458,t-Cu2O,Cu2O,No,100.0,truncated octahedron,0.0,100.64,137.74,174.84,100.64,137.74,174.84,0.0,100.0,0.0,carbon paper electrode,KHCO3,0.5,7.2,-0.7,H2,11.57,1.0,H-cell,400.0,0.0,1.0,20.0,0.0009349411106825138,0.6832905249389534,0.0003646833243898707,0.0019121696212389308,4.17791244,12.764484711878117,0.0,0.0,-5.02663022,76.5869082712687,0.512699999999999,0.0,0.0,0.0,0.0,0.0,0.0,0.0,2.015650064,0.0,0.0,2.0,0.0,0.246,0.0,0.0,0.0,44.5,4.353,1.118,2.193,1.0,1.0,0.0
https://doi.org/10.1016/j.jcat.2024.115458,t-Cu2O,Cu2O,No,100.0,truncated octahedron,0.0,100.64,137.74,174.84,100.64,137.74,174.84,0.0,100.0,0.0,carbon paper electrode,KHCO3,0.5,7.2,-0.6,C2H5OH,13.3,1.0,H-cell,400.0,0.0,1.0,20.0,0.0009349411106825138,0.6832905249389534,0.0003646833243898707,0.0019121696212389308,4.17791244,12.764484711878117,0.0,0.0,-5.02663022,76.5869082712687,0.512699999999999,0.0,0.0,0.0,0.0,0.0,0.0,0.0,46.041864812,1.0,1.0,9.0,1.0,-0.0014000000000000123,-0.04,1.96,1.9600000000000033,44.5,4.353,1.118,2.193,1.0,1.0,0.0
https://doi.org/10.1016/j.jcat.2024.115458,t-Cu2O,Cu2O,No,100.0,truncated octahedron,0.0,100.64,137.74,174.84,100.64,137.74,174.84,0.0,100.0,0.0,carbon paper electrode,KHCO3,0.5,7.2,-0.6,HCOOH,38.71,1.0,H-cell,400.0,0.0,1.0,20.0,0.0009349411106825138,0.6832905249389534,0.0003646833243898707,0.0019121696212389308,4.17791244,12.764484711878117,0.0,0.0,-5.02663022,76.5869082712687,0.512699999999999,0.0,0.0,0.0,0.0,0.0,0.0,0.0,46.005479304,2.0,1.0,5.0,0.0,-0.29919999999999997,-0.53,1.4699999999999982,1.4700000000000009,44.5,4.353,1.118,2.193,1.0,1.0,0.0
https://doi.org/10.1016/j.jcat.2024.115458,t-Cu2O,Cu2O,No,100.0,truncated octahedron,0.0,100.64,137.74,174.84,100.64,137.74,174.84,0.0,100.0,0.0,carbon paper electrode,KHCO3,0.5,7.2,-0.6,CO,0.58,1.0,H-cell,400.0,0.0,1.0,20.0,0.0009349411106825138,0.6832905249389534,0.0003646833243898707,0.0019121696212389308,4.17791244,12.764484711878117,0.0,0.0,-5.02663022,76.5869082712687,0.512699999999999,0.0,0.0,0.0,0.0,0.0,0.0,0.0,27.99491462,1.0,0.0,2.0,0.0,-0.03751,-0.26,0.74,-6.106153846153846,44.5,4.353,1.118,2.193,1.0,1.0,0.0
https://doi.org/10.1016/j.jcat.2024.115458,t-Cu2O,Cu2O,No,100.0,truncated octahedron,0.0,100.64,137.74,174.84,100.64,137.74,174.84,0.0,100.0,0.0,carbon paper electrode,KHCO3,0.5,7.2,-0.6,H2,43.55,1.0,H-cell,400.0,0.0,1.0,20.0,0.0009349411106825138,0.6832905249389534,0.0003646833243898707,0.0019121696212389308,4.17791244,12.764484711878117,0.0,0.0,-5.02663022,76.5869082712687,0.512699999999999,0.0,0.0,0.0,0.0,0.0,0.0,0.0,2.015650064,0.0,0.0,2.0,0.0,0.246,0.0,0.0,0.0,44.5,4.353,1.118,2.193,1.0,1.0,0.0
https://doi.org/10.1016/j.jcat.2024.115458,t-Cu2O,Cu2O,No,100.0,truncated octahedron,0.0,100.64,137.74,174.84,100.64,137.74,174.84,0.0,100.0,0.0,carbon paper electrode,KHCO3,0.5,7.2,-0.5,C2H5OH,8.03,1.0,H-cell,400.0,0.0,1.0,20.0,0.0009349411106825138,0.6832905249389534,0.0003646833243898707,0.0019121696212389308,4.17791244,12.764484711878117,0.0,0.0,-5.02663022,76.5869082712687,0.512699999999999,0.0,0.0,0.0,0.0,0.0,0.0,0.0,46.041864812,1.0,1.0,9.0,1.0,-0.0014000000000000123,-0.04,1.96,1.9600000000000033,44.5,4.353,1.118,2.193,1.0,1.0,0.0
https://doi.org/10.1016/j.jcat.2024.115458,t-Cu2O,Cu2O,No,100.0,truncated octahedron,0.0,100.64,137.74,174.84,100.64,137.74,174.84,0.0,100.0,0.0,carbon paper electrode,KHCO3,0.5,7.2,-0.5,HCOOH,23.41,1.0,H-cell,400.0,0.0,1.0,20.0,0.0009349411106825138,0.6832905249389534,0.0003646833243898707,0.0019121696212389308,4.17791244,12.764484711878117,0.0,0.0,-5.02663022,76.5869082712687,0.512699999999999,0.0,0.0,0.0,0.0,0.0,0.0,0.0,46.005479304,2.0,1.0,5.0,0.0,-0.29919999999999997,-0.53,1.4699999999999982,1.4700000000000009,44.5,4.353,1.118,2.193,1.0,1.0,0.0
https://doi.org/10.1016/j.jcat.2024.115458,t-Cu2O,Cu2O,No,100.0,truncated octahedron,0.0,100.64,137.74,174.84,100.64,137.74,174.84,0.0,100.0,0.0,carbon paper electrode,KHCO3,0.5,7.2,-0.5,H2,63.51,1.0,H-cell,400.0,0.0,1.0,20.0,0.0009349411106825138,0.6832905249389534,0.0003646833243898707,0.0019121696212389308,4.17791244,12.764484711878117,0.0,0.0,-5.02663022,76.5869082712687,0.512699999999999,0.0,0.0,0.0,0.0,0.0,0.0,0.0,2.015650064,0.0,0.0,2.0,0.0,0.246,0.0,0.0,0.0,44.5,4.353,1.118,2.193,1.0,1.0,0.0
https://doi.org/10.1016/j.jcat.2024.115458,c-Cu2O,Cu2O,No,100.0,cubic,0.0,79.07,88.52,97.96,79.07,88.52,97.96,0.0,100.0,0.0,carbon paper electrode,KHCO3,0.5,7.2,-1.1,C2H5OH,19.36,1.0,H-cell,400.0,0.0,1.0,20.0,0.0006936241662079999,0.3675525969478614,0.0004943507716429999,0.0009400399903359999,4.17791244,12.764484711878117,0.0,0.0,-5.02663022,76.5869082712687,0.512699999999999,0.0,0.0,0.0,0.0,0.0,0.0,0.0,46.041864812,1.0,1.0,9.0,1.0,-0.0014000000000000123,-0.04,1.96,1.9600000000000033,44.5,4.353,1.118,2.193,1.0,1.0,0.0
https://doi.org/10.1016/j.jcat.2024.115458,c-Cu2O,Cu2O,No,100.0,cubic,0.0,79.07,88.52,97.96,79.07,88.52,97.96,0.0,100.0,0.0,carbon paper electrode,KHCO3,0.5,7.2,-1.1,HCOOH,16.09,1.0,H-cell,400.0,0.0,1.0,20.0,0.0006936241662079999,0.3675525969478614,0.0004943507716429999,0.0009400399903359999,4.17791244,12.764484711878117,0.0,0.0,-5.02663022,76.5869082712687,0.512699999999999,0.0,0.0,0.0,0.0,0.0,0.0,0.0,46.005479304,2.0,1.0,5.0,0.0,-0.29919999999999997,-0.53,1.4699999999999982,1.4700000000000009,44.5,4.353,1.118,2.193,1.0,1.0,0.0
https://doi.org/10.1016/j.jcat.2024.115458,c-Cu2O,Cu2O,No,100.0,cubic,0.0,79.07,88.52,97.96,79.07,88.52,97.96,0.0,100.0,0.0,carbon paper electrode,KHCO3,0.5,7.2,-1.1,CO,2.62,1.0,H-cell,400.0,0.0,1.0,20.0,0.0006936241662079999,0.3675525969478614,0.0004943507716429999,0.0009400399903359999,4.17791244,12.764484711878117,0.0,0.0,-5.02663022,76.5869082712687,0.512699999999999,0.0,0.0,0.0,0.0,0.0,0.0,0.0,27.99491462,1.0,0.0,2.0,0.0,-0.03751,-0.26,0.74,-6.106153846153846,44.5,4.353,1.118,2.193,1.0,1.0,0.0
https://doi.org/10.1016/j.jcat.2024.115458,c-Cu2O,Cu2O,No,100.0,cubic,0.0,79.07,88.52,97.96,79.07,88.52,97.96,0.0,100.0,0.0,carbon paper electrode,KHCO3,0.5,7.2,-1.1,H2,57.66,1.0,H-cell,400.0,0.0,1.0,20.0,0.0006936241662079999,0.3675525969478614,0.0004943507716429999,0.0009400399903359999,4.17791244,12.764484711878117,0.0,0.0,-5.02663022,76.5869082712687,0.512699999999999,0.0,0.0,0.0,0.0,0.0,0.0,0.0,2.015650064,0.0,0.0,2.0,0.0,0.246,0.0,0.0,0.0,44.5,4.353,1.118,2.193,1.0,1.0,0.0
