Repository: vovamirosh/-CO2RR-Beyond-Green-AI

File: Datasets/raw_dataset.csv (part 14 of 43)
,Number,Autor,Publication,Title,Journal,IF,DOI,"Stability, hour",Key Product,Article name,Formula,Compound_1,Compound_2,"Cat./Support ratio, % (at)",Morphology (TEM/SEM),"Pore size, nm",width min (nm),width aver (nm),width max (nm),length min (nm),length aver (nm),length max (nm),"Cu, % (at.)","Cu+, % (at.)","Cu(2+), % (at.)",Base,electrolyte,"conc, M",pH,RHE vs V,Product,"FE, %","Time, h",Type of reactor,"Loading, μg/cm2","Add_carbon, %","Surface area of electrode, cm2","Flow rate CO2, ml/min","Volume, cm3"
964,17,,2024,N-doped Cu2O with the tunable Cu0 and Cu+ sites for selective CO2 electrochemical reduction to ethylene,,,https://doi.org/10.1016/j.jes.2024.03.012,,C2H4,3C1W-Cu2O,Cu1O0.431N0.58,Cu2O,CuN3,78.04,cubic,,680.0,680.0,680.0,680.0,680.0,680.0,13.83,86.17,0.0,glassy-carbon electrode,KHCO3,0.5,8.4,-1.00,H2,16.49,,H-cell,1000.0,0.0,1.0,20.0,
965,43,,2023,Synergetic enhancement of selectivity for electroreduction of CO2 to C2H4 by crystal facet engineering and tandem catalysis over silver-incorporated-cuprous oxides,Materials Reports: Energy,13,https://doi.org/10.1016/j.matre.2023.100195,16.0,C2H4,o-Cu2O/Ag,Cu1O0.525Ag0.1,Cu2O,Ag,83.33,octahedron,,475.0,590.0,875.0,475.0,590.0,875.0,0.0,95.0,5.0,glassy-carbon electrode,KHCO3,0.5,7.2,-0.90,CO,15.0,,H-cell,765.31,,0.2,25.0,40.0
966,43,,2023,Synergetic enhancement of selectivity for electroreduction of CO2 to C2H4 by crystal facet engineering and tandem catalysis over silver-incorporated-cuprous oxides,Materials Reports: Energy,13,https://doi.org/10.1016/j.matre.2023.100195,16.0,C2H4,o-Cu2O/Ag,Cu1O0.525Ag0.1,Cu2O,Ag,83.33,octahedron,,475.0,590.0,875.0,475.0,590.0,875.0,0.0,95.0,5.0,glassy-carbon electrode,KHCO3,0.5,7.2,-0.90,H2,90.24,,H-cell,765.31,,0.2,25.0,40.0
967,43,,2023,Synergetic enhancement of selectivity for electroreduction of CO2 to C2H4 by crystal facet engineering and tandem catalysis over silver-incorporated-cuprous oxides,Materials Reports: Energy,13,https://doi.org/10.1016/j.matre.2023.100195,16.0,C2H4,o-Cu2O/Ag,Cu1O0.525Ag0.1,Cu2O,Ag,83.33,octahedron,,475.0,590.0,875.0,475.0,590.0,875.0,0.0,95.0,5.0,glassy-carbon electrode,KHCO3,0.5,7.2,-1.00,CO,8.94,,H-cell,765.31,,0.2,25.0,40.0
968,43,,2023,Synergetic enhancement of selectivity for electroreduction of CO2 to C2H4 by crystal facet engineering and tandem catalysis over silver-incorporated-cuprous oxides,Materials Reports: Energy,13,https://doi.org/10.1016/j.matre.2023.100195,16.0,C2H4,o-Cu2O/Ag,Cu1O0.525Ag0.1,Cu2O,Ag,83.33,octahedron,,475.0,590.0,875.0,475.0,590.0,875.0,0.0,95.0,5.0,glassy-carbon electrode,KHCO3,0.5,7.2,-1.00,C2H4,16.92,,H-cell,765.31,,0.2,25.0,40.0
969,43,,2023,Synergetic enhancement of selectivity for electroreduction of CO2 to C2H4 by crystal facet engineering and tandem catalysis over silver-incorporated-cuprous oxides,Materials Reports: Energy,13,https://doi.org/10.1016/j.matre.2023.100195,16.0,C2H4,o-Cu2O/Ag,Cu1O0.525Ag0.1,Cu2O,Ag,83.33,octahedron,,475.0,590.0,875.0,475.0,590.0,875.0,0.0,95.0,5.0,glassy-carbon electrode,KHCO3,0.5,7.2,-1.00,H2,82.27,,H-cell,765.31,,0.2,25.0,40.0
970,43,,2023,Synergetic enhancement of selectivity for electroreduction of CO2 to C2H4 by crystal facet engineering and tandem catalysis over silver-incorporated-cuprous oxides,Materials Reports: Energy,13,https://doi.org/10.1016/j.matre.2023.100195,16.0,C2H4,o-Cu2O/Ag,Cu1O0.525Ag0.1,Cu2O,Ag,83.33,octahedron,,475.0,590.0,875.0,475.0,590.0,875.0,0.0,95.0,5.0,glassy-carbon electrode,KHCO3,0.5,7.2,-1.10,CH4,2.71,,H-cell,765.31,,0.2,25.0,40.0
971,43,,2023,Synergetic enhancement of selectivity for electroreduction of CO2 to C2H4 by crystal facet engineering and tandem catalysis over silver-incorporated-cuprous oxides,Materials Reports: Energy,13,https://doi.org/10.1016/j.matre.2023.100195,16.0,C2H4,o-Cu2O/Ag,Cu1O0.525Ag0.1,Cu2O,Ag,83.33,octahedron,,475.0,590.0,875.0,475.0,590.0,875.0,0.0,95.0,5.0,glassy-carbon electrode,KHCO3,0.5,7.2,-1.10,CO,4.92,,H-cell,765.31,,0.2,25.0,40.0
972,43,,2023,Synergetic enhancement of selectivity for electroreduction of CO2 to C2H4 by crystal facet engineering and tandem catalysis over silver-incorporated-cuprous oxides,Materials Reports: Energy,13,https://doi.org/10.1016/j.matre.2023.100195,16.0,C2H4,o-Cu2O/Ag,Cu1O0.525Ag0.1,Cu2O,Ag,83.33,octahedron,,475.0,590.0,875.0,475.0,590.0,875.0,0.0,95.0,5.0,glassy-carbon electrode,KHCO3,0.5,7.2,-1.10,H2,39.13,,H-cell,765.31,,0.2,25.0,40.0
973,43,,2023,Synergetic enhancement of selectivity for electroreduction of CO2 to C2H4 by crystal facet engineering and tandem catalysis over silver-incorporated-cuprous oxides,Materials Reports: Energy,13,https://doi.org/10.1016/j.matre.2023.100195,16.0,C2H4,o-Cu2O/Ag,Cu1O0.525Ag0.1,Cu2O,Ag,83.33,octahedron,,475.0,590.0,875.0,475.0,590.0,875.0,0.0,95.0,5.0,glassy-carbon electrode,KHCO3,0.5,7.2,-1.10,C2H4,51.04,,H-cell,765.31,,0.2,25.0,40.0
974,43,,2023,Synergetic enhancement of selectivity for electroreduction of CO2 to C2H4 by crystal facet engineering and tandem catalysis over silver-incorporated-cuprous oxides,Materials Reports: Energy,13,https://doi.org/10.1016/j.matre.2023.100195,16.0,C2H4,o-Cu2O/Ag,Cu1O0.525Ag0.1,Cu2O,Ag,83.33,octahedron,,475.0,590.0,875.0,475.0,590.0,875.0,0.0,95.0,5.0,glassy-carbon electrode,KHCO3,0.5,7.2,-1.20,CH4,3.05,,H-cell,765.31,,0.2,25.0,40.0
975,43,,2023,Synergetic enhancement of selectivity for electroreduction of CO2 to C2H4 by crystal facet engineering and tandem catalysis over silver-incorporated-cuprous oxides,Materials Reports: Energy,13,https://doi.org/10.1016/j.matre.2023.100195,16.0,C2H4,o-Cu2O/Ag,Cu1O0.525Ag0.1,Cu2O,Ag,83.33,octahedron,,475.0,590.0,875.0,475.0,590.0,875.0,0.0,95.0,5.0,glassy-carbon electrode,KHCO3,0.5,7.2,-1.20,CO,4.18,,H-cell,765.31,,0.2,25.0,40.0
976,43,,2023,Synergetic enhancement of selectivity for electroreduction of CO2 to C2H4 by crystal facet engineering and tandem catalysis over silver-incorporated-cuprous oxides,Materials Reports: Energy,13,https://doi.org/10.1016/j.matre.2023.100195,16.0,C2H4,o-Cu2O/Ag,Cu1O0.525Ag0.1,Cu2O,Ag,83.33,octahedron,,475.0,590.0,875.0,475.0,590.0,875.0,0.0,95.0,5.0,glassy-carbon electrode,KHCO3,0.5,7.2,-1.20,H2,21.26,,H-cell,765.31,,0.2,25.0,40.0
977,43,,2023,Synergetic enhancement of selectivity for electroreduction of CO2 to C2H4 by crystal facet engineering and tandem catalysis over silver-incorporated-cuprous oxides,Materials Reports: Energy,13,https://doi.org/10.1016/j.matre.2023.100195,16.0,C2H4,o-Cu2O/Ag,Cu1O0.525Ag0.1,Cu2O,Ag,83.33,octahedron,,475.0,590.0,875.0,475.0,590.0,875.0,0.0,95.0,5.0,glassy-carbon electrode,KHCO3,0.5,7.2,-1.20,C2H4,66.88,,H-cell,765.31,,0.2,25.0,40.0
978,43,,2023,Synergetic enhancement of selectivity for electroreduction of CO2 to C2H4 by crystal facet engineering and tandem catalysis over silver-incorporated-cuprous oxides,Materials Reports: Energy,13,https://doi.org/10.1016/j.matre.2023.100195,16.0,C2H4,o-Cu2O/Ag,Cu1O0.525Ag0.1,Cu2O,Ag,83.33,octahedron,,475.0,590.0,875.0,475.0,590.0,875.0,0.0,95.0,5.0,glassy-carbon electrode,KHCO3,0.5,7.2,-1.30,CO,2.24,,H-cell,765.31,,0.2,25.0,40.0
979,43,,2023,Synergetic enhancement of selectivity for electroreduction of CO2 to C2H4 by crystal facet engineering and tandem catalysis over silver-incorporated-cuprous oxides,Materials Reports: Energy,13,https://doi.org/10.1016/j.matre.2023.100195,16.0,C2H4,o-Cu2O/Ag,Cu1O0.525Ag0.1,Cu2O,Ag,83.33,octahedron,,475.0,590.0,875.0,475.0,590.0,875.0,0.0,95.0,5.0,glassy-carbon electrode,KHCO3,0.5,7.2,-1.30,CH4,4.34,,H-cell,765.31,,0.2,25.0,40.0
980,43,,2023,Synergetic enhancement of selectivity for electroreduction of CO2 to C2H4 by crystal facet engineering and tandem catalysis over silver-incorporated-cuprous oxides,Materials Reports: Energy,13,https://doi.org/10.1016/j.matre.2023.100195,16.0,C2H4,o-Cu2O/Ag,Cu1O0.525Ag0.1,Cu2O,Ag,83.33,octahedron,,475.0,590.0,875.0,475.0,590.0,875.0,0.0,95.0,5.0,glassy-carbon electrode,KHCO3,0.5,7.2,-1.30,H2,43.08,,H-cell,765.31,,0.2,25.0,40.0
981,43,,2023,Synergetic enhancement of selectivity for electroreduction of CO2 to C2H4 by crystal facet engineering and tandem catalysis over silver-incorporated-cuprous oxides,Materials Reports: Energy,13,https://doi.org/10.1016/j.matre.2023.100195,16.0,C2H4,o-Cu2O/Ag,Cu1O0.525Ag0.1,Cu2O,Ag,83.33,octahedron,,475.0,590.0,875.0,475.0,590.0,875.0,0.0,95.0,5.0,glassy-carbon electrode,KHCO3,0.5,7.2,-1.30,C2H4,52.07,,H-cell,765.31,,0.2,25.0,40.0
982,43,,2023,Synergetic enhancement of selectivity for electroreduction of CO2 to C2H4 by crystal facet engineering and tandem catalysis over silver-incorporated-cuprous oxides,Materials Reports: Energy,13,https://doi.org/10.1016/j.matre.2023.100195,16.0,C2H4,o-Cu2O/Ag,Cu1O0.525Ag0.1,Cu2O,Ag,83.33,octahedron,,475.0,590.0,875.0,475.0,590.0,875.0,0.0,95.0,5.0,glassy-carbon electrode,KHCO3,0.5,7.2,-1.20,C2H4,63.26,2.0,H-cell,765.31,,0.2,25.0,40.0
983,43,,2023,Synergetic enhancement of selectivity for electroreduction of CO2 to C2H4 by crystal facet engineering and tandem catalysis over silver-incorporated-cuprous oxides,Materials Reports: Energy,13,https://doi.org/10.1016/j.matre.2023.100195,16.0,C2H4,o-Cu2O/Ag,Cu1O0.525Ag0.1,Cu2O,Ag,83.33,octahedron,,475.0,590.0,875.0,475.0,590.0,875.0,0.0,95.0,5.0,glassy-carbon electrode,KHCO3,0.5,7.2,-1.20,C2H4,63.48,4.0,H-cell,765.31,,0.2,25.0,40.0
984,43,,2023,Synergetic enhancement of selectivity for electroreduction of CO2 to C2H4 by crystal facet engineering and tandem catalysis over silver-incorporated-cuprous oxides,Materials Reports: Energy,13,https://doi.org/10.1016/j.matre.2023.100195,16.0,C2H4,o-Cu2O/Ag,Cu1O0.525Ag0.1,Cu2O,Ag,83.33,octahedron,,475.0,590.0,875.0,475.0,590.0,875.0,0.0,95.0,5.0,glassy-carbon electrode,KHCO3,0.5,7.2,-1.20,C2H4,65.08,6.0,H-cell,765.31,,0.2,25.0,40.0
985,43,,2023,Synergetic enhancement of selectivity for electroreduction of CO2 to C2H4 by crystal facet engineering and tandem catalysis over silver-incorporated-cuprous oxides,Materials Reports: Energy,13,https://doi.org/10.1016/j.matre.2023.100195,16.0,C2H4,o-Cu2O/Ag,Cu1O0.525Ag0.1,Cu2O,Ag,83.33,octahedron,,475.0,590.0,875.0,475.0,590.0,875.0,0.0,95.0,5.0,glassy-carbon electrode,KHCO3,0.5,7.2,-1.20,C2H4,66.91,8.0,H-cell,765.31,,0.2,25.0,40.0
986,43,,2023,Synergetic enhancement of selectivity for electroreduction of CO2 to C2H4 by crystal facet engineering and tandem catalysis over silver-incorporated-cuprous oxides,Materials Reports: Energy,13,https://doi.org/10.1016/j.matre.2023.100195,16.0,C2H4,o-Cu2O/Ag,Cu1O0.525Ag0.1,Cu2O,Ag,83.33,octahedron,,475.0,590.0,875.0,475.0,590.0,875.0,0.0,95.0,5.0,glassy-carbon electrode,KHCO3,0.5,7.2,-1.20,C2H4,64.07,10.0,H-cell,765.31,,0.2,25.0,40.0
987,43,,2023,Synergetic enhancement of selectivity for electroreduction of CO2 to C2H4 by crystal facet engineering and tandem catalysis over silver-incorporated-cuprous oxides,Materials Reports: Energy,13,https://doi.org/10.1016/j.matre.2023.100195,16.0,C2H4,o-Cu2O/Ag,Cu1O0.525Ag0.1,Cu2O,Ag,83.33,octahedron,,475.0,590.0,875.0,475.0,590.0,875.0,0.0,95.0,5.0,glassy-carbon electrode,KHCO3,0.5,7.2,-1.20,C2H4,65.28,12.0,H-cell,765.31,,0.2,25.0,40.0
988,43,,2023,Synergetic enhancement of selectivity for electroreduction of CO2 to C2H4 by crystal facet engineering and tandem catalysis over silver-incorporated-cuprous oxides,Materials Reports: Energy,13,https://doi.org/10.1016/j.matre.2023.100195,16.0,C2H4,o-Cu2O/Ag,Cu1O0.525Ag0.1,Cu2O,Ag,83.33,octahedron,,475.0,590.0,875.0,475.0,590.0,875.0,0.0,95.0,5.0,glassy-carbon electrode,KHCO3,0.5,7.2,-1.20,C2H4,65.88,14.0,H-cell,765.31,,0.2,25.0,40.0
989,43,,2023,Synergetic enhancement of selectivity for electroreduction of CO2 to C2H4 by crystal facet engineering and tandem catalysis over silver-incorporated-cuprous oxides,Materials Reports: Energy,13,https://doi.org/10.1016/j.matre.2023.100195,16.0,C2H4,o-Cu2O/Ag,Cu1O0.525Ag0.1,Cu2O,Ag,83.33,octahedron,,475.0,590.0,875.0,475.0,590.0,875.0,0.0,95.0,5.0,glassy-carbon electrode,KHCO3,0.5,7.2,-1.20,C2H4,62.04,16.0,H-cell,765.31,,0.2,25.0,40.0
990,43,,2023,Synergetic enhancement of selectivity for electroreduction of CO2 to C2H4 by crystal facet engineering and tandem catalysis over silver-incorporated-cuprous oxides,Materials Reports: Energy,13,https://doi.org/10.1016/j.matre.2023.100195,,C2H4,d-Cu2O/Ag,Cu1O0.525Ag0.1,Cu2O,Ag,83.33,dodecahedron,,275.0,350.0,475.0,275.0,350.0,475.0,0.0,95.0,5.0,glassy-carbon electrode,KHCO3,0.5,7.2,-0.90,CO,17.15,,H-cell,765.31,,0.2,25.0,40.0
991,43,,2023,Synergetic enhancement of selectivity for electroreduction of CO2 to C2H4 by crystal facet engineering and tandem catalysis over silver-incorporated-cuprous oxides,Materials Reports: Energy,13,https://doi.org/10.1016/j.matre.2023.100195,,C2H4,d-Cu2O/Ag,Cu1O0.525Ag0.1,Cu2O,Ag,83.33,dodecahedron,,275.0,350.0,475.0,275.0,350.0,475.0,0.0,95.0,5.0,glassy-carbon electrode,KHCO3,0.5,7.2,-0.90,H2,72.22,,H-cell,765.31,,0.2,25.0,40.0
992,43,,2023,Synergetic enhancement of selectivity for electroreduction of CO2 to C2H4 by crystal facet engineering and tandem catalysis over silver-incorporated-cuprous oxides,Materials Reports: Energy,13,https://doi.org/10.1016/j.matre.2023.100195,,C2H4,d-Cu2O/Ag,Cu1O0.525Ag0.1,Cu2O,Ag,83.33,dodecahedron,,275.0,350.0,475.0,275.0,350.0,475.0,0.0,95.0,5.0,glassy-carbon electrode,KHCO3,0.5,7.2,-1.00,CO,17.09,,H-cell,765.31,,0.2,25.0,40.0
993,43,,2023,Synergetic enhancement of selectivity for electroreduction of CO2 to C2H4 by crystal facet engineering and tandem catalysis over silver-incorporated-cuprous oxides,Materials Reports: Energy,13,https://doi.org/10.1016/j.matre.2023.100195,,C2H4,d-Cu2O/Ag,Cu1O0.525Ag0.1,Cu2O,Ag,83.33,dodecahedron,,275.0,350.0,475.0,275.0,350.0,475.0,0.0,95.0,5.0,glassy-carbon electrode,KHCO3,0.5,7.2,-1.00,C2H4,21.14,,H-cell,765.31,,0.2,25.0,40.0
994,43,,2023,Synergetic enhancement of selectivity for electroreduction of CO2 to C2H4 by crystal facet engineering and tandem catalysis over silver-incorporated-cuprous oxides,Materials Reports: Energy,13,https://doi.org/10.1016/j.matre.2023.100195,,C2H4,d-Cu2O/Ag,Cu1O0.525Ag0.1,Cu2O,Ag,83.33,dodecahedron,,275.0,350.0,475.0,275.0,350.0,475.0,0.0,95.0,5.0,glassy-carbon electrode,KHCO3,0.5,7.2,-1.00,H2,55.24,,H-cell,765.31,,0.2,25.0,40.0
995,43,,2023,Synergetic enhancement of selectivity for electroreduction of CO2 to C2H4 by crystal facet engineering and tandem catalysis over silver-incorporated-cuprous oxides,Materials Reports: Energy,13,https://doi.org/10.1016/j.matre.2023.100195,,C2H4,d-Cu2O/Ag,Cu1O0.525Ag0.1,Cu2O,Ag,83.33,dodecahedron,,275.0,350.0,475.0,275.0,350.0,475.0,0.0,95.0,5.0,glassy-carbon electrode,KHCO3,0.5,7.2,-1.10,CO,7.98,,H-cell,765.31,,0.2,25.0,40.0
996,43,,2023,Synergetic enhancement of selectivity for electroreduction of CO2 to C2H4 by crystal facet engineering and tandem catalysis over silver-incorporated-cuprous oxides,Materials Reports: Energy,13,https://doi.org/10.1016/j.matre.2023.100195,,C2H4,d-Cu2O/Ag,Cu1O0.525Ag0.1,Cu2O,Ag,83.33,dodecahedron,,275.0,350.0,475.0,275.0,350.0,475.0,0.0,95.0,5.0,glassy-carbon electrode,KHCO3,0.5,7.2,-1.10,C2H4,40.13,,H-cell,765.31,,0.2,25.0,40.0
997,43,,2023,Synergetic enhancement of selectivity for electroreduction of CO2 to C2H4 by crystal facet engineering and tandem catalysis over silver-incorporated-cuprous oxides,Materials Reports: Energy,13,https://doi.org/10.1016/j.matre.2023.100195,,C2H4,d-Cu2O/Ag,Cu1O0.525Ag0.1,Cu2O,Ag,83.33,dodecahedron,,275.0,350.0,475.0,275.0,350.0,475.0,0.0,95.0,5.0,glassy-carbon electrode,KHCO3,0.5,7.2,-1.10,H2,45.11,,H-cell,765.31,,0.2,25.0,40.0
998,43,,2023,Synergetic enhancement of selectivity for electroreduction of CO2 to C2H4 by crystal facet engineering and tandem catalysis over silver-incorporated-cuprous oxides,Materials Reports: Energy,13,https://doi.org/10.1016/j.matre.2023.100195,,C2H4,d-Cu2O/Ag,Cu1O0.525Ag0.1,Cu2O,Ag,83.33,dodecahedron,,275.0,350.0,475.0,275.0,350.0,475.0,0.0,95.0,5.0,glassy-carbon electrode,KHCO3,0.5,7.2,-1.20,CO,1.94,,H-cell,765.31,,0.2,25.0,40.0
999,43,,2023,Synergetic enhancement of selectivity for electroreduction of CO2 to C2H4 by crystal facet engineering and tandem catalysis over silver-incorporated-cuprous oxides,Materials Reports: Energy,13,https://doi.org/10.1016/j.matre.2023.100195,,C2H4,d-Cu2O/Ag,Cu1O0.525Ag0.1,Cu2O,Ag,83.33,dodecahedron,,275.0,350.0,475.0,275.0,350.0,475.0,0.0,95.0,5.0,glassy-carbon electrode,KHCO3,0.5,7.2,-1.20,CH4,3.94,,H-cell,765.31,,0.2,25.0,40.0
1000,43,,2023,Synergetic enhancement of selectivity for electroreduction of CO2 to C2H4 by crystal facet engineering and tandem catalysis over silver-incorporated-cuprous oxides,Materials Reports: Energy,13,https://doi.org/10.1016/j.matre.2023.100195,,C2H4,d-Cu2O/Ag,Cu1O0.525Ag0.1,Cu2O,Ag,83.33,dodecahedron,,275.0,350.0,475.0,275.0,350.0,475.0,0.0,95.0,5.0,glassy-carbon electrode,KHCO3,0.5,7.2,-1.20,H2,37.12,,H-cell,765.31,,0.2,25.0,40.0
1001,43,,2023,Synergetic enhancement of selectivity for electroreduction of CO2 to C2H4 by crystal facet engineering and tandem catalysis over silver-incorporated-cuprous oxides,Materials Reports: Energy,13,https://doi.org/10.1016/j.matre.2023.100195,,C2H4,d-Cu2O/Ag,Cu1O0.525Ag0.1,Cu2O,Ag,83.33,dodecahedron,,275.0,350.0,475.0,275.0,350.0,475.0,0.0,95.0,5.0,glassy-carbon electrode,KHCO3,0.5,7.2,-1.20,C2H4,52.23,,H-cell,765.31,,0.2,25.0,40.0
1002,43,,2023,Synergetic enhancement of selectivity for electroreduction of CO2 to C2H4 by crystal facet engineering and tandem catalysis over silver-incorporated-cuprous oxides,Materials Reports: Energy,13,https://doi.org/10.1016/j.matre.2023.100195,,C2H4,d-Cu2O/Ag,Cu1O0.525Ag0.1,Cu2O,Ag,83.33,dodecahedron,,275.0,350.0,475.0,275.0,350.0,475.0,0.0,95.0,5.0,glassy-carbon electrode,KHCO3,0.5,7.2,-1.30,CO,1.67,,H-cell,765.31,,0.2,25.0,40.0
1003,43,,2023,Synergetic enhancement of selectivity for electroreduction of CO2 to C2H4 by crystal facet engineering and tandem catalysis over silver-incorporated-cuprous oxides,Materials Reports: Energy,13,https://doi.org/10.1016/j.matre.2023.100195,,C2H4,d-Cu2O/Ag,Cu1O0.525Ag0.1,Cu2O,Ag,83.33,dodecahedron,,275.0,350.0,475.0,275.0,350.0,475.0,0.0,95.0,5.0,glassy-carbon electrode,KHCO3,0.5,7.2,-1.30,CH4,4.99,,H-cell,765.31,,0.2,25.0,40.0
1004,43,,2023,Synergetic enhancement of selectivity for electroreduction of CO2 to C2H4 by crystal facet engineering and tandem catalysis over silver-incorporated-cuprous oxides,Materials Reports: Energy,13,https://doi.org/10.1016/j.matre.2023.100195,,C2H4,d-Cu2O/Ag,Cu1O0.525Ag0.1,Cu2O,Ag,83.33,dodecahedron,,275.0,350.0,475.0,275.0,350.0,475.0,0.0,95.0,5.0,glassy-carbon electrode,KHCO3,0.5,7.2,-1.30,H2,38.21,,H-cell,765.31,,0.2,25.0,40.0
1005,43,,2023,Synergetic enhancement of selectivity for electroreduction of CO2 to C2H4 by crystal facet engineering and tandem catalysis over silver-incorporated-cuprous oxides,Materials Reports: Energy,13,https://doi.org/10.1016/j.matre.2023.100195,,C2H4,d-Cu2O/Ag,Cu1O0.525Ag0.1,Cu2O,Ag,83.33,dodecahedron,,275.0,350.0,475.0,275.0,350.0,475.0,0.0,95.0,5.0,glassy-carbon electrode,KHCO3,0.5,7.2,-1.30,C2H4,48.13,,H-cell,765.31,,0.2,25.0,40.0
1006,43,,2023,Synergetic enhancement of selectivity for electroreduction of CO2 to C2H4 by crystal facet engineering and tandem catalysis over silver-incorporated-cuprous oxides,Materials Reports: Energy,13,https://doi.org/10.1016/j.matre.2023.100195,,C2H4,c-Cu2O/Ag,Cu1O0.525Ag0.1,Cu2O,Ag,83.33,cubic,,225.0,400.0,625.0,225.0,400.0,625.0,0.0,95.0,5.0,glassy-carbon electrode,KHCO3,0.5,7.2,-0.90,CO,27.1,,H-cell,765.31,,0.2,25.0,40.0
1007,43,,2023,Synergetic enhancement of selectivity for electroreduction of CO2 to C2H4 by crystal facet engineering and tandem catalysis over silver-incorporated-cuprous oxides,Materials Reports: Energy,13,https://doi.org/10.1016/j.matre.2023.100195,,C2H4,c-Cu2O/Ag,Cu1O0.525Ag0.1,Cu2O,Ag,83.33,cubic,,225.0,400.0,625.0,225.0,400.0,625.0,0.0,95.0,5.0,glassy-carbon electrode,KHCO3,0.5,7.2,-0.90,H2,77.1,,H-cell,765.31,,0.2,25.0,40.0
1008,43,,2023,Synergetic enhancement of selectivity for electroreduction of CO2 to C2H4 by crystal facet engineering and tandem catalysis over silver-incorporated-cuprous oxides,Materials Reports: Energy,13,https://doi.org/10.1016/j.matre.2023.100195,,C2H4,c-Cu2O/Ag,Cu1O0.525Ag0.1,Cu2O,Ag,83.33,cubic,,225.0,400.0,625.0,225.0,400.0,625.0,0.0,95.0,5.0,glassy-carbon electrode,KHCO3,0.5,7.2,-1.00,C2H4,4.0,,H-cell,765.31,,0.2,25.0,40.0
1009,43,,2023,Synergetic enhancement of selectivity for electroreduction of CO2 to C2H4 by crystal facet engineering and tandem catalysis over silver-incorporated-cuprous oxides,Materials Reports: Energy,13,https://doi.org/10.1016/j.matre.2023.100195,,C2H4,c-Cu2O/Ag,Cu1O0.525Ag0.1,Cu2O,Ag,83.33,cubic,,225.0,400.0,625.0,225.0,400.0,625.0,0.0,95.0,5.0,glassy-carbon electrode,KHCO3,0.5,7.2,-1.00,CO,23.07,,H-cell,765.31,,0.2,25.0,40.0
1010,43,,2023,Synergetic enhancement of selectivity for electroreduction of CO2 to C2H4 by crystal facet engineering and tandem catalysis over silver-incorporated-cuprous oxides,Materials Reports: Energy,13,https://doi.org/10.1016/j.matre.2023.100195,,C2H4,c-Cu2O/Ag,Cu1O0.525Ag0.1,Cu2O,Ag,83.33,cubic,,225.0,400.0,625.0,225.0,400.0,625.0,0.0,95.0,5.0,glassy-carbon electrode,KHCO3,0.5,7.2,-1.00,H2,70.06,,H-cell,765.31,,0.2,25.0,40.0
1011,43,,2023,Synergetic enhancement of selectivity for electroreduction of CO2 to C2H4 by crystal facet engineering and tandem catalysis over silver-incorporated-cuprous oxides,Materials Reports: Energy,13,https://doi.org/10.1016/j.matre.2023.100195,,C2H4,c-Cu2O/Ag,Cu1O0.525Ag0.1,Cu2O,Ag,83.33,cubic,,225.0,400.0,625.0,225.0,400.0,625.0,0.0,95.0,5.0,glassy-carbon electrode,KHCO3,0.5,7.2,-1.10,CO,14.05,,H-cell,765.31,,0.2,25.0,40.0
1012,43,,2023,Synergetic enhancement of selectivity for electroreduction of CO2 to C2H4 by crystal facet engineering and tandem catalysis over silver-incorporated-cuprous oxides,Materials Reports: Energy,13,https://doi.org/10.1016/j.matre.2023.100195,,C2H4,c-Cu2O/Ag,Cu1O0.525Ag0.1,Cu2O,Ag,83.33,cubic,,225.0,400.0,625.0,225.0,400.0,625.0,0.0,95.0,5.0,glassy-carbon electrode,KHCO3,0.5,7.2,-1.10,C2H4,25.97,,H-cell,765.31,,0.2,25.0,40.0
1013,43,,2023,Synergetic enhancement of selectivity for electroreduction of CO2 to C2H4 by crystal facet engineering and tandem catalysis over silver-incorporated-cuprous oxides,Materials Reports: Energy,13,https://doi.org/10.1016/j.matre.2023.100195,,C2H4,c-Cu2O/Ag,Cu1O0.525Ag0.1,Cu2O,Ag,83.33,cubic,,225.0,400.0,625.0,225.0,400.0,625.0,0.0,95.0,5.0,glassy-carbon electrode,KHCO3,0.5,7.2,-1.10,H2,59.98,,H-cell,765.31,,0.2,25.0,40.0
1014,43,,2023,Synergetic enhancement of selectivity for electroreduction of CO2 to C2H4 by crystal facet engineering and tandem catalysis over silver-incorporated-cuprous oxides,Materials Reports: Energy,13,https://doi.org/10.1016/j.matre.2023.100195,,C2H4,c-Cu2O/Ag,Cu1O0.525Ag0.1,Cu2O,Ag,83.33,cubic,,225.0,400.0,625.0,225.0,400.0,625.0,0.0,95.0,5.0,glassy-carbon electrode,KHCO3,0.5,7.2,-1.20,CO,5.04,,H-cell,765.31,,0.2,25.0,40.0
1015,43,,2023,Synergetic enhancement of selectivity for electroreduction of CO2 to C2H4 by crystal facet engineering and tandem catalysis over silver-incorporated-cuprous oxides,Materials Reports: Energy,13,https://doi.org/10.1016/j.matre.2023.100195,,C2H4,c-Cu2O/Ag,Cu1O0.525Ag0.1,Cu2O,Ag,83.33,cubic,,225.0,400.0,625.0,225.0,400.0,625.0,0.0,95.0,5.0,glassy-carbon electrode,KHCO3,0.5,7.2,-1.20,CH4,8.01,,H-cell,765.31,,0.2,25.0,40.0
1016,43,,2023,Synergetic enhancement of selectivity for electroreduction of CO2 to C2H4 by crystal facet engineering and tandem catalysis over silver-incorporated-cuprous oxides,Materials Reports: Energy,13,https://doi.org/10.1016/j.matre.2023.100195,,C2H4,c-Cu2O/Ag,Cu1O0.525Ag0.1,Cu2O,Ag,83.33,cubic,,225.0,400.0,625.0,225.0,400.0,625.0,0.0,95.0,5.0,glassy-carbon electrode,KHCO3,0.5,7.2,-1.20,C2H4,38.98,,H-cell,765.31,,0.2,25.0,40.0
1017,43,,2023,Synergetic enhancement of selectivity for electroreduction of CO2 to C2H4 by crystal facet engineering and tandem catalysis over silver-incorporated-cuprous oxides,Materials Reports: Energy,13,https://doi.org/10.1016/j.matre.2023.100195,,C2H4,c-Cu2O/Ag,Cu1O0.525Ag0.1,Cu2O,Ag,83.33,cubic,,225.0,400.0,625.0,225.0,400.0,625.0,0.0,95.0,5.0,glassy-carbon electrode,KHCO3,0.5,7.2,-1.20,H2,44.98,,H-cell,765.31,,0.2,25.0,40.0
1018,43,,2023,Synergetic enhancement of selectivity for electroreduction of CO2 to C2H4 by crystal facet engineering and tandem catalysis over silver-incorporated-cuprous oxides,Materials Reports: Energy,13,https://doi.org/10.1016/j.matre.2023.100195,,C2H4,c-Cu2O/Ag,Cu1O0.525Ag0.1,Cu2O,Ag,83.33,cubic,,225.0,400.0,625.0,225.0,400.0,625.0,0.0,95.0,5.0,glassy-carbon electrode,KHCO3,0.5,7.2,-1.30,CO,0.94,,H-cell,765.31,,0.2,25.0,40.0
1019,43,,2023,Synergetic enhancement of selectivity for electroreduction of CO2 to C2H4 by crystal facet engineering and tandem catalysis over silver-incorporated-cuprous oxides,Materials Reports: Energy,13,https://doi.org/10.1016/j.matre.2023.100195,,C2H4,c-Cu2O/Ag,Cu1O0.525Ag0.1,Cu2O,Ag,83.33,cubic,,225.0,400.0,625.0,225.0,400.0,625.0,0.0,95.0,5.0,glassy-carbon electrode,KHCO3,0.5,7.2,-1.30,CH4,14.05,,H-cell,765.31,,0.2,25.0,40.0
1020,43,,2023,Synergetic enhancement of selectivity for electroreduction of CO2 to C2H4 by crystal facet engineering and tandem catalysis over silver-incorporated-cuprous oxides,Materials Reports: Energy,13,https://doi.org/10.1016/j.matre.2023.100195,,C2H4,c-Cu2O/Ag,Cu1O0.525Ag0.1,Cu2O,Ag,83.33,cubic,,225.0,400.0,625.0,225.0,400.0,625.0,0.0,95.0,5.0,glassy-carbon electrode,KHCO3,0.5,7.2,-1.30,C2H4,30.03,,H-cell,765.31,,0.2,25.0,40.0
1021,43,,2023,Synergetic enhancement of selectivity for electroreduction of CO2 to C2H4 by crystal facet engineering and tandem catalysis over silver-incorporated-cuprous oxides,Materials Reports: Energy,13,https://doi.org/10.1016/j.matre.2023.100195,,C2H4,c-Cu2O/Ag,Cu1O0.525Ag0.1,Cu2O,Ag,83.33,cubic,,225.0,400.0,625.0,225.0,400.0,625.0,0.0,95.0,5.0,glassy-carbon electrode,KHCO3,0.5,7.2,-1.30,H2,42.05,,H-cell,765.31,,0.2,25.0,40.0
1022,22,,2023,Stabilizing Cu2O for enhancing selectivity of CO2 electroreduction to C2H4 with the modification of Pd nanoparticles,Chemical Engineering Journal,,https://doi.org/10.1016/j.cej.2022.139358,24.0,C2H4, c-Cu2O,Cu2O,Cu2O,,100.0,cubic,,923.08,1036.92,1153.85,923.08,1036.92,1153.85,0.0,100.0,0.0,carbon paper electrode,KHCO3,0.5,7.2,-0.90,C2H4,3.37,,H-cell,244.9,0.0,0.2,10.0,
1023,22,,2023,Stabilizing Cu2O for enhancing selectivity of CO2 electroreduction to C2H4 with the modification of Pd nanoparticles,Chemical Engineering Journal,,https://doi.org/10.1016/j.cej.2022.139358,24.0,C2H4, c-Cu2O,Cu2O,Cu2O,,100.0,cubic,,923.08,1036.92,1153.85,923.08,1036.92,1153.85,0.0,100.0,0.0,carbon paper electrode,KHCO3,0.5,7.2,-0.90,CO,33.37,,H-cell,244.9,0.0,0.2,10.0,
1024,22,,2023,Stabilizing Cu2O for enhancing selectivity of CO2 electroreduction to C2H4 with the modification of Pd nanoparticles,Chemical Engineering Journal,,https://doi.org/10.1016/j.cej.2022.139358,24.0,C2H4, c-Cu2O,Cu2O,Cu2O,,100.0,cubic,,923.08,1036.92,1153.85,923.08,1036.92,1153.85,0.0,100.0,0.0,carbon paper electrode,KHCO3,0.5,7.2,-0.90,H2,51.5,,H-cell,244.9,0.0,0.2,10.0,
1025,22,,2023,Stabilizing Cu2O for enhancing selectivity of CO2 electroreduction to C2H4 with the modification of Pd nanoparticles,Chemical Engineering Journal,,https://doi.org/10.1016/j.cej.2022.139358,24.0,C2H4, c-Cu2O,Cu2O,Cu2O,,100.0,cubic,,923.08,1036.92,1153.85,923.08,1036.92,1153.85,0.0,100.0,0.0,carbon paper electrode,KHCO3,0.5,7.2,-1.00,CH4,2.09,,H-cell,244.9,0.0,0.2,10.0,
1026,22,,2023,Stabilizing Cu2O for enhancing selectivity of CO2 electroreduction to C2H4 with the modification of Pd nanoparticles,Chemical Engineering Journal,,https://doi.org/10.1016/j.cej.2022.139358,24.0,C2H4, c-Cu2O,Cu2O,Cu2O,,100.0,cubic,,923.08,1036.92,1153.85,923.08,1036.92,1153.85,0.0,100.0,0.0,carbon paper electrode,KHCO3,0.5,7.2,-1.00,CO,16.68,,H-cell,244.9,0.0,0.2,10.0,
1027,22,,2023,Stabilizing Cu2O for enhancing selectivity of CO2 electroreduction to C2H4 with the modification of Pd nanoparticles,Chemical Engineering Journal,,https://doi.org/10.1016/j.cej.2022.139358,24.0,C2H4, c-Cu2O,Cu2O,Cu2O,,100.0,cubic,,923.08,1036.92,1153.85,923.08,1036.92,1153.85,0.0,100.0,0.0,carbon paper electrode,KHCO3,0.5,7.2,-1.00,C2H4,21.66,,H-cell,244.9,0.0,0.2,10.0,
1028,22,,2023,Stabilizing Cu2O for enhancing selectivity of CO2 electroreduction to C2H4 with the modification of Pd nanoparticles,Chemical Engineering Journal,,https://doi.org/10.1016/j.cej.2022.139358,24.0,C2H4, c-Cu2O,Cu2O,Cu2O,,100.0,cubic,,923.08,1036.92,1153.85,923.08,1036.92,1153.85,0.0,100.0,0.0,carbon paper electrode,KHCO3,0.5,7.2,-1.00,H2,49.73,,H-cell,244.9,0.0,0.2,10.0,
1029,22,,2023,Stabilizing Cu2O for enhancing selectivity of CO2 electroreduction to C2H4 with the modification of Pd nanoparticles,Chemical Engineering Journal,,https://doi.org/10.1016/j.cej.2022.139358,24.0,C2H4, c-Cu2O,Cu2O,Cu2O,,100.0,cubic,,923.08,1036.92,1153.85,923.08,1036.92,1153.85,0.0,100.0,0.0,carbon paper electrode,KHCO3,0.5,7.2,-1.10,CH4,3.69,,H-cell,244.9,0.0,0.2,10.0,
1030,22,,2023,Stabilizing Cu2O for enhancing selectivity of CO2 electroreduction to C2H4 with the modification of Pd nanoparticles,Chemical Engineering Journal,,https://doi.org/10.1016/j.cej.2022.139358,24.0,C2H4, c-Cu2O,Cu2O,Cu2O,,100.0,cubic,,923.08,1036.92,1153.85,923.08,1036.92,1153.85,0.0,100.0,0.0,carbon paper electrode,KHCO3,0.5,7.2,-1.10,CO,10.75,,H-cell,244.9,0.0,0.2,10.0,
1031,22,,2023,Stabilizing Cu2O for enhancing selectivity of CO2 electroreduction to C2H4 with the modification of Pd nanoparticles,Chemical Engineering Journal,,https://doi.org/10.1016/j.cej.2022.139358,24.0,C2H4, c-Cu2O,Cu2O,Cu2O,,100.0,cubic,,923.08,1036.92,1153.85,923.08,1036.92,1153.85,0.0,100.0,0.0,carbon paper electrode,KHCO3,0.5,7.2,-1.10,H2,31.93,,H-cell,244.9,0.0,0.2,10.0,
1032,22,,2023,Stabilizing Cu2O for enhancing selectivity of CO2 electroreduction to C2H4 with the modification of Pd nanoparticles,Chemical Engineering Journal,,https://doi.org/10.1016/j.cej.2022.139358,24.0,C2H4, c-Cu2O,Cu2O,Cu2O,,100.0,cubic,,923.08,1036.92,1153.85,923.08,1036.92,1153.85,0.0,100.0,0.0,carbon paper electrode,KHCO3,0.5,7.2,-1.10,C2H4,43.96,,H-cell,244.9,0.0,0.2,10.0,
1033,22,,2023,Stabilizing Cu2O for enhancing selectivity of CO2 electroreduction to C2H4 with the modification of Pd nanoparticles,Chemical Engineering Journal,,https://doi.org/10.1016/j.cej.2022.139358,24.0,C2H4, c-Cu2O,Cu2O,Cu2O,,100.0,cubic,,923.08,1036.92,1153.85,923.08,1036.92,1153.85,0.0,100.0,0.0,carbon paper electrode,KHCO3,0.5,7.2,-1.10,C2H4,45.0,1.0,H-cell,244.9,0.0,0.2,10.0,
1034,22,,2023,Stabilizing Cu2O for enhancing selectivity of CO2 electroreduction to C2H4 with the modification of Pd nanoparticles,Chemical Engineering Journal,,https://doi.org/10.1016/j.cej.2022.139358,24.0,C2H4, c-Cu2O,Cu2O,Cu2O,,100.0,cubic,,923.08,1036.92,1153.85,923.08,1036.92,1153.85,0.0,100.0,0.0,carbon paper electrode,KHCO3,0.5,7.2,-1.10,C2H4,42.2,2.0,H-cell,244.9,0.0,0.2,10.0,
1035,22,,2023,Stabilizing Cu2O for enhancing selectivity of CO2 electroreduction to C2H4 with the modification of Pd nanoparticles,Chemical Engineering Journal,,https://doi.org/10.1016/j.cej.2022.139358,24.0,C2H4, c-Cu2O,Cu2O,Cu2O,,100.0,cubic,,923.08,1036.92,1153.85,923.08,1036.92,1153.85,0.0,100.0,0.0,carbon paper electrode,KHCO3,0.5,7.2,-1.10,C2H4,40.79,3.0,H-cell,244.9,0.0,0.2,10.0,
1036,22,,2023,Stabilizing Cu2O for enhancing selectivity of CO2 electroreduction to C2H4 with the modification of Pd nanoparticles,Chemical Engineering Journal,,https://doi.org/10.1016/j.cej.2022.139358,24.0,C2H4, c-Cu2O,Cu2O,Cu2O,,100.0,cubic,,923.08,1036.92,1153.85,923.08,1036.92,1153.85,0.0,100.0,0.0,carbon paper electrode,KHCO3,0.5,7.2,-1.10,C2H4,37.29,4.0,H-cell,244.9,0.0,0.2,10.0,
1037,22,,2023,Stabilizing Cu2O for enhancing selectivity of CO2 electroreduction to C2H4 with the modification of Pd nanoparticles,Chemical Engineering Journal,,https://doi.org/10.1016/j.cej.2022.139358,24.0,C2H4, c-Cu2O,Cu2O,Cu2O,,100.0,cubic,,923.08,1036.92,1153.85,923.08,1036.92,1153.85,0.0,100.0,0.0,carbon paper electrode,KHCO3,0.5,7.2,-1.10,C2H4,36.03,5.0,H-cell,244.9,0.0,0.2,10.0,
1038,22,,2023,Stabilizing Cu2O for enhancing selectivity of CO2 electroreduction to C2H4 with the modification of Pd nanoparticles,Chemical Engineering Journal,,https://doi.org/10.1016/j.cej.2022.139358,24.0,C2H4, c-Cu2O,Cu2O,Cu2O,,100.0,cubic,,923.08,1036.92,1153.85,923.08,1036.92,1153.85,0.0,100.0,0.0,carbon paper electrode,KHCO3,0.5,7.2,-1.10,C2H4,35.19,6.0,H-cell,244.9,0.0,0.2,10.0,
1039,22,,2023,Stabilizing Cu2O for enhancing selectivity of CO2 electroreduction to C2H4 with the modification of Pd nanoparticles,Chemical Engineering Journal,,https://doi.org/10.1016/j.cej.2022.139358,24.0,C2H4, c-Cu2O,Cu2O,Cu2O,,100.0,cubic,,923.08,1036.92,1153.85,923.08,1036.92,1153.85,0.0,100.0,0.0,carbon paper electrode,KHCO3,0.5,7.2,-1.10,C2H4,31.96,7.0,H-cell,244.9,0.0,0.2,10.0,
1040,22,,2023,Stabilizing Cu2O for enhancing selectivity of CO2 electroreduction to C2H4 with the modification of Pd nanoparticles,Chemical Engineering Journal,,https://doi.org/10.1016/j.cej.2022.139358,24.0,C2H4, c-Cu2O,Cu2O,Cu2O,,100.0,cubic,,923.08,1036.92,1153.85,923.08,1036.92,1153.85,0.0,100.0,0.0,carbon paper electrode,KHCO3,0.5,7.2,-1.10,C2H4,31.12,8.0,H-cell,244.9,0.0,0.2,10.0,
1041,22,,2023,Stabilizing Cu2O for enhancing selectivity of CO2 electroreduction to C2H4 with the modification of Pd nanoparticles,Chemical Engineering Journal,,https://doi.org/10.1016/j.cej.2022.139358,24.0,C2H4, c-Cu2O,Cu2O,Cu2O,,100.0,cubic,,923.08,1036.92,1153.85,923.08,1036.92,1153.85,0.0,100.0,0.0,carbon paper electrode,KHCO3,0.5,7.2,-1.10,C2H4,31.82,9.0,H-cell,244.9,0.0,0.2,10.0,
1042,22,,2023,Stabilizing Cu2O for enhancing selectivity of CO2 electroreduction to C2H4 with the modification of Pd nanoparticles,Chemical Engineering Journal,,https://doi.org/10.1016/j.cej.2022.139358,24.0,C2H4, c-Cu2O,Cu2O,Cu2O,,100.0,cubic,,923.08,1036.92,1153.85,923.08,1036.92,1153.85,0.0,100.0,0.0,carbon paper electrode,KHCO3,0.5,7.2,-1.10,C2H4,29.02,10.0,H-cell,244.9,0.0,0.2,10.0,
1043,22,,2023,Stabilizing Cu2O for enhancing selectivity of CO2 electroreduction to C2H4 with the modification of Pd nanoparticles,Chemical Engineering Journal,,https://doi.org/10.1016/j.cej.2022.139358,24.0,C2H4, c-Cu2O,Cu2O,Cu2O,,100.0,cubic,,923.08,1036.92,1153.85,923.08,1036.92,1153.85,0.0,100.0,0.0,carbon paper electrode,KHCO3,0.5,7.2,-1.10,C2H4,30.0,11.0,H-cell,244.9,0.0,0.2,10.0,
1044,22,,2023,Stabilizing Cu2O for enhancing selectivity of CO2 electroreduction to C2H4 with the modification of Pd nanoparticles,Chemical Engineering Journal,,https://doi.org/10.1016/j.cej.2022.139358,24.0,C2H4, c-Cu2O,Cu2O,Cu2O,,100.0,cubic,,923.08,1036.92,1153.85,923.08,1036.92,1153.85,0.0,100.0,0.0,carbon paper electrode,KHCO3,0.5,7.2,-1.10,C2H4,27.76,12.0,H-cell,244.9,0.0,0.2,10.0,
1045,22,,2023,Stabilizing Cu2O for enhancing selectivity of CO2 electroreduction to C2H4 with the modification of Pd nanoparticles,Chemical Engineering Journal,,https://doi.org/10.1016/j.cej.2022.139358,24.0,C2H4, c-Cu2O,Cu2O,Cu2O,,100.0,cubic,,923.08,1036.92,1153.85,923.08,1036.92,1153.85,0.0,100.0,0.0,carbon paper electrode,KHCO3,0.5,7.2,-1.10,C2H4,30.0,13.0,H-cell,244.9,0.0,0.2,10.0,
1046,22,,2023,Stabilizing Cu2O for enhancing selectivity of CO2 electroreduction to C2H4 with the modification of Pd nanoparticles,Chemical Engineering Journal,,https://doi.org/10.1016/j.cej.2022.139358,24.0,C2H4, c-Cu2O,Cu2O,Cu2O,,100.0,cubic,,923.08,1036.92,1153.85,923.08,1036.92,1153.85,0.0,100.0,0.0,carbon paper electrode,KHCO3,0.5,7.2,-1.10,C2H4,28.88,14.0,H-cell,244.9,0.0,0.2,10.0,
1047,22,,2023,Stabilizing Cu2O for enhancing selectivity of CO2 electroreduction to C2H4 with the modification of Pd nanoparticles,Chemical Engineering Journal,,https://doi.org/10.1016/j.cej.2022.139358,24.0,C2H4, c-Cu2O,Cu2O,Cu2O,,100.0,cubic,,923.08,1036.92,1153.85,923.08,1036.92,1153.85,0.0,100.0,0.0,carbon paper electrode,KHCO3,0.5,7.2,-1.10,C2H4,28.18,22.0,H-cell,244.9,0.0,0.2,10.0,
1048,22,,2023,Stabilizing Cu2O for enhancing selectivity of CO2 electroreduction to C2H4 with the modification of Pd nanoparticles,Chemical Engineering Journal,,https://doi.org/10.1016/j.cej.2022.139358,24.0,C2H4, c-Cu2O,Cu2O,Cu2O,,100.0,cubic,,923.08,1036.92,1153.85,923.08,1036.92,1153.85,0.0,100.0,0.0,carbon paper electrode,KHCO3,0.5,7.2,-1.10,C2H4,29.72,23.0,H-cell,244.9,0.0,0.2,10.0,
1049,22,,2023,Stabilizing Cu2O for enhancing selectivity of CO2 electroreduction to C2H4 with the modification of Pd nanoparticles,Chemical Engineering Journal,,https://doi.org/10.1016/j.cej.2022.139358,24.0,C2H4, c-Cu2O,Cu2O,Cu2O,,100.0,cubic,,923.08,1036.92,1153.85,923.08,1036.92,1153.85,0.0,100.0,0.0,carbon paper electrode,KHCO3,0.5,7.2,-1.10,C2H4,28.04,24.0,H-cell,244.9,0.0,0.2,10.0,
1050,22,,2023,Stabilizing Cu2O for enhancing selectivity of CO2 electroreduction to C2H4 with the modification of Pd nanoparticles,Chemical Engineering Journal,,https://doi.org/10.1016/j.cej.2022.139358,24.0,C2H4, c-Cu2O,Cu2O,Cu2O,,100.0,cubic,,923.08,1036.92,1153.85,923.08,1036.92,1153.85,0.0,100.0,0.0,carbon paper electrode,KHCO3,0.5,7.2,-1.20,CO,3.53,,H-cell,244.9,0.0,0.2,10.0,
1051,22,,2023,Stabilizing Cu2O for enhancing selectivity of CO2 electroreduction to C2H4 with the modification of Pd nanoparticles,Chemical Engineering Journal,,https://doi.org/10.1016/j.cej.2022.139358,24.0,C2H4, c-Cu2O,Cu2O,Cu2O,,100.0,cubic,,923.08,1036.92,1153.85,923.08,1036.92,1153.85,0.0,100.0,0.0,carbon paper electrode,KHCO3,0.5,7.2,-1.20,CH4,5.94,,H-cell,244.9,0.0,0.2,10.0,
1052,22,,2023,Stabilizing Cu2O for enhancing selectivity of CO2 electroreduction to C2H4 with the modification of Pd nanoparticles,Chemical Engineering Journal,,https://doi.org/10.1016/j.cej.2022.139358,24.0,C2H4, c-Cu2O,Cu2O,Cu2O,,100.0,cubic,,923.08,1036.92,1153.85,923.08,1036.92,1153.85,0.0,100.0,0.0,carbon paper electrode,KHCO3,0.5,7.2,-1.20,H2,30.8,,H-cell,244.9,0.0,0.2,10.0,
1053,22,,2023,Stabilizing Cu2O for enhancing selectivity of CO2 electroreduction to C2H4 with the modification of Pd nanoparticles,Chemical Engineering Journal,,https://doi.org/10.1016/j.cej.2022.139358,24.0,C2H4, c-Cu2O,Cu2O,Cu2O,,100.0,cubic,,923.08,1036.92,1153.85,923.08,1036.92,1153.85,0.0,100.0,0.0,carbon paper electrode,KHCO3,0.5,7.2,-1.20,C2H4,46.04,,H-cell,244.9,0.0,0.2,10.0,
1054,22,,2023,Stabilizing Cu2O for enhancing selectivity of CO2 electroreduction to C2H4 with the modification of Pd nanoparticles,Chemical Engineering Journal,,https://doi.org/10.1016/j.cej.2022.139358,24.0,C2H4, c-Cu2O,Cu2O,Cu2O,,100.0,cubic,,923.08,1036.92,1153.85,923.08,1036.92,1153.85,0.0,100.0,0.0,carbon paper electrode,KHCO3,0.5,7.2,-1.30,CO,3.21,,H-cell,244.9,0.0,0.2,10.0,
1055,22,,2023,Stabilizing Cu2O for enhancing selectivity of CO2 electroreduction to C2H4 with the modification of Pd nanoparticles,Chemical Engineering Journal,,https://doi.org/10.1016/j.cej.2022.139358,24.0,C2H4, c-Cu2O,Cu2O,Cu2O,,100.0,cubic,,923.08,1036.92,1153.85,923.08,1036.92,1153.85,0.0,100.0,0.0,carbon paper electrode,KHCO3,0.5,7.2,-1.30,CH4,7.54,,H-cell,244.9,0.0,0.2,10.0,
1056,22,,2023,Stabilizing Cu2O for enhancing selectivity of CO2 electroreduction to C2H4 with the modification of Pd nanoparticles,Chemical Engineering Journal,,https://doi.org/10.1016/j.cej.2022.139358,24.0,C2H4, c-Cu2O,Cu2O,Cu2O,,100.0,cubic,,923.08,1036.92,1153.85,923.08,1036.92,1153.85,0.0,100.0,0.0,carbon paper electrode,KHCO3,0.5,7.2,-1.30,H2,37.54,,H-cell,244.9,0.0,0.2,10.0,
1057,22,,2023,Stabilizing Cu2O for enhancing selectivity of CO2 electroreduction to C2H4 with the modification of Pd nanoparticles,Chemical Engineering Journal,,https://doi.org/10.1016/j.cej.2022.139358,24.0,C2H4, c-Cu2O,Cu2O,Cu2O,,100.0,cubic,,923.08,1036.92,1153.85,923.08,1036.92,1153.85,0.0,100.0,0.0,carbon paper electrode,KHCO3,0.5,7.2,-1.30,C2H4,40.27,,H-cell,244.9,0.0,0.2,10.0,
1058,22,,2023,Stabilizing Cu2O for enhancing selectivity of CO2 electroreduction to C2H4 with the modification of Pd nanoparticles,Chemical Engineering Journal,,https://doi.org/10.1016/j.cej.2022.139358,35.0,C2H4,Pd-Cu2O,Cu1.946O0.973Pd0.027,Cu2O,Pd,97.3,cubic,,923.08,1036.92,1153.85,923.08,1036.92,1153.85,0.0,100.0,0.0,carbon paper electrode,KHCO3,0.5,7.2,-0.90,C2H4,7.21,,H-cell,244.9,0.0,0.2,10.0,
