Repository: vovamirosh/-CO2RR-Beyond-Green-AI

File: Datasets/prepr.csv (part 15 of 50)
DOI,Article name,Compound_1,Compound_2,"Cat./Support ratio, % (at)",Morphology (TEM/SEM),"Pore size, nm",width min (nm),width aver (nm),width max (nm),length min (nm),length aver (nm),length max (nm),"Cu, % (at.)","Cu+, % (at.)","Cu(2+), % (at.)",Base,electrolyte,"conc, M",pH,RHE vs V,Product,"FE, %","Time, h",Type of reactor,"Loading, μg/cm2","Add_carbon, %","Surface area of electrode, cm2","Flow rate CO2, ml/min","Av_volume, mkm^3",Ratio_sphere_volume,"Min_volume, mkm^3","Max_volume, mkm^3",1_efermi,1_density_atomic,1_total_magnetization_normalized_formula_units,1_energy_above_hull,1_energy_per_atom,1_volume,1_band_gap,2_efermi,2_density_atomic,2_total_magnetization_normalized_formula_units,2_energy_above_hull,2_energy_per_atom,2_volume,2_band_gap,Product_exactmw,Product_lipinskiHBA,Product_lipinskiHBD,Product_NumAtoms,Product_FractionCSP3,Product_CrippenClogP,Product_hallKierAlpha,Product_kappa2,Product_kappa3,anion_molar_conductance,anion_mobility,anion_diffusion_coefficient,anion_hydr_R_of_ion,Type of reactor_H-cell,Base_carbon paper electrode,Base_gasdiffusion electrode
https://doi.org/10.1016/j.jcat.2024.115458,c-Cu2O,Cu2O,No,100.0,cubic,0.0,79.07,88.52,97.96,79.07,88.52,97.96,0.0,100.0,0.0,carbon paper electrode,KHCO3,0.5,7.2,-1.1,C2H4,1.85,1.0,H-cell,400.0,0.0,1.0,20.0,0.0006936241662079999,0.3675525969478614,0.0004943507716429999,0.0009400399903359999,4.17791244,12.764484711878117,0.0,0.0,-5.02663022,76.5869082712687,0.512699999999999,0.0,0.0,0.0,0.0,0.0,0.0,0.0,28.031300127999998,0.0,0.0,6.0,0.0,0.8022,-0.26,0.74,-6.106153846153846,44.5,4.353,1.118,2.193,1.0,1.0,0.0
https://doi.org/10.1016/j.jcat.2024.115458,c-Cu2O,Cu2O,No,100.0,cubic,0.0,79.07,88.52,97.96,79.07,88.52,97.96,0.0,100.0,0.0,carbon paper electrode,KHCO3,0.5,7.2,-1.0,C2H5OH,25.28,1.0,H-cell,400.0,0.0,1.0,20.0,0.0006936241662079999,0.3675525969478614,0.0004943507716429999,0.0009400399903359999,4.17791244,12.764484711878117,0.0,0.0,-5.02663022,76.5869082712687,0.512699999999999,0.0,0.0,0.0,0.0,0.0,0.0,0.0,46.041864812,1.0,1.0,9.0,1.0,-0.0014000000000000123,-0.04,1.96,1.9600000000000033,44.5,4.353,1.118,2.193,1.0,1.0,0.0
https://doi.org/10.1016/j.jcat.2024.115458,c-Cu2O,Cu2O,No,100.0,cubic,0.0,79.07,88.52,97.96,79.07,88.52,97.96,0.0,100.0,0.0,carbon paper electrode,KHCO3,0.5,7.2,-1.0,HCOOH,23.07,1.0,H-cell,400.0,0.0,1.0,20.0,0.0006936241662079999,0.3675525969478614,0.0004943507716429999,0.0009400399903359999,4.17791244,12.764484711878117,0.0,0.0,-5.02663022,76.5869082712687,0.512699999999999,0.0,0.0,0.0,0.0,0.0,0.0,0.0,46.005479304,2.0,1.0,5.0,0.0,-0.29919999999999997,-0.53,1.4699999999999982,1.4700000000000009,44.5,4.353,1.118,2.193,1.0,1.0,0.0
https://doi.org/10.1016/j.jcat.2024.115458,c-Cu2O,Cu2O,No,100.0,cubic,0.0,79.07,88.52,97.96,79.07,88.52,97.96,0.0,100.0,0.0,carbon paper electrode,KHCO3,0.5,7.2,-1.0,CO,2.61,1.0,H-cell,400.0,0.0,1.0,20.0,0.0006936241662079999,0.3675525969478614,0.0004943507716429999,0.0009400399903359999,4.17791244,12.764484711878117,0.0,0.0,-5.02663022,76.5869082712687,0.512699999999999,0.0,0.0,0.0,0.0,0.0,0.0,0.0,27.99491462,1.0,0.0,2.0,0.0,-0.03751,-0.26,0.74,-6.106153846153846,44.5,4.353,1.118,2.193,1.0,1.0,0.0
https://doi.org/10.1016/j.jcat.2024.115458,c-Cu2O,Cu2O,No,100.0,cubic,0.0,79.07,88.52,97.96,79.07,88.52,97.96,0.0,100.0,0.0,carbon paper electrode,KHCO3,0.5,7.2,-1.0,H2,46.53,1.0,H-cell,400.0,0.0,1.0,20.0,0.0006936241662079999,0.3675525969478614,0.0004943507716429999,0.0009400399903359999,4.17791244,12.764484711878117,0.0,0.0,-5.02663022,76.5869082712687,0.512699999999999,0.0,0.0,0.0,0.0,0.0,0.0,0.0,2.015650064,0.0,0.0,2.0,0.0,0.246,0.0,0.0,0.0,44.5,4.353,1.118,2.193,1.0,1.0,0.0
https://doi.org/10.1016/j.jcat.2024.115458,c-Cu2O,Cu2O,No,100.0,cubic,0.0,79.07,88.52,97.96,79.07,88.52,97.96,0.0,100.0,0.0,carbon paper electrode,KHCO3,0.5,7.2,-1.0,C2H4,1.26,1.0,H-cell,400.0,0.0,1.0,20.0,0.0006936241662079999,0.3675525969478614,0.0004943507716429999,0.0009400399903359999,4.17791244,12.764484711878117,0.0,0.0,-5.02663022,76.5869082712687,0.512699999999999,0.0,0.0,0.0,0.0,0.0,0.0,0.0,28.031300127999998,0.0,0.0,6.0,0.0,0.8022,-0.26,0.74,-6.106153846153846,44.5,4.353,1.118,2.193,1.0,1.0,0.0
https://doi.org/10.1016/j.jcat.2024.115458,c-Cu2O,Cu2O,No,100.0,cubic,0.0,79.07,88.52,97.96,79.07,88.52,97.96,0.0,100.0,0.0,carbon paper electrode,KHCO3,0.5,7.2,-0.9,C2H5OH,29.51,1.0,H-cell,400.0,0.0,1.0,20.0,0.0006936241662079999,0.3675525969478614,0.0004943507716429999,0.0009400399903359999,4.17791244,12.764484711878117,0.0,0.0,-5.02663022,76.5869082712687,0.512699999999999,0.0,0.0,0.0,0.0,0.0,0.0,0.0,46.041864812,1.0,1.0,9.0,1.0,-0.0014000000000000123,-0.04,1.96,1.9600000000000033,44.5,4.353,1.118,2.193,1.0,1.0,0.0
https://doi.org/10.1016/j.jcat.2024.115458,c-Cu2O,Cu2O,No,100.0,cubic,0.0,79.07,88.52,97.96,79.07,88.52,97.96,0.0,100.0,0.0,carbon paper electrode,KHCO3,0.5,7.2,-0.9,HCOOH,26.87,1.0,H-cell,400.0,0.0,1.0,20.0,0.0006936241662079999,0.3675525969478614,0.0004943507716429999,0.0009400399903359999,4.17791244,12.764484711878117,0.0,0.0,-5.02663022,76.5869082712687,0.512699999999999,0.0,0.0,0.0,0.0,0.0,0.0,0.0,46.005479304,2.0,1.0,5.0,0.0,-0.29919999999999997,-0.53,1.4699999999999982,1.4700000000000009,44.5,4.353,1.118,2.193,1.0,1.0,0.0
https://doi.org/10.1016/j.jcat.2024.115458,c-Cu2O,Cu2O,No,100.0,cubic,0.0,79.07,88.52,97.96,79.07,88.52,97.96,0.0,100.0,0.0,carbon paper electrode,KHCO3,0.5,7.2,-0.9,CO,1.94,1.0,H-cell,400.0,0.0,1.0,20.0,0.0006936241662079999,0.3675525969478614,0.0004943507716429999,0.0009400399903359999,4.17791244,12.764484711878117,0.0,0.0,-5.02663022,76.5869082712687,0.512699999999999,0.0,0.0,0.0,0.0,0.0,0.0,0.0,27.99491462,1.0,0.0,2.0,0.0,-0.03751,-0.26,0.74,-6.106153846153846,44.5,4.353,1.118,2.193,1.0,1.0,0.0
https://doi.org/10.1016/j.jcat.2024.115458,c-Cu2O,Cu2O,No,100.0,cubic,0.0,79.07,88.52,97.96,79.07,88.52,97.96,0.0,100.0,0.0,carbon paper electrode,KHCO3,0.5,7.2,-0.9,H2,39.66,1.0,H-cell,400.0,0.0,1.0,20.0,0.0006936241662079999,0.3675525969478614,0.0004943507716429999,0.0009400399903359999,4.17791244,12.764484711878117,0.0,0.0,-5.02663022,76.5869082712687,0.512699999999999,0.0,0.0,0.0,0.0,0.0,0.0,0.0,2.015650064,0.0,0.0,2.0,0.0,0.246,0.0,0.0,0.0,44.5,4.353,1.118,2.193,1.0,1.0,0.0
https://doi.org/10.1016/j.jcat.2024.115458,c-Cu2O,Cu2O,No,100.0,cubic,0.0,79.07,88.52,97.96,79.07,88.52,97.96,0.0,100.0,0.0,carbon paper electrode,KHCO3,0.5,7.2,-0.8,C2H5OH,36.82,1.0,H-cell,400.0,0.0,1.0,20.0,0.0006936241662079999,0.3675525969478614,0.0004943507716429999,0.0009400399903359999,4.17791244,12.764484711878117,0.0,0.0,-5.02663022,76.5869082712687,0.512699999999999,0.0,0.0,0.0,0.0,0.0,0.0,0.0,46.041864812,1.0,1.0,9.0,1.0,-0.0014000000000000123,-0.04,1.96,1.9600000000000033,44.5,4.353,1.118,2.193,1.0,1.0,0.0
https://doi.org/10.1016/j.jcat.2024.115458,c-Cu2O,Cu2O,No,100.0,cubic,0.0,79.07,88.52,97.96,79.07,88.52,97.96,0.0,100.0,0.0,carbon paper electrode,KHCO3,0.5,7.2,-0.8,HCOOH,34.32,1.0,H-cell,400.0,0.0,1.0,20.0,0.0006936241662079999,0.3675525969478614,0.0004943507716429999,0.0009400399903359999,4.17791244,12.764484711878117,0.0,0.0,-5.02663022,76.5869082712687,0.512699999999999,0.0,0.0,0.0,0.0,0.0,0.0,0.0,46.005479304,2.0,1.0,5.0,0.0,-0.29919999999999997,-0.53,1.4699999999999982,1.4700000000000009,44.5,4.353,1.118,2.193,1.0,1.0,0.0
https://doi.org/10.1016/j.jcat.2024.115458,c-Cu2O,Cu2O,No,100.0,cubic,0.0,79.07,88.52,97.96,79.07,88.52,97.96,0.0,100.0,0.0,carbon paper electrode,KHCO3,0.5,7.2,-0.8,CO,1.28,1.0,H-cell,400.0,0.0,1.0,20.0,0.0006936241662079999,0.3675525969478614,0.0004943507716429999,0.0009400399903359999,4.17791244,12.764484711878117,0.0,0.0,-5.02663022,76.5869082712687,0.512699999999999,0.0,0.0,0.0,0.0,0.0,0.0,0.0,27.99491462,1.0,0.0,2.0,0.0,-0.03751,-0.26,0.74,-6.106153846153846,44.5,4.353,1.118,2.193,1.0,1.0,0.0
https://doi.org/10.1016/j.jcat.2024.115458,c-Cu2O,Cu2O,No,100.0,cubic,0.0,79.07,88.52,97.96,79.07,88.52,97.96,0.0,100.0,0.0,carbon paper electrode,KHCO3,0.5,7.2,-0.8,H2,27.04,1.0,H-cell,400.0,0.0,1.0,20.0,0.0006936241662079999,0.3675525969478614,0.0004943507716429999,0.0009400399903359999,4.17791244,12.764484711878117,0.0,0.0,-5.02663022,76.5869082712687,0.512699999999999,0.0,0.0,0.0,0.0,0.0,0.0,0.0,2.015650064,0.0,0.0,2.0,0.0,0.246,0.0,0.0,0.0,44.5,4.353,1.118,2.193,1.0,1.0,0.0
https://doi.org/10.1016/j.jcat.2024.115458,c-Cu2O,Cu2O,No,100.0,cubic,0.0,79.07,88.52,97.96,79.07,88.52,97.96,0.0,100.0,0.0,carbon paper electrode,KHCO3,0.5,7.2,-0.7,C2H5OH,17.14,1.0,H-cell,400.0,0.0,1.0,20.0,0.0006936241662079999,0.3675525969478614,0.0004943507716429999,0.0009400399903359999,4.17791244,12.764484711878117,0.0,0.0,-5.02663022,76.5869082712687,0.512699999999999,0.0,0.0,0.0,0.0,0.0,0.0,0.0,46.041864812,1.0,1.0,9.0,1.0,-0.0014000000000000123,-0.04,1.96,1.9600000000000033,44.5,4.353,1.118,2.193,1.0,1.0,0.0
https://doi.org/10.1016/j.jcat.2024.115458,c-Cu2O,Cu2O,No,100.0,cubic,0.0,79.07,88.52,97.96,79.07,88.52,97.96,0.0,100.0,0.0,carbon paper electrode,KHCO3,0.5,7.2,-0.7,HCOOH,42.68,1.0,H-cell,400.0,0.0,1.0,20.0,0.0006936241662079999,0.3675525969478614,0.0004943507716429999,0.0009400399903359999,4.17791244,12.764484711878117,0.0,0.0,-5.02663022,76.5869082712687,0.512699999999999,0.0,0.0,0.0,0.0,0.0,0.0,0.0,46.005479304,2.0,1.0,5.0,0.0,-0.29919999999999997,-0.53,1.4699999999999982,1.4700000000000009,44.5,4.353,1.118,2.193,1.0,1.0,0.0
https://doi.org/10.1016/j.jcat.2024.115458,c-Cu2O,Cu2O,No,100.0,cubic,0.0,79.07,88.52,97.96,79.07,88.52,97.96,0.0,100.0,0.0,carbon paper electrode,KHCO3,0.5,7.2,-0.7,CO,0.88,1.0,H-cell,400.0,0.0,1.0,20.0,0.0006936241662079999,0.3675525969478614,0.0004943507716429999,0.0009400399903359999,4.17791244,12.764484711878117,0.0,0.0,-5.02663022,76.5869082712687,0.512699999999999,0.0,0.0,0.0,0.0,0.0,0.0,0.0,27.99491462,1.0,0.0,2.0,0.0,-0.03751,-0.26,0.74,-6.106153846153846,44.5,4.353,1.118,2.193,1.0,1.0,0.0
https://doi.org/10.1016/j.jcat.2024.115458,c-Cu2O,Cu2O,No,100.0,cubic,0.0,79.07,88.52,97.96,79.07,88.52,97.96,0.0,100.0,0.0,carbon paper electrode,KHCO3,0.5,7.2,-0.7,H2,37.14,1.0,H-cell,400.0,0.0,1.0,20.0,0.0006936241662079999,0.3675525969478614,0.0004943507716429999,0.0009400399903359999,4.17791244,12.764484711878117,0.0,0.0,-5.02663022,76.5869082712687,0.512699999999999,0.0,0.0,0.0,0.0,0.0,0.0,0.0,2.015650064,0.0,0.0,2.0,0.0,0.246,0.0,0.0,0.0,44.5,4.353,1.118,2.193,1.0,1.0,0.0
https://doi.org/10.1016/j.jcat.2024.115458,c-Cu2O,Cu2O,No,100.0,cubic,0.0,79.07,88.52,97.96,79.07,88.52,97.96,0.0,100.0,0.0,carbon paper electrode,KHCO3,0.5,7.2,-0.6,C2H5OH,10.32,1.0,H-cell,400.0,0.0,1.0,20.0,0.0006936241662079999,0.3675525969478614,0.0004943507716429999,0.0009400399903359999,4.17791244,12.764484711878117,0.0,0.0,-5.02663022,76.5869082712687,0.512699999999999,0.0,0.0,0.0,0.0,0.0,0.0,0.0,46.041864812,1.0,1.0,9.0,1.0,-0.0014000000000000123,-0.04,1.96,1.9600000000000033,44.5,4.353,1.118,2.193,1.0,1.0,0.0
https://doi.org/10.1016/j.jcat.2024.115458,c-Cu2O,Cu2O,No,100.0,cubic,0.0,79.07,88.52,97.96,79.07,88.52,97.96,0.0,100.0,0.0,carbon paper electrode,KHCO3,0.5,7.2,-0.6,HCOOH,33.3,1.0,H-cell,400.0,0.0,1.0,20.0,0.0006936241662079999,0.3675525969478614,0.0004943507716429999,0.0009400399903359999,4.17791244,12.764484711878117,0.0,0.0,-5.02663022,76.5869082712687,0.512699999999999,0.0,0.0,0.0,0.0,0.0,0.0,0.0,46.005479304,2.0,1.0,5.0,0.0,-0.29919999999999997,-0.53,1.4699999999999982,1.4700000000000009,44.5,4.353,1.118,2.193,1.0,1.0,0.0
https://doi.org/10.1016/j.jcat.2024.115458,c-Cu2O,Cu2O,No,100.0,cubic,0.0,79.07,88.52,97.96,79.07,88.52,97.96,0.0,100.0,0.0,carbon paper electrode,KHCO3,0.5,7.2,-0.6,CO,1.18,1.0,H-cell,400.0,0.0,1.0,20.0,0.0006936241662079999,0.3675525969478614,0.0004943507716429999,0.0009400399903359999,4.17791244,12.764484711878117,0.0,0.0,-5.02663022,76.5869082712687,0.512699999999999,0.0,0.0,0.0,0.0,0.0,0.0,0.0,27.99491462,1.0,0.0,2.0,0.0,-0.03751,-0.26,0.74,-6.106153846153846,44.5,4.353,1.118,2.193,1.0,1.0,0.0
https://doi.org/10.1016/j.jcat.2024.115458,c-Cu2O,Cu2O,No,100.0,cubic,0.0,79.07,88.52,97.96,79.07,88.52,97.96,0.0,100.0,0.0,carbon paper electrode,KHCO3,0.5,7.2,-0.6,H2,52.96,1.0,H-cell,400.0,0.0,1.0,20.0,0.0006936241662079999,0.3675525969478614,0.0004943507716429999,0.0009400399903359999,4.17791244,12.764484711878117,0.0,0.0,-5.02663022,76.5869082712687,0.512699999999999,0.0,0.0,0.0,0.0,0.0,0.0,0.0,2.015650064,0.0,0.0,2.0,0.0,0.246,0.0,0.0,0.0,44.5,4.353,1.118,2.193,1.0,1.0,0.0
https://doi.org/10.1016/j.jcat.2024.115458,c-Cu2O,Cu2O,No,100.0,cubic,0.0,79.07,88.52,97.96,79.07,88.52,97.96,0.0,100.0,0.0,carbon paper electrode,KHCO3,0.5,7.2,-0.5,C2H5OH,5.67,1.0,H-cell,400.0,0.0,1.0,20.0,0.0006936241662079999,0.3675525969478614,0.0004943507716429999,0.0009400399903359999,4.17791244,12.764484711878117,0.0,0.0,-5.02663022,76.5869082712687,0.512699999999999,0.0,0.0,0.0,0.0,0.0,0.0,0.0,46.041864812,1.0,1.0,9.0,1.0,-0.0014000000000000123,-0.04,1.96,1.9600000000000033,44.5,4.353,1.118,2.193,1.0,1.0,0.0
https://doi.org/10.1016/j.jcat.2024.115458,c-Cu2O,Cu2O,No,100.0,cubic,0.0,79.07,88.52,97.96,79.07,88.52,97.96,0.0,100.0,0.0,carbon paper electrode,KHCO3,0.5,7.2,-0.5,HCOOH,20.84,1.0,H-cell,400.0,0.0,1.0,20.0,0.0006936241662079999,0.3675525969478614,0.0004943507716429999,0.0009400399903359999,4.17791244,12.764484711878117,0.0,0.0,-5.02663022,76.5869082712687,0.512699999999999,0.0,0.0,0.0,0.0,0.0,0.0,0.0,46.005479304,2.0,1.0,5.0,0.0,-0.29919999999999997,-0.53,1.4699999999999982,1.4700000000000009,44.5,4.353,1.118,2.193,1.0,1.0,0.0
https://doi.org/10.1016/j.jcat.2024.115458,c-Cu2O,Cu2O,No,100.0,cubic,0.0,79.07,88.52,97.96,79.07,88.52,97.96,0.0,100.0,0.0,carbon paper electrode,KHCO3,0.5,7.2,-0.5,H2,68.36,1.0,H-cell,400.0,0.0,1.0,20.0,0.0006936241662079999,0.3675525969478614,0.0004943507716429999,0.0009400399903359999,4.17791244,12.764484711878117,0.0,0.0,-5.02663022,76.5869082712687,0.512699999999999,0.0,0.0,0.0,0.0,0.0,0.0,0.0,2.015650064,0.0,0.0,2.0,0.0,0.246,0.0,0.0,0.0,44.5,4.353,1.118,2.193,1.0,1.0,0.0
https://doi.org/10.1016/j.apcatb.2022.121191,N-Cu2O,Cu2O,Cu3N,93.33,cubic,0.0,97.51,135.11,155.12,97.51,135.11,155.12,0.0,96.55,3.45,gasdiffusion electrode,KHCO3,0.5,6.85,-0.6,CO,5.94,1.0,H-cell,1.0,0.0,1.0,10.0,0.0024663941518310007,0.36755259694786147,0.0009271445917510002,0.003732530697728,4.17791244,12.764484711878117,0.0,0.0,-5.02663022,76.5869082712687,0.512699999999999,6.14131032,10.622479042528587,0.00019559999999900002,0.8018846112499991,-9.6154000565625,42.48991617011435,0.0,27.99491462,1.0,0.0,2.0,0.0,-0.03751,-0.26,0.74,-6.106153846153846,44.5,4.353,1.118,2.193,1.0,0.0,1.0
https://doi.org/10.1016/j.apcatb.2022.121191,N-Cu2O,Cu2O,Cu3N,93.33,cubic,0.0,97.51,135.11,155.12,97.51,135.11,155.12,0.0,96.55,3.45,gasdiffusion electrode,KHCO3,0.5,6.85,-0.8,CO,21.25,1.0,H-cell,1.0,0.0,1.0,10.0,0.0024663941518310007,0.36755259694786147,0.0009271445917510002,0.003732530697728,4.17791244,12.764484711878117,0.0,0.0,-5.02663022,76.5869082712687,0.512699999999999,6.14131032,10.622479042528587,0.00019559999999900002,0.8018846112499991,-9.6154000565625,42.48991617011435,0.0,27.99491462,1.0,0.0,2.0,0.0,-0.03751,-0.26,0.74,-6.106153846153846,44.5,4.353,1.118,2.193,1.0,0.0,1.0
https://doi.org/10.1016/j.apcatb.2022.121191,N-Cu2O,Cu2O,Cu3N,93.33,cubic,0.0,97.51,135.11,155.12,97.51,135.11,155.12,0.0,96.55,3.45,gasdiffusion electrode,KHCO3,0.5,6.85,-0.8,CO,18.53,1.0,H-cell,1.0,0.0,1.0,10.0,0.0024663941518310007,0.36755259694786147,0.0009271445917510002,0.003732530697728,4.17791244,12.764484711878117,0.0,0.0,-5.02663022,76.5869082712687,0.512699999999999,6.14131032,10.622479042528587,0.00019559999999900002,0.8018846112499991,-9.6154000565625,42.48991617011435,0.0,27.99491462,1.0,0.0,2.0,0.0,-0.03751,-0.26,0.74,-6.106153846153846,44.5,4.353,1.118,2.193,1.0,0.0,1.0
https://doi.org/10.1016/j.apcatb.2022.121191,N-Cu2O,Cu2O,Cu3N,93.33,cubic,0.0,97.51,135.11,155.12,97.51,135.11,155.12,0.0,96.55,3.45,gasdiffusion electrode,KHCO3,0.5,6.85,-1.0,C2H4,2.97,1.0,H-cell,1.0,0.0,1.0,10.0,0.0024663941518310007,0.36755259694786147,0.0009271445917510002,0.003732530697728,4.17791244,12.764484711878117,0.0,0.0,-5.02663022,76.5869082712687,0.512699999999999,6.14131032,10.622479042528587,0.00019559999999900002,0.8018846112499991,-9.6154000565625,42.48991617011435,0.0,28.031300127999998,0.0,0.0,6.0,0.0,0.8022,-0.26,0.74,-6.106153846153846,44.5,4.353,1.118,2.193,1.0,0.0,1.0
https://doi.org/10.1016/j.apcatb.2022.121191,N-Cu2O,Cu2O,Cu3N,93.33,cubic,0.0,97.51,135.11,155.12,97.51,135.11,155.12,0.0,96.55,3.45,gasdiffusion electrode,KHCO3,0.5,6.85,-1.0,CO,13.2,1.0,H-cell,1.0,0.0,1.0,10.0,0.0024663941518310007,0.36755259694786147,0.0009271445917510002,0.003732530697728,4.17791244,12.764484711878117,0.0,0.0,-5.02663022,76.5869082712687,0.512699999999999,6.14131032,10.622479042528587,0.00019559999999900002,0.8018846112499991,-9.6154000565625,42.48991617011435,0.0,27.99491462,1.0,0.0,2.0,0.0,-0.03751,-0.26,0.74,-6.106153846153846,44.5,4.353,1.118,2.193,1.0,0.0,1.0
https://doi.org/10.1016/j.apcatb.2022.121191,N-Cu2O,Cu2O,Cu3N,93.33,cubic,0.0,97.51,135.11,155.12,97.51,135.11,155.12,0.0,96.55,3.45,gasdiffusion electrode,KHCO3,0.5,6.85,-1.2,C2H4,4.38,1.0,H-cell,1.0,0.0,1.0,10.0,0.0024663941518310007,0.36755259694786147,0.0009271445917510002,0.003732530697728,4.17791244,12.764484711878117,0.0,0.0,-5.02663022,76.5869082712687,0.512699999999999,6.14131032,10.622479042528587,0.00019559999999900002,0.8018846112499991,-9.6154000565625,42.48991617011435,0.0,28.031300127999998,0.0,0.0,6.0,0.0,0.8022,-0.26,0.74,-6.106153846153846,44.5,4.353,1.118,2.193,1.0,0.0,1.0
https://doi.org/10.1016/j.apcatb.2022.121191,N-Cu2O,Cu2O,Cu3N,93.33,cubic,0.0,97.51,135.11,155.12,97.51,135.11,155.12,0.0,96.55,3.45,gasdiffusion electrode,KHCO3,0.5,6.85,-1.2,CO,8.98,1.0,H-cell,1.0,0.0,1.0,10.0,0.0024663941518310007,0.36755259694786147,0.0009271445917510002,0.003732530697728,4.17791244,12.764484711878117,0.0,0.0,-5.02663022,76.5869082712687,0.512699999999999,6.14131032,10.622479042528587,0.00019559999999900002,0.8018846112499991,-9.6154000565625,42.48991617011435,0.0,27.99491462,1.0,0.0,2.0,0.0,-0.03751,-0.26,0.74,-6.106153846153846,44.5,4.353,1.118,2.193,1.0,0.0,1.0
https://doi.org/10.1016/j.apcatb.2022.121191,N-Cu2O,Cu2O,Cu3N,93.33,cubic,0.0,97.51,135.11,155.12,97.51,135.11,155.12,0.0,96.55,3.45,gasdiffusion electrode,KHCO3,0.5,6.85,-0.8,HCOOH,6.7,1.0,H-cell,1.0,0.0,1.0,10.0,0.0024663941518310007,0.36755259694786147,0.0009271445917510002,0.003732530697728,4.17791244,12.764484711878117,0.0,0.0,-5.02663022,76.5869082712687,0.512699999999999,6.14131032,10.622479042528587,0.00019559999999900002,0.8018846112499991,-9.6154000565625,42.48991617011435,0.0,46.005479304,2.0,1.0,5.0,0.0,-0.29919999999999997,-0.53,1.4699999999999982,1.4700000000000009,44.5,4.353,1.118,2.193,1.0,0.0,1.0
https://doi.org/10.1016/j.apcatb.2022.121191,N-Cu2O,Cu2O,Cu3N,93.33,cubic,0.0,97.51,135.11,155.12,97.51,135.11,155.12,0.0,96.55,3.45,gasdiffusion electrode,KHCO3,0.5,6.85,-0.8,HCOOH,5.64,1.0,H-cell,1.0,0.0,1.0,10.0,0.0024663941518310007,0.36755259694786147,0.0009271445917510002,0.003732530697728,4.17791244,12.764484711878117,0.0,0.0,-5.02663022,76.5869082712687,0.512699999999999,6.14131032,10.622479042528587,0.00019559999999900002,0.8018846112499991,-9.6154000565625,42.48991617011435,0.0,46.005479304,2.0,1.0,5.0,0.0,-0.29919999999999997,-0.53,1.4699999999999982,1.4700000000000009,44.5,4.353,1.118,2.193,1.0,0.0,1.0
https://doi.org/10.1016/j.apcatb.2022.121191,N-Cu2O,Cu2O,Cu3N,93.33,cubic,0.0,97.51,135.11,155.12,97.51,135.11,155.12,0.0,96.55,3.45,gasdiffusion electrode,KHCO3,0.5,6.85,-1.0,HCOOH,9.03,1.0,H-cell,1.0,0.0,1.0,10.0,0.0024663941518310007,0.36755259694786147,0.0009271445917510002,0.003732530697728,4.17791244,12.764484711878117,0.0,0.0,-5.02663022,76.5869082712687,0.512699999999999,6.14131032,10.622479042528587,0.00019559999999900002,0.8018846112499991,-9.6154000565625,42.48991617011435,0.0,46.005479304,2.0,1.0,5.0,0.0,-0.29919999999999997,-0.53,1.4699999999999982,1.4700000000000009,44.5,4.353,1.118,2.193,1.0,0.0,1.0
https://doi.org/10.1016/j.apcatb.2022.121191,N-Cu2O,Cu2O,Cu3N,93.33,cubic,0.0,97.51,135.11,155.12,97.51,135.11,155.12,0.0,96.55,3.45,gasdiffusion electrode,KHCO3,0.5,6.85,-1.2,HCOOH,6.54,1.0,H-cell,1.0,0.0,1.0,10.0,0.0024663941518310007,0.36755259694786147,0.0009271445917510002,0.003732530697728,4.17791244,12.764484711878117,0.0,0.0,-5.02663022,76.5869082712687,0.512699999999999,6.14131032,10.622479042528587,0.00019559999999900002,0.8018846112499991,-9.6154000565625,42.48991617011435,0.0,46.005479304,2.0,1.0,5.0,0.0,-0.29919999999999997,-0.53,1.4699999999999982,1.4700000000000009,44.5,4.353,1.118,2.193,1.0,0.0,1.0
https://doi.org/10.1016/j.apcatb.2022.121191,Cu2O,Cu2O,No,100.0,cubic,0.0,97.51,135.11,155.12,97.51,135.11,155.12,0.0,100.0,0.0,gasdiffusion electrode,KHCO3,0.5,6.85,-0.6,CO,1.33,1.0,H-cell,1.0,0.0,1.0,10.0,0.0024663941518310007,0.36755259694786147,0.0009271445917510002,0.003732530697728,4.17791244,12.764484711878117,0.0,0.0,-5.02663022,76.5869082712687,0.512699999999999,0.0,0.0,0.0,0.0,0.0,0.0,0.0,27.99491462,1.0,0.0,2.0,0.0,-0.03751,-0.26,0.74,-6.106153846153846,44.5,4.353,1.118,2.193,1.0,0.0,1.0
https://doi.org/10.1016/j.apcatb.2022.121191,Cu2O,Cu2O,No,100.0,cubic,0.0,97.51,135.11,155.12,97.51,135.11,155.12,0.0,100.0,0.0,gasdiffusion electrode,KHCO3,0.5,6.85,-0.8,CO,10.16,1.0,H-cell,1.0,0.0,1.0,10.0,0.0024663941518310007,0.36755259694786147,0.0009271445917510002,0.003732530697728,4.17791244,12.764484711878117,0.0,0.0,-5.02663022,76.5869082712687,0.512699999999999,0.0,0.0,0.0,0.0,0.0,0.0,0.0,27.99491462,1.0,0.0,2.0,0.0,-0.03751,-0.26,0.74,-6.106153846153846,44.5,4.353,1.118,2.193,1.0,0.0,1.0
https://doi.org/10.1016/j.apcatb.2022.121191,Cu2O,Cu2O,No,100.0,cubic,0.0,97.51,135.11,155.12,97.51,135.11,155.12,0.0,100.0,0.0,gasdiffusion electrode,KHCO3,0.5,6.85,-1.0,C2H4,1.48,1.0,H-cell,1.0,0.0,1.0,10.0,0.0024663941518310007,0.36755259694786147,0.0009271445917510002,0.003732530697728,4.17791244,12.764484711878117,0.0,0.0,-5.02663022,76.5869082712687,0.512699999999999,0.0,0.0,0.0,0.0,0.0,0.0,0.0,28.031300127999998,0.0,0.0,6.0,0.0,0.8022,-0.26,0.74,-6.106153846153846,44.5,4.353,1.118,2.193,1.0,0.0,1.0
https://doi.org/10.1016/j.apcatb.2022.121191,Cu2O,Cu2O,No,100.0,cubic,0.0,97.51,135.11,155.12,97.51,135.11,155.12,0.0,100.0,0.0,gasdiffusion electrode,KHCO3,0.5,6.85,-1.0,CO,8.44,1.0,H-cell,1.0,0.0,1.0,10.0,0.0024663941518310007,0.36755259694786147,0.0009271445917510002,0.003732530697728,4.17791244,12.764484711878117,0.0,0.0,-5.02663022,76.5869082712687,0.512699999999999,0.0,0.0,0.0,0.0,0.0,0.0,0.0,27.99491462,1.0,0.0,2.0,0.0,-0.03751,-0.26,0.74,-6.106153846153846,44.5,4.353,1.118,2.193,1.0,0.0,1.0
https://doi.org/10.1016/j.apcatb.2022.121191,Cu2O,Cu2O,No,100.0,cubic,0.0,97.51,135.11,155.12,97.51,135.11,155.12,0.0,100.0,0.0,gasdiffusion electrode,KHCO3,0.5,6.85,-1.2,C2H4,2.42,1.0,H-cell,1.0,0.0,1.0,10.0,0.0024663941518310007,0.36755259694786147,0.0009271445917510002,0.003732530697728,4.17791244,12.764484711878117,0.0,0.0,-5.02663022,76.5869082712687,0.512699999999999,0.0,0.0,0.0,0.0,0.0,0.0,0.0,28.031300127999998,0.0,0.0,6.0,0.0,0.8022,-0.26,0.74,-6.106153846153846,44.5,4.353,1.118,2.193,1.0,0.0,1.0
https://doi.org/10.1016/j.apcatb.2022.121191,Cu2O,Cu2O,No,100.0,cubic,0.0,97.51,135.11,155.12,97.51,135.11,155.12,0.0,100.0,0.0,gasdiffusion electrode,KHCO3,0.5,6.85,-1.2,CO,4.84,1.0,H-cell,1.0,0.0,1.0,10.0,0.0024663941518310007,0.36755259694786147,0.0009271445917510002,0.003732530697728,4.17791244,12.764484711878117,0.0,0.0,-5.02663022,76.5869082712687,0.512699999999999,0.0,0.0,0.0,0.0,0.0,0.0,0.0,27.99491462,1.0,0.0,2.0,0.0,-0.03751,-0.26,0.74,-6.106153846153846,44.5,4.353,1.118,2.193,1.0,0.0,1.0
https://doi.org/10.1016/j.apcatb.2022.121191,Cu2O,Cu2O,No,100.0,cubic,0.0,97.51,135.11,155.12,97.51,135.11,155.12,0.0,100.0,0.0,gasdiffusion electrode,KHCO3,0.5,6.85,-0.8,HCOOH,5.92,1.0,H-cell,1.0,0.0,1.0,10.0,0.0024663941518310007,0.36755259694786147,0.0009271445917510002,0.003732530697728,4.17791244,12.764484711878117,0.0,0.0,-5.02663022,76.5869082712687,0.512699999999999,0.0,0.0,0.0,0.0,0.0,0.0,0.0,46.005479304,2.0,1.0,5.0,0.0,-0.29919999999999997,-0.53,1.4699999999999982,1.4700000000000009,44.5,4.353,1.118,2.193,1.0,0.0,1.0
https://doi.org/10.1016/j.apcatb.2022.121191,Cu2O,Cu2O,No,100.0,cubic,0.0,97.51,135.11,155.12,97.51,135.11,155.12,0.0,100.0,0.0,gasdiffusion electrode,KHCO3,0.5,6.85,-1.0,HCOOH,2.26,1.0,H-cell,1.0,0.0,1.0,10.0,0.0024663941518310007,0.36755259694786147,0.0009271445917510002,0.003732530697728,4.17791244,12.764484711878117,0.0,0.0,-5.02663022,76.5869082712687,0.512699999999999,0.0,0.0,0.0,0.0,0.0,0.0,0.0,46.005479304,2.0,1.0,5.0,0.0,-0.29919999999999997,-0.53,1.4699999999999982,1.4700000000000009,44.5,4.353,1.118,2.193,1.0,0.0,1.0
https://doi.org/10.1016/j.apcatb.2022.121191,Cu2O,Cu2O,No,100.0,cubic,0.0,97.51,135.11,155.12,97.51,135.11,155.12,0.0,100.0,0.0,gasdiffusion electrode,KHCO3,0.5,6.85,-1.2,HCOOH,6.39,1.0,H-cell,1.0,0.0,1.0,10.0,0.0024663941518310007,0.36755259694786147,0.0009271445917510002,0.003732530697728,4.17791244,12.764484711878117,0.0,0.0,-5.02663022,76.5869082712687,0.512699999999999,0.0,0.0,0.0,0.0,0.0,0.0,0.0,46.005479304,2.0,1.0,5.0,0.0,-0.29919999999999997,-0.53,1.4699999999999982,1.4700000000000009,44.5,4.353,1.118,2.193,1.0,0.0,1.0
https://doi.org/10.3390/catal11050535,Cu2O,Cu2O,Cu,25.0,core-shell,0.0,160.0,181.7,220.0,160.0,181.7,220.0,60.0,40.0,0.0,gasdiffusion electrode,KOH,1.0,14.0,-0.4,H2,69.1,1.0,Flow cell,1000.0,0.0,3.75,20.0,0.0031409672216591244,1.0,0.002144660584850632,0.005575279762570686,4.17791244,12.764484711878117,0.0,0.0,-5.02663022,76.5869082712687,0.512699999999999,7.51858683,11.445998564977856,2e-07,0.0,-10.846796,11.445998564977856,0.0,2.015650064,0.0,0.0,2.0,0.0,0.246,0.0,0.0,0.0,199.1,20.21,5.192,0.472,0.0,0.0,1.0
https://doi.org/10.3390/catal11050535,Cu2O,Cu2O,Cu,25.0,core-shell,0.0,160.0,181.7,220.0,160.0,181.7,220.0,60.0,40.0,0.0,gasdiffusion electrode,KOH,1.0,14.0,-0.4,CO,13.7,1.0,Flow cell,1000.0,0.0,3.75,20.0,0.0031409672216591244,1.0,0.002144660584850632,0.005575279762570686,4.17791244,12.764484711878117,0.0,0.0,-5.02663022,76.5869082712687,0.512699999999999,7.51858683,11.445998564977856,2e-07,0.0,-10.846796,11.445998564977856,0.0,27.99491462,1.0,0.0,2.0,0.0,-0.03751,-0.26,0.74,-6.106153846153846,199.1,20.21,5.192,0.472,0.0,0.0,1.0
https://doi.org/10.3390/catal11050535,Cu2O,Cu2O,Cu,25.0,core-shell,0.0,160.0,181.7,220.0,160.0,181.7,220.0,60.0,40.0,0.0,gasdiffusion electrode,KOH,1.0,14.0,-0.4,HCOOH,10.3,1.0,Flow cell,1000.0,0.0,3.75,20.0,0.0031409672216591244,1.0,0.002144660584850632,0.005575279762570686,4.17791244,12.764484711878117,0.0,0.0,-5.02663022,76.5869082712687,0.512699999999999,7.51858683,11.445998564977856,2e-07,0.0,-10.846796,11.445998564977856,0.0,46.005479304,2.0,1.0,5.0,0.0,-0.29919999999999997,-0.53,1.4699999999999982,1.4700000000000009,199.1,20.21,5.192,0.472,0.0,0.0,1.0
https://doi.org/10.3390/catal11050535,Cu2O,Cu2O,Cu,25.0,core-shell,0.0,160.0,181.7,220.0,160.0,181.7,220.0,60.0,40.0,0.0,gasdiffusion electrode,KOH,1.0,14.0,-0.6,H2,42.7,1.0,Flow cell,1000.0,0.0,3.75,20.0,0.0031409672216591244,1.0,0.002144660584850632,0.005575279762570686,4.17791244,12.764484711878117,0.0,0.0,-5.02663022,76.5869082712687,0.512699999999999,7.51858683,11.445998564977856,2e-07,0.0,-10.846796,11.445998564977856,0.0,2.015650064,0.0,0.0,2.0,0.0,0.246,0.0,0.0,0.0,199.1,20.21,5.192,0.472,0.0,0.0,1.0
https://doi.org/10.3390/catal11050535,Cu2O,Cu2O,Cu,25.0,core-shell,0.0,160.0,181.7,220.0,160.0,181.7,220.0,60.0,40.0,0.0,gasdiffusion electrode,KOH,1.0,14.0,-0.6,CO,39.2,1.0,Flow cell,1000.0,0.0,3.75,20.0,0.0031409672216591244,1.0,0.002144660584850632,0.005575279762570686,4.17791244,12.764484711878117,0.0,0.0,-5.02663022,76.5869082712687,0.512699999999999,7.51858683,11.445998564977856,2e-07,0.0,-10.846796,11.445998564977856,0.0,27.99491462,1.0,0.0,2.0,0.0,-0.03751,-0.26,0.74,-6.106153846153846,199.1,20.21,5.192,0.472,0.0,0.0,1.0
https://doi.org/10.3390/catal11050535,Cu2O,Cu2O,Cu,25.0,core-shell,0.0,160.0,181.7,220.0,160.0,181.7,220.0,60.0,40.0,0.0,gasdiffusion electrode,KOH,1.0,14.0,-0.6,HCOOH,16.8,1.0,Flow cell,1000.0,0.0,3.75,20.0,0.0031409672216591244,1.0,0.002144660584850632,0.005575279762570686,4.17791244,12.764484711878117,0.0,0.0,-5.02663022,76.5869082712687,0.512699999999999,7.51858683,11.445998564977856,2e-07,0.0,-10.846796,11.445998564977856,0.0,46.005479304,2.0,1.0,5.0,0.0,-0.29919999999999997,-0.53,1.4699999999999982,1.4700000000000009,199.1,20.21,5.192,0.472,0.0,0.0,1.0
https://doi.org/10.3390/catal11050535,Cu2O,Cu2O,Cu,25.0,core-shell,0.0,160.0,181.7,220.0,160.0,181.7,220.0,60.0,40.0,0.0,gasdiffusion electrode,KOH,1.0,14.0,-0.6,C2H5OH,2.0,1.0,Flow cell,1000.0,0.0,3.75,20.0,0.0031409672216591244,1.0,0.002144660584850632,0.005575279762570686,4.17791244,12.764484711878117,0.0,0.0,-5.02663022,76.5869082712687,0.512699999999999,7.51858683,11.445998564977856,2e-07,0.0,-10.846796,11.445998564977856,0.0,46.041864812,1.0,1.0,9.0,1.0,-0.0014000000000000123,-0.04,1.96,1.9600000000000033,199.1,20.21,5.192,0.472,0.0,0.0,1.0
https://doi.org/10.3390/catal11050535,Cu2O,Cu2O,Cu,25.0,core-shell,0.0,160.0,181.7,220.0,160.0,181.7,220.0,60.0,40.0,0.0,gasdiffusion electrode,KOH,1.0,14.0,-0.8,H2,28.1,1.0,Flow cell,1000.0,0.0,3.75,20.0,0.0031409672216591244,1.0,0.002144660584850632,0.005575279762570686,4.17791244,12.764484711878117,0.0,0.0,-5.02663022,76.5869082712687,0.512699999999999,7.51858683,11.445998564977856,2e-07,0.0,-10.846796,11.445998564977856,0.0,2.015650064,0.0,0.0,2.0,0.0,0.246,0.0,0.0,0.0,199.1,20.21,5.192,0.472,0.0,0.0,1.0
https://doi.org/10.3390/catal11050535,Cu2O,Cu2O,Cu,25.0,core-shell,0.0,160.0,181.7,220.0,160.0,181.7,220.0,60.0,40.0,0.0,gasdiffusion electrode,KOH,1.0,14.0,-0.8,CO,32.2,1.0,Flow cell,1000.0,0.0,3.75,20.0,0.0031409672216591244,1.0,0.002144660584850632,0.005575279762570686,4.17791244,12.764484711878117,0.0,0.0,-5.02663022,76.5869082712687,0.512699999999999,7.51858683,11.445998564977856,2e-07,0.0,-10.846796,11.445998564977856,0.0,27.99491462,1.0,0.0,2.0,0.0,-0.03751,-0.26,0.74,-6.106153846153846,199.1,20.21,5.192,0.472,0.0,0.0,1.0
https://doi.org/10.3390/catal11050535,Cu2O,Cu2O,Cu,25.0,core-shell,0.0,160.0,181.7,220.0,160.0,181.7,220.0,60.0,40.0,0.0,gasdiffusion electrode,KOH,1.0,14.0,-0.8,CH4,0.02,1.0,Flow cell,1000.0,0.0,3.75,20.0,0.0031409672216591244,1.0,0.002144660584850632,0.005575279762570686,4.17791244,12.764484711878117,0.0,0.0,-5.02663022,76.5869082712687,0.512699999999999,7.51858683,11.445998564977856,2e-07,0.0,-10.846796,11.445998564977856,0.0,16.031300127999998,0.0,0.0,5.0,1.0,0.6361,0.0,0.0,0.0,199.1,20.21,5.192,0.472,0.0,0.0,1.0
https://doi.org/10.3390/catal11050535,Cu2O,Cu2O,Cu,25.0,core-shell,0.0,160.0,181.7,220.0,160.0,181.7,220.0,60.0,40.0,0.0,gasdiffusion electrode,KOH,1.0,14.0,-0.8,HCOOH,32.3,1.0,Flow cell,1000.0,0.0,3.75,20.0,0.0031409672216591244,1.0,0.002144660584850632,0.005575279762570686,4.17791244,12.764484711878117,0.0,0.0,-5.02663022,76.5869082712687,0.512699999999999,7.51858683,11.445998564977856,2e-07,0.0,-10.846796,11.445998564977856,0.0,46.005479304,2.0,1.0,5.0,0.0,-0.29919999999999997,-0.53,1.4699999999999982,1.4700000000000009,199.1,20.21,5.192,0.472,0.0,0.0,1.0
https://doi.org/10.3390/catal11050535,Cu2O,Cu2O,Cu,25.0,core-shell,0.0,160.0,181.7,220.0,160.0,181.7,220.0,60.0,40.0,0.0,gasdiffusion electrode,KOH,1.0,14.0,-0.8,C2H4,9.2,1.0,Flow cell,1000.0,0.0,3.75,20.0,0.0031409672216591244,1.0,0.002144660584850632,0.005575279762570686,4.17791244,12.764484711878117,0.0,0.0,-5.02663022,76.5869082712687,0.512699999999999,7.51858683,11.445998564977856,2e-07,0.0,-10.846796,11.445998564977856,0.0,28.031300127999998,0.0,0.0,6.0,0.0,0.8022,-0.26,0.74,-6.106153846153846,199.1,20.21,5.192,0.472,0.0,0.0,1.0
https://doi.org/10.3390/catal11050535,Cu2O,Cu2O,Cu,25.0,core-shell,0.0,160.0,181.7,220.0,160.0,181.7,220.0,60.0,40.0,0.0,gasdiffusion electrode,KOH,1.0,14.0,-0.8,C2H5OH,7.8,1.0,Flow cell,1000.0,0.0,3.75,20.0,0.0031409672216591244,1.0,0.002144660584850632,0.005575279762570686,4.17791244,12.764484711878117,0.0,0.0,-5.02663022,76.5869082712687,0.512699999999999,7.51858683,11.445998564977856,2e-07,0.0,-10.846796,11.445998564977856,0.0,46.041864812,1.0,1.0,9.0,1.0,-0.0014000000000000123,-0.04,1.96,1.9600000000000033,199.1,20.21,5.192,0.472,0.0,0.0,1.0
https://doi.org/10.3390/catal11050535,Cu2O,Cu2O,Cu,25.0,core-shell,0.0,160.0,181.7,220.0,160.0,181.7,220.0,60.0,40.0,0.0,gasdiffusion electrode,KOH,1.0,14.0,-1.0,H2,20.8,1.0,Flow cell,1000.0,0.0,3.75,20.0,0.0031409672216591244,1.0,0.002144660584850632,0.005575279762570686,4.17791244,12.764484711878117,0.0,0.0,-5.02663022,76.5869082712687,0.512699999999999,7.51858683,11.445998564977856,2e-07,0.0,-10.846796,11.445998564977856,0.0,2.015650064,0.0,0.0,2.0,0.0,0.246,0.0,0.0,0.0,199.1,20.21,5.192,0.472,0.0,0.0,1.0
https://doi.org/10.3390/catal11050535,Cu2O,Cu2O,Cu,25.0,core-shell,0.0,160.0,181.7,220.0,160.0,181.7,220.0,60.0,40.0,0.0,gasdiffusion electrode,KOH,1.0,14.0,-1.0,CO,25.8,1.0,Flow cell,1000.0,0.0,3.75,20.0,0.0031409672216591244,1.0,0.002144660584850632,0.005575279762570686,4.17791244,12.764484711878117,0.0,0.0,-5.02663022,76.5869082712687,0.512699999999999,7.51858683,11.445998564977856,2e-07,0.0,-10.846796,11.445998564977856,0.0,27.99491462,1.0,0.0,2.0,0.0,-0.03751,-0.26,0.74,-6.106153846153846,199.1,20.21,5.192,0.472,0.0,0.0,1.0
https://doi.org/10.3390/catal11050535,Cu2O,Cu2O,Cu,25.0,core-shell,0.0,160.0,181.7,220.0,160.0,181.7,220.0,60.0,40.0,0.0,gasdiffusion electrode,KOH,1.0,14.0,-1.0,CH4,0.5,1.0,Flow cell,1000.0,0.0,3.75,20.0,0.0031409672216591244,1.0,0.002144660584850632,0.005575279762570686,4.17791244,12.764484711878117,0.0,0.0,-5.02663022,76.5869082712687,0.512699999999999,7.51858683,11.445998564977856,2e-07,0.0,-10.846796,11.445998564977856,0.0,16.031300127999998,0.0,0.0,5.0,1.0,0.6361,0.0,0.0,0.0,199.1,20.21,5.192,0.472,0.0,0.0,1.0
https://doi.org/10.3390/catal11050535,Cu2O,Cu2O,Cu,25.0,core-shell,0.0,160.0,181.7,220.0,160.0,181.7,220.0,60.0,40.0,0.0,gasdiffusion electrode,KOH,1.0,14.0,-1.0,HCOOH,35.7,1.0,Flow cell,1000.0,0.0,3.75,20.0,0.0031409672216591244,1.0,0.002144660584850632,0.005575279762570686,4.17791244,12.764484711878117,0.0,0.0,-5.02663022,76.5869082712687,0.512699999999999,7.51858683,11.445998564977856,2e-07,0.0,-10.846796,11.445998564977856,0.0,46.005479304,2.0,1.0,5.0,0.0,-0.29919999999999997,-0.53,1.4699999999999982,1.4700000000000009,199.1,20.21,5.192,0.472,0.0,0.0,1.0
https://doi.org/10.3390/catal11050535,Cu2O,Cu2O,Cu,25.0,core-shell,0.0,160.0,181.7,220.0,160.0,181.7,220.0,60.0,40.0,0.0,gasdiffusion electrode,KOH,1.0,14.0,-1.0,C2H4,15.2,1.0,Flow cell,1000.0,0.0,3.75,20.0,0.0031409672216591244,1.0,0.002144660584850632,0.005575279762570686,4.17791244,12.764484711878117,0.0,0.0,-5.02663022,76.5869082712687,0.512699999999999,7.51858683,11.445998564977856,2e-07,0.0,-10.846796,11.445998564977856,0.0,28.031300127999998,0.0,0.0,6.0,0.0,0.8022,-0.26,0.74,-6.106153846153846,199.1,20.21,5.192,0.472,0.0,0.0,1.0
https://doi.org/10.3390/catal11050535,Cu2O,Cu2O,Cu,25.0,core-shell,0.0,160.0,181.7,220.0,160.0,181.7,220.0,60.0,40.0,0.0,gasdiffusion electrode,KOH,1.0,14.0,-1.0,C2H5OH,10.5,1.0,Flow cell,1000.0,0.0,3.75,20.0,0.0031409672216591244,1.0,0.002144660584850632,0.005575279762570686,4.17791244,12.764484711878117,0.0,0.0,-5.02663022,76.5869082712687,0.512699999999999,7.51858683,11.445998564977856,2e-07,0.0,-10.846796,11.445998564977856,0.0,46.041864812,1.0,1.0,9.0,1.0,-0.0014000000000000123,-0.04,1.96,1.9600000000000033,199.1,20.21,5.192,0.472,0.0,0.0,1.0
https://doi.org/10.3390/catal11050535,Cu2O,Cu2O,Cu,25.0,core-shell,0.0,160.0,181.7,220.0,160.0,181.7,220.0,60.0,40.0,0.0,gasdiffusion electrode,KOH,1.0,14.0,-1.2,H2,19.9,1.0,Flow cell,1000.0,0.0,3.75,20.0,0.0031409672216591244,1.0,0.002144660584850632,0.005575279762570686,4.17791244,12.764484711878117,0.0,0.0,-5.02663022,76.5869082712687,0.512699999999999,7.51858683,11.445998564977856,2e-07,0.0,-10.846796,11.445998564977856,0.0,2.015650064,0.0,0.0,2.0,0.0,0.246,0.0,0.0,0.0,199.1,20.21,5.192,0.472,0.0,0.0,1.0
https://doi.org/10.3390/catal11050535,Cu2O,Cu2O,Cu,25.0,core-shell,0.0,160.0,181.7,220.0,160.0,181.7,220.0,60.0,40.0,0.0,gasdiffusion electrode,KOH,1.0,14.0,-1.2,CO,34.9,1.0,Flow cell,1000.0,0.0,3.75,20.0,0.0031409672216591244,1.0,0.002144660584850632,0.005575279762570686,4.17791244,12.764484711878117,0.0,0.0,-5.02663022,76.5869082712687,0.512699999999999,7.51858683,11.445998564977856,2e-07,0.0,-10.846796,11.445998564977856,0.0,27.99491462,1.0,0.0,2.0,0.0,-0.03751,-0.26,0.74,-6.106153846153846,199.1,20.21,5.192,0.472,0.0,0.0,1.0
https://doi.org/10.3390/catal11050535,Cu2O,Cu2O,Cu,25.0,core-shell,0.0,160.0,181.7,220.0,160.0,181.7,220.0,60.0,40.0,0.0,gasdiffusion electrode,KOH,1.0,14.0,-1.2,CH4,1.6,1.0,Flow cell,1000.0,0.0,3.75,20.0,0.0031409672216591244,1.0,0.002144660584850632,0.005575279762570686,4.17791244,12.764484711878117,0.0,0.0,-5.02663022,76.5869082712687,0.512699999999999,7.51858683,11.445998564977856,2e-07,0.0,-10.846796,11.445998564977856,0.0,16.031300127999998,0.0,0.0,5.0,1.0,0.6361,0.0,0.0,0.0,199.1,20.21,5.192,0.472,0.0,0.0,1.0
https://doi.org/10.3390/catal11050535,Cu2O,Cu2O,Cu,25.0,core-shell,0.0,160.0,181.7,220.0,160.0,181.7,220.0,60.0,40.0,0.0,gasdiffusion electrode,KOH,1.0,14.0,-1.2,HCOOH,25.6,1.0,Flow cell,1000.0,0.0,3.75,20.0,0.0031409672216591244,1.0,0.002144660584850632,0.005575279762570686,4.17791244,12.764484711878117,0.0,0.0,-5.02663022,76.5869082712687,0.512699999999999,7.51858683,11.445998564977856,2e-07,0.0,-10.846796,11.445998564977856,0.0,46.005479304,2.0,1.0,5.0,0.0,-0.29919999999999997,-0.53,1.4699999999999982,1.4700000000000009,199.1,20.21,5.192,0.472,0.0,0.0,1.0
https://doi.org/10.3390/catal11050535,Cu2O,Cu2O,Cu,25.0,core-shell,0.0,160.0,181.7,220.0,160.0,181.7,220.0,60.0,40.0,0.0,gasdiffusion electrode,KOH,1.0,14.0,-1.2,C2H4,12.5,1.0,Flow cell,1000.0,0.0,3.75,20.0,0.0031409672216591244,1.0,0.002144660584850632,0.005575279762570686,4.17791244,12.764484711878117,0.0,0.0,-5.02663022,76.5869082712687,0.512699999999999,7.51858683,11.445998564977856,2e-07,0.0,-10.846796,11.445998564977856,0.0,28.031300127999998,0.0,0.0,6.0,0.0,0.8022,-0.26,0.74,-6.106153846153846,199.1,20.21,5.192,0.472,0.0,0.0,1.0
https://doi.org/10.3390/catal11050535,Cu2O,Cu2O,Cu,25.0,core-shell,0.0,160.0,181.7,220.0,160.0,181.7,220.0,60.0,40.0,0.0,gasdiffusion electrode,KOH,1.0,14.0,-1.2,C2H5OH,7.6,1.0,Flow cell,1000.0,0.0,3.75,20.0,0.0031409672216591244,1.0,0.002144660584850632,0.005575279762570686,4.17791244,12.764484711878117,0.0,0.0,-5.02663022,76.5869082712687,0.512699999999999,7.51858683,11.445998564977856,2e-07,0.0,-10.846796,11.445998564977856,0.0,46.041864812,1.0,1.0,9.0,1.0,-0.0014000000000000123,-0.04,1.96,1.9600000000000033,199.1,20.21,5.192,0.472,0.0,0.0,1.0
https://doi.org/10.3390/catal11050535,ZnO@4Cu2O,Cu2O,ZnO,22.25,core-shell,0.0,115.0,129.0,137.5,115.0,129.0,137.5,41.08,58.92,0.0,gasdiffusion electrode,KOH,1.0,14.0,-0.4,H2,59.4,1.0,Flow cell,1000.0,0.0,3.75,20.0,0.0011240037319903368,1.0,0.0007963282878380626,0.0013611522857838588,4.17791244,12.764484711878117,0.0,0.0,-5.02663022,76.5869082712687,0.512699999999999,0.8923141,11.849287064975101,0.0,0.0,-4.894751419999999,47.397148259900405,0.7227,2.015650064,0.0,0.0,2.0,0.0,0.246,0.0,0.0,0.0,199.1,20.21,5.192,0.472,0.0,0.0,1.0
https://doi.org/10.3390/catal11050535,ZnO@4Cu2O,Cu2O,ZnO,22.25,core-shell,0.0,115.0,129.0,137.5,115.0,129.0,137.5,41.08,58.92,0.0,gasdiffusion electrode,KOH,1.0,14.0,-0.4,CO,18.9,1.0,Flow cell,1000.0,0.0,3.75,20.0,0.0011240037319903368,1.0,0.0007963282878380626,0.0013611522857838588,4.17791244,12.764484711878117,0.0,0.0,-5.02663022,76.5869082712687,0.512699999999999,0.8923141,11.849287064975101,0.0,0.0,-4.894751419999999,47.397148259900405,0.7227,27.99491462,1.0,0.0,2.0,0.0,-0.03751,-0.26,0.74,-6.106153846153846,199.1,20.21,5.192,0.472,0.0,0.0,1.0
https://doi.org/10.3390/catal11050535,ZnO@4Cu2O,Cu2O,ZnO,22.25,core-shell,0.0,115.0,129.0,137.5,115.0,129.0,137.5,41.08,58.92,0.0,gasdiffusion electrode,KOH,1.0,14.0,-0.4,HCOOH,17.9,1.0,Flow cell,1000.0,0.0,3.75,20.0,0.0011240037319903368,1.0,0.0007963282878380626,0.0013611522857838588,4.17791244,12.764484711878117,0.0,0.0,-5.02663022,76.5869082712687,0.512699999999999,0.8923141,11.849287064975101,0.0,0.0,-4.894751419999999,47.397148259900405,0.7227,46.005479304,2.0,1.0,5.0,0.0,-0.29919999999999997,-0.53,1.4699999999999982,1.4700000000000009,199.1,20.21,5.192,0.472,0.0,0.0,1.0
https://doi.org/10.3390/catal11050535,ZnO@4Cu2O,Cu2O,ZnO,22.25,core-shell,0.0,115.0,129.0,137.5,115.0,129.0,137.5,41.08,58.92,0.0,gasdiffusion electrode,KOH,1.0,14.0,-0.6,H2,30.2,1.0,Flow cell,1000.0,0.0,3.75,20.0,0.0011240037319903368,1.0,0.0007963282878380626,0.0013611522857838588,4.17791244,12.764484711878117,0.0,0.0,-5.02663022,76.5869082712687,0.512699999999999,0.8923141,11.849287064975101,0.0,0.0,-4.894751419999999,47.397148259900405,0.7227,2.015650064,0.0,0.0,2.0,0.0,0.246,0.0,0.0,0.0,199.1,20.21,5.192,0.472,0.0,0.0,1.0
