Repository: vovamirosh/-CO2RR-Beyond-Green-AI

File: Datasets/prepr.csv (part 16 of 50)
DOI,Article name,Compound_1,Compound_2,"Cat./Support ratio, % (at)",Morphology (TEM/SEM),"Pore size, nm",width min (nm),width aver (nm),width max (nm),length min (nm),length aver (nm),length max (nm),"Cu, % (at.)","Cu+, % (at.)","Cu(2+), % (at.)",Base,electrolyte,"conc, M",pH,RHE vs V,Product,"FE, %","Time, h",Type of reactor,"Loading, μg/cm2","Add_carbon, %","Surface area of electrode, cm2","Flow rate CO2, ml/min","Av_volume, mkm^3",Ratio_sphere_volume,"Min_volume, mkm^3","Max_volume, mkm^3",1_efermi,1_density_atomic,1_total_magnetization_normalized_formula_units,1_energy_above_hull,1_energy_per_atom,1_volume,1_band_gap,2_efermi,2_density_atomic,2_total_magnetization_normalized_formula_units,2_energy_above_hull,2_energy_per_atom,2_volume,2_band_gap,Product_exactmw,Product_lipinskiHBA,Product_lipinskiHBD,Product_NumAtoms,Product_FractionCSP3,Product_CrippenClogP,Product_hallKierAlpha,Product_kappa2,Product_kappa3,anion_molar_conductance,anion_mobility,anion_diffusion_coefficient,anion_hydr_R_of_ion,Type of reactor_H-cell,Base_carbon paper electrode,Base_gasdiffusion electrode
https://doi.org/10.3390/catal11050535,ZnO@4Cu2O,Cu2O,ZnO,22.25,core-shell,0.0,115.0,129.0,137.5,115.0,129.0,137.5,41.08,58.92,0.0,gasdiffusion electrode,KOH,1.0,14.0,-0.6,CO,27.6,1.0,Flow cell,1000.0,0.0,3.75,20.0,0.0011240037319903368,1.0,0.0007963282878380626,0.0013611522857838588,4.17791244,12.764484711878117,0.0,0.0,-5.02663022,76.5869082712687,0.512699999999999,0.8923141,11.849287064975101,0.0,0.0,-4.894751419999999,47.397148259900405,0.7227,27.99491462,1.0,0.0,2.0,0.0,-0.03751,-0.26,0.74,-6.106153846153846,199.1,20.21,5.192,0.472,0.0,0.0,1.0
https://doi.org/10.3390/catal11050535,ZnO@4Cu2O,Cu2O,ZnO,22.25,core-shell,0.0,115.0,129.0,137.5,115.0,129.0,137.5,41.08,58.92,0.0,gasdiffusion electrode,KOH,1.0,14.0,-0.6,CH4,0.02,1.0,Flow cell,1000.0,0.0,3.75,20.0,0.0011240037319903368,1.0,0.0007963282878380626,0.0013611522857838588,4.17791244,12.764484711878117,0.0,0.0,-5.02663022,76.5869082712687,0.512699999999999,0.8923141,11.849287064975101,0.0,0.0,-4.894751419999999,47.397148259900405,0.7227,16.031300127999998,0.0,0.0,5.0,1.0,0.6361,0.0,0.0,0.0,199.1,20.21,5.192,0.472,0.0,0.0,1.0
https://doi.org/10.3390/catal11050535,ZnO@4Cu2O,Cu2O,ZnO,22.25,core-shell,0.0,115.0,129.0,137.5,115.0,129.0,137.5,41.08,58.92,0.0,gasdiffusion electrode,KOH,1.0,14.0,-0.6,HCOOH,23.3,1.0,Flow cell,1000.0,0.0,3.75,20.0,0.0011240037319903368,1.0,0.0007963282878380626,0.0013611522857838588,4.17791244,12.764484711878117,0.0,0.0,-5.02663022,76.5869082712687,0.512699999999999,0.8923141,11.849287064975101,0.0,0.0,-4.894751419999999,47.397148259900405,0.7227,46.005479304,2.0,1.0,5.0,0.0,-0.29919999999999997,-0.53,1.4699999999999982,1.4700000000000009,199.1,20.21,5.192,0.472,0.0,0.0,1.0
https://doi.org/10.3390/catal11050535,ZnO@4Cu2O,Cu2O,ZnO,22.25,core-shell,0.0,115.0,129.0,137.5,115.0,129.0,137.5,41.08,58.92,0.0,gasdiffusion electrode,KOH,1.0,14.0,-0.6,C2H4,5.87,1.0,Flow cell,1000.0,0.0,3.75,20.0,0.0011240037319903368,1.0,0.0007963282878380626,0.0013611522857838588,4.17791244,12.764484711878117,0.0,0.0,-5.02663022,76.5869082712687,0.512699999999999,0.8923141,11.849287064975101,0.0,0.0,-4.894751419999999,47.397148259900405,0.7227,28.031300127999998,0.0,0.0,6.0,0.0,0.8022,-0.26,0.74,-6.106153846153846,199.1,20.21,5.192,0.472,0.0,0.0,1.0
https://doi.org/10.3390/catal11050535,ZnO@4Cu2O,Cu2O,ZnO,22.25,core-shell,0.0,115.0,129.0,137.5,115.0,129.0,137.5,41.08,58.92,0.0,gasdiffusion electrode,KOH,1.0,14.0,-0.6,C2H5OH,9.2,1.0,Flow cell,1000.0,0.0,3.75,20.0,0.0011240037319903368,1.0,0.0007963282878380626,0.0013611522857838588,4.17791244,12.764484711878117,0.0,0.0,-5.02663022,76.5869082712687,0.512699999999999,0.8923141,11.849287064975101,0.0,0.0,-4.894751419999999,47.397148259900405,0.7227,46.041864812,1.0,1.0,9.0,1.0,-0.0014000000000000123,-0.04,1.96,1.9600000000000033,199.1,20.21,5.192,0.472,0.0,0.0,1.0
https://doi.org/10.3390/catal11050535,ZnO@4Cu2O,Cu2O,ZnO,22.25,core-shell,0.0,115.0,129.0,137.5,115.0,129.0,137.5,41.08,58.92,0.0,gasdiffusion electrode,KOH,1.0,14.0,-0.8,H2,18.6,1.0,Flow cell,1000.0,0.0,3.75,20.0,0.0011240037319903368,1.0,0.0007963282878380626,0.0013611522857838588,4.17791244,12.764484711878117,0.0,0.0,-5.02663022,76.5869082712687,0.512699999999999,0.8923141,11.849287064975101,0.0,0.0,-4.894751419999999,47.397148259900405,0.7227,2.015650064,0.0,0.0,2.0,0.0,0.246,0.0,0.0,0.0,199.1,20.21,5.192,0.472,0.0,0.0,1.0
https://doi.org/10.3390/catal11050535,ZnO@4Cu2O,Cu2O,ZnO,22.25,core-shell,0.0,115.0,129.0,137.5,115.0,129.0,137.5,41.08,58.92,0.0,gasdiffusion electrode,KOH,1.0,14.0,-0.8,CO,22.5,1.0,Flow cell,1000.0,0.0,3.75,20.0,0.0011240037319903368,1.0,0.0007963282878380626,0.0013611522857838588,4.17791244,12.764484711878117,0.0,0.0,-5.02663022,76.5869082712687,0.512699999999999,0.8923141,11.849287064975101,0.0,0.0,-4.894751419999999,47.397148259900405,0.7227,27.99491462,1.0,0.0,2.0,0.0,-0.03751,-0.26,0.74,-6.106153846153846,199.1,20.21,5.192,0.472,0.0,0.0,1.0
https://doi.org/10.3390/catal11050535,ZnO@4Cu2O,Cu2O,ZnO,22.25,core-shell,0.0,115.0,129.0,137.5,115.0,129.0,137.5,41.08,58.92,0.0,gasdiffusion electrode,KOH,1.0,14.0,-0.8,CH4,0.5,1.0,Flow cell,1000.0,0.0,3.75,20.0,0.0011240037319903368,1.0,0.0007963282878380626,0.0013611522857838588,4.17791244,12.764484711878117,0.0,0.0,-5.02663022,76.5869082712687,0.512699999999999,0.8923141,11.849287064975101,0.0,0.0,-4.894751419999999,47.397148259900405,0.7227,16.031300127999998,0.0,0.0,5.0,1.0,0.6361,0.0,0.0,0.0,199.1,20.21,5.192,0.472,0.0,0.0,1.0
https://doi.org/10.3390/catal11050535,ZnO@4Cu2O,Cu2O,ZnO,22.25,core-shell,0.0,115.0,129.0,137.5,115.0,129.0,137.5,41.08,58.92,0.0,gasdiffusion electrode,KOH,1.0,14.0,-0.8,HCOOH,29.2,1.0,Flow cell,1000.0,0.0,3.75,20.0,0.0011240037319903368,1.0,0.0007963282878380626,0.0013611522857838588,4.17791244,12.764484711878117,0.0,0.0,-5.02663022,76.5869082712687,0.512699999999999,0.8923141,11.849287064975101,0.0,0.0,-4.894751419999999,47.397148259900405,0.7227,46.005479304,2.0,1.0,5.0,0.0,-0.29919999999999997,-0.53,1.4699999999999982,1.4700000000000009,199.1,20.21,5.192,0.472,0.0,0.0,1.0
https://doi.org/10.3390/catal11050535,ZnO@4Cu2O,Cu2O,ZnO,22.25,core-shell,0.0,115.0,129.0,137.5,115.0,129.0,137.5,41.08,58.92,0.0,gasdiffusion electrode,KOH,1.0,14.0,-0.8,C2H4,12.6,1.0,Flow cell,1000.0,0.0,3.75,20.0,0.0011240037319903368,1.0,0.0007963282878380626,0.0013611522857838588,4.17791244,12.764484711878117,0.0,0.0,-5.02663022,76.5869082712687,0.512699999999999,0.8923141,11.849287064975101,0.0,0.0,-4.894751419999999,47.397148259900405,0.7227,28.031300127999998,0.0,0.0,6.0,0.0,0.8022,-0.26,0.74,-6.106153846153846,199.1,20.21,5.192,0.472,0.0,0.0,1.0
https://doi.org/10.3390/catal11050535,ZnO@4Cu2O,Cu2O,ZnO,22.25,core-shell,0.0,115.0,129.0,137.5,115.0,129.0,137.5,41.08,58.92,0.0,gasdiffusion electrode,KOH,1.0,14.0,-0.8,C2H5OH,10.1,1.0,Flow cell,1000.0,0.0,3.75,20.0,0.0011240037319903368,1.0,0.0007963282878380626,0.0013611522857838588,4.17791244,12.764484711878117,0.0,0.0,-5.02663022,76.5869082712687,0.512699999999999,0.8923141,11.849287064975101,0.0,0.0,-4.894751419999999,47.397148259900405,0.7227,46.041864812,1.0,1.0,9.0,1.0,-0.0014000000000000123,-0.04,1.96,1.9600000000000033,199.1,20.21,5.192,0.472,0.0,0.0,1.0
https://doi.org/10.3390/catal11050535,ZnO@4Cu2O,Cu2O,ZnO,22.25,core-shell,0.0,115.0,129.0,137.5,115.0,129.0,137.5,41.08,58.92,0.0,gasdiffusion electrode,KOH,1.0,14.0,-1.0,H2,18.3,1.0,Flow cell,1000.0,0.0,3.75,20.0,0.0011240037319903368,1.0,0.0007963282878380626,0.0013611522857838588,4.17791244,12.764484711878117,0.0,0.0,-5.02663022,76.5869082712687,0.512699999999999,0.8923141,11.849287064975101,0.0,0.0,-4.894751419999999,47.397148259900405,0.7227,2.015650064,0.0,0.0,2.0,0.0,0.246,0.0,0.0,0.0,199.1,20.21,5.192,0.472,0.0,0.0,1.0
https://doi.org/10.3390/catal11050535,ZnO@4Cu2O,Cu2O,ZnO,22.25,core-shell,0.0,115.0,129.0,137.5,115.0,129.0,137.5,41.08,58.92,0.0,gasdiffusion electrode,KOH,1.0,14.0,-1.0,CO,12.7,1.0,Flow cell,1000.0,0.0,3.75,20.0,0.0011240037319903368,1.0,0.0007963282878380626,0.0013611522857838588,4.17791244,12.764484711878117,0.0,0.0,-5.02663022,76.5869082712687,0.512699999999999,0.8923141,11.849287064975101,0.0,0.0,-4.894751419999999,47.397148259900405,0.7227,27.99491462,1.0,0.0,2.0,0.0,-0.03751,-0.26,0.74,-6.106153846153846,199.1,20.21,5.192,0.472,0.0,0.0,1.0
https://doi.org/10.3390/catal11050535,ZnO@4Cu2O,Cu2O,ZnO,22.25,core-shell,0.0,115.0,129.0,137.5,115.0,129.0,137.5,41.08,58.92,0.0,gasdiffusion electrode,KOH,1.0,14.0,-1.0,CH4,0.1,1.0,Flow cell,1000.0,0.0,3.75,20.0,0.0011240037319903368,1.0,0.0007963282878380626,0.0013611522857838588,4.17791244,12.764484711878117,0.0,0.0,-5.02663022,76.5869082712687,0.512699999999999,0.8923141,11.849287064975101,0.0,0.0,-4.894751419999999,47.397148259900405,0.7227,16.031300127999998,0.0,0.0,5.0,1.0,0.6361,0.0,0.0,0.0,199.1,20.21,5.192,0.472,0.0,0.0,1.0
https://doi.org/10.3390/catal11050535,ZnO@4Cu2O,Cu2O,ZnO,22.25,core-shell,0.0,115.0,129.0,137.5,115.0,129.0,137.5,41.08,58.92,0.0,gasdiffusion electrode,KOH,1.0,14.0,-1.0,HCOOH,24.5,1.0,Flow cell,1000.0,0.0,3.75,20.0,0.0011240037319903368,1.0,0.0007963282878380626,0.0013611522857838588,4.17791244,12.764484711878117,0.0,0.0,-5.02663022,76.5869082712687,0.512699999999999,0.8923141,11.849287064975101,0.0,0.0,-4.894751419999999,47.397148259900405,0.7227,46.005479304,2.0,1.0,5.0,0.0,-0.29919999999999997,-0.53,1.4699999999999982,1.4700000000000009,199.1,20.21,5.192,0.472,0.0,0.0,1.0
https://doi.org/10.3390/catal11050535,ZnO@4Cu2O,Cu2O,ZnO,22.25,core-shell,0.0,115.0,129.0,137.5,115.0,129.0,137.5,41.08,58.92,0.0,gasdiffusion electrode,KOH,1.0,14.0,-1.0,C2H4,33.5,1.0,Flow cell,1000.0,0.0,3.75,20.0,0.0011240037319903368,1.0,0.0007963282878380626,0.0013611522857838588,4.17791244,12.764484711878117,0.0,0.0,-5.02663022,76.5869082712687,0.512699999999999,0.8923141,11.849287064975101,0.0,0.0,-4.894751419999999,47.397148259900405,0.7227,28.031300127999998,0.0,0.0,6.0,0.0,0.8022,-0.26,0.74,-6.106153846153846,199.1,20.21,5.192,0.472,0.0,0.0,1.0
https://doi.org/10.3390/catal11050535,ZnO@4Cu2O,Cu2O,ZnO,22.25,core-shell,0.0,115.0,129.0,137.5,115.0,129.0,137.5,41.08,58.92,0.0,gasdiffusion electrode,KOH,1.0,14.0,-1.0,C2H5OH,16.3,1.0,Flow cell,1000.0,0.0,3.75,20.0,0.0011240037319903368,1.0,0.0007963282878380626,0.0013611522857838588,4.17791244,12.764484711878117,0.0,0.0,-5.02663022,76.5869082712687,0.512699999999999,0.8923141,11.849287064975101,0.0,0.0,-4.894751419999999,47.397148259900405,0.7227,46.041864812,1.0,1.0,9.0,1.0,-0.0014000000000000123,-0.04,1.96,1.9600000000000033,199.1,20.21,5.192,0.472,0.0,0.0,1.0
https://doi.org/10.3390/catal11050535,ZnO@4Cu2O,Cu2O,ZnO,22.25,core-shell,0.0,115.0,129.0,137.5,115.0,129.0,137.5,41.08,58.92,0.0,gasdiffusion electrode,KOH,1.0,14.0,-1.2,H2,17.3,1.0,Flow cell,1000.0,0.0,3.75,20.0,0.0011240037319903368,1.0,0.0007963282878380626,0.0013611522857838588,4.17791244,12.764484711878117,0.0,0.0,-5.02663022,76.5869082712687,0.512699999999999,0.8923141,11.849287064975101,0.0,0.0,-4.894751419999999,47.397148259900405,0.7227,2.015650064,0.0,0.0,2.0,0.0,0.246,0.0,0.0,0.0,199.1,20.21,5.192,0.472,0.0,0.0,1.0
https://doi.org/10.3390/catal11050535,ZnO@4Cu2O,Cu2O,ZnO,22.25,core-shell,0.0,115.0,129.0,137.5,115.0,129.0,137.5,41.08,58.92,0.0,gasdiffusion electrode,KOH,1.0,14.0,-1.2,CO,17.1,1.0,Flow cell,1000.0,0.0,3.75,20.0,0.0011240037319903368,1.0,0.0007963282878380626,0.0013611522857838588,4.17791244,12.764484711878117,0.0,0.0,-5.02663022,76.5869082712687,0.512699999999999,0.8923141,11.849287064975101,0.0,0.0,-4.894751419999999,47.397148259900405,0.7227,27.99491462,1.0,0.0,2.0,0.0,-0.03751,-0.26,0.74,-6.106153846153846,199.1,20.21,5.192,0.472,0.0,0.0,1.0
https://doi.org/10.3390/catal11050535,ZnO@4Cu2O,Cu2O,ZnO,22.25,core-shell,0.0,115.0,129.0,137.5,115.0,129.0,137.5,41.08,58.92,0.0,gasdiffusion electrode,KOH,1.0,14.0,-1.2,CH4,0.2,1.0,Flow cell,1000.0,0.0,3.75,20.0,0.0011240037319903368,1.0,0.0007963282878380626,0.0013611522857838588,4.17791244,12.764484711878117,0.0,0.0,-5.02663022,76.5869082712687,0.512699999999999,0.8923141,11.849287064975101,0.0,0.0,-4.894751419999999,47.397148259900405,0.7227,16.031300127999998,0.0,0.0,5.0,1.0,0.6361,0.0,0.0,0.0,199.1,20.21,5.192,0.472,0.0,0.0,1.0
https://doi.org/10.3390/catal11050535,ZnO@4Cu2O,Cu2O,ZnO,22.25,core-shell,0.0,115.0,129.0,137.5,115.0,129.0,137.5,41.08,58.92,0.0,gasdiffusion electrode,KOH,1.0,14.0,-1.2,HCOOH,24.2,1.0,Flow cell,1000.0,0.0,3.75,20.0,0.0011240037319903368,1.0,0.0007963282878380626,0.0013611522857838588,4.17791244,12.764484711878117,0.0,0.0,-5.02663022,76.5869082712687,0.512699999999999,0.8923141,11.849287064975101,0.0,0.0,-4.894751419999999,47.397148259900405,0.7227,46.005479304,2.0,1.0,5.0,0.0,-0.29919999999999997,-0.53,1.4699999999999982,1.4700000000000009,199.1,20.21,5.192,0.472,0.0,0.0,1.0
https://doi.org/10.3390/catal11050535,ZnO@4Cu2O,Cu2O,ZnO,22.25,core-shell,0.0,115.0,129.0,137.5,115.0,129.0,137.5,41.08,58.92,0.0,gasdiffusion electrode,KOH,1.0,14.0,-1.2,C2H4,24.8,1.0,Flow cell,1000.0,0.0,3.75,20.0,0.0011240037319903368,1.0,0.0007963282878380626,0.0013611522857838588,4.17791244,12.764484711878117,0.0,0.0,-5.02663022,76.5869082712687,0.512699999999999,0.8923141,11.849287064975101,0.0,0.0,-4.894751419999999,47.397148259900405,0.7227,28.031300127999998,0.0,0.0,6.0,0.0,0.8022,-0.26,0.74,-6.106153846153846,199.1,20.21,5.192,0.472,0.0,0.0,1.0
https://doi.org/10.3390/catal11050535,ZnO@4Cu2O,Cu2O,ZnO,22.25,core-shell,0.0,115.0,129.0,137.5,115.0,129.0,137.5,41.08,58.92,0.0,gasdiffusion electrode,KOH,1.0,14.0,-1.2,C2H5OH,12.8,1.0,Flow cell,1000.0,0.0,3.75,20.0,0.0011240037319903368,1.0,0.0007963282878380626,0.0013611522857838588,4.17791244,12.764484711878117,0.0,0.0,-5.02663022,76.5869082712687,0.512699999999999,0.8923141,11.849287064975101,0.0,0.0,-4.894751419999999,47.397148259900405,0.7227,46.041864812,1.0,1.0,9.0,1.0,-0.0014000000000000123,-0.04,1.96,1.9600000000000033,199.1,20.21,5.192,0.472,0.0,0.0,1.0
https://doi.org/10.3390/catal11050535,4ZnO@Cu2O,Cu2O,ZnO,79.09,core-shell,0.0,80.0,101.7,130.0,80.0,101.7,130.0,62.02,37.98,0.0,gasdiffusion electrode,KOH,1.0,14.0,-0.4,HCOOH,8.62,1.0,Flow cell,1000.0,0.0,3.75,20.0,0.0005507588457330403,1.0,0.000268082573106329,0.0011503465099894626,4.17791244,12.764484711878117,0.0,0.0,-5.02663022,76.5869082712687,0.512699999999999,0.8923141,11.849287064975101,0.0,0.0,-4.894751419999999,47.397148259900405,0.7227,46.005479304,2.0,1.0,5.0,0.0,-0.29919999999999997,-0.53,1.4699999999999982,1.4700000000000009,199.1,20.21,5.192,0.472,0.0,0.0,1.0
https://doi.org/10.3390/catal11050535,4ZnO@Cu2O,Cu2O,ZnO,79.09,core-shell,0.0,80.0,101.7,130.0,80.0,101.7,130.0,62.02,37.98,0.0,gasdiffusion electrode,KOH,1.0,14.0,-0.4,CO,32.23,1.0,Flow cell,1000.0,0.0,3.75,20.0,0.0005507588457330403,1.0,0.000268082573106329,0.0011503465099894626,4.17791244,12.764484711878117,0.0,0.0,-5.02663022,76.5869082712687,0.512699999999999,0.8923141,11.849287064975101,0.0,0.0,-4.894751419999999,47.397148259900405,0.7227,27.99491462,1.0,0.0,2.0,0.0,-0.03751,-0.26,0.74,-6.106153846153846,199.1,20.21,5.192,0.472,0.0,0.0,1.0
https://doi.org/10.3390/catal11050535,4ZnO@Cu2O,Cu2O,ZnO,79.09,core-shell,0.0,80.0,101.7,130.0,80.0,101.7,130.0,62.02,37.98,0.0,gasdiffusion electrode,KOH,1.0,14.0,-0.4,H2,57.77,1.0,Flow cell,1000.0,0.0,3.75,20.0,0.0005507588457330403,1.0,0.000268082573106329,0.0011503465099894626,4.17791244,12.764484711878117,0.0,0.0,-5.02663022,76.5869082712687,0.512699999999999,0.8923141,11.849287064975101,0.0,0.0,-4.894751419999999,47.397148259900405,0.7227,2.015650064,0.0,0.0,2.0,0.0,0.246,0.0,0.0,0.0,199.1,20.21,5.192,0.472,0.0,0.0,1.0
https://doi.org/10.3390/catal11050535,4ZnO@Cu2O,Cu2O,ZnO,79.09,core-shell,0.0,80.0,101.7,130.0,80.0,101.7,130.0,62.02,37.98,0.0,gasdiffusion electrode,KOH,1.0,14.0,-0.6,C2H4,1.62,1.0,Flow cell,1000.0,0.0,3.75,20.0,0.0005507588457330403,1.0,0.000268082573106329,0.0011503465099894626,4.17791244,12.764484711878117,0.0,0.0,-5.02663022,76.5869082712687,0.512699999999999,0.8923141,11.849287064975101,0.0,0.0,-4.894751419999999,47.397148259900405,0.7227,28.031300127999998,0.0,0.0,6.0,0.0,0.8022,-0.26,0.74,-6.106153846153846,199.1,20.21,5.192,0.472,0.0,0.0,1.0
https://doi.org/10.3390/catal11050535,4ZnO@Cu2O,Cu2O,ZnO,79.09,core-shell,0.0,80.0,101.7,130.0,80.0,101.7,130.0,62.02,37.98,0.0,gasdiffusion electrode,KOH,1.0,14.0,-0.6,HCOOH,10.61,1.0,Flow cell,1000.0,0.0,3.75,20.0,0.0005507588457330403,1.0,0.000268082573106329,0.0011503465099894626,4.17791244,12.764484711878117,0.0,0.0,-5.02663022,76.5869082712687,0.512699999999999,0.8923141,11.849287064975101,0.0,0.0,-4.894751419999999,47.397148259900405,0.7227,46.005479304,2.0,1.0,5.0,0.0,-0.29919999999999997,-0.53,1.4699999999999982,1.4700000000000009,199.1,20.21,5.192,0.472,0.0,0.0,1.0
https://doi.org/10.3390/catal11050535,4ZnO@Cu2O,Cu2O,ZnO,79.09,core-shell,0.0,80.0,101.7,130.0,80.0,101.7,130.0,62.02,37.98,0.0,gasdiffusion electrode,KOH,1.0,14.0,-0.6,H2,40.66,1.0,Flow cell,1000.0,0.0,3.75,20.0,0.0005507588457330403,1.0,0.000268082573106329,0.0011503465099894626,4.17791244,12.764484711878117,0.0,0.0,-5.02663022,76.5869082712687,0.512699999999999,0.8923141,11.849287064975101,0.0,0.0,-4.894751419999999,47.397148259900405,0.7227,2.015650064,0.0,0.0,2.0,0.0,0.246,0.0,0.0,0.0,199.1,20.21,5.192,0.472,0.0,0.0,1.0
https://doi.org/10.3390/catal11050535,4ZnO@Cu2O,Cu2O,ZnO,79.09,core-shell,0.0,80.0,101.7,130.0,80.0,101.7,130.0,62.02,37.98,0.0,gasdiffusion electrode,KOH,1.0,14.0,-0.6,CO,43.19,1.0,Flow cell,1000.0,0.0,3.75,20.0,0.0005507588457330403,1.0,0.000268082573106329,0.0011503465099894626,4.17791244,12.764484711878117,0.0,0.0,-5.02663022,76.5869082712687,0.512699999999999,0.8923141,11.849287064975101,0.0,0.0,-4.894751419999999,47.397148259900405,0.7227,27.99491462,1.0,0.0,2.0,0.0,-0.03751,-0.26,0.74,-6.106153846153846,199.1,20.21,5.192,0.472,0.0,0.0,1.0
https://doi.org/10.3390/catal11050535,4ZnO@Cu2O,Cu2O,ZnO,79.09,core-shell,0.0,80.0,101.7,130.0,80.0,101.7,130.0,62.02,37.98,0.0,gasdiffusion electrode,KOH,1.0,14.0,-0.8,C2H4,1.62,1.0,Flow cell,1000.0,0.0,3.75,20.0,0.0005507588457330403,1.0,0.000268082573106329,0.0011503465099894626,4.17791244,12.764484711878117,0.0,0.0,-5.02663022,76.5869082712687,0.512699999999999,0.8923141,11.849287064975101,0.0,0.0,-4.894751419999999,47.397148259900405,0.7227,28.031300127999998,0.0,0.0,6.0,0.0,0.8022,-0.26,0.74,-6.106153846153846,199.1,20.21,5.192,0.472,0.0,0.0,1.0
https://doi.org/10.3390/catal11050535,4ZnO@Cu2O,Cu2O,ZnO,79.09,core-shell,0.0,80.0,101.7,130.0,80.0,101.7,130.0,62.02,37.98,0.0,gasdiffusion electrode,KOH,1.0,14.0,-0.8,C2H5OH,6.4,1.0,Flow cell,1000.0,0.0,3.75,20.0,0.0005507588457330403,1.0,0.000268082573106329,0.0011503465099894626,4.17791244,12.764484711878117,0.0,0.0,-5.02663022,76.5869082712687,0.512699999999999,0.8923141,11.849287064975101,0.0,0.0,-4.894751419999999,47.397148259900405,0.7227,46.041864812,1.0,1.0,9.0,1.0,-0.0014000000000000123,-0.04,1.96,1.9600000000000033,199.1,20.21,5.192,0.472,0.0,0.0,1.0
https://doi.org/10.3390/catal11050535,4ZnO@Cu2O,Cu2O,ZnO,79.09,core-shell,0.0,80.0,101.7,130.0,80.0,101.7,130.0,62.02,37.98,0.0,gasdiffusion electrode,KOH,1.0,14.0,-0.8,HCOOH,9.21,1.0,Flow cell,1000.0,0.0,3.75,20.0,0.0005507588457330403,1.0,0.000268082573106329,0.0011503465099894626,4.17791244,12.764484711878117,0.0,0.0,-5.02663022,76.5869082712687,0.512699999999999,0.8923141,11.849287064975101,0.0,0.0,-4.894751419999999,47.397148259900405,0.7227,46.005479304,2.0,1.0,5.0,0.0,-0.29919999999999997,-0.53,1.4699999999999982,1.4700000000000009,199.1,20.21,5.192,0.472,0.0,0.0,1.0
https://doi.org/10.3390/catal11050535,4ZnO@Cu2O,Cu2O,ZnO,79.09,core-shell,0.0,80.0,101.7,130.0,80.0,101.7,130.0,62.02,37.98,0.0,gasdiffusion electrode,KOH,1.0,14.0,-0.8,H2,26.9,1.0,Flow cell,1000.0,0.0,3.75,20.0,0.0005507588457330403,1.0,0.000268082573106329,0.0011503465099894626,4.17791244,12.764484711878117,0.0,0.0,-5.02663022,76.5869082712687,0.512699999999999,0.8923141,11.849287064975101,0.0,0.0,-4.894751419999999,47.397148259900405,0.7227,2.015650064,0.0,0.0,2.0,0.0,0.246,0.0,0.0,0.0,199.1,20.21,5.192,0.472,0.0,0.0,1.0
https://doi.org/10.3390/catal11050535,4ZnO@Cu2O,Cu2O,ZnO,79.09,core-shell,0.0,80.0,101.7,130.0,80.0,101.7,130.0,62.02,37.98,0.0,gasdiffusion electrode,KOH,1.0,14.0,-0.8,CO,52.74,1.0,Flow cell,1000.0,0.0,3.75,20.0,0.0005507588457330403,1.0,0.000268082573106329,0.0011503465099894626,4.17791244,12.764484711878117,0.0,0.0,-5.02663022,76.5869082712687,0.512699999999999,0.8923141,11.849287064975101,0.0,0.0,-4.894751419999999,47.397148259900405,0.7227,27.99491462,1.0,0.0,2.0,0.0,-0.03751,-0.26,0.74,-6.106153846153846,199.1,20.21,5.192,0.472,0.0,0.0,1.0
https://doi.org/10.3390/catal11050535,4ZnO@Cu2O,Cu2O,ZnO,79.09,core-shell,0.0,80.0,101.7,130.0,80.0,101.7,130.0,62.02,37.98,0.0,gasdiffusion electrode,KOH,1.0,14.0,-1.0,C2H5OH,2.75,1.0,Flow cell,1000.0,0.0,3.75,20.0,0.0005507588457330403,1.0,0.000268082573106329,0.0011503465099894626,4.17791244,12.764484711878117,0.0,0.0,-5.02663022,76.5869082712687,0.512699999999999,0.8923141,11.849287064975101,0.0,0.0,-4.894751419999999,47.397148259900405,0.7227,46.041864812,1.0,1.0,9.0,1.0,-0.0014000000000000123,-0.04,1.96,1.9600000000000033,199.1,20.21,5.192,0.472,0.0,0.0,1.0
https://doi.org/10.3390/catal11050535,4ZnO@Cu2O,Cu2O,ZnO,79.09,core-shell,0.0,80.0,101.7,130.0,80.0,101.7,130.0,62.02,37.98,0.0,gasdiffusion electrode,KOH,1.0,14.0,-1.0,HCOOH,7.24,1.0,Flow cell,1000.0,0.0,3.75,20.0,0.0005507588457330403,1.0,0.000268082573106329,0.0011503465099894626,4.17791244,12.764484711878117,0.0,0.0,-5.02663022,76.5869082712687,0.512699999999999,0.8923141,11.849287064975101,0.0,0.0,-4.894751419999999,47.397148259900405,0.7227,46.005479304,2.0,1.0,5.0,0.0,-0.29919999999999997,-0.53,1.4699999999999982,1.4700000000000009,199.1,20.21,5.192,0.472,0.0,0.0,1.0
https://doi.org/10.3390/catal11050535,4ZnO@Cu2O,Cu2O,ZnO,79.09,core-shell,0.0,80.0,101.7,130.0,80.0,101.7,130.0,62.02,37.98,0.0,gasdiffusion electrode,KOH,1.0,14.0,-1.0,C2H4,7.24,1.0,Flow cell,1000.0,0.0,3.75,20.0,0.0005507588457330403,1.0,0.000268082573106329,0.0011503465099894626,4.17791244,12.764484711878117,0.0,0.0,-5.02663022,76.5869082712687,0.512699999999999,0.8923141,11.849287064975101,0.0,0.0,-4.894751419999999,47.397148259900405,0.7227,28.031300127999998,0.0,0.0,6.0,0.0,0.8022,-0.26,0.74,-6.106153846153846,199.1,20.21,5.192,0.472,0.0,0.0,1.0
https://doi.org/10.3390/catal11050535,4ZnO@Cu2O,Cu2O,ZnO,79.09,core-shell,0.0,80.0,101.7,130.0,80.0,101.7,130.0,62.02,37.98,0.0,gasdiffusion electrode,KOH,1.0,14.0,-1.0,H2,31.95,1.0,Flow cell,1000.0,0.0,3.75,20.0,0.0005507588457330403,1.0,0.000268082573106329,0.0011503465099894626,4.17791244,12.764484711878117,0.0,0.0,-5.02663022,76.5869082712687,0.512699999999999,0.8923141,11.849287064975101,0.0,0.0,-4.894751419999999,47.397148259900405,0.7227,2.015650064,0.0,0.0,2.0,0.0,0.246,0.0,0.0,0.0,199.1,20.21,5.192,0.472,0.0,0.0,1.0
https://doi.org/10.3390/catal11050535,4ZnO@Cu2O,Cu2O,ZnO,79.09,core-shell,0.0,80.0,101.7,130.0,80.0,101.7,130.0,62.02,37.98,0.0,gasdiffusion electrode,KOH,1.0,14.0,-1.0,CO,59.2,1.0,Flow cell,1000.0,0.0,3.75,20.0,0.0005507588457330403,1.0,0.000268082573106329,0.0011503465099894626,4.17791244,12.764484711878117,0.0,0.0,-5.02663022,76.5869082712687,0.512699999999999,0.8923141,11.849287064975101,0.0,0.0,-4.894751419999999,47.397148259900405,0.7227,27.99491462,1.0,0.0,2.0,0.0,-0.03751,-0.26,0.74,-6.106153846153846,199.1,20.21,5.192,0.472,0.0,0.0,1.0
https://doi.org/10.3390/catal11050535,4ZnO@Cu2O,Cu2O,ZnO,79.09,core-shell,0.0,80.0,101.7,130.0,80.0,101.7,130.0,62.02,37.98,0.0,gasdiffusion electrode,KOH,1.0,14.0,-1.2,CH4,0.5,1.0,Flow cell,1000.0,0.0,3.75,20.0,0.0005507588457330403,1.0,0.000268082573106329,0.0011503465099894626,4.17791244,12.764484711878117,0.0,0.0,-5.02663022,76.5869082712687,0.512699999999999,0.8923141,11.849287064975101,0.0,0.0,-4.894751419999999,47.397148259900405,0.7227,16.031300127999998,0.0,0.0,5.0,1.0,0.6361,0.0,0.0,0.0,199.1,20.21,5.192,0.472,0.0,0.0,1.0
https://doi.org/10.3390/catal11050535,4ZnO@Cu2O,Cu2O,ZnO,79.09,core-shell,0.0,80.0,101.7,130.0,80.0,101.7,130.0,62.02,37.98,0.0,gasdiffusion electrode,KOH,1.0,14.0,-1.2,HCOOH,5.27,1.0,Flow cell,1000.0,0.0,3.75,20.0,0.0005507588457330403,1.0,0.000268082573106329,0.0011503465099894626,4.17791244,12.764484711878117,0.0,0.0,-5.02663022,76.5869082712687,0.512699999999999,0.8923141,11.849287064975101,0.0,0.0,-4.894751419999999,47.397148259900405,0.7227,46.005479304,2.0,1.0,5.0,0.0,-0.29919999999999997,-0.53,1.4699999999999982,1.4700000000000009,199.1,20.21,5.192,0.472,0.0,0.0,1.0
https://doi.org/10.3390/catal11050535,4ZnO@Cu2O,Cu2O,ZnO,79.09,core-shell,0.0,80.0,101.7,130.0,80.0,101.7,130.0,62.02,37.98,0.0,gasdiffusion electrode,KOH,1.0,14.0,-1.2,C2H4,5.27,1.0,Flow cell,1000.0,0.0,3.75,20.0,0.0005507588457330403,1.0,0.000268082573106329,0.0011503465099894626,4.17791244,12.764484711878117,0.0,0.0,-5.02663022,76.5869082712687,0.512699999999999,0.8923141,11.849287064975101,0.0,0.0,-4.894751419999999,47.397148259900405,0.7227,28.031300127999998,0.0,0.0,6.0,0.0,0.8022,-0.26,0.74,-6.106153846153846,199.1,20.21,5.192,0.472,0.0,0.0,1.0
https://doi.org/10.3390/catal11050535,4ZnO@Cu2O,Cu2O,ZnO,79.09,core-shell,0.0,80.0,101.7,130.0,80.0,101.7,130.0,62.02,37.98,0.0,gasdiffusion electrode,KOH,1.0,14.0,-1.2,H2,36.73,1.0,Flow cell,1000.0,0.0,3.75,20.0,0.0005507588457330403,1.0,0.000268082573106329,0.0011503465099894626,4.17791244,12.764484711878117,0.0,0.0,-5.02663022,76.5869082712687,0.512699999999999,0.8923141,11.849287064975101,0.0,0.0,-4.894751419999999,47.397148259900405,0.7227,2.015650064,0.0,0.0,2.0,0.0,0.246,0.0,0.0,0.0,199.1,20.21,5.192,0.472,0.0,0.0,1.0
https://doi.org/10.3390/catal11050535,4ZnO@Cu2O,Cu2O,ZnO,79.09,core-shell,0.0,80.0,101.7,130.0,80.0,101.7,130.0,62.02,37.98,0.0,gasdiffusion electrode,KOH,1.0,14.0,-1.2,CO,47.96,1.0,Flow cell,1000.0,0.0,3.75,20.0,0.0005507588457330403,1.0,0.000268082573106329,0.0011503465099894626,4.17791244,12.764484711878117,0.0,0.0,-5.02663022,76.5869082712687,0.512699999999999,0.8923141,11.849287064975101,0.0,0.0,-4.894751419999999,47.397148259900405,0.7227,27.99491462,1.0,0.0,2.0,0.0,-0.03751,-0.26,0.74,-6.106153846153846,199.1,20.21,5.192,0.472,0.0,0.0,1.0
https://doi.org/10.3390/catal11050535,ZnO@20Cu2O,Cu2O,ZnO,5.1,core-shell,0.0,202.5,227.9,255.0,202.5,227.9,255.0,27.0,73.0,0.0,gasdiffusion electrode,KOH,1.0,14.0,-0.4,HCOOH,8.83,1.0,Flow cell,1000.0,0.0,3.75,20.0,0.006197714948426865,1.0,0.004347841514105243,0.008681987647736242,4.17791244,12.764484711878117,0.0,0.0,-5.02663022,76.5869082712687,0.512699999999999,0.8923141,11.849287064975101,0.0,0.0,-4.894751419999999,47.397148259900405,0.7227,46.005479304,2.0,1.0,5.0,0.0,-0.29919999999999997,-0.53,1.4699999999999982,1.4700000000000009,199.1,20.21,5.192,0.472,0.0,0.0,1.0
https://doi.org/10.3390/catal11050535,ZnO@20Cu2O,Cu2O,ZnO,5.1,core-shell,0.0,202.5,227.9,255.0,202.5,227.9,255.0,27.0,73.0,0.0,gasdiffusion electrode,KOH,1.0,14.0,-0.4,CO,13.63,1.0,Flow cell,1000.0,0.0,3.75,20.0,0.006197714948426865,1.0,0.004347841514105243,0.008681987647736242,4.17791244,12.764484711878117,0.0,0.0,-5.02663022,76.5869082712687,0.512699999999999,0.8923141,11.849287064975101,0.0,0.0,-4.894751419999999,47.397148259900405,0.7227,27.99491462,1.0,0.0,2.0,0.0,-0.03751,-0.26,0.74,-6.106153846153846,199.1,20.21,5.192,0.472,0.0,0.0,1.0
https://doi.org/10.3390/catal11050535,ZnO@20Cu2O,Cu2O,ZnO,5.1,core-shell,0.0,202.5,227.9,255.0,202.5,227.9,255.0,27.0,73.0,0.0,gasdiffusion electrode,KOH,1.0,14.0,-0.4,H2,73.69,1.0,Flow cell,1000.0,0.0,3.75,20.0,0.006197714948426865,1.0,0.004347841514105243,0.008681987647736242,4.17791244,12.764484711878117,0.0,0.0,-5.02663022,76.5869082712687,0.512699999999999,0.8923141,11.849287064975101,0.0,0.0,-4.894751419999999,47.397148259900405,0.7227,2.015650064,0.0,0.0,2.0,0.0,0.246,0.0,0.0,0.0,199.1,20.21,5.192,0.472,0.0,0.0,1.0
https://doi.org/10.3390/catal11050535,ZnO@20Cu2O,Cu2O,ZnO,5.1,core-shell,0.0,202.5,227.9,255.0,202.5,227.9,255.0,27.0,73.0,0.0,gasdiffusion electrode,KOH,1.0,14.0,-0.6,C2H4,0.25,1.0,Flow cell,1000.0,0.0,3.75,20.0,0.006197714948426865,1.0,0.004347841514105243,0.008681987647736242,4.17791244,12.764484711878117,0.0,0.0,-5.02663022,76.5869082712687,0.512699999999999,0.8923141,11.849287064975101,0.0,0.0,-4.894751419999999,47.397148259900405,0.7227,28.031300127999998,0.0,0.0,6.0,0.0,0.8022,-0.26,0.74,-6.106153846153846,199.1,20.21,5.192,0.472,0.0,0.0,1.0
https://doi.org/10.3390/catal11050535,ZnO@20Cu2O,Cu2O,ZnO,5.1,core-shell,0.0,202.5,227.9,255.0,202.5,227.9,255.0,27.0,73.0,0.0,gasdiffusion electrode,KOH,1.0,14.0,-0.6,C2H5OH,2.78,1.0,Flow cell,1000.0,0.0,3.75,20.0,0.006197714948426865,1.0,0.004347841514105243,0.008681987647736242,4.17791244,12.764484711878117,0.0,0.0,-5.02663022,76.5869082712687,0.512699999999999,0.8923141,11.849287064975101,0.0,0.0,-4.894751419999999,47.397148259900405,0.7227,46.041864812,1.0,1.0,9.0,1.0,-0.0014000000000000123,-0.04,1.96,1.9600000000000033,199.1,20.21,5.192,0.472,0.0,0.0,1.0
https://doi.org/10.3390/catal11050535,ZnO@20Cu2O,Cu2O,ZnO,5.1,core-shell,0.0,202.5,227.9,255.0,202.5,227.9,255.0,27.0,73.0,0.0,gasdiffusion electrode,KOH,1.0,14.0,-0.6,HCOOH,20.69,1.0,Flow cell,1000.0,0.0,3.75,20.0,0.006197714948426865,1.0,0.004347841514105243,0.008681987647736242,4.17791244,12.764484711878117,0.0,0.0,-5.02663022,76.5869082712687,0.512699999999999,0.8923141,11.849287064975101,0.0,0.0,-4.894751419999999,47.397148259900405,0.7227,46.005479304,2.0,1.0,5.0,0.0,-0.29919999999999997,-0.53,1.4699999999999982,1.4700000000000009,199.1,20.21,5.192,0.472,0.0,0.0,1.0
https://doi.org/10.3390/catal11050535,ZnO@20Cu2O,Cu2O,ZnO,5.1,core-shell,0.0,202.5,227.9,255.0,202.5,227.9,255.0,27.0,73.0,0.0,gasdiffusion electrode,KOH,1.0,14.0,-0.6,CO,22.71,1.0,Flow cell,1000.0,0.0,3.75,20.0,0.006197714948426865,1.0,0.004347841514105243,0.008681987647736242,4.17791244,12.764484711878117,0.0,0.0,-5.02663022,76.5869082712687,0.512699999999999,0.8923141,11.849287064975101,0.0,0.0,-4.894751419999999,47.397148259900405,0.7227,27.99491462,1.0,0.0,2.0,0.0,-0.03751,-0.26,0.74,-6.106153846153846,199.1,20.21,5.192,0.472,0.0,0.0,1.0
https://doi.org/10.3390/catal11050535,ZnO@20Cu2O,Cu2O,ZnO,5.1,core-shell,0.0,202.5,227.9,255.0,202.5,227.9,255.0,27.0,73.0,0.0,gasdiffusion electrode,KOH,1.0,14.0,-0.6,H2,52.74,1.0,Flow cell,1000.0,0.0,3.75,20.0,0.006197714948426865,1.0,0.004347841514105243,0.008681987647736242,4.17791244,12.764484711878117,0.0,0.0,-5.02663022,76.5869082712687,0.512699999999999,0.8923141,11.849287064975101,0.0,0.0,-4.894751419999999,47.397148259900405,0.7227,2.015650064,0.0,0.0,2.0,0.0,0.246,0.0,0.0,0.0,199.1,20.21,5.192,0.472,0.0,0.0,1.0
https://doi.org/10.3390/catal11050535,ZnO@20Cu2O,Cu2O,ZnO,5.1,core-shell,0.0,202.5,227.9,255.0,202.5,227.9,255.0,27.0,73.0,0.0,gasdiffusion electrode,KOH,1.0,14.0,-0.8,CH4,0.25,1.0,Flow cell,1000.0,0.0,3.75,20.0,0.006197714948426865,1.0,0.004347841514105243,0.008681987647736242,4.17791244,12.764484711878117,0.0,0.0,-5.02663022,76.5869082712687,0.512699999999999,0.8923141,11.849287064975101,0.0,0.0,-4.894751419999999,47.397148259900405,0.7227,16.031300127999998,0.0,0.0,5.0,1.0,0.6361,0.0,0.0,0.0,199.1,20.21,5.192,0.472,0.0,0.0,1.0
https://doi.org/10.3390/catal11050535,ZnO@20Cu2O,Cu2O,ZnO,5.1,core-shell,0.0,202.5,227.9,255.0,202.5,227.9,255.0,27.0,73.0,0.0,gasdiffusion electrode,KOH,1.0,14.0,-0.8,C2H4,5.05,1.0,Flow cell,1000.0,0.0,3.75,20.0,0.006197714948426865,1.0,0.004347841514105243,0.008681987647736242,4.17791244,12.764484711878117,0.0,0.0,-5.02663022,76.5869082712687,0.512699999999999,0.8923141,11.849287064975101,0.0,0.0,-4.894751419999999,47.397148259900405,0.7227,28.031300127999998,0.0,0.0,6.0,0.0,0.8022,-0.26,0.74,-6.106153846153846,199.1,20.21,5.192,0.472,0.0,0.0,1.0
https://doi.org/10.3390/catal11050535,ZnO@20Cu2O,Cu2O,ZnO,5.1,core-shell,0.0,202.5,227.9,255.0,202.5,227.9,255.0,27.0,73.0,0.0,gasdiffusion electrode,KOH,1.0,14.0,-0.8,C2H5OH,8.83,1.0,Flow cell,1000.0,0.0,3.75,20.0,0.006197714948426865,1.0,0.004347841514105243,0.008681987647736242,4.17791244,12.764484711878117,0.0,0.0,-5.02663022,76.5869082712687,0.512699999999999,0.8923141,11.849287064975101,0.0,0.0,-4.894751419999999,47.397148259900405,0.7227,46.041864812,1.0,1.0,9.0,1.0,-0.0014000000000000123,-0.04,1.96,1.9600000000000033,199.1,20.21,5.192,0.472,0.0,0.0,1.0
https://doi.org/10.3390/catal11050535,ZnO@20Cu2O,Cu2O,ZnO,5.1,core-shell,0.0,202.5,227.9,255.0,202.5,227.9,255.0,27.0,73.0,0.0,gasdiffusion electrode,KOH,1.0,14.0,-0.8,HCOOH,21.2,1.0,Flow cell,1000.0,0.0,3.75,20.0,0.006197714948426865,1.0,0.004347841514105243,0.008681987647736242,4.17791244,12.764484711878117,0.0,0.0,-5.02663022,76.5869082712687,0.512699999999999,0.8923141,11.849287064975101,0.0,0.0,-4.894751419999999,47.397148259900405,0.7227,46.005479304,2.0,1.0,5.0,0.0,-0.29919999999999997,-0.53,1.4699999999999982,1.4700000000000009,199.1,20.21,5.192,0.472,0.0,0.0,1.0
https://doi.org/10.3390/catal11050535,ZnO@20Cu2O,Cu2O,ZnO,5.1,core-shell,0.0,202.5,227.9,255.0,202.5,227.9,255.0,27.0,73.0,0.0,gasdiffusion electrode,KOH,1.0,14.0,-0.8,CO,24.48,1.0,Flow cell,1000.0,0.0,3.75,20.0,0.006197714948426865,1.0,0.004347841514105243,0.008681987647736242,4.17791244,12.764484711878117,0.0,0.0,-5.02663022,76.5869082712687,0.512699999999999,0.8923141,11.849287064975101,0.0,0.0,-4.894751419999999,47.397148259900405,0.7227,27.99491462,1.0,0.0,2.0,0.0,-0.03751,-0.26,0.74,-6.106153846153846,199.1,20.21,5.192,0.472,0.0,0.0,1.0
https://doi.org/10.3390/catal11050535,ZnO@20Cu2O,Cu2O,ZnO,5.1,core-shell,0.0,202.5,227.9,255.0,202.5,227.9,255.0,27.0,73.0,0.0,gasdiffusion electrode,KOH,1.0,14.0,-0.8,H2,39.37,1.0,Flow cell,1000.0,0.0,3.75,20.0,0.006197714948426865,1.0,0.004347841514105243,0.008681987647736242,4.17791244,12.764484711878117,0.0,0.0,-5.02663022,76.5869082712687,0.512699999999999,0.8923141,11.849287064975101,0.0,0.0,-4.894751419999999,47.397148259900405,0.7227,2.015650064,0.0,0.0,2.0,0.0,0.246,0.0,0.0,0.0,199.1,20.21,5.192,0.472,0.0,0.0,1.0
https://doi.org/10.3390/catal11050535,ZnO@20Cu2O,Cu2O,ZnO,5.1,core-shell,0.0,202.5,227.9,255.0,202.5,227.9,255.0,27.0,73.0,0.0,gasdiffusion electrode,KOH,1.0,14.0,-1.0,C2H5OH,10.09,1.0,Flow cell,1000.0,0.0,3.75,20.0,0.006197714948426865,1.0,0.004347841514105243,0.008681987647736242,4.17791244,12.764484711878117,0.0,0.0,-5.02663022,76.5869082712687,0.512699999999999,0.8923141,11.849287064975101,0.0,0.0,-4.894751419999999,47.397148259900405,0.7227,46.041864812,1.0,1.0,9.0,1.0,-0.0014000000000000123,-0.04,1.96,1.9600000000000033,199.1,20.21,5.192,0.472,0.0,0.0,1.0
https://doi.org/10.3390/catal11050535,ZnO@20Cu2O,Cu2O,ZnO,5.1,core-shell,0.0,202.5,227.9,255.0,202.5,227.9,255.0,27.0,73.0,0.0,gasdiffusion electrode,KOH,1.0,14.0,-1.0,C2H4,19.43,1.0,Flow cell,1000.0,0.0,3.75,20.0,0.006197714948426865,1.0,0.004347841514105243,0.008681987647736242,4.17791244,12.764484711878117,0.0,0.0,-5.02663022,76.5869082712687,0.512699999999999,0.8923141,11.849287064975101,0.0,0.0,-4.894751419999999,47.397148259900405,0.7227,28.031300127999998,0.0,0.0,6.0,0.0,0.8022,-0.26,0.74,-6.106153846153846,199.1,20.21,5.192,0.472,0.0,0.0,1.0
https://doi.org/10.3390/catal11050535,ZnO@20Cu2O,Cu2O,ZnO,5.1,core-shell,0.0,202.5,227.9,255.0,202.5,227.9,255.0,27.0,73.0,0.0,gasdiffusion electrode,KOH,1.0,14.0,-1.0,HCOOH,19.43,1.0,Flow cell,1000.0,0.0,3.75,20.0,0.006197714948426865,1.0,0.004347841514105243,0.008681987647736242,4.17791244,12.764484711878117,0.0,0.0,-5.02663022,76.5869082712687,0.512699999999999,0.8923141,11.849287064975101,0.0,0.0,-4.894751419999999,47.397148259900405,0.7227,46.005479304,2.0,1.0,5.0,0.0,-0.29919999999999997,-0.53,1.4699999999999982,1.4700000000000009,199.1,20.21,5.192,0.472,0.0,0.0,1.0
https://doi.org/10.3390/catal11050535,ZnO@20Cu2O,Cu2O,ZnO,5.1,core-shell,0.0,202.5,227.9,255.0,202.5,227.9,255.0,27.0,73.0,0.0,gasdiffusion electrode,KOH,1.0,14.0,-1.0,H2,22.97,1.0,Flow cell,1000.0,0.0,3.75,20.0,0.006197714948426865,1.0,0.004347841514105243,0.008681987647736242,4.17791244,12.764484711878117,0.0,0.0,-5.02663022,76.5869082712687,0.512699999999999,0.8923141,11.849287064975101,0.0,0.0,-4.894751419999999,47.397148259900405,0.7227,2.015650064,0.0,0.0,2.0,0.0,0.246,0.0,0.0,0.0,199.1,20.21,5.192,0.472,0.0,0.0,1.0
https://doi.org/10.3390/catal11050535,ZnO@20Cu2O,Cu2O,ZnO,5.1,core-shell,0.0,202.5,227.9,255.0,202.5,227.9,255.0,27.0,73.0,0.0,gasdiffusion electrode,KOH,1.0,14.0,-1.0,CO,28.26,1.0,Flow cell,1000.0,0.0,3.75,20.0,0.006197714948426865,1.0,0.004347841514105243,0.008681987647736242,4.17791244,12.764484711878117,0.0,0.0,-5.02663022,76.5869082712687,0.512699999999999,0.8923141,11.849287064975101,0.0,0.0,-4.894751419999999,47.397148259900405,0.7227,27.99491462,1.0,0.0,2.0,0.0,-0.03751,-0.26,0.74,-6.106153846153846,199.1,20.21,5.192,0.472,0.0,0.0,1.0
https://doi.org/10.3390/catal11050535,ZnO@20Cu2O,Cu2O,ZnO,5.1,core-shell,0.0,202.5,227.9,255.0,202.5,227.9,255.0,27.0,73.0,0.0,gasdiffusion electrode,KOH,1.0,14.0,-1.2,C2H5OH,9.84,1.0,Flow cell,1000.0,0.0,3.75,20.0,0.006197714948426865,1.0,0.004347841514105243,0.008681987647736242,4.17791244,12.764484711878117,0.0,0.0,-5.02663022,76.5869082712687,0.512699999999999,0.8923141,11.849287064975101,0.0,0.0,-4.894751419999999,47.397148259900405,0.7227,46.041864812,1.0,1.0,9.0,1.0,-0.0014000000000000123,-0.04,1.96,1.9600000000000033,199.1,20.21,5.192,0.472,0.0,0.0,1.0
https://doi.org/10.3390/catal11050535,ZnO@20Cu2O,Cu2O,ZnO,5.1,core-shell,0.0,202.5,227.9,255.0,202.5,227.9,255.0,27.0,73.0,0.0,gasdiffusion electrode,KOH,1.0,14.0,-1.2,C2H4,15.39,1.0,Flow cell,1000.0,0.0,3.75,20.0,0.006197714948426865,1.0,0.004347841514105243,0.008681987647736242,4.17791244,12.764484711878117,0.0,0.0,-5.02663022,76.5869082712687,0.512699999999999,0.8923141,11.849287064975101,0.0,0.0,-4.894751419999999,47.397148259900405,0.7227,28.031300127999998,0.0,0.0,6.0,0.0,0.8022,-0.26,0.74,-6.106153846153846,199.1,20.21,5.192,0.472,0.0,0.0,1.0
https://doi.org/10.3390/catal11050535,ZnO@20Cu2O,Cu2O,ZnO,5.1,core-shell,0.0,202.5,227.9,255.0,202.5,227.9,255.0,27.0,73.0,0.0,gasdiffusion electrode,KOH,1.0,14.0,-1.2,HCOOH,19.43,1.0,Flow cell,1000.0,0.0,3.75,20.0,0.006197714948426865,1.0,0.004347841514105243,0.008681987647736242,4.17791244,12.764484711878117,0.0,0.0,-5.02663022,76.5869082712687,0.512699999999999,0.8923141,11.849287064975101,0.0,0.0,-4.894751419999999,47.397148259900405,0.7227,46.005479304,2.0,1.0,5.0,0.0,-0.29919999999999997,-0.53,1.4699999999999982,1.4700000000000009,199.1,20.21,5.192,0.472,0.0,0.0,1.0
https://doi.org/10.3390/catal11050535,ZnO@20Cu2O,Cu2O,ZnO,5.1,core-shell,0.0,202.5,227.9,255.0,202.5,227.9,255.0,27.0,73.0,0.0,gasdiffusion electrode,KOH,1.0,14.0,-1.2,H2,19.43,1.0,Flow cell,1000.0,0.0,3.75,20.0,0.006197714948426865,1.0,0.004347841514105243,0.008681987647736242,4.17791244,12.764484711878117,0.0,0.0,-5.02663022,76.5869082712687,0.512699999999999,0.8923141,11.849287064975101,0.0,0.0,-4.894751419999999,47.397148259900405,0.7227,2.015650064,0.0,0.0,2.0,0.0,0.246,0.0,0.0,0.0,199.1,20.21,5.192,0.472,0.0,0.0,1.0
https://doi.org/10.3390/catal11050535,ZnO@20Cu2O,Cu2O,ZnO,5.1,core-shell,0.0,202.5,227.9,255.0,202.5,227.9,255.0,27.0,73.0,0.0,gasdiffusion electrode,KOH,1.0,14.0,-1.2,CO,28.52,1.0,Flow cell,1000.0,0.0,3.75,20.0,0.006197714948426865,1.0,0.004347841514105243,0.008681987647736242,4.17791244,12.764484711878117,0.0,0.0,-5.02663022,76.5869082712687,0.512699999999999,0.8923141,11.849287064975101,0.0,0.0,-4.894751419999999,47.397148259900405,0.7227,27.99491462,1.0,0.0,2.0,0.0,-0.03751,-0.26,0.74,-6.106153846153846,199.1,20.21,5.192,0.472,0.0,0.0,1.0
https://doi.org/10.1016/j.elecom.2019.04.001,annealed CuNNs,Cu,No,100.0,nanowire,0.0,100.0,150.0,200.0,3000.0,4000.0,5000.0,100.0,0.0,0.0,glassy-carbon electrode,KHCO3,0.5,7.2,-1.4,C2H4,10.3,1.0,H-cell,240.38,0.0,1.0,30.0,0.07068583470577035,0.0561710095178655,0.023561944901923447,0.15707963267948968,7.51858683,11.445998564977856,2e-07,0.0,-10.846796,11.445998564977856,0.0,0.0,0.0,0.0,0.0,0.0,0.0,0.0,28.031300127999998,0.0,0.0,6.0,0.0,0.8022,-0.26,0.74,-6.106153846153846,44.5,4.353,1.118,2.193,1.0,0.0,0.0
https://doi.org/10.1016/j.elecom.2019.04.001,annealed CuNNs,Cu,No,100.0,nanowire,0.0,100.0,150.0,200.0,3000.0,4000.0,5000.0,100.0,0.0,0.0,glassy-carbon electrode,KHCO3,0.5,7.2,-1.4,CH4,3.83,1.0,H-cell,240.38,0.0,1.0,30.0,0.07068583470577035,0.0561710095178655,0.023561944901923447,0.15707963267948968,7.51858683,11.445998564977856,2e-07,0.0,-10.846796,11.445998564977856,0.0,0.0,0.0,0.0,0.0,0.0,0.0,0.0,16.031300127999998,0.0,0.0,5.0,1.0,0.6361,0.0,0.0,0.0,44.5,4.353,1.118,2.193,1.0,0.0,0.0
https://doi.org/10.1016/j.elecom.2019.04.001,annealed CuNNs,Cu,No,100.0,nanowire,0.0,100.0,150.0,200.0,3000.0,4000.0,5000.0,100.0,0.0,0.0,glassy-carbon electrode,KHCO3,0.5,7.2,-1.4,CO,8.99,1.0,H-cell,240.38,0.0,1.0,30.0,0.07068583470577035,0.0561710095178655,0.023561944901923447,0.15707963267948968,7.51858683,11.445998564977856,2e-07,0.0,-10.846796,11.445998564977856,0.0,0.0,0.0,0.0,0.0,0.0,0.0,0.0,27.99491462,1.0,0.0,2.0,0.0,-0.03751,-0.26,0.74,-6.106153846153846,44.5,4.353,1.118,2.193,1.0,0.0,0.0
