Repository: vovamirosh/-CO2RR-Beyond-Green-AI

File: Datasets/raw_dataset.csv (part 16 of 43)
,Number,Autor,Publication,Title,Journal,IF,DOI,"Stability, hour",Key Product,Article name,Formula,Compound_1,Compound_2,"Cat./Support ratio, % (at)",Morphology (TEM/SEM),"Pore size, nm",width min (nm),width aver (nm),width max (nm),length min (nm),length aver (nm),length max (nm),"Cu, % (at.)","Cu+, % (at.)","Cu(2+), % (at.)",Base,electrolyte,"conc, M",pH,RHE vs V,Product,"FE, %","Time, h",Type of reactor,"Loading, μg/cm2","Add_carbon, %","Surface area of electrode, cm2","Flow rate CO2, ml/min","Volume, cm3"
1165,49,,2023,Tuning the selectivity of Cu2O/ZnO catalyst for CO2 electrochemical reduction,Journal of CO2 Utilization,7.2,https://doi.org/10.1016/j.jcou.2022.102368,2.0,CO,CuZn_As,Cu0.713Zn0.461O1.365H0.73,Cu(OH)2,ZnO,44.19, irregular solid blocks,,14.5,16.35,18.2,14.5,16.35,18.2,0.0,48.81,51.19,gas diffusion layer,KHCO3,0.1,6.8,-0.80,H2,75.2,,H-cell,2000.0,,1.0,,
1166,49,,2023,Tuning the selectivity of Cu2O/ZnO catalyst for CO2 electrochemical reduction,Journal of CO2 Utilization,7.2,https://doi.org/10.1016/j.jcou.2022.102368,2.0,CO,CuZn_As,Cu0.713Zn0.461O1.365H0.73,Cu(OH)2,ZnO,44.19, irregular solid blocks,,14.5,16.35,18.2,14.5,16.35,18.2,0.0,48.81,51.19,gas diffusion layer,KHCO3,0.1,6.8,-1.00,H2,38.5,,H-cell,2000.0,,1.0,,
1167,49,,2023,Tuning the selectivity of Cu2O/ZnO catalyst for CO2 electrochemical reduction,Journal of CO2 Utilization,7.2,https://doi.org/10.1016/j.jcou.2022.102368,2.0,CO,CuZn_As,Cu0.713Zn0.461O1.365H0.73,Cu(OH)2,ZnO,44.19, irregular solid blocks,,14.5,16.35,18.2,14.5,16.35,18.2,0.0,48.81,51.19,gas diffusion layer,KHCO3,0.1,6.8,-1.20,H2,38.1,,H-cell,2000.0,,1.0,,
1168,49,,2023,Tuning the selectivity of Cu2O/ZnO catalyst for CO2 electrochemical reduction,Journal of CO2 Utilization,7.2,https://doi.org/10.1016/j.jcou.2022.102368,2.0,CO,CuZn_As,Cu0.713Zn0.461O1.365H0.73,Cu(OH)2,ZnO,44.19, irregular solid blocks,,14.5,16.35,18.2,14.5,16.35,18.2,0.0,48.81,51.19,gas diffusion layer,KHCO3,0.1,6.8,-1.40,H2,33.3,,H-cell,2000.0,,1.0,,
1169,49,,2023,Tuning the selectivity of Cu2O/ZnO catalyst for CO2 electrochemical reduction,Journal of CO2 Utilization,7.2,https://doi.org/10.1016/j.jcou.2022.102368,2.0,CO,CuZn_As,Cu0.713Zn0.461O1.365H0.73,Cu(OH)2,ZnO,44.19, irregular solid blocks,,14.5,16.35,18.2,14.5,16.35,18.2,0.0,48.81,51.19,gas diffusion layer,KHCO3,0.1,6.8,-0.60,CO,0.0,,H-cell,2000.0,,1.0,,
1170,49,,2023,Tuning the selectivity of Cu2O/ZnO catalyst for CO2 electrochemical reduction,Journal of CO2 Utilization,7.2,https://doi.org/10.1016/j.jcou.2022.102368,2.0,CO,CuZn_As,Cu0.713Zn0.461O1.365H0.73,Cu(OH)2,ZnO,44.19, irregular solid blocks,,14.5,16.35,18.2,14.5,16.35,18.2,0.0,48.81,51.19,gas diffusion layer,KHCO3,0.1,6.8,-0.80,CO,19.7,,H-cell,2000.0,,1.0,,
1171,49,,2023,Tuning the selectivity of Cu2O/ZnO catalyst for CO2 electrochemical reduction,Journal of CO2 Utilization,7.2,https://doi.org/10.1016/j.jcou.2022.102368,2.0,CO,CuZn_As,Cu0.713Zn0.461O1.365H0.73,Cu(OH)2,ZnO,44.19, irregular solid blocks,,14.5,16.35,18.2,14.5,16.35,18.2,0.0,48.81,51.19,gas diffusion layer,KHCO3,0.1,6.8,-1.00,CO,57.4,,H-cell,2000.0,,1.0,,
1172,49,,2023,Tuning the selectivity of Cu2O/ZnO catalyst for CO2 electrochemical reduction,Journal of CO2 Utilization,7.2,https://doi.org/10.1016/j.jcou.2022.102368,2.0,CO,CuZn_As,Cu0.713Zn0.461O1.365H0.73,Cu(OH)2,ZnO,44.19, irregular solid blocks,,14.5,16.35,18.2,14.5,16.35,18.2,0.0,48.81,51.19,gas diffusion layer,KHCO3,0.1,6.8,-1.20,CO,59.2,,H-cell,2000.0,,1.0,,
1173,49,,2023,Tuning the selectivity of Cu2O/ZnO catalyst for CO2 electrochemical reduction,Journal of CO2 Utilization,7.2,https://doi.org/10.1016/j.jcou.2022.102368,2.0,CO,CuZn_As,Cu0.713Zn0.461O1.365H0.73,Cu(OH)2,ZnO,44.19, irregular solid blocks,,14.5,16.35,18.2,14.5,16.35,18.2,0.0,48.81,51.19,gas diffusion layer,KHCO3,0.1,6.8,-1.40,CO,65.7,,H-cell,2000.0,,1.0,,
1174,49,,2023,Tuning the selectivity of Cu2O/ZnO catalyst for CO2 electrochemical reduction,Journal of CO2 Utilization,7.2,https://doi.org/10.1016/j.jcou.2022.102368,2.0,CO,CuZn_As,Cu0.713Zn0.461O1.365H0.73,Cu(OH)2,ZnO,44.19, irregular solid blocks,,14.5,16.35,18.2,14.5,16.35,18.2,0.0,48.81,51.19,gas diffusion layer,KHCO3,0.1,6.8,-0.60,C2H5OH,6.5,,H-cell,2000.0,,1.0,,
1175,49,,2023,Tuning the selectivity of Cu2O/ZnO catalyst for CO2 electrochemical reduction,Journal of CO2 Utilization,7.2,https://doi.org/10.1016/j.jcou.2022.102368,2.0,CO,CuZn_As,Cu0.713Zn0.461O1.365H0.73,Cu(OH)2,ZnO,44.19, irregular solid blocks,,14.5,16.35,18.2,14.5,16.35,18.2,0.0,48.81,51.19,gas diffusion layer,KHCO3,0.1,6.8,-0.80,C2H5OH,5.3,,H-cell,2000.0,,1.0,,
1176,49,,2023,Tuning the selectivity of Cu2O/ZnO catalyst for CO2 electrochemical reduction,Journal of CO2 Utilization,7.2,https://doi.org/10.1016/j.jcou.2022.102368,2.0,CO,CuZn_As,Cu0.713Zn0.461O1.365H0.73,Cu(OH)2,ZnO,44.19, irregular solid blocks,,14.5,16.35,18.2,14.5,16.35,18.2,0.0,48.81,51.19,gas diffusion layer,KHCO3,0.1,6.8,-1.00,C2H5OH,1.2,,H-cell,2000.0,,1.0,,
1177,49,,2023,Tuning the selectivity of Cu2O/ZnO catalyst for CO2 electrochemical reduction,Journal of CO2 Utilization,7.2,https://doi.org/10.1016/j.jcou.2022.102368,2.0,CO,CuZn_As,Cu0.713Zn0.461O1.365H0.73,Cu(OH)2,ZnO,44.19, irregular solid blocks,,14.5,16.35,18.2,14.5,16.35,18.2,0.0,48.81,51.19,gas diffusion layer,KHCO3,0.1,6.8,-1.20,C2H5OH,1.4,,H-cell,2000.0,,1.0,,
1178,49,,2023,Tuning the selectivity of Cu2O/ZnO catalyst for CO2 electrochemical reduction,Journal of CO2 Utilization,7.2,https://doi.org/10.1016/j.jcou.2022.102368,2.0,CO,CuZn_As,Cu0.713Zn0.461O1.365H0.73,Cu(OH)2,ZnO,44.19, irregular solid blocks,,14.5,16.35,18.2,14.5,16.35,18.2,0.0,48.81,51.19,gas diffusion layer,KHCO3,0.1,6.8,-1.40,C2H5OH,0.6,,H-cell,2000.0,,1.0,,
1179,49,,2023,Tuning the selectivity of Cu2O/ZnO catalyst for CO2 electrochemical reduction,Journal of CO2 Utilization,7.2,https://doi.org/10.1016/j.jcou.2022.102368,2.0,CO,CuZn_CS,Cu0.689Zn0.459O1.393H0.786,Cu(OH)2,ZnO,46.13, irregular solid blocks,,12.9,15.0,17.1,12.9,15.0,17.1,0.0,42.96,57.04,gas diffusion layer,KHCO3,0.1,6.8,-0.60,H2,95.2,,H-cell,2000.0,,1.0,,
1180,49,,2023,Tuning the selectivity of Cu2O/ZnO catalyst for CO2 electrochemical reduction,Journal of CO2 Utilization,7.2,https://doi.org/10.1016/j.jcou.2022.102368,2.0,CO,CuZn_CS,Cu0.689Zn0.459O1.393H0.786,Cu(OH)2,ZnO,46.13, irregular solid blocks,,12.9,15.0,17.1,12.9,15.0,17.1,0.0,42.96,57.04,gas diffusion layer,KHCO3,0.1,6.8,-0.80,H2,79.3,,H-cell,2000.0,,1.0,,
1181,49,,2023,Tuning the selectivity of Cu2O/ZnO catalyst for CO2 electrochemical reduction,Journal of CO2 Utilization,7.2,https://doi.org/10.1016/j.jcou.2022.102368,2.0,CO,CuZn_CS,Cu0.689Zn0.459O1.393H0.786,Cu(OH)2,ZnO,46.13, irregular solid blocks,,12.9,15.0,17.1,12.9,15.0,17.1,0.0,42.96,57.04,gas diffusion layer,KHCO3,0.1,6.8,-1.00,H2,81.0,,H-cell,2000.0,,1.0,,
1182,49,,2023,Tuning the selectivity of Cu2O/ZnO catalyst for CO2 electrochemical reduction,Journal of CO2 Utilization,7.2,https://doi.org/10.1016/j.jcou.2022.102368,2.0,CO,CuZn_CS,Cu0.689Zn0.459O1.393H0.786,Cu(OH)2,ZnO,46.13, irregular solid blocks,,12.9,15.0,17.1,12.9,15.0,17.1,0.0,42.96,57.04,gas diffusion layer,KHCO3,0.1,6.8,-1.20,H2,75.7,,H-cell,2000.0,,1.0,,
1183,49,,2023,Tuning the selectivity of Cu2O/ZnO catalyst for CO2 electrochemical reduction,Journal of CO2 Utilization,7.2,https://doi.org/10.1016/j.jcou.2022.102368,2.0,CO,CuZn_CS,Cu0.689Zn0.459O1.393H0.786,Cu(OH)2,ZnO,46.13, irregular solid blocks,,12.9,15.0,17.1,12.9,15.0,17.1,0.0,42.96,57.04,gas diffusion layer,KHCO3,0.1,6.8,-1.40,H2,69.9,,H-cell,2000.0,,1.0,,
1184,49,,2023,Tuning the selectivity of Cu2O/ZnO catalyst for CO2 electrochemical reduction,Journal of CO2 Utilization,7.2,https://doi.org/10.1016/j.jcou.2022.102368,2.0,CO,CuZn_CS,Cu0.689Zn0.459O1.393H0.786,Cu(OH)2,ZnO,46.13, irregular solid blocks,,12.9,15.0,17.1,12.9,15.0,17.1,0.0,42.96,57.04,gas diffusion layer,KHCO3,0.1,6.8,-0.60,CO,0.0,,H-cell,2000.0,,1.0,,
1185,49,,2023,Tuning the selectivity of Cu2O/ZnO catalyst for CO2 electrochemical reduction,Journal of CO2 Utilization,7.2,https://doi.org/10.1016/j.jcou.2022.102368,2.0,CO,CuZn_CS,Cu0.689Zn0.459O1.393H0.786,Cu(OH)2,ZnO,46.13, irregular solid blocks,,12.9,15.0,17.1,12.9,15.0,17.1,0.0,42.96,57.04,gas diffusion layer,KHCO3,0.1,6.8,-0.80,CO,15.9,,H-cell,2000.0,,1.0,,
1186,49,,2023,Tuning the selectivity of Cu2O/ZnO catalyst for CO2 electrochemical reduction,Journal of CO2 Utilization,7.2,https://doi.org/10.1016/j.jcou.2022.102368,2.0,CO,CuZn_CS,Cu0.689Zn0.459O1.393H0.786,Cu(OH)2,ZnO,46.13, irregular solid blocks,,12.9,15.0,17.1,12.9,15.0,17.1,0.0,42.96,57.04,gas diffusion layer,KHCO3,0.1,6.8,-1.00,CO,16.3,,H-cell,2000.0,,1.0,,
1187,49,,2023,Tuning the selectivity of Cu2O/ZnO catalyst for CO2 electrochemical reduction,Journal of CO2 Utilization,7.2,https://doi.org/10.1016/j.jcou.2022.102368,2.0,CO,CuZn_CS,Cu0.689Zn0.459O1.393H0.786,Cu(OH)2,ZnO,46.13, irregular solid blocks,,12.9,15.0,17.1,12.9,15.0,17.1,0.0,42.96,57.04,gas diffusion layer,KHCO3,0.1,6.8,-1.20,CO,23.9,,H-cell,2000.0,,1.0,,
1188,49,,2023,Tuning the selectivity of Cu2O/ZnO catalyst for CO2 electrochemical reduction,Journal of CO2 Utilization,7.2,https://doi.org/10.1016/j.jcou.2022.102368,2.0,CO,CuZn_CS,Cu0.689Zn0.459O1.393H0.786,Cu(OH)2,ZnO,46.13, irregular solid blocks,,12.9,15.0,17.1,12.9,15.0,17.1,0.0,42.96,57.04,gas diffusion layer,KHCO3,0.1,6.8,-1.40,CO,28.2,,H-cell,2000.0,,1.0,,
1189,49,,2023,Tuning the selectivity of Cu2O/ZnO catalyst for CO2 electrochemical reduction,Journal of CO2 Utilization,7.2,https://doi.org/10.1016/j.jcou.2022.102368,2.0,CO,CuZn_CS,Cu0.689Zn0.459O1.393H0.786,Cu(OH)2,ZnO,46.13, irregular solid blocks,,12.9,15.0,17.1,12.9,15.0,17.1,0.0,42.96,57.04,gas diffusion layer,KHCO3,0.1,6.8,-0.60,C2H5OH,6.4,,H-cell,2000.0,,1.0,,
1190,49,,2023,Tuning the selectivity of Cu2O/ZnO catalyst for CO2 electrochemical reduction,Journal of CO2 Utilization,7.2,https://doi.org/10.1016/j.jcou.2022.102368,2.0,CO,CuZn_CS,Cu0.689Zn0.459O1.393H0.786,Cu(OH)2,ZnO,46.13, irregular solid blocks,,12.9,15.0,17.1,12.9,15.0,17.1,0.0,42.96,57.04,gas diffusion layer,KHCO3,0.1,6.8,-0.80,C2H5OH,0.6,,H-cell,2000.0,,1.0,,
1191,49,,2023,Tuning the selectivity of Cu2O/ZnO catalyst for CO2 electrochemical reduction,Journal of CO2 Utilization,7.2,https://doi.org/10.1016/j.jcou.2022.102368,2.0,CO,CuZn_CS,Cu0.689Zn0.459O1.393H0.786,Cu(OH)2,ZnO,46.13, irregular solid blocks,,12.9,15.0,17.1,12.9,15.0,17.1,0.0,42.96,57.04,gas diffusion layer,KHCO3,0.1,6.8,-1.00,C2H5OH,0.4,,H-cell,2000.0,,1.0,,
1192,49,,2023,Tuning the selectivity of Cu2O/ZnO catalyst for CO2 electrochemical reduction,Journal of CO2 Utilization,7.2,https://doi.org/10.1016/j.jcou.2022.102368,2.0,CO,CuZn_CS,Cu0.689Zn0.459O1.393H0.786,Cu(OH)2,ZnO,46.13, irregular solid blocks,,12.9,15.0,17.1,12.9,15.0,17.1,0.0,42.96,57.04,gas diffusion layer,KHCO3,0.1,6.8,-1.20,C2H5OH,0.9,,H-cell,2000.0,,1.0,,
1193,49,,2023,Tuning the selectivity of Cu2O/ZnO catalyst for CO2 electrochemical reduction,Journal of CO2 Utilization,7.2,https://doi.org/10.1016/j.jcou.2022.102368,2.0,CO,CuZn_CS,Cu0.689Zn0.459O1.393H0.786,Cu(OH)2,ZnO,46.13, irregular solid blocks,,12.9,15.0,17.1,12.9,15.0,17.1,0.0,42.96,57.04,gas diffusion layer,KHCO3,0.1,6.8,-1.40,C2H5OH,0.6,,H-cell,2000.0,,1.0,,
1194,47,,2024,Boosting the electroreduction of CO2 to liquid products via nanostructure engineering of Cu2O catalysts,Journal of catalysis,6.5,https://doi.org/10.1016/j.jcat.2024.115458,,C2H4,f-Cu2O,Cu2O,Cu2O,,100.0,flower,,675.56,1172.88,1816.3,195.56,355.96,500.74,0.0,100.0,0.0,carbon paper electrode,KHCO3,0.5,7.2,-1.10,C2H5OH,30.71,,H-cell,400.0,,1.0,20.0,
1195,47,,2024,Boosting the electroreduction of CO2 to liquid products via nanostructure engineering of Cu2O catalysts,Journal of catalysis,6.5,https://doi.org/10.1016/j.jcat.2024.115458,,C2H4,f-Cu2O,Cu2O,Cu2O,,100.0,flower,,675.56,1172.88,1816.3,195.56,355.96,500.74,0.0,100.0,0.0,carbon paper electrode,KHCO3,0.5,7.2,-1.10,HCOOH,22.92,,H-cell,400.0,,1.0,20.0,
1196,47,,2024,Boosting the electroreduction of CO2 to liquid products via nanostructure engineering of Cu2O catalysts,Journal of catalysis,6.5,https://doi.org/10.1016/j.jcat.2024.115458,,C2H4,f-Cu2O,Cu2O,Cu2O,,100.0,flower,,675.56,1172.88,1816.3,195.56,355.96,500.74,0.0,100.0,0.0,carbon paper electrode,KHCO3,0.5,7.2,-1.10,CO,3.29,,H-cell,400.0,,1.0,20.0,
1197,47,,2024,Boosting the electroreduction of CO2 to liquid products via nanostructure engineering of Cu2O catalysts,Journal of catalysis,6.5,https://doi.org/10.1016/j.jcat.2024.115458,,C2H4,f-Cu2O,Cu2O,Cu2O,,100.0,flower,,675.56,1172.88,1816.3,195.56,355.96,500.74,0.0,100.0,0.0,carbon paper electrode,KHCO3,0.5,7.2,-1.10,H2,36.31,,H-cell,400.0,,1.0,20.0,
1198,47,,2024,Boosting the electroreduction of CO2 to liquid products via nanostructure engineering of Cu2O catalysts,Journal of catalysis,6.5,https://doi.org/10.1016/j.jcat.2024.115458,,C2H4,f-Cu2O,Cu2O,Cu2O,,100.0,flower,,675.56,1172.88,1816.3,195.56,355.96,500.74,0.0,100.0,0.0,carbon paper electrode,KHCO3,0.5,7.2,-1.10,C2H4,3.63,,H-cell,400.0,,1.0,20.0,
1199,47,,2024,Boosting the electroreduction of CO2 to liquid products via nanostructure engineering of Cu2O catalysts,Journal of catalysis,6.5,https://doi.org/10.1016/j.jcat.2024.115458,,C2H4,f-Cu2O,Cu2O,Cu2O,,100.0,flower,,675.56,1172.88,1816.3,195.56,355.96,500.74,0.0,100.0,0.0,carbon paper electrode,KHCO3,0.5,7.2,-1.00,C2H5OH,36.89,,H-cell,400.0,,1.0,20.0,
1200,47,,2024,Boosting the electroreduction of CO2 to liquid products via nanostructure engineering of Cu2O catalysts,Journal of catalysis,6.5,https://doi.org/10.1016/j.jcat.2024.115458,,C2H4,f-Cu2O,Cu2O,Cu2O,,100.0,flower,,675.56,1172.88,1816.3,195.56,355.96,500.74,0.0,100.0,0.0,carbon paper electrode,KHCO3,0.5,7.2,-1.00,HCOOH,27.89,,H-cell,400.0,,1.0,20.0,
1201,47,,2024,Boosting the electroreduction of CO2 to liquid products via nanostructure engineering of Cu2O catalysts,Journal of catalysis,6.5,https://doi.org/10.1016/j.jcat.2024.115458,,C2H4,f-Cu2O,Cu2O,Cu2O,,100.0,flower,,675.56,1172.88,1816.3,195.56,355.96,500.74,0.0,100.0,0.0,carbon paper electrode,KHCO3,0.5,7.2,-1.00,CO,4.99,,H-cell,400.0,,1.0,20.0,
1202,47,,2024,Boosting the electroreduction of CO2 to liquid products via nanostructure engineering of Cu2O catalysts,Journal of catalysis,6.5,https://doi.org/10.1016/j.jcat.2024.115458,,C2H4,f-Cu2O,Cu2O,Cu2O,,100.0,flower,,675.56,1172.88,1816.3,195.56,355.96,500.74,0.0,100.0,0.0,carbon paper electrode,KHCO3,0.5,7.2,-1.00,H2,23.33,,H-cell,400.0,,1.0,20.0,
1203,47,,2024,Boosting the electroreduction of CO2 to liquid products via nanostructure engineering of Cu2O catalysts,Journal of catalysis,6.5,https://doi.org/10.1016/j.jcat.2024.115458,,C2H4,f-Cu2O,Cu2O,Cu2O,,100.0,flower,,675.56,1172.88,1816.3,195.56,355.96,500.74,0.0,100.0,0.0,carbon paper electrode,KHCO3,0.5,7.2,-1.00,C2H4,2.62,,H-cell,400.0,,1.0,20.0,
1204,47,,2024,Boosting the electroreduction of CO2 to liquid products via nanostructure engineering of Cu2O catalysts,Journal of catalysis,6.5,https://doi.org/10.1016/j.jcat.2024.115458,,C2H4,f-Cu2O,Cu2O,Cu2O,,100.0,flower,,675.56,1172.88,1816.3,195.56,355.96,500.74,0.0,100.0,0.0,carbon paper electrode,KHCO3,0.5,7.2,-0.90,C2H5OH,45.09,,H-cell,400.0,,1.0,20.0,
1205,47,,2024,Boosting the electroreduction of CO2 to liquid products via nanostructure engineering of Cu2O catalysts,Journal of catalysis,6.5,https://doi.org/10.1016/j.jcat.2024.115458,,C2H4,f-Cu2O,Cu2O,Cu2O,,100.0,flower,,675.56,1172.88,1816.3,195.56,355.96,500.74,0.0,100.0,0.0,carbon paper electrode,KHCO3,0.5,7.2,-0.90,HCOOH,36.08,,H-cell,400.0,,1.0,20.0,
1206,47,,2024,Boosting the electroreduction of CO2 to liquid products via nanostructure engineering of Cu2O catalysts,Journal of catalysis,6.5,https://doi.org/10.1016/j.jcat.2024.115458,,C2H4,f-Cu2O,Cu2O,Cu2O,,100.0,flower,,675.56,1172.88,1816.3,195.56,355.96,500.74,0.0,100.0,0.0,carbon paper electrode,KHCO3,0.5,7.2,-0.90,CO,2.42,,H-cell,400.0,,1.0,20.0,
1207,47,,2024,Boosting the electroreduction of CO2 to liquid products via nanostructure engineering of Cu2O catalysts,Journal of catalysis,6.5,https://doi.org/10.1016/j.jcat.2024.115458,,C2H4,f-Cu2O,Cu2O,Cu2O,,100.0,flower,,675.56,1172.88,1816.3,195.56,355.96,500.74,0.0,100.0,0.0,carbon paper electrode,KHCO3,0.5,7.2,-0.90,H2,13.68,,H-cell,400.0,,1.0,20.0,
1208,47,,2024,Boosting the electroreduction of CO2 to liquid products via nanostructure engineering of Cu2O catalysts,Journal of catalysis,6.5,https://doi.org/10.1016/j.jcat.2024.115458,,C2H4,f-Cu2O,Cu2O,Cu2O,,100.0,flower,,675.56,1172.88,1816.3,195.56,355.96,500.74,0.0,100.0,0.0,carbon paper electrode,KHCO3,0.5,7.2,-0.90,C2H4,1.18,,H-cell,400.0,,1.0,20.0,
1209,47,,2024,Boosting the electroreduction of CO2 to liquid products via nanostructure engineering of Cu2O catalysts,Journal of catalysis,6.5,https://doi.org/10.1016/j.jcat.2024.115458,,C2H4,f-Cu2O,Cu2O,Cu2O,,100.0,flower,,675.56,1172.88,1816.3,195.56,355.96,500.74,0.0,100.0,0.0,carbon paper electrode,KHCO3,0.5,7.2,-0.80,C2H5OH,52.42,,H-cell,400.0,,1.0,20.0,
1210,47,,2024,Boosting the electroreduction of CO2 to liquid products via nanostructure engineering of Cu2O catalysts,Journal of catalysis,6.5,https://doi.org/10.1016/j.jcat.2024.115458,,C2H4,f-Cu2O,Cu2O,Cu2O,,100.0,flower,,675.56,1172.88,1816.3,195.56,355.96,500.74,0.0,100.0,0.0,carbon paper electrode,KHCO3,0.5,7.2,-0.80,HCOOH,40.08,,H-cell,400.0,,1.0,20.0,
1211,47,,2024,Boosting the electroreduction of CO2 to liquid products via nanostructure engineering of Cu2O catalysts,Journal of catalysis,6.5,https://doi.org/10.1016/j.jcat.2024.115458,,C2H4,f-Cu2O,Cu2O,Cu2O,,100.0,flower,,675.56,1172.88,1816.3,195.56,355.96,500.74,0.0,100.0,0.0,carbon paper electrode,KHCO3,0.5,7.2,-0.80,CO,1.13,,H-cell,400.0,,1.0,20.0,
1212,47,,2024,Boosting the electroreduction of CO2 to liquid products via nanostructure engineering of Cu2O catalysts,Journal of catalysis,6.5,https://doi.org/10.1016/j.jcat.2024.115458,,C2H4,f-Cu2O,Cu2O,Cu2O,,100.0,flower,,675.56,1172.88,1816.3,195.56,355.96,500.74,0.0,100.0,0.0,carbon paper electrode,KHCO3,0.5,7.2,-0.80,H2,4.99,,H-cell,400.0,,1.0,20.0,
1213,47,,2024,Boosting the electroreduction of CO2 to liquid products via nanostructure engineering of Cu2O catalysts,Journal of catalysis,6.5,https://doi.org/10.1016/j.jcat.2024.115458,,C2H4,f-Cu2O,Cu2O,Cu2O,,100.0,flower,,675.56,1172.88,1816.3,195.56,355.96,500.74,0.0,100.0,0.0,carbon paper electrode,KHCO3,0.5,7.2,-0.70,C2H5OH,38.63,,H-cell,400.0,,1.0,20.0,
1214,47,,2024,Boosting the electroreduction of CO2 to liquid products via nanostructure engineering of Cu2O catalysts,Journal of catalysis,6.5,https://doi.org/10.1016/j.jcat.2024.115458,,C2H4,f-Cu2O,Cu2O,Cu2O,,100.0,flower,,675.56,1172.88,1816.3,195.56,355.96,500.74,0.0,100.0,0.0,carbon paper electrode,KHCO3,0.5,7.2,-0.70,HCOOH,56.88,,H-cell,400.0,,1.0,20.0,
1215,47,,2024,Boosting the electroreduction of CO2 to liquid products via nanostructure engineering of Cu2O catalysts,Journal of catalysis,6.5,https://doi.org/10.1016/j.jcat.2024.115458,,C2H4,f-Cu2O,Cu2O,Cu2O,,100.0,flower,,675.56,1172.88,1816.3,195.56,355.96,500.74,0.0,100.0,0.0,carbon paper electrode,KHCO3,0.5,7.2,-0.70,CO,1.19,,H-cell,400.0,,1.0,20.0,
1216,47,,2024,Boosting the electroreduction of CO2 to liquid products via nanostructure engineering of Cu2O catalysts,Journal of catalysis,6.5,https://doi.org/10.1016/j.jcat.2024.115458,,C2H4,f-Cu2O,Cu2O,Cu2O,,100.0,flower,,675.56,1172.88,1816.3,195.56,355.96,500.74,0.0,100.0,0.0,carbon paper electrode,KHCO3,0.5,7.2,-0.70,H2,2.45,,H-cell,400.0,,1.0,20.0,
1217,47,,2024,Boosting the electroreduction of CO2 to liquid products via nanostructure engineering of Cu2O catalysts,Journal of catalysis,6.5,https://doi.org/10.1016/j.jcat.2024.115458,,C2H4,f-Cu2O,Cu2O,Cu2O,,100.0,flower,,675.56,1172.88,1816.3,195.56,355.96,500.74,0.0,100.0,0.0,carbon paper electrode,KHCO3,0.5,7.2,-0.60,C2H5OH,27.07,,H-cell,400.0,,1.0,20.0,
1218,47,,2024,Boosting the electroreduction of CO2 to liquid products via nanostructure engineering of Cu2O catalysts,Journal of catalysis,6.5,https://doi.org/10.1016/j.jcat.2024.115458,,C2H4,f-Cu2O,Cu2O,Cu2O,,100.0,flower,,675.56,1172.88,1816.3,195.56,355.96,500.74,0.0,100.0,0.0,carbon paper electrode,KHCO3,0.5,7.2,-0.60,HCOOH,42.07,,H-cell,400.0,,1.0,20.0,
1219,47,,2024,Boosting the electroreduction of CO2 to liquid products via nanostructure engineering of Cu2O catalysts,Journal of catalysis,6.5,https://doi.org/10.1016/j.jcat.2024.115458,,C2H4,f-Cu2O,Cu2O,Cu2O,,100.0,flower,,675.56,1172.88,1816.3,195.56,355.96,500.74,0.0,100.0,0.0,carbon paper electrode,KHCO3,0.5,7.2,-0.60,CO,1.01,,H-cell,400.0,,1.0,20.0,
1220,47,,2024,Boosting the electroreduction of CO2 to liquid products via nanostructure engineering of Cu2O catalysts,Journal of catalysis,6.5,https://doi.org/10.1016/j.jcat.2024.115458,,C2H4,f-Cu2O,Cu2O,Cu2O,,100.0,flower,,675.56,1172.88,1816.3,195.56,355.96,500.74,0.0,100.0,0.0,carbon paper electrode,KHCO3,0.5,7.2,-0.60,H2,26.69,,H-cell,400.0,,1.0,20.0,
1221,47,,2024,Boosting the electroreduction of CO2 to liquid products via nanostructure engineering of Cu2O catalysts,Journal of catalysis,6.5,https://doi.org/10.1016/j.jcat.2024.115458,,C2H4,f-Cu2O,Cu2O,Cu2O,,100.0,flower,,675.56,1172.88,1816.3,195.56,355.96,500.74,0.0,100.0,0.0,carbon paper electrode,KHCO3,0.5,7.2,-0.50,C2H5OH,12.05,,H-cell,400.0,,1.0,20.0,
1222,47,,2024,Boosting the electroreduction of CO2 to liquid products via nanostructure engineering of Cu2O catalysts,Journal of catalysis,6.5,https://doi.org/10.1016/j.jcat.2024.115458,,C2H4,f-Cu2O,Cu2O,Cu2O,,100.0,flower,,675.56,1172.88,1816.3,195.56,355.96,500.74,0.0,100.0,0.0,carbon paper electrode,KHCO3,0.5,7.2,-0.50,HCOOH,28.44,,H-cell,400.0,,1.0,20.0,
1223,47,,2024,Boosting the electroreduction of CO2 to liquid products via nanostructure engineering of Cu2O catalysts,Journal of catalysis,6.5,https://doi.org/10.1016/j.jcat.2024.115458,,C2H4,f-Cu2O,Cu2O,Cu2O,,100.0,flower,,675.56,1172.88,1816.3,195.56,355.96,500.74,0.0,100.0,0.0,carbon paper electrode,KHCO3,0.5,7.2,-0.50,CO,0.45,,H-cell,400.0,,1.0,20.0,
1224,47,,2024,Boosting the electroreduction of CO2 to liquid products via nanostructure engineering of Cu2O catalysts,Journal of catalysis,6.5,https://doi.org/10.1016/j.jcat.2024.115458,,C2H4,f-Cu2O,Cu2O,Cu2O,,100.0,flower,,675.56,1172.88,1816.3,195.56,355.96,500.74,0.0,100.0,0.0,carbon paper electrode,KHCO3,0.5,7.2,-0.50,H2,53.6,,H-cell,400.0,,1.0,20.0,
1225,47,,2024,Boosting the electroreduction of CO2 to liquid products via nanostructure engineering of Cu2O catalysts,Journal of catalysis,6.5,https://doi.org/10.1016/j.jcat.2024.115458,,C2H4,f-Cu2O,Cu2O,Cu2O,,100.0,flower,,675.56,1172.88,1816.3,195.56,355.96,500.74,0.0,100.0,0.0,carbon paper electrode,KHCO3,0.5,7.2,-0.80,HCOOH,41.81,0.0,H-cell,400.0,,1.0,20.0,
1226,47,,2024,Boosting the electroreduction of CO2 to liquid products via nanostructure engineering of Cu2O catalysts,Journal of catalysis,6.5,https://doi.org/10.1016/j.jcat.2024.115458,,C2H4,f-Cu2O,Cu2O,Cu2O,,100.0,flower,,675.56,1172.88,1816.3,195.56,355.96,500.74,0.0,100.0,0.0,carbon paper electrode,KHCO3,0.5,7.2,-0.80,C2H5OH,52.62,0.0,H-cell,400.0,,1.0,20.0,
1227,47,,2024,Boosting the electroreduction of CO2 to liquid products via nanostructure engineering of Cu2O catalysts,Journal of catalysis,6.5,https://doi.org/10.1016/j.jcat.2024.115458,,C2H4,f-Cu2O,Cu2O,Cu2O,,100.0,flower,,675.56,1172.88,1816.3,195.56,355.96,500.74,0.0,100.0,0.0,carbon paper electrode,KHCO3,0.5,7.2,-0.80,HCOOH,42.43,5.0,H-cell,400.0,,1.0,20.0,
1228,47,,2024,Boosting the electroreduction of CO2 to liquid products via nanostructure engineering of Cu2O catalysts,Journal of catalysis,6.5,https://doi.org/10.1016/j.jcat.2024.115458,,C2H4,f-Cu2O,Cu2O,Cu2O,,100.0,flower,,675.56,1172.88,1816.3,195.56,355.96,500.74,0.0,100.0,0.0,carbon paper electrode,KHCO3,0.5,7.2,-0.80,C2H5OH,52.9,5.0,H-cell,400.0,,1.0,20.0,
1229,47,,2024,Boosting the electroreduction of CO2 to liquid products via nanostructure engineering of Cu2O catalysts,Journal of catalysis,6.5,https://doi.org/10.1016/j.jcat.2024.115458,,C2H4,f-Cu2O,Cu2O,Cu2O,,100.0,flower,,675.56,1172.88,1816.3,195.56,355.96,500.74,0.0,100.0,0.0,carbon paper electrode,KHCO3,0.5,7.2,-0.80,HCOOH,42.06,10.0,H-cell,400.0,,1.0,20.0,
1230,47,,2024,Boosting the electroreduction of CO2 to liquid products via nanostructure engineering of Cu2O catalysts,Journal of catalysis,6.5,https://doi.org/10.1016/j.jcat.2024.115458,,C2H4,f-Cu2O,Cu2O,Cu2O,,100.0,flower,,675.56,1172.88,1816.3,195.56,355.96,500.74,0.0,100.0,0.0,carbon paper electrode,KHCO3,0.5,7.2,-0.80,C2H5OH,52.36,10.0,H-cell,400.0,,1.0,20.0,
1231,47,,2024,Boosting the electroreduction of CO2 to liquid products via nanostructure engineering of Cu2O catalysts,Journal of catalysis,6.5,https://doi.org/10.1016/j.jcat.2024.115458,,C2H4,f-Cu2O,Cu2O,Cu2O,,100.0,flower,,675.56,1172.88,1816.3,195.56,355.96,500.74,0.0,100.0,0.0,carbon paper electrode,KHCO3,0.5,7.2,-0.80,HCOOH,41.67,15.0,H-cell,400.0,,1.0,20.0,
1232,47,,2024,Boosting the electroreduction of CO2 to liquid products via nanostructure engineering of Cu2O catalysts,Journal of catalysis,6.5,https://doi.org/10.1016/j.jcat.2024.115458,,C2H4,f-Cu2O,Cu2O,Cu2O,,100.0,flower,,675.56,1172.88,1816.3,195.56,355.96,500.74,0.0,100.0,0.0,carbon paper electrode,KHCO3,0.5,7.2,-0.80,C2H5OH,51.99,15.0,H-cell,400.0,,1.0,20.0,
1233,47,,2024,Boosting the electroreduction of CO2 to liquid products via nanostructure engineering of Cu2O catalysts,Journal of catalysis,6.5,https://doi.org/10.1016/j.jcat.2024.115458,,C2H4,f-Cu2O,Cu2O,Cu2O,,100.0,flower,,675.56,1172.88,1816.3,195.56,355.96,500.74,0.0,100.0,0.0,carbon paper electrode,KHCO3,0.5,7.2,-0.80,HCOOH,40.83,20.0,H-cell,400.0,,1.0,20.0,
1234,47,,2024,Boosting the electroreduction of CO2 to liquid products via nanostructure engineering of Cu2O catalysts,Journal of catalysis,6.5,https://doi.org/10.1016/j.jcat.2024.115458,,C2H4,f-Cu2O,Cu2O,Cu2O,,100.0,flower,,675.56,1172.88,1816.3,195.56,355.96,500.74,0.0,100.0,0.0,carbon paper electrode,KHCO3,0.5,7.2,-0.80,C2H5OH,52.52,20.0,H-cell,400.0,,1.0,20.0,
1235,47,,2024,Boosting the electroreduction of CO2 to liquid products via nanostructure engineering of Cu2O catalysts,Journal of catalysis,6.5,https://doi.org/10.1016/j.jcat.2024.115458,,C2H4,f-Cu2O,Cu2O,Cu2O,,100.0,flower,,675.56,1172.88,1816.3,195.56,355.96,500.74,0.0,100.0,0.0,carbon paper electrode,KHCO3,0.5,7.2,-0.80,HCOOH,40.52,25.0,H-cell,400.0,,1.0,20.0,
1236,47,,2024,Boosting the electroreduction of CO2 to liquid products via nanostructure engineering of Cu2O catalysts,Journal of catalysis,6.5,https://doi.org/10.1016/j.jcat.2024.115458,,C2H4,f-Cu2O,Cu2O,Cu2O,,100.0,flower,,675.56,1172.88,1816.3,195.56,355.96,500.74,0.0,100.0,0.0,carbon paper electrode,KHCO3,0.5,7.2,-0.80,C2H5OH,51.84,25.0,H-cell,400.0,,1.0,20.0,
1237,47,,2024,Boosting the electroreduction of CO2 to liquid products via nanostructure engineering of Cu2O catalysts,Journal of catalysis,6.5,https://doi.org/10.1016/j.jcat.2024.115458,,C2H4,f-Cu2O,Cu2O,Cu2O,,100.0,flower,,675.56,1172.88,1816.3,195.56,355.96,500.74,0.0,100.0,0.0,carbon paper electrode,KHCO3,0.5,7.2,-0.80,HCOOH,39.72,30.0,H-cell,400.0,,1.0,20.0,
1238,47,,2024,Boosting the electroreduction of CO2 to liquid products via nanostructure engineering of Cu2O catalysts,Journal of catalysis,6.5,https://doi.org/10.1016/j.jcat.2024.115458,,C2H4,f-Cu2O,Cu2O,Cu2O,,100.0,flower,,675.56,1172.88,1816.3,195.56,355.96,500.74,0.0,100.0,0.0,carbon paper electrode,KHCO3,0.5,7.2,-0.80,C2H5OH,51.45,30.0,H-cell,400.0,,1.0,20.0,
1239,47,,2024,Boosting the electroreduction of CO2 to liquid products via nanostructure engineering of Cu2O catalysts,Journal of catalysis,6.5,https://doi.org/10.1016/j.jcat.2024.115458,,C2H4,f-Cu2O,Cu2O,Cu2O,,100.0,flower,,675.56,1172.88,1816.3,195.56,355.96,500.74,0.0,100.0,0.0,carbon paper electrode,KHCO3,0.5,7.2,-0.80,HCOOH,39.55,35.0,H-cell,400.0,,1.0,20.0,
1240,47,,2024,Boosting the electroreduction of CO2 to liquid products via nanostructure engineering of Cu2O catalysts,Journal of catalysis,6.5,https://doi.org/10.1016/j.jcat.2024.115458,,C2H4,f-Cu2O,Cu2O,Cu2O,,100.0,flower,,675.56,1172.88,1816.3,195.56,355.96,500.74,0.0,100.0,0.0,carbon paper electrode,KHCO3,0.5,7.2,-0.80,C2H5OH,49.83,35.0,H-cell,400.0,,1.0,20.0,
1241,47,,2024,Boosting the electroreduction of CO2 to liquid products via nanostructure engineering of Cu2O catalysts,Journal of catalysis,6.5,https://doi.org/10.1016/j.jcat.2024.115458,,C2H4,f-Cu2O,Cu2O,Cu2O,,100.0,flower,,675.56,1172.88,1816.3,195.56,355.96,500.74,0.0,100.0,0.0,carbon paper electrode,KHCO3,0.5,7.2,-0.80,HCOOH,39.07,40.0,H-cell,400.0,,1.0,20.0,
1242,47,,2024,Boosting the electroreduction of CO2 to liquid products via nanostructure engineering of Cu2O catalysts,Journal of catalysis,6.5,https://doi.org/10.1016/j.jcat.2024.115458,,C2H4,f-Cu2O,Cu2O,Cu2O,,100.0,flower,,675.56,1172.88,1816.3,195.56,355.96,500.74,0.0,100.0,0.0,carbon paper electrode,KHCO3,0.5,7.2,-0.80,C2H5OH,49.72,40.0,H-cell,400.0,,1.0,20.0,
1243,47,,2024,Boosting the electroreduction of CO2 to liquid products via nanostructure engineering of Cu2O catalysts,Journal of catalysis,6.5,https://doi.org/10.1016/j.jcat.2024.115458,,C2H4,f-Cu2O,Cu2O,Cu2O,,100.0,flower,,675.56,1172.88,1816.3,195.56,355.96,500.74,0.0,100.0,0.0,gas diffusion layer,KOH,1.0,14.0,-0.45,C2H5OH,31.6,,Flow cell,400.0,,1.0,20.0,
1244,47,,2024,Boosting the electroreduction of CO2 to liquid products via nanostructure engineering of Cu2O catalysts,Journal of catalysis,6.5,https://doi.org/10.1016/j.jcat.2024.115458,,C2H4,f-Cu2O,Cu2O,Cu2O,,100.0,flower,,675.56,1172.88,1816.3,195.56,355.96,500.74,0.0,100.0,0.0,gas diffusion layer,KOH,1.0,14.0,-0.45,HCOOH,61.69,,Flow cell,400.0,,1.0,20.0,
1245,47,,2024,Boosting the electroreduction of CO2 to liquid products via nanostructure engineering of Cu2O catalysts,Journal of catalysis,6.5,https://doi.org/10.1016/j.jcat.2024.115458,,C2H4,f-Cu2O,Cu2O,Cu2O,,100.0,flower,,675.56,1172.88,1816.3,195.56,355.96,500.74,0.0,100.0,0.0,gas diffusion layer,KOH,1.0,14.0,-0.58,C2H5OH,18.31,,Flow cell,400.0,,1.0,20.0,
1246,47,,2024,Boosting the electroreduction of CO2 to liquid products via nanostructure engineering of Cu2O catalysts,Journal of catalysis,6.5,https://doi.org/10.1016/j.jcat.2024.115458,,C2H4,f-Cu2O,Cu2O,Cu2O,,100.0,flower,,675.56,1172.88,1816.3,195.56,355.96,500.74,0.0,100.0,0.0,gas diffusion layer,KOH,1.0,14.0,-0.58,HCOOH,78.71,,Flow cell,400.0,,1.0,20.0,
1247,47,,2024,Boosting the electroreduction of CO2 to liquid products via nanostructure engineering of Cu2O catalysts,Journal of catalysis,6.5,https://doi.org/10.1016/j.jcat.2024.115458,,C2H4,f-Cu2O,Cu2O,Cu2O,,100.0,flower,,675.56,1172.88,1816.3,195.56,355.96,500.74,0.0,100.0,0.0,gas diffusion layer,KOH,1.0,14.0,-0.83,C2H5OH,16.58,,Flow cell,400.0,,1.0,20.0,
1248,47,,2024,Boosting the electroreduction of CO2 to liquid products via nanostructure engineering of Cu2O catalysts,Journal of catalysis,6.5,https://doi.org/10.1016/j.jcat.2024.115458,,C2H4,f-Cu2O,Cu2O,Cu2O,,100.0,flower,,675.56,1172.88,1816.3,195.56,355.96,500.74,0.0,100.0,0.0,gas diffusion layer,KOH,1.0,14.0,-0.83,HCOOH,76.52,,Flow cell,400.0,,1.0,20.0,
1249,47,,2024,Boosting the electroreduction of CO2 to liquid products via nanostructure engineering of Cu2O catalysts,Journal of catalysis,6.5,https://doi.org/10.1016/j.jcat.2024.115458,,C2H4,f-Cu2O,Cu2O,Cu2O,,100.0,flower,,675.56,1172.88,1816.3,195.56,355.96,500.74,0.0,100.0,0.0,gas diffusion layer,KOH,1.0,14.0,-1.05,C2H5OH,14.07,,Flow cell,400.0,,1.0,20.0,
1250,47,,2024,Boosting the electroreduction of CO2 to liquid products via nanostructure engineering of Cu2O catalysts,Journal of catalysis,6.5,https://doi.org/10.1016/j.jcat.2024.115458,,C2H4,f-Cu2O,Cu2O,Cu2O,,100.0,flower,,675.56,1172.88,1816.3,195.56,355.96,500.74,0.0,100.0,0.0,gas diffusion layer,KOH,1.0,14.0,-1.05,HCOOH,73.92,,Flow cell,400.0,,1.0,20.0,
1251,47,,2024,Boosting the electroreduction of CO2 to liquid products via nanostructure engineering of Cu2O catalysts,Journal of catalysis,6.5,https://doi.org/10.1016/j.jcat.2024.115458,,C2H4,f-Cu2O,Cu2O,Cu2O,,100.0,flower,,675.56,1172.88,1816.3,195.56,355.96,500.74,0.0,100.0,0.0,gas diffusion layer,KOH,1.0,14.0,-1.20,C2H5OH,10.69,,Flow cell,400.0,,1.0,20.0,
1252,47,,2024,Boosting the electroreduction of CO2 to liquid products via nanostructure engineering of Cu2O catalysts,Journal of catalysis,6.5,https://doi.org/10.1016/j.jcat.2024.115458,,C2H4,f-Cu2O,Cu2O,Cu2O,,100.0,flower,,675.56,1172.88,1816.3,195.56,355.96,500.74,0.0,100.0,0.0,gas diffusion layer,KOH,1.0,14.0,-1.20,HCOOH,70.25,,Flow cell,400.0,,1.0,20.0,
1253,47,,2024,Boosting the electroreduction of CO2 to liquid products via nanostructure engineering of Cu2O catalysts,Journal of catalysis,6.5,https://doi.org/10.1016/j.jcat.2024.115458,,C2H4,t-Cu2O,Cu2O,Cu2O,,100.0,truncated octahedron,,100.64,137.74,174.84,100.64,137.74,174.84,0.0,100.0,0.0,carbon paper electrode,KHCO3,0.5,7.2,-1.10,C2H5OH,24.32,,H-cell,400.0,,1.0,20.0,
1254,47,,2024,Boosting the electroreduction of CO2 to liquid products via nanostructure engineering of Cu2O catalysts,Journal of catalysis,6.5,https://doi.org/10.1016/j.jcat.2024.115458,,C2H4,t-Cu2O,Cu2O,Cu2O,,100.0,truncated octahedron,,100.64,137.74,174.84,100.64,137.74,174.84,0.0,100.0,0.0,carbon paper electrode,KHCO3,0.5,7.2,-1.10,HCOOH,19.54,,H-cell,400.0,,1.0,20.0,
1255,47,,2024,Boosting the electroreduction of CO2 to liquid products via nanostructure engineering of Cu2O catalysts,Journal of catalysis,6.5,https://doi.org/10.1016/j.jcat.2024.115458,,C2H4,t-Cu2O,Cu2O,Cu2O,,100.0,truncated octahedron,,100.64,137.74,174.84,100.64,137.74,174.84,0.0,100.0,0.0,carbon paper electrode,KHCO3,0.5,7.2,-1.10,CO,3.81,,H-cell,400.0,,1.0,20.0,
1256,47,,2024,Boosting the electroreduction of CO2 to liquid products via nanostructure engineering of Cu2O catalysts,Journal of catalysis,6.5,https://doi.org/10.1016/j.jcat.2024.115458,,C2H4,t-Cu2O,Cu2O,Cu2O,,100.0,truncated octahedron,,100.64,137.74,174.84,100.64,137.74,174.84,0.0,100.0,0.0,carbon paper electrode,KHCO3,0.5,7.2,-1.10,H2,48.4,,H-cell,400.0,,1.0,20.0,
1257,47,,2024,Boosting the electroreduction of CO2 to liquid products via nanostructure engineering of Cu2O catalysts,Journal of catalysis,6.5,https://doi.org/10.1016/j.jcat.2024.115458,,C2H4,t-Cu2O,Cu2O,Cu2O,,100.0,truncated octahedron,,100.64,137.74,174.84,100.64,137.74,174.84,0.0,100.0,0.0,carbon paper electrode,KHCO3,0.5,7.2,-1.10,C2H4,2.81,,H-cell,400.0,,1.0,20.0,
1258,47,,2024,Boosting the electroreduction of CO2 to liquid products via nanostructure engineering of Cu2O catalysts,Journal of catalysis,6.5,https://doi.org/10.1016/j.jcat.2024.115458,,C2H4,t-Cu2O,Cu2O,Cu2O,,100.0,truncated octahedron,,100.64,137.74,174.84,100.64,137.74,174.84,0.0,100.0,0.0,carbon paper electrode,KHCO3,0.5,7.2,-1.00,C2H5OH,33.77,,H-cell,400.0,,1.0,20.0,
1259,47,,2024,Boosting the electroreduction of CO2 to liquid products via nanostructure engineering of Cu2O catalysts,Journal of catalysis,6.5,https://doi.org/10.1016/j.jcat.2024.115458,,C2H4,t-Cu2O,Cu2O,Cu2O,,100.0,truncated octahedron,,100.64,137.74,174.84,100.64,137.74,174.84,0.0,100.0,0.0,carbon paper electrode,KHCO3,0.5,7.2,-1.00,HCOOH,28.63,,H-cell,400.0,,1.0,20.0,
1260,47,,2024,Boosting the electroreduction of CO2 to liquid products via nanostructure engineering of Cu2O catalysts,Journal of catalysis,6.5,https://doi.org/10.1016/j.jcat.2024.115458,,C2H4,t-Cu2O,Cu2O,Cu2O,,100.0,truncated octahedron,,100.64,137.74,174.84,100.64,137.74,174.84,0.0,100.0,0.0,carbon paper electrode,KHCO3,0.5,7.2,-1.00,CO,4.35,,H-cell,400.0,,1.0,20.0,
1261,47,,2024,Boosting the electroreduction of CO2 to liquid products via nanostructure engineering of Cu2O catalysts,Journal of catalysis,6.5,https://doi.org/10.1016/j.jcat.2024.115458,,C2H4,t-Cu2O,Cu2O,Cu2O,,100.0,truncated octahedron,,100.64,137.74,174.84,100.64,137.74,174.84,0.0,100.0,0.0,carbon paper electrode,KHCO3,0.5,7.2,-1.00,H2,32.42,,H-cell,400.0,,1.0,20.0,
1262,47,,2024,Boosting the electroreduction of CO2 to liquid products via nanostructure engineering of Cu2O catalysts,Journal of catalysis,6.5,https://doi.org/10.1016/j.jcat.2024.115458,,C2H4,t-Cu2O,Cu2O,Cu2O,,100.0,truncated octahedron,,100.64,137.74,174.84,100.64,137.74,174.84,0.0,100.0,0.0,carbon paper electrode,KHCO3,0.5,7.2,-1.00,C2H4,1.53,,H-cell,400.0,,1.0,20.0,
1263,47,,2024,Boosting the electroreduction of CO2 to liquid products via nanostructure engineering of Cu2O catalysts,Journal of catalysis,6.5,https://doi.org/10.1016/j.jcat.2024.115458,,C2H4,t-Cu2O,Cu2O,Cu2O,,100.0,truncated octahedron,,100.64,137.74,174.84,100.64,137.74,174.84,0.0,100.0,0.0,carbon paper electrode,KHCO3,0.5,7.2,-0.90,C2H5OH,42.54,,H-cell,400.0,,1.0,20.0,
1264,47,,2024,Boosting the electroreduction of CO2 to liquid products via nanostructure engineering of Cu2O catalysts,Journal of catalysis,6.5,https://doi.org/10.1016/j.jcat.2024.115458,,C2H4,t-Cu2O,Cu2O,Cu2O,,100.0,truncated octahedron,,100.64,137.74,174.84,100.64,137.74,174.84,0.0,100.0,0.0,carbon paper electrode,KHCO3,0.5,7.2,-0.90,HCOOH,33.97,,H-cell,400.0,,1.0,20.0,
1265,47,,2024,Boosting the electroreduction of CO2 to liquid products via nanostructure engineering of Cu2O catalysts,Journal of catalysis,6.5,https://doi.org/10.1016/j.jcat.2024.115458,,C2H4,t-Cu2O,Cu2O,Cu2O,,100.0,truncated octahedron,,100.64,137.74,174.84,100.64,137.74,174.84,0.0,100.0,0.0,carbon paper electrode,KHCO3,0.5,7.2,-0.90,CO,2.3,,H-cell,400.0,,1.0,20.0,
1266,47,,2024,Boosting the electroreduction of CO2 to liquid products via nanostructure engineering of Cu2O catalysts,Journal of catalysis,6.5,https://doi.org/10.1016/j.jcat.2024.115458,,C2H4,t-Cu2O,Cu2O,Cu2O,,100.0,truncated octahedron,,100.64,137.74,174.84,100.64,137.74,174.84,0.0,100.0,0.0,carbon paper electrode,KHCO3,0.5,7.2,-0.90,H2,18.18,,H-cell,400.0,,1.0,20.0,
1267,47,,2024,Boosting the electroreduction of CO2 to liquid products via nanostructure engineering of Cu2O catalysts,Journal of catalysis,6.5,https://doi.org/10.1016/j.jcat.2024.115458,,C2H4,t-Cu2O,Cu2O,Cu2O,,100.0,truncated octahedron,,100.64,137.74,174.84,100.64,137.74,174.84,0.0,100.0,0.0,carbon paper electrode,KHCO3,0.5,7.2,-0.90,C2H4,1.08,,H-cell,400.0,,1.0,20.0,
1268,47,,2024,Boosting the electroreduction of CO2 to liquid products via nanostructure engineering of Cu2O catalysts,Journal of catalysis,6.5,https://doi.org/10.1016/j.jcat.2024.115458,,C2H4,t-Cu2O,Cu2O,Cu2O,,100.0,truncated octahedron,,100.64,137.74,174.84,100.64,137.74,174.84,0.0,100.0,0.0,carbon paper electrode,KHCO3,0.5,7.2,-0.80,C2H5OH,48.38,,H-cell,400.0,,1.0,20.0,
1269,47,,2024,Boosting the electroreduction of CO2 to liquid products via nanostructure engineering of Cu2O catalysts,Journal of catalysis,6.5,https://doi.org/10.1016/j.jcat.2024.115458,,C2H4,t-Cu2O,Cu2O,Cu2O,,100.0,truncated octahedron,,100.64,137.74,174.84,100.64,137.74,174.84,0.0,100.0,0.0,carbon paper electrode,KHCO3,0.5,7.2,-0.80,HCOOH,43.84,,H-cell,400.0,,1.0,20.0,
1270,47,,2024,Boosting the electroreduction of CO2 to liquid products via nanostructure engineering of Cu2O catalysts,Journal of catalysis,6.5,https://doi.org/10.1016/j.jcat.2024.115458,,C2H4,t-Cu2O,Cu2O,Cu2O,,100.0,truncated octahedron,,100.64,137.74,174.84,100.64,137.74,174.84,0.0,100.0,0.0,carbon paper electrode,KHCO3,0.5,7.2,-0.80,CO,1.13,,H-cell,400.0,,1.0,20.0,
1271,47,,2024,Boosting the electroreduction of CO2 to liquid products via nanostructure engineering of Cu2O catalysts,Journal of catalysis,6.5,https://doi.org/10.1016/j.jcat.2024.115458,,C2H4,t-Cu2O,Cu2O,Cu2O,,100.0,truncated octahedron,,100.64,137.74,174.84,100.64,137.74,174.84,0.0,100.0,0.0,carbon paper electrode,KHCO3,0.5,7.2,-0.80,H2,5.69,,H-cell,400.0,,1.0,20.0,
1272,47,,2024,Boosting the electroreduction of CO2 to liquid products via nanostructure engineering of Cu2O catalysts,Journal of catalysis,6.5,https://doi.org/10.1016/j.jcat.2024.115458,,C2H4,t-Cu2O,Cu2O,Cu2O,,100.0,truncated octahedron,,100.64,137.74,174.84,100.64,137.74,174.84,0.0,100.0,0.0,carbon paper electrode,KHCO3,0.5,7.2,-0.70,C2H5OH,34.89,,H-cell,400.0,,1.0,20.0,
1273,47,,2024,Boosting the electroreduction of CO2 to liquid products via nanostructure engineering of Cu2O catalysts,Journal of catalysis,6.5,https://doi.org/10.1016/j.jcat.2024.115458,,C2H4,t-Cu2O,Cu2O,Cu2O,,100.0,truncated octahedron,,100.64,137.74,174.84,100.64,137.74,174.84,0.0,100.0,0.0,carbon paper electrode,KHCO3,0.5,7.2,-0.70,HCOOH,52.33,,H-cell,400.0,,1.0,20.0,
