Repository: vovamirosh/-CO2RR-Beyond-Green-AI

File: Datasets/prepr.csv (part 17 of 50)
DOI,Article name,Compound_1,Compound_2,"Cat./Support ratio, % (at)",Morphology (TEM/SEM),"Pore size, nm",width min (nm),width aver (nm),width max (nm),length min (nm),length aver (nm),length max (nm),"Cu, % (at.)","Cu+, % (at.)","Cu(2+), % (at.)",Base,electrolyte,"conc, M",pH,RHE vs V,Product,"FE, %","Time, h",Type of reactor,"Loading, μg/cm2","Add_carbon, %","Surface area of electrode, cm2","Flow rate CO2, ml/min","Av_volume, mkm^3",Ratio_sphere_volume,"Min_volume, mkm^3","Max_volume, mkm^3",1_efermi,1_density_atomic,1_total_magnetization_normalized_formula_units,1_energy_above_hull,1_energy_per_atom,1_volume,1_band_gap,2_efermi,2_density_atomic,2_total_magnetization_normalized_formula_units,2_energy_above_hull,2_energy_per_atom,2_volume,2_band_gap,Product_exactmw,Product_lipinskiHBA,Product_lipinskiHBD,Product_NumAtoms,Product_FractionCSP3,Product_CrippenClogP,Product_hallKierAlpha,Product_kappa2,Product_kappa3,anion_molar_conductance,anion_mobility,anion_diffusion_coefficient,anion_hydr_R_of_ion,Type of reactor_H-cell,Base_carbon paper electrode,Base_gasdiffusion electrode
https://doi.org/10.1016/j.elecom.2019.04.001,annealed CuNNs,Cu,No,100.0,nanowire,0.0,100.0,150.0,200.0,3000.0,4000.0,5000.0,100.0,0.0,0.0,glassy-carbon electrode,KHCO3,0.5,7.2,-1.4,H2,15.22,1.0,H-cell,240.38,0.0,1.0,30.0,0.07068583470577035,0.0561710095178655,0.023561944901923447,0.15707963267948968,7.51858683,11.445998564977856,2e-07,0.0,-10.846796,11.445998564977856,0.0,0.0,0.0,0.0,0.0,0.0,0.0,0.0,2.015650064,0.0,0.0,2.0,0.0,0.246,0.0,0.0,0.0,44.5,4.353,1.118,2.193,1.0,0.0,0.0
https://doi.org/10.1016/j.elecom.2019.04.001, CuNNs,Cu,CuO,95.0,nanowire,0.0,100.0,150.0,200.0,3000.0,4000.0,5000.0,95.0,0.0,5.0,glassy-carbon electrode,KHCO3,0.5,7.2,-1.4,C2H4,16.5,1.0,H-cell,240.38,0.0,1.0,30.0,0.07068583470577035,0.0561710095178655,0.023561944901923447,0.15707963267948968,7.51858683,11.445998564977856,2e-07,0.0,-10.846796,11.445998564977856,0.0,4.72796063,11.121387926358747,0.0006916,0.000264654999999,-5.466114125,44.485551705434986,0.0,28.031300127999998,0.0,0.0,6.0,0.0,0.8022,-0.26,0.74,-6.106153846153846,44.5,4.353,1.118,2.193,1.0,0.0,0.0
https://doi.org/10.1016/j.elecom.2019.04.001, CuNNs,Cu,CuO,95.0,nanowire,0.0,100.0,150.0,200.0,3000.0,4000.0,5000.0,95.0,0.0,5.0,glassy-carbon electrode,KHCO3,0.5,7.2,-1.4,CH4,3.76,1.0,H-cell,240.38,0.0,1.0,30.0,0.07068583470577035,0.0561710095178655,0.023561944901923447,0.15707963267948968,7.51858683,11.445998564977856,2e-07,0.0,-10.846796,11.445998564977856,0.0,4.72796063,11.121387926358747,0.0006916,0.000264654999999,-5.466114125,44.485551705434986,0.0,16.031300127999998,0.0,0.0,5.0,1.0,0.6361,0.0,0.0,0.0,44.5,4.353,1.118,2.193,1.0,0.0,0.0
https://doi.org/10.1016/j.elecom.2019.04.001, CuNNs,Cu,CuO,95.0,nanowire,0.0,100.0,150.0,200.0,3000.0,4000.0,5000.0,95.0,0.0,5.0,glassy-carbon electrode,KHCO3,0.5,7.2,-1.4,CO,3.52,1.0,H-cell,240.38,0.0,1.0,30.0,0.07068583470577035,0.0561710095178655,0.023561944901923447,0.15707963267948968,7.51858683,11.445998564977856,2e-07,0.0,-10.846796,11.445998564977856,0.0,4.72796063,11.121387926358747,0.0006916,0.000264654999999,-5.466114125,44.485551705434986,0.0,27.99491462,1.0,0.0,2.0,0.0,-0.03751,-0.26,0.74,-6.106153846153846,44.5,4.353,1.118,2.193,1.0,0.0,0.0
https://doi.org/10.1016/j.elecom.2019.04.001, CuNNs,Cu,CuO,95.0,nanowire,0.0,100.0,150.0,200.0,3000.0,4000.0,5000.0,95.0,0.0,5.0,glassy-carbon electrode,KHCO3,0.5,7.2,-1.4,H2,6.55,1.0,H-cell,240.38,0.0,1.0,30.0,0.07068583470577035,0.0561710095178655,0.023561944901923447,0.15707963267948968,7.51858683,11.445998564977856,2e-07,0.0,-10.846796,11.445998564977856,0.0,4.72796063,11.121387926358747,0.0006916,0.000264654999999,-5.466114125,44.485551705434986,0.0,2.015650064,0.0,0.0,2.0,0.0,0.246,0.0,0.0,0.0,44.5,4.353,1.118,2.193,1.0,0.0,0.0
https://doi.org/10.1016/j.elecom.2019.04.001,OT-CuNNs,Cu,CuO,85.0,nanowire,0.0,100.0,150.0,200.0,3000.0,4000.0,5000.0,85.0,0.0,15.0,glassy-carbon electrode,KHCO3,0.5,7.2,-1.4,C2H4,47.88,1.0,H-cell,360.58,0.0,1.0,30.0,0.07068583470577035,0.0561710095178655,0.023561944901923447,0.15707963267948968,7.51858683,11.445998564977856,2e-07,0.0,-10.846796,11.445998564977856,0.0,4.72796063,11.121387926358747,0.0006916,0.000264654999999,-5.466114125,44.485551705434986,0.0,28.031300127999998,0.0,0.0,6.0,0.0,0.8022,-0.26,0.74,-6.106153846153846,44.5,4.353,1.118,2.193,1.0,0.0,0.0
https://doi.org/10.1016/j.elecom.2019.04.001,OT-CuNNs,Cu,CuO,85.0,nanowire,0.0,100.0,150.0,200.0,3000.0,4000.0,5000.0,85.0,0.0,15.0,glassy-carbon electrode,KHCO3,0.5,7.2,-1.4,CH4,1.52,1.0,H-cell,360.58,0.0,1.0,30.0,0.07068583470577035,0.0561710095178655,0.023561944901923447,0.15707963267948968,7.51858683,11.445998564977856,2e-07,0.0,-10.846796,11.445998564977856,0.0,4.72796063,11.121387926358747,0.0006916,0.000264654999999,-5.466114125,44.485551705434986,0.0,16.031300127999998,0.0,0.0,5.0,1.0,0.6361,0.0,0.0,0.0,44.5,4.353,1.118,2.193,1.0,0.0,0.0
https://doi.org/10.1016/j.elecom.2019.04.001,OT-CuNNs,Cu,CuO,85.0,nanowire,0.0,100.0,150.0,200.0,3000.0,4000.0,5000.0,85.0,0.0,15.0,glassy-carbon electrode,KHCO3,0.5,7.2,-1.4,CO,2.61,1.0,H-cell,360.58,0.0,1.0,30.0,0.07068583470577035,0.0561710095178655,0.023561944901923447,0.15707963267948968,7.51858683,11.445998564977856,2e-07,0.0,-10.846796,11.445998564977856,0.0,4.72796063,11.121387926358747,0.0006916,0.000264654999999,-5.466114125,44.485551705434986,0.0,27.99491462,1.0,0.0,2.0,0.0,-0.03751,-0.26,0.74,-6.106153846153846,44.5,4.353,1.118,2.193,1.0,0.0,0.0
https://doi.org/10.1016/j.elecom.2019.04.001,OT-CuNNs,Cu,CuO,85.0,nanowire,0.0,100.0,150.0,200.0,3000.0,4000.0,5000.0,85.0,0.0,15.0,glassy-carbon electrode,KHCO3,0.5,7.2,-1.4,H2,8.68,1.0,H-cell,360.58,0.0,1.0,30.0,0.07068583470577035,0.0561710095178655,0.023561944901923447,0.15707963267948968,7.51858683,11.445998564977856,2e-07,0.0,-10.846796,11.445998564977856,0.0,4.72796063,11.121387926358747,0.0006916,0.000264654999999,-5.466114125,44.485551705434986,0.0,2.015650064,0.0,0.0,2.0,0.0,0.246,0.0,0.0,0.0,44.5,4.353,1.118,2.193,1.0,0.0,0.0
https://doi.org/10.1002/anie.201601582, sphere of 7.5,Cu,No,100.0,sphere,0.0,6.79,7.5,8.21,6.79,7.5,8.21,100.0,0.0,0.0,glassy-carbon electrode,KHCO3,0.1,6.8,-1.1,H2,25.08,1.0,Flow cell,195.0,0.0,1.0,5.0,2.2089323345553232e-07,1.0,1.639109416053178e-07,2.897531017308065e-07,7.51858683,11.445998564977856,2e-07,0.0,-10.846796,11.445998564977856,0.0,0.0,0.0,0.0,0.0,0.0,0.0,0.0,2.015650064,0.0,0.0,2.0,0.0,0.246,0.0,0.0,0.0,44.5,4.353,1.118,2.193,0.0,0.0,0.0
https://doi.org/10.1002/anie.201601582, sphere of 7.5,Cu,No,100.0,sphere,0.0,6.79,7.5,8.21,6.79,7.5,8.21,100.0,0.0,0.0,glassy-carbon electrode,KHCO3,0.1,6.8,-1.1,CO,2.22,1.0,Flow cell,195.0,0.0,1.0,5.0,2.2089323345553232e-07,1.0,1.639109416053178e-07,2.897531017308065e-07,7.51858683,11.445998564977856,2e-07,0.0,-10.846796,11.445998564977856,0.0,0.0,0.0,0.0,0.0,0.0,0.0,0.0,27.99491462,1.0,0.0,2.0,0.0,-0.03751,-0.26,0.74,-6.106153846153846,44.5,4.353,1.118,2.193,0.0,0.0,0.0
https://doi.org/10.1002/anie.201601582, sphere of 7.5,Cu,No,100.0,sphere,0.0,6.79,7.5,8.21,6.79,7.5,8.21,100.0,0.0,0.0,glassy-carbon electrode,KHCO3,0.1,6.8,-1.1,CH4,14.29,1.0,Flow cell,195.0,0.0,1.0,5.0,2.2089323345553232e-07,1.0,1.639109416053178e-07,2.897531017308065e-07,7.51858683,11.445998564977856,2e-07,0.0,-10.846796,11.445998564977856,0.0,0.0,0.0,0.0,0.0,0.0,0.0,0.0,16.031300127999998,0.0,0.0,5.0,1.0,0.6361,0.0,0.0,0.0,44.5,4.353,1.118,2.193,0.0,0.0,0.0
https://doi.org/10.1002/anie.201601582, sphere of 7.5,Cu,No,100.0,sphere,0.0,6.79,7.5,8.21,6.79,7.5,8.21,100.0,0.0,0.0,glassy-carbon electrode,KHCO3,0.1,6.8,-1.1,C2H4,22.38,1.0,Flow cell,195.0,0.0,1.0,5.0,2.2089323345553232e-07,1.0,1.639109416053178e-07,2.897531017308065e-07,7.51858683,11.445998564977856,2e-07,0.0,-10.846796,11.445998564977856,0.0,0.0,0.0,0.0,0.0,0.0,0.0,0.0,28.031300127999998,0.0,0.0,6.0,0.0,0.8022,-0.26,0.74,-6.106153846153846,44.5,4.353,1.118,2.193,0.0,0.0,0.0
https://doi.org/10.1002/anie.201601582, sphere of 7.5,Cu,No,100.0,sphere,0.0,6.79,7.5,8.21,6.79,7.5,8.21,100.0,0.0,0.0,glassy-carbon electrode,KHCO3,0.1,6.8,-1.1,HCOOH,22.22,1.0,Flow cell,195.0,0.0,1.0,5.0,2.2089323345553232e-07,1.0,1.639109416053178e-07,2.897531017308065e-07,7.51858683,11.445998564977856,2e-07,0.0,-10.846796,11.445998564977856,0.0,0.0,0.0,0.0,0.0,0.0,0.0,0.0,46.005479304,2.0,1.0,5.0,0.0,-0.29919999999999997,-0.53,1.4699999999999982,1.4700000000000009,44.5,4.353,1.118,2.193,0.0,0.0,0.0
https://doi.org/10.1002/anie.201601582, sphere of 7.5,Cu,No,100.0,sphere,0.0,6.79,7.5,8.21,6.79,7.5,8.21,100.0,0.0,0.0,glassy-carbon electrode,KHCO3,0.1,6.8,-1.1,CH3COOH,1.75,1.0,Flow cell,195.0,0.0,1.0,5.0,2.2089323345553232e-07,1.0,1.639109416053178e-07,2.897531017308065e-07,7.51858683,11.445998564977856,2e-07,0.0,-10.846796,11.445998564977856,0.0,0.0,0.0,0.0,0.0,0.0,0.0,0.0,60.021129368000004,2.0,1.0,8.0,0.5,0.09089999999999993,-0.53,0.8748582995951415,1.1560092559629747,44.5,4.353,1.118,2.193,0.0,0.0,0.0
https://doi.org/10.1002/anie.201601582, sphere of 7.5,Cu,No,100.0,sphere,0.0,6.79,7.5,8.21,6.79,7.5,8.21,100.0,0.0,0.0,glassy-carbon electrode,KHCO3,0.1,6.8,-1.1,C2H5OH,3.49,1.0,Flow cell,195.0,0.0,1.0,5.0,2.2089323345553232e-07,1.0,1.639109416053178e-07,2.897531017308065e-07,7.51858683,11.445998564977856,2e-07,0.0,-10.846796,11.445998564977856,0.0,0.0,0.0,0.0,0.0,0.0,0.0,0.0,46.041864812,1.0,1.0,9.0,1.0,-0.0014000000000000123,-0.04,1.96,1.9600000000000033,44.5,4.353,1.118,2.193,0.0,0.0,0.0
https://doi.org/10.1002/anie.201601582, sphere of 7.5,Cu,No,100.0,sphere,0.0,6.79,7.5,8.21,6.79,7.5,8.21,100.0,0.0,0.0,glassy-carbon electrode,KHCO3,0.1,6.8,-1.1,C3H7OH,4.13,1.0,Flow cell,195.0,0.0,1.0,5.0,2.2089323345553232e-07,1.0,1.639109416053178e-07,2.897531017308065e-07,7.51858683,11.445998564977856,2e-07,0.0,-10.846796,11.445998564977856,0.0,0.0,0.0,0.0,0.0,0.0,0.0,0.0,60.057514876,1.0,1.0,12.0,1.0,0.38710000000000006,-0.04,1.297837837837838,1128.9599999999998,44.5,4.353,1.118,2.193,0.0,0.0,0.0
https://doi.org/10.1002/anie.201601582, sphere of 7.5,Cu,No,100.0,sphere,0.0,6.79,7.5,8.21,6.79,7.5,8.21,100.0,0.0,0.0,glassy-carbon electrode,KHCO3,0.1,6.8,-1.2,CH4,5.56,1.0,Flow cell,195.0,0.0,1.0,5.0,2.2089323345553232e-07,1.0,1.639109416053178e-07,2.897531017308065e-07,7.51858683,11.445998564977856,2e-07,0.0,-10.846796,11.445998564977856,0.0,0.0,0.0,0.0,0.0,0.0,0.0,0.0,16.031300127999998,0.0,0.0,5.0,1.0,0.6361,0.0,0.0,0.0,44.5,4.353,1.118,2.193,0.0,0.0,0.0
https://doi.org/10.1002/anie.201601582, sphere of 7.5,Cu,No,100.0,sphere,0.0,6.79,7.5,8.21,6.79,7.5,8.21,100.0,0.0,0.0,glassy-carbon electrode,KHCO3,0.1,6.8,-1.2,H2,79.26,1.0,Flow cell,195.0,0.0,1.0,5.0,2.2089323345553232e-07,1.0,1.639109416053178e-07,2.897531017308065e-07,7.51858683,11.445998564977856,2e-07,0.0,-10.846796,11.445998564977856,0.0,0.0,0.0,0.0,0.0,0.0,0.0,0.0,2.015650064,0.0,0.0,2.0,0.0,0.246,0.0,0.0,0.0,44.5,4.353,1.118,2.193,0.0,0.0,0.0
https://doi.org/10.1002/anie.201601582, sphere of 7.5,Cu,No,100.0,sphere,0.0,6.79,7.5,8.21,6.79,7.5,8.21,100.0,0.0,0.0,glassy-carbon electrode,KHCO3,0.1,6.8,-1.0,CH4,4.07,1.0,Flow cell,195.0,0.0,1.0,5.0,2.2089323345553232e-07,1.0,1.639109416053178e-07,2.897531017308065e-07,7.51858683,11.445998564977856,2e-07,0.0,-10.846796,11.445998564977856,0.0,0.0,0.0,0.0,0.0,0.0,0.0,0.0,16.031300127999998,0.0,0.0,5.0,1.0,0.6361,0.0,0.0,0.0,44.5,4.353,1.118,2.193,0.0,0.0,0.0
https://doi.org/10.1002/anie.201601582, sphere of 7.5,Cu,No,100.0,sphere,0.0,6.79,7.5,8.21,6.79,7.5,8.21,100.0,0.0,0.0,glassy-carbon electrode,KHCO3,0.1,6.8,-1.0,CO,7.04,1.0,Flow cell,195.0,0.0,1.0,5.0,2.2089323345553232e-07,1.0,1.639109416053178e-07,2.897531017308065e-07,7.51858683,11.445998564977856,2e-07,0.0,-10.846796,11.445998564977856,0.0,0.0,0.0,0.0,0.0,0.0,0.0,0.0,27.99491462,1.0,0.0,2.0,0.0,-0.03751,-0.26,0.74,-6.106153846153846,44.5,4.353,1.118,2.193,0.0,0.0,0.0
https://doi.org/10.1002/anie.201601582, sphere of 7.5,Cu,No,100.0,sphere,0.0,6.79,7.5,8.21,6.79,7.5,8.21,100.0,0.0,0.0,glassy-carbon electrode,KHCO3,0.1,6.8,-1.0,C2H4,12.22,1.0,Flow cell,195.0,0.0,1.0,5.0,2.2089323345553232e-07,1.0,1.639109416053178e-07,2.897531017308065e-07,7.51858683,11.445998564977856,2e-07,0.0,-10.846796,11.445998564977856,0.0,0.0,0.0,0.0,0.0,0.0,0.0,0.0,28.031300127999998,0.0,0.0,6.0,0.0,0.8022,-0.26,0.74,-6.106153846153846,44.5,4.353,1.118,2.193,0.0,0.0,0.0
https://doi.org/10.1002/anie.201601582, sphere of 7.5,Cu,No,100.0,sphere,0.0,6.79,7.5,8.21,6.79,7.5,8.21,100.0,0.0,0.0,glassy-carbon electrode,KHCO3,0.1,6.8,-1.0,H2,46.3,1.0,Flow cell,195.0,0.0,1.0,5.0,2.2089323345553232e-07,1.0,1.639109416053178e-07,2.897531017308065e-07,7.51858683,11.445998564977856,2e-07,0.0,-10.846796,11.445998564977856,0.0,0.0,0.0,0.0,0.0,0.0,0.0,0.0,2.015650064,0.0,0.0,2.0,0.0,0.246,0.0,0.0,0.0,44.5,4.353,1.118,2.193,0.0,0.0,0.0
https://doi.org/10.1002/anie.201601582,Sphere 27.08,Cu,No,100.0,sphere,0.0,25.92,27.0,28.08,25.92,27.0,28.08,100.0,0.0,0.0,glassy-carbon electrode,KHCO3,0.1,6.8,-1.1,H2,54.92,1.0,Flow cell,195.0,0.0,1.0,5.0,1.0305994700101314e-05,1.0,9.118084526988839e-06,1.1592842422334763e-05,7.51858683,11.445998564977856,2e-07,0.0,-10.846796,11.445998564977856,0.0,0.0,0.0,0.0,0.0,0.0,0.0,0.0,2.015650064,0.0,0.0,2.0,0.0,0.246,0.0,0.0,0.0,44.5,4.353,1.118,2.193,0.0,0.0,0.0
https://doi.org/10.1002/anie.201601582,Sphere 27.08,Cu,No,100.0,sphere,0.0,25.92,27.0,28.08,25.92,27.0,28.08,100.0,0.0,0.0,glassy-carbon electrode,KHCO3,0.1,6.8,-1.1,CO,3.17,1.0,Flow cell,195.0,0.0,1.0,5.0,1.0305994700101314e-05,1.0,9.118084526988839e-06,1.1592842422334763e-05,7.51858683,11.445998564977856,2e-07,0.0,-10.846796,11.445998564977856,0.0,0.0,0.0,0.0,0.0,0.0,0.0,0.0,27.99491462,1.0,0.0,2.0,0.0,-0.03751,-0.26,0.74,-6.106153846153846,44.5,4.353,1.118,2.193,0.0,0.0,0.0
https://doi.org/10.1002/anie.201601582,Sphere 27.08,Cu,No,100.0,sphere,0.0,25.92,27.0,28.08,25.92,27.0,28.08,100.0,0.0,0.0,glassy-carbon electrode,KHCO3,0.1,6.8,-1.1,CH4,16.19,1.0,Flow cell,195.0,0.0,1.0,5.0,1.0305994700101314e-05,1.0,9.118084526988839e-06,1.1592842422334763e-05,7.51858683,11.445998564977856,2e-07,0.0,-10.846796,11.445998564977856,0.0,0.0,0.0,0.0,0.0,0.0,0.0,0.0,16.031300127999998,0.0,0.0,5.0,1.0,0.6361,0.0,0.0,0.0,44.5,4.353,1.118,2.193,0.0,0.0,0.0
https://doi.org/10.1002/anie.201601582,Sphere 27.08,Cu,No,100.0,sphere,0.0,25.92,27.0,28.08,25.92,27.0,28.08,100.0,0.0,0.0,glassy-carbon electrode,KHCO3,0.1,6.8,-1.1,C2H4,9.21,1.0,Flow cell,195.0,0.0,1.0,5.0,1.0305994700101314e-05,1.0,9.118084526988839e-06,1.1592842422334763e-05,7.51858683,11.445998564977856,2e-07,0.0,-10.846796,11.445998564977856,0.0,0.0,0.0,0.0,0.0,0.0,0.0,0.0,28.031300127999998,0.0,0.0,6.0,0.0,0.8022,-0.26,0.74,-6.106153846153846,44.5,4.353,1.118,2.193,0.0,0.0,0.0
https://doi.org/10.1002/anie.201601582,Sphere 27.08,Cu,No,100.0,sphere,0.0,25.92,27.0,28.08,25.92,27.0,28.08,100.0,0.0,0.0,glassy-carbon electrode,KHCO3,0.1,6.8,-1.1,HCOOH,7.78,1.0,Flow cell,195.0,0.0,1.0,5.0,1.0305994700101314e-05,1.0,9.118084526988839e-06,1.1592842422334763e-05,7.51858683,11.445998564977856,2e-07,0.0,-10.846796,11.445998564977856,0.0,0.0,0.0,0.0,0.0,0.0,0.0,0.0,46.005479304,2.0,1.0,5.0,0.0,-0.29919999999999997,-0.53,1.4699999999999982,1.4700000000000009,44.5,4.353,1.118,2.193,0.0,0.0,0.0
https://doi.org/10.1002/anie.201601582,Sphere 27.08,Cu,No,100.0,sphere,0.0,25.92,27.0,28.08,25.92,27.0,28.08,100.0,0.0,0.0,glassy-carbon electrode,KHCO3,0.1,6.8,-1.1,CH3OH,8.41,1.0,Flow cell,195.0,0.0,1.0,5.0,1.0305994700101314e-05,1.0,9.118084526988839e-06,1.1592842422334763e-05,7.51858683,11.445998564977856,2e-07,0.0,-10.846796,11.445998564977856,0.0,0.0,0.0,0.0,0.0,0.0,0.0,0.0,32.026214748,1.0,1.0,6.0,1.0,-0.3915,-0.04,0.9600000000000016,-27.040000000000028,44.5,4.353,1.118,2.193,0.0,0.0,0.0
https://doi.org/10.1002/anie.201601582,Sphere 27.08,Cu,No,100.0,sphere,0.0,25.92,27.0,28.08,25.92,27.0,28.08,100.0,0.0,0.0,glassy-carbon electrode,KHCO3,0.1,6.8,-1.2,CO,3.7,1.0,Flow cell,195.0,0.0,1.0,5.0,1.0305994700101314e-05,1.0,9.118084526988839e-06,1.1592842422334763e-05,7.51858683,11.445998564977856,2e-07,0.0,-10.846796,11.445998564977856,0.0,0.0,0.0,0.0,0.0,0.0,0.0,0.0,27.99491462,1.0,0.0,2.0,0.0,-0.03751,-0.26,0.74,-6.106153846153846,44.5,4.353,1.118,2.193,0.0,0.0,0.0
https://doi.org/10.1002/anie.201601582,Sphere 27.08,Cu,No,100.0,sphere,0.0,25.92,27.0,28.08,25.92,27.0,28.08,100.0,0.0,0.0,glassy-carbon electrode,KHCO3,0.1,6.8,-1.2,C2H4,3.7,1.0,Flow cell,195.0,0.0,1.0,5.0,1.0305994700101314e-05,1.0,9.118084526988839e-06,1.1592842422334763e-05,7.51858683,11.445998564977856,2e-07,0.0,-10.846796,11.445998564977856,0.0,0.0,0.0,0.0,0.0,0.0,0.0,0.0,28.031300127999998,0.0,0.0,6.0,0.0,0.8022,-0.26,0.74,-6.106153846153846,44.5,4.353,1.118,2.193,0.0,0.0,0.0
https://doi.org/10.1002/anie.201601582,Sphere 27.08,Cu,No,100.0,sphere,0.0,25.92,27.0,28.08,25.92,27.0,28.08,100.0,0.0,0.0,glassy-carbon electrode,KHCO3,0.1,6.8,-1.2,CH4,11.11,1.0,Flow cell,195.0,0.0,1.0,5.0,1.0305994700101314e-05,1.0,9.118084526988839e-06,1.1592842422334763e-05,7.51858683,11.445998564977856,2e-07,0.0,-10.846796,11.445998564977856,0.0,0.0,0.0,0.0,0.0,0.0,0.0,0.0,16.031300127999998,0.0,0.0,5.0,1.0,0.6361,0.0,0.0,0.0,44.5,4.353,1.118,2.193,0.0,0.0,0.0
https://doi.org/10.1002/anie.201601582,Sphere 27.08,Cu,No,100.0,sphere,0.0,25.92,27.0,28.08,25.92,27.0,28.08,100.0,0.0,0.0,glassy-carbon electrode,KHCO3,0.1,6.8,-1.2,H2,81.11,1.0,Flow cell,195.0,0.0,1.0,5.0,1.0305994700101314e-05,1.0,9.118084526988839e-06,1.1592842422334763e-05,7.51858683,11.445998564977856,2e-07,0.0,-10.846796,11.445998564977856,0.0,0.0,0.0,0.0,0.0,0.0,0.0,0.0,2.015650064,0.0,0.0,2.0,0.0,0.246,0.0,0.0,0.0,44.5,4.353,1.118,2.193,0.0,0.0,0.0
https://doi.org/10.1002/anie.201601582,Sphere 27.08,Cu,No,100.0,sphere,0.0,25.92,27.0,28.08,25.92,27.0,28.08,100.0,0.0,0.0,glassy-carbon electrode,KHCO3,0.1,6.8,-1.0,CH4,2.59,1.0,Flow cell,195.0,0.0,1.0,5.0,1.0305994700101314e-05,1.0,9.118084526988839e-06,1.1592842422334763e-05,7.51858683,11.445998564977856,2e-07,0.0,-10.846796,11.445998564977856,0.0,0.0,0.0,0.0,0.0,0.0,0.0,0.0,16.031300127999998,0.0,0.0,5.0,1.0,0.6361,0.0,0.0,0.0,44.5,4.353,1.118,2.193,0.0,0.0,0.0
https://doi.org/10.1002/anie.201601582,Sphere 27.08,Cu,No,100.0,sphere,0.0,25.92,27.0,28.08,25.92,27.0,28.08,100.0,0.0,0.0,glassy-carbon electrode,KHCO3,0.1,6.8,-1.0,CO,6.3,1.0,Flow cell,195.0,0.0,1.0,5.0,1.0305994700101314e-05,1.0,9.118084526988839e-06,1.1592842422334763e-05,7.51858683,11.445998564977856,2e-07,0.0,-10.846796,11.445998564977856,0.0,0.0,0.0,0.0,0.0,0.0,0.0,0.0,27.99491462,1.0,0.0,2.0,0.0,-0.03751,-0.26,0.74,-6.106153846153846,44.5,4.353,1.118,2.193,0.0,0.0,0.0
https://doi.org/10.1002/anie.201601582,Sphere 27.08,Cu,No,100.0,sphere,0.0,25.92,27.0,28.08,25.92,27.0,28.08,100.0,0.0,0.0,glassy-carbon electrode,KHCO3,0.1,6.8,-1.0,C2H4,6.3,1.0,Flow cell,195.0,0.0,1.0,5.0,1.0305994700101314e-05,1.0,9.118084526988839e-06,1.1592842422334763e-05,7.51858683,11.445998564977856,2e-07,0.0,-10.846796,11.445998564977856,0.0,0.0,0.0,0.0,0.0,0.0,0.0,0.0,28.031300127999998,0.0,0.0,6.0,0.0,0.8022,-0.26,0.74,-6.106153846153846,44.5,4.353,1.118,2.193,0.0,0.0,0.0
https://doi.org/10.1002/anie.201601582,Sphere 27.08,Cu,No,100.0,sphere,0.0,25.92,27.0,28.08,25.92,27.0,28.08,100.0,0.0,0.0,glassy-carbon electrode,KHCO3,0.1,6.8,-1.0,H2,78.52,1.0,Flow cell,195.0,0.0,1.0,5.0,1.0305994700101314e-05,1.0,9.118084526988839e-06,1.1592842422334763e-05,7.51858683,11.445998564977856,2e-07,0.0,-10.846796,11.445998564977856,0.0,0.0,0.0,0.0,0.0,0.0,0.0,0.0,2.015650064,0.0,0.0,2.0,0.0,0.246,0.0,0.0,0.0,44.5,4.353,1.118,2.193,0.0,0.0,0.0
https://doi.org/10.1002/anie.201601582,Cubes 24,Cu,No,100.0,cubic,0.0,22.48,24.68,26.88,22.48,24.68,26.88,100.0,0.0,0.0,glassy-carbon electrode,KHCO3,0.1,6.8,-1.1,H2,47.62,1.0,Flow cell,195.0,0.0,1.0,5.0,1.5032647232e-05,0.3675525969478615,1.1360276992000002e-05,1.9421724671999995e-05,7.51858683,11.445998564977856,2e-07,0.0,-10.846796,11.445998564977856,0.0,0.0,0.0,0.0,0.0,0.0,0.0,0.0,2.015650064,0.0,0.0,2.0,0.0,0.246,0.0,0.0,0.0,44.5,4.353,1.118,2.193,0.0,0.0,0.0
https://doi.org/10.1002/anie.201601582,Cubes 24,Cu,No,100.0,cubic,0.0,22.48,24.68,26.88,22.48,24.68,26.88,100.0,0.0,0.0,glassy-carbon electrode,KHCO3,0.1,6.8,-1.1,CO,3.49,1.0,Flow cell,195.0,0.0,1.0,5.0,1.5032647232e-05,0.3675525969478615,1.1360276992000002e-05,1.9421724671999995e-05,7.51858683,11.445998564977856,2e-07,0.0,-10.846796,11.445998564977856,0.0,0.0,0.0,0.0,0.0,0.0,0.0,0.0,27.99491462,1.0,0.0,2.0,0.0,-0.03751,-0.26,0.74,-6.106153846153846,44.5,4.353,1.118,2.193,0.0,0.0,0.0
https://doi.org/10.1002/anie.201601582,Cubes 24,Cu,No,100.0,cubic,0.0,22.48,24.68,26.88,22.48,24.68,26.88,100.0,0.0,0.0,glassy-carbon electrode,KHCO3,0.1,6.8,-1.1,CH4,13.65,1.0,Flow cell,195.0,0.0,1.0,5.0,1.5032647232e-05,0.3675525969478615,1.1360276992000002e-05,1.9421724671999995e-05,7.51858683,11.445998564977856,2e-07,0.0,-10.846796,11.445998564977856,0.0,0.0,0.0,0.0,0.0,0.0,0.0,0.0,16.031300127999998,0.0,0.0,5.0,1.0,0.6361,0.0,0.0,0.0,44.5,4.353,1.118,2.193,0.0,0.0,0.0
https://doi.org/10.1002/anie.201601582,Cubes 24,Cu,No,100.0,cubic,0.0,22.48,24.68,26.88,22.48,24.68,26.88,100.0,0.0,0.0,glassy-carbon electrode,KHCO3,0.1,6.8,-1.1,C2H4,9.52,1.0,Flow cell,195.0,0.0,1.0,5.0,1.5032647232e-05,0.3675525969478615,1.1360276992000002e-05,1.9421724671999995e-05,7.51858683,11.445998564977856,2e-07,0.0,-10.846796,11.445998564977856,0.0,0.0,0.0,0.0,0.0,0.0,0.0,0.0,28.031300127999998,0.0,0.0,6.0,0.0,0.8022,-0.26,0.74,-6.106153846153846,44.5,4.353,1.118,2.193,0.0,0.0,0.0
https://doi.org/10.1002/anie.201601582,Cubes 24,Cu,No,100.0,cubic,0.0,22.48,24.68,26.88,22.48,24.68,26.88,100.0,0.0,0.0,glassy-carbon electrode,KHCO3,0.1,6.8,-1.1,HCOOH,15.4,1.0,Flow cell,195.0,0.0,1.0,5.0,1.5032647232e-05,0.3675525969478615,1.1360276992000002e-05,1.9421724671999995e-05,7.51858683,11.445998564977856,2e-07,0.0,-10.846796,11.445998564977856,0.0,0.0,0.0,0.0,0.0,0.0,0.0,0.0,46.005479304,2.0,1.0,5.0,0.0,-0.29919999999999997,-0.53,1.4699999999999982,1.4700000000000009,44.5,4.353,1.118,2.193,0.0,0.0,0.0
https://doi.org/10.1002/anie.201601582,Cubes 24,Cu,No,100.0,cubic,0.0,22.48,24.68,26.88,22.48,24.68,26.88,100.0,0.0,0.0,glassy-carbon electrode,KHCO3,0.1,6.8,-1.1,CH3COOH,2.54,1.0,Flow cell,195.0,0.0,1.0,5.0,1.5032647232e-05,0.3675525969478615,1.1360276992000002e-05,1.9421724671999995e-05,7.51858683,11.445998564977856,2e-07,0.0,-10.846796,11.445998564977856,0.0,0.0,0.0,0.0,0.0,0.0,0.0,0.0,60.021129368000004,2.0,1.0,8.0,0.5,0.09089999999999993,-0.53,0.8748582995951415,1.1560092559629747,44.5,4.353,1.118,2.193,0.0,0.0,0.0
https://doi.org/10.1002/anie.201601582,Cubes 24,Cu,No,100.0,cubic,0.0,22.48,24.68,26.88,22.48,24.68,26.88,100.0,0.0,0.0,glassy-carbon electrode,KHCO3,0.1,6.8,-1.1,C2H5OH,5.56,1.0,Flow cell,195.0,0.0,1.0,5.0,1.5032647232e-05,0.3675525969478615,1.1360276992000002e-05,1.9421724671999995e-05,7.51858683,11.445998564977856,2e-07,0.0,-10.846796,11.445998564977856,0.0,0.0,0.0,0.0,0.0,0.0,0.0,0.0,46.041864812,1.0,1.0,9.0,1.0,-0.0014000000000000123,-0.04,1.96,1.9600000000000033,44.5,4.353,1.118,2.193,0.0,0.0,0.0
https://doi.org/10.1002/anie.201601582,Cubes 24,Cu,No,100.0,cubic,0.0,22.48,24.68,26.88,22.48,24.68,26.88,100.0,0.0,0.0,glassy-carbon electrode,KHCO3,0.1,6.8,-1.2,C2H4,5.95,1.0,Flow cell,195.0,0.0,1.0,5.0,1.5032647232e-05,0.3675525969478615,1.1360276992000002e-05,1.9421724671999995e-05,7.51858683,11.445998564977856,2e-07,0.0,-10.846796,11.445998564977856,0.0,0.0,0.0,0.0,0.0,0.0,0.0,0.0,28.031300127999998,0.0,0.0,6.0,0.0,0.8022,-0.26,0.74,-6.106153846153846,44.5,4.353,1.118,2.193,0.0,0.0,0.0
https://doi.org/10.1002/anie.201601582,Cubes 24,Cu,No,100.0,cubic,0.0,22.48,24.68,26.88,22.48,24.68,26.88,100.0,0.0,0.0,glassy-carbon electrode,KHCO3,0.1,6.8,-1.2,CH4,10.04,1.0,Flow cell,195.0,0.0,1.0,5.0,1.5032647232e-05,0.3675525969478615,1.1360276992000002e-05,1.9421724671999995e-05,7.51858683,11.445998564977856,2e-07,0.0,-10.846796,11.445998564977856,0.0,0.0,0.0,0.0,0.0,0.0,0.0,0.0,16.031300127999998,0.0,0.0,5.0,1.0,0.6361,0.0,0.0,0.0,44.5,4.353,1.118,2.193,0.0,0.0,0.0
https://doi.org/10.1002/anie.201601582,Cubes 24,Cu,No,100.0,cubic,0.0,22.48,24.68,26.88,22.48,24.68,26.88,100.0,0.0,0.0,glassy-carbon electrode,KHCO3,0.1,6.8,-1.2,H2,56.53,1.0,Flow cell,195.0,0.0,1.0,5.0,1.5032647232e-05,0.3675525969478615,1.1360276992000002e-05,1.9421724671999995e-05,7.51858683,11.445998564977856,2e-07,0.0,-10.846796,11.445998564977856,0.0,0.0,0.0,0.0,0.0,0.0,0.0,0.0,2.015650064,0.0,0.0,2.0,0.0,0.246,0.0,0.0,0.0,44.5,4.353,1.118,2.193,0.0,0.0,0.0
https://doi.org/10.1002/anie.201601582,Cubes 24,Cu,No,100.0,cubic,0.0,22.48,24.68,26.88,22.48,24.68,26.88,100.0,0.0,0.0,glassy-carbon electrode,KHCO3,0.1,6.8,-1.0,CO,1.86,1.0,Flow cell,195.0,0.0,1.0,5.0,1.5032647232e-05,0.3675525969478615,1.1360276992000002e-05,1.9421724671999995e-05,7.51858683,11.445998564977856,2e-07,0.0,-10.846796,11.445998564977856,0.0,0.0,0.0,0.0,0.0,0.0,0.0,0.0,27.99491462,1.0,0.0,2.0,0.0,-0.03751,-0.26,0.74,-6.106153846153846,44.5,4.353,1.118,2.193,0.0,0.0,0.0
https://doi.org/10.1002/anie.201601582,Cubes 24,Cu,No,100.0,cubic,0.0,22.48,24.68,26.88,22.48,24.68,26.88,100.0,0.0,0.0,glassy-carbon electrode,KHCO3,0.1,6.8,-1.0,H2,86.28,1.0,Flow cell,195.0,0.0,1.0,5.0,1.5032647232e-05,0.3675525969478615,1.1360276992000002e-05,1.9421724671999995e-05,7.51858683,11.445998564977856,2e-07,0.0,-10.846796,11.445998564977856,0.0,0.0,0.0,0.0,0.0,0.0,0.0,0.0,2.015650064,0.0,0.0,2.0,0.0,0.246,0.0,0.0,0.0,44.5,4.353,1.118,2.193,0.0,0.0,0.0
https://doi.org/10.1002/anie.201601582,Cubes 44,Cu,No,100.0,cubic,0.0,40.77,44.0,47.23,40.77,44.0,47.23,100.0,0.0,0.0,glassy-carbon electrode,KHCO3,0.1,6.8,-1.1,H2,20.48,1.0,Flow cell,195.0,0.0,1.0,5.0,8.5184e-05,0.3675525969478614,6.776760453300002e-05,0.00010535468106699998,7.51858683,11.445998564977856,2e-07,0.0,-10.846796,11.445998564977856,0.0,0.0,0.0,0.0,0.0,0.0,0.0,0.0,2.015650064,0.0,0.0,2.0,0.0,0.246,0.0,0.0,0.0,44.5,4.353,1.118,2.193,0.0,0.0,0.0
https://doi.org/10.1002/anie.201601582,Cubes 44,Cu,No,100.0,cubic,0.0,40.77,44.0,47.23,40.77,44.0,47.23,100.0,0.0,0.0,glassy-carbon electrode,KHCO3,0.1,6.8,-1.1,CO,2.06,1.0,Flow cell,195.0,0.0,1.0,5.0,8.5184e-05,0.3675525969478614,6.776760453300002e-05,0.00010535468106699998,7.51858683,11.445998564977856,2e-07,0.0,-10.846796,11.445998564977856,0.0,0.0,0.0,0.0,0.0,0.0,0.0,0.0,27.99491462,1.0,0.0,2.0,0.0,-0.03751,-0.26,0.74,-6.106153846153846,44.5,4.353,1.118,2.193,0.0,0.0,0.0
https://doi.org/10.1002/anie.201601582,Cubes 44,Cu,No,100.0,cubic,0.0,40.77,44.0,47.23,40.77,44.0,47.23,100.0,0.0,0.0,glassy-carbon electrode,KHCO3,0.1,6.8,-1.1,CH4,19.68,1.0,Flow cell,195.0,0.0,1.0,5.0,8.5184e-05,0.3675525969478614,6.776760453300002e-05,0.00010535468106699998,7.51858683,11.445998564977856,2e-07,0.0,-10.846796,11.445998564977856,0.0,0.0,0.0,0.0,0.0,0.0,0.0,0.0,16.031300127999998,0.0,0.0,5.0,1.0,0.6361,0.0,0.0,0.0,44.5,4.353,1.118,2.193,0.0,0.0,0.0
https://doi.org/10.1002/anie.201601582,Cubes 44,Cu,No,100.0,cubic,0.0,40.77,44.0,47.23,40.77,44.0,47.23,100.0,0.0,0.0,glassy-carbon electrode,KHCO3,0.1,6.8,-1.1,C2H4,42.06,1.0,Flow cell,195.0,0.0,1.0,5.0,8.5184e-05,0.3675525969478614,6.776760453300002e-05,0.00010535468106699998,7.51858683,11.445998564977856,2e-07,0.0,-10.846796,11.445998564977856,0.0,0.0,0.0,0.0,0.0,0.0,0.0,0.0,28.031300127999998,0.0,0.0,6.0,0.0,0.8022,-0.26,0.74,-6.106153846153846,44.5,4.353,1.118,2.193,0.0,0.0,0.0
https://doi.org/10.1002/anie.201601582,Cubes 44,Cu,No,100.0,cubic,0.0,40.77,44.0,47.23,40.77,44.0,47.23,100.0,0.0,0.0,glassy-carbon electrode,KHCO3,0.1,6.8,-1.1,HCOOH,3.81,1.0,Flow cell,195.0,0.0,1.0,5.0,8.5184e-05,0.3675525969478614,6.776760453300002e-05,0.00010535468106699998,7.51858683,11.445998564977856,2e-07,0.0,-10.846796,11.445998564977856,0.0,0.0,0.0,0.0,0.0,0.0,0.0,0.0,46.005479304,2.0,1.0,5.0,0.0,-0.29919999999999997,-0.53,1.4699999999999982,1.4700000000000009,44.5,4.353,1.118,2.193,0.0,0.0,0.0
https://doi.org/10.1002/anie.201601582,Cubes 44,Cu,No,100.0,cubic,0.0,40.77,44.0,47.23,40.77,44.0,47.23,100.0,0.0,0.0,glassy-carbon electrode,KHCO3,0.1,6.8,-1.1,CH3OH,2.22,1.0,Flow cell,195.0,0.0,1.0,5.0,8.5184e-05,0.3675525969478614,6.776760453300002e-05,0.00010535468106699998,7.51858683,11.445998564977856,2e-07,0.0,-10.846796,11.445998564977856,0.0,0.0,0.0,0.0,0.0,0.0,0.0,0.0,32.026214748,1.0,1.0,6.0,1.0,-0.3915,-0.04,0.9600000000000016,-27.040000000000028,44.5,4.353,1.118,2.193,0.0,0.0,0.0
https://doi.org/10.1002/anie.201601582,Cubes 44,Cu,No,100.0,cubic,0.0,40.77,44.0,47.23,40.77,44.0,47.23,100.0,0.0,0.0,glassy-carbon electrode,KHCO3,0.1,6.8,-1.1,C2H5OH,4.13,1.0,Flow cell,195.0,0.0,1.0,5.0,8.5184e-05,0.3675525969478614,6.776760453300002e-05,0.00010535468106699998,7.51858683,11.445998564977856,2e-07,0.0,-10.846796,11.445998564977856,0.0,0.0,0.0,0.0,0.0,0.0,0.0,0.0,46.041864812,1.0,1.0,9.0,1.0,-0.0014000000000000123,-0.04,1.96,1.9600000000000033,44.5,4.353,1.118,2.193,0.0,0.0,0.0
https://doi.org/10.1002/anie.201601582,Cubes 44,Cu,No,100.0,cubic,0.0,40.77,44.0,47.23,40.77,44.0,47.23,100.0,0.0,0.0,glassy-carbon electrode,KHCO3,0.1,6.8,-1.1,C3H7OH,3.49,1.0,Flow cell,195.0,0.0,1.0,5.0,8.5184e-05,0.3675525969478614,6.776760453300002e-05,0.00010535468106699998,7.51858683,11.445998564977856,2e-07,0.0,-10.846796,11.445998564977856,0.0,0.0,0.0,0.0,0.0,0.0,0.0,0.0,60.057514876,1.0,1.0,12.0,1.0,0.38710000000000006,-0.04,1.297837837837838,1128.9599999999998,44.5,4.353,1.118,2.193,0.0,0.0,0.0
https://doi.org/10.1002/anie.201601582,Cubes 44,Cu,No,100.0,cubic,0.0,40.77,44.0,47.23,40.77,44.0,47.23,100.0,0.0,0.0,glassy-carbon electrode,KHCO3,0.1,6.8,-1.2,CH4,5.95,1.0,Flow cell,195.0,0.0,1.0,5.0,8.5184e-05,0.3675525969478614,6.776760453300002e-05,0.00010535468106699998,7.51858683,11.445998564977856,2e-07,0.0,-10.846796,11.445998564977856,0.0,0.0,0.0,0.0,0.0,0.0,0.0,0.0,16.031300127999998,0.0,0.0,5.0,1.0,0.6361,0.0,0.0,0.0,44.5,4.353,1.118,2.193,0.0,0.0,0.0
https://doi.org/10.1002/anie.201601582,Cubes 44,Cu,No,100.0,cubic,0.0,40.77,44.0,47.23,40.77,44.0,47.23,100.0,0.0,0.0,glassy-carbon electrode,KHCO3,0.1,6.8,-1.2,C2H4,5.95,1.0,Flow cell,195.0,0.0,1.0,5.0,8.5184e-05,0.3675525969478614,6.776760453300002e-05,0.00010535468106699998,7.51858683,11.445998564977856,2e-07,0.0,-10.846796,11.445998564977856,0.0,0.0,0.0,0.0,0.0,0.0,0.0,0.0,28.031300127999998,0.0,0.0,6.0,0.0,0.8022,-0.26,0.74,-6.106153846153846,44.5,4.353,1.118,2.193,0.0,0.0,0.0
https://doi.org/10.1002/anie.201601582,Cubes 44,Cu,No,100.0,cubic,0.0,40.77,44.0,47.23,40.77,44.0,47.23,100.0,0.0,0.0,glassy-carbon electrode,KHCO3,0.1,6.8,-1.2,H2,66.94,1.0,Flow cell,195.0,0.0,1.0,5.0,8.5184e-05,0.3675525969478614,6.776760453300002e-05,0.00010535468106699998,7.51858683,11.445998564977856,2e-07,0.0,-10.846796,11.445998564977856,0.0,0.0,0.0,0.0,0.0,0.0,0.0,0.0,2.015650064,0.0,0.0,2.0,0.0,0.246,0.0,0.0,0.0,44.5,4.353,1.118,2.193,0.0,0.0,0.0
https://doi.org/10.1002/anie.201601582,Cubes 44,Cu,No,100.0,cubic,0.0,40.77,44.0,47.23,40.77,44.0,47.23,100.0,0.0,0.0,glassy-carbon electrode,KHCO3,0.1,6.8,-1.0,CO,2.6,1.0,Flow cell,195.0,0.0,1.0,5.0,8.5184e-05,0.3675525969478614,6.776760453300002e-05,0.00010535468106699998,7.51858683,11.445998564977856,2e-07,0.0,-10.846796,11.445998564977856,0.0,0.0,0.0,0.0,0.0,0.0,0.0,0.0,27.99491462,1.0,0.0,2.0,0.0,-0.03751,-0.26,0.74,-6.106153846153846,44.5,4.353,1.118,2.193,0.0,0.0,0.0
https://doi.org/10.1002/anie.201601582,Cubes 44,Cu,No,100.0,cubic,0.0,40.77,44.0,47.23,40.77,44.0,47.23,100.0,0.0,0.0,glassy-carbon electrode,KHCO3,0.1,6.8,-1.0,CH4,2.6,1.0,Flow cell,195.0,0.0,1.0,5.0,8.5184e-05,0.3675525969478614,6.776760453300002e-05,0.00010535468106699998,7.51858683,11.445998564977856,2e-07,0.0,-10.846796,11.445998564977856,0.0,0.0,0.0,0.0,0.0,0.0,0.0,0.0,16.031300127999998,0.0,0.0,5.0,1.0,0.6361,0.0,0.0,0.0,44.5,4.353,1.118,2.193,0.0,0.0,0.0
https://doi.org/10.1002/anie.201601582,Cubes 44,Cu,No,100.0,cubic,0.0,40.77,44.0,47.23,40.77,44.0,47.23,100.0,0.0,0.0,glassy-carbon electrode,KHCO3,0.1,6.8,-1.0,C2H4,21.2,1.0,Flow cell,195.0,0.0,1.0,5.0,8.5184e-05,0.3675525969478614,6.776760453300002e-05,0.00010535468106699998,7.51858683,11.445998564977856,2e-07,0.0,-10.846796,11.445998564977856,0.0,0.0,0.0,0.0,0.0,0.0,0.0,0.0,28.031300127999998,0.0,0.0,6.0,0.0,0.8022,-0.26,0.74,-6.106153846153846,44.5,4.353,1.118,2.193,0.0,0.0,0.0
https://doi.org/10.1002/anie.201601582,Cubes 44,Cu,No,100.0,cubic,0.0,40.77,44.0,47.23,40.77,44.0,47.23,100.0,0.0,0.0,glassy-carbon electrode,KHCO3,0.1,6.8,-1.0,H2,68.06,1.0,Flow cell,195.0,0.0,1.0,5.0,8.5184e-05,0.3675525969478614,6.776760453300002e-05,0.00010535468106699998,7.51858683,11.445998564977856,2e-07,0.0,-10.846796,11.445998564977856,0.0,0.0,0.0,0.0,0.0,0.0,0.0,0.0,2.015650064,0.0,0.0,2.0,0.0,0.246,0.0,0.0,0.0,44.5,4.353,1.118,2.193,0.0,0.0,0.0
https://doi.org/10.1002/anie.201601582,cube 63,Cu,No,100.0,cubic,0.0,58.3,63.0,67.94,58.3,63.0,67.94,100.0,0.0,0.0,glassy-carbon electrode,KHCO3,0.1,6.8,-1.1,H2,32.54,1.0,Flow cell,195.0,0.0,1.0,5.0,0.000250047,0.3675525969478616,0.00019815528699999998,0.000313600414184,7.51858683,11.445998564977856,2e-07,0.0,-10.846796,11.445998564977856,0.0,0.0,0.0,0.0,0.0,0.0,0.0,0.0,2.015650064,0.0,0.0,2.0,0.0,0.246,0.0,0.0,0.0,44.5,4.353,1.118,2.193,0.0,0.0,0.0
https://doi.org/10.1002/anie.201601582,cube 63,Cu,No,100.0,cubic,0.0,58.3,63.0,67.94,58.3,63.0,67.94,100.0,0.0,0.0,glassy-carbon electrode,KHCO3,0.1,6.8,-1.1,CO,1.11,1.0,Flow cell,195.0,0.0,1.0,5.0,0.000250047,0.3675525969478616,0.00019815528699999998,0.000313600414184,7.51858683,11.445998564977856,2e-07,0.0,-10.846796,11.445998564977856,0.0,0.0,0.0,0.0,0.0,0.0,0.0,0.0,27.99491462,1.0,0.0,2.0,0.0,-0.03751,-0.26,0.74,-6.106153846153846,44.5,4.353,1.118,2.193,0.0,0.0,0.0
https://doi.org/10.1002/anie.201601582,cube 63,Cu,No,100.0,cubic,0.0,58.3,63.0,67.94,58.3,63.0,67.94,100.0,0.0,0.0,glassy-carbon electrode,KHCO3,0.1,6.8,-1.1,CH4,10.16,1.0,Flow cell,195.0,0.0,1.0,5.0,0.000250047,0.3675525969478616,0.00019815528699999998,0.000313600414184,7.51858683,11.445998564977856,2e-07,0.0,-10.846796,11.445998564977856,0.0,0.0,0.0,0.0,0.0,0.0,0.0,0.0,16.031300127999998,0.0,0.0,5.0,1.0,0.6361,0.0,0.0,0.0,44.5,4.353,1.118,2.193,0.0,0.0,0.0
https://doi.org/10.1002/anie.201601582,cube 63,Cu,No,100.0,cubic,0.0,58.3,63.0,67.94,58.3,63.0,67.94,100.0,0.0,0.0,glassy-carbon electrode,KHCO3,0.1,6.8,-1.1,C2H4,25.71,1.0,Flow cell,195.0,0.0,1.0,5.0,0.000250047,0.3675525969478616,0.00019815528699999998,0.000313600414184,7.51858683,11.445998564977856,2e-07,0.0,-10.846796,11.445998564977856,0.0,0.0,0.0,0.0,0.0,0.0,0.0,0.0,28.031300127999998,0.0,0.0,6.0,0.0,0.8022,-0.26,0.74,-6.106153846153846,44.5,4.353,1.118,2.193,0.0,0.0,0.0
https://doi.org/10.1002/anie.201601582,cube 63,Cu,No,100.0,cubic,0.0,58.3,63.0,67.94,58.3,63.0,67.94,100.0,0.0,0.0,glassy-carbon electrode,KHCO3,0.1,6.8,-1.1,HCOOH,10.95,1.0,Flow cell,195.0,0.0,1.0,5.0,0.000250047,0.3675525969478616,0.00019815528699999998,0.000313600414184,7.51858683,11.445998564977856,2e-07,0.0,-10.846796,11.445998564977856,0.0,0.0,0.0,0.0,0.0,0.0,0.0,0.0,46.005479304,2.0,1.0,5.0,0.0,-0.29919999999999997,-0.53,1.4699999999999982,1.4700000000000009,44.5,4.353,1.118,2.193,0.0,0.0,0.0
https://doi.org/10.1002/anie.201601582,cube 63,Cu,No,100.0,cubic,0.0,58.3,63.0,67.94,58.3,63.0,67.94,100.0,0.0,0.0,glassy-carbon electrode,KHCO3,0.1,6.8,-1.1,CH3OH,4.44,1.0,Flow cell,195.0,0.0,1.0,5.0,0.000250047,0.3675525969478616,0.00019815528699999998,0.000313600414184,7.51858683,11.445998564977856,2e-07,0.0,-10.846796,11.445998564977856,0.0,0.0,0.0,0.0,0.0,0.0,0.0,0.0,32.026214748,1.0,1.0,6.0,1.0,-0.3915,-0.04,0.9600000000000016,-27.040000000000028,44.5,4.353,1.118,2.193,0.0,0.0,0.0
https://doi.org/10.1002/anie.201601582,cube 63,Cu,No,100.0,cubic,0.0,58.3,63.0,67.94,58.3,63.0,67.94,100.0,0.0,0.0,glassy-carbon electrode,KHCO3,0.1,6.8,-1.1,C2H5OH,3.81,1.0,Flow cell,195.0,0.0,1.0,5.0,0.000250047,0.3675525969478616,0.00019815528699999998,0.000313600414184,7.51858683,11.445998564977856,2e-07,0.0,-10.846796,11.445998564977856,0.0,0.0,0.0,0.0,0.0,0.0,0.0,0.0,46.041864812,1.0,1.0,9.0,1.0,-0.0014000000000000123,-0.04,1.96,1.9600000000000033,44.5,4.353,1.118,2.193,0.0,0.0,0.0
https://doi.org/10.1002/anie.201601582,cube 63,Cu,No,100.0,cubic,0.0,58.3,63.0,67.94,58.3,63.0,67.94,100.0,0.0,0.0,glassy-carbon electrode,KHCO3,0.1,6.8,-1.1,C3H7OH,2.38,1.0,Flow cell,195.0,0.0,1.0,5.0,0.000250047,0.3675525969478616,0.00019815528699999998,0.000313600414184,7.51858683,11.445998564977856,2e-07,0.0,-10.846796,11.445998564977856,0.0,0.0,0.0,0.0,0.0,0.0,0.0,0.0,60.057514876,1.0,1.0,12.0,1.0,0.38710000000000006,-0.04,1.297837837837838,1128.9599999999998,44.5,4.353,1.118,2.193,0.0,0.0,0.0
https://doi.org/10.1002/anie.201601582,cube 63,Cu,No,100.0,cubic,0.0,58.3,63.0,67.94,58.3,63.0,67.94,100.0,0.0,0.0,glassy-carbon electrode,KHCO3,0.1,6.8,-1.2,CH4,13.02,1.0,Flow cell,195.0,0.0,1.0,5.0,0.000250047,0.3675525969478616,0.00019815528699999998,0.000313600414184,7.51858683,11.445998564977856,2e-07,0.0,-10.846796,11.445998564977856,0.0,0.0,0.0,0.0,0.0,0.0,0.0,0.0,16.031300127999998,0.0,0.0,5.0,1.0,0.6361,0.0,0.0,0.0,44.5,4.353,1.118,2.193,0.0,0.0,0.0
https://doi.org/10.1002/anie.201601582,cube 63,Cu,No,100.0,cubic,0.0,58.3,63.0,67.94,58.3,63.0,67.94,100.0,0.0,0.0,glassy-carbon electrode,KHCO3,0.1,6.8,-1.2,C2H4,13.02,1.0,Flow cell,195.0,0.0,1.0,5.0,0.000250047,0.3675525969478616,0.00019815528699999998,0.000313600414184,7.51858683,11.445998564977856,2e-07,0.0,-10.846796,11.445998564977856,0.0,0.0,0.0,0.0,0.0,0.0,0.0,0.0,28.031300127999998,0.0,0.0,6.0,0.0,0.8022,-0.26,0.74,-6.106153846153846,44.5,4.353,1.118,2.193,0.0,0.0,0.0
https://doi.org/10.1002/anie.201601582,cube 63,Cu,No,100.0,cubic,0.0,58.3,63.0,67.94,58.3,63.0,67.94,100.0,0.0,0.0,glassy-carbon electrode,KHCO3,0.1,6.8,-1.2,H2,58.02,1.0,Flow cell,195.0,0.0,1.0,5.0,0.000250047,0.3675525969478616,0.00019815528699999998,0.000313600414184,7.51858683,11.445998564977856,2e-07,0.0,-10.846796,11.445998564977856,0.0,0.0,0.0,0.0,0.0,0.0,0.0,0.0,2.015650064,0.0,0.0,2.0,0.0,0.246,0.0,0.0,0.0,44.5,4.353,1.118,2.193,0.0,0.0,0.0
https://doi.org/10.1002/anie.201601582,cube 63,Cu,No,100.0,cubic,0.0,58.3,63.0,67.94,58.3,63.0,67.94,100.0,0.0,0.0,glassy-carbon electrode,KHCO3,0.1,6.8,-1.0,CO,1.49,1.0,Flow cell,195.0,0.0,1.0,5.0,0.000250047,0.3675525969478616,0.00019815528699999998,0.000313600414184,7.51858683,11.445998564977856,2e-07,0.0,-10.846796,11.445998564977856,0.0,0.0,0.0,0.0,0.0,0.0,0.0,0.0,27.99491462,1.0,0.0,2.0,0.0,-0.03751,-0.26,0.74,-6.106153846153846,44.5,4.353,1.118,2.193,0.0,0.0,0.0
https://doi.org/10.1002/anie.201601582,cube 63,Cu,No,100.0,cubic,0.0,58.3,63.0,67.94,58.3,63.0,67.94,100.0,0.0,0.0,glassy-carbon electrode,KHCO3,0.1,6.8,-1.0,CH4,1.49,1.0,Flow cell,195.0,0.0,1.0,5.0,0.000250047,0.3675525969478616,0.00019815528699999998,0.000313600414184,7.51858683,11.445998564977856,2e-07,0.0,-10.846796,11.445998564977856,0.0,0.0,0.0,0.0,0.0,0.0,0.0,0.0,16.031300127999998,0.0,0.0,5.0,1.0,0.6361,0.0,0.0,0.0,44.5,4.353,1.118,2.193,0.0,0.0,0.0
https://doi.org/10.1002/anie.201601582,cube 63,Cu,No,100.0,cubic,0.0,58.3,63.0,67.94,58.3,63.0,67.94,100.0,0.0,0.0,glassy-carbon electrode,KHCO3,0.1,6.8,-1.0,C2H4,13.02,1.0,Flow cell,195.0,0.0,1.0,5.0,0.000250047,0.3675525969478616,0.00019815528699999998,0.000313600414184,7.51858683,11.445998564977856,2e-07,0.0,-10.846796,11.445998564977856,0.0,0.0,0.0,0.0,0.0,0.0,0.0,0.0,28.031300127999998,0.0,0.0,6.0,0.0,0.8022,-0.26,0.74,-6.106153846153846,44.5,4.353,1.118,2.193,0.0,0.0,0.0
https://doi.org/10.1002/anie.201601582,cube 63,Cu,No,100.0,cubic,0.0,58.3,63.0,67.94,58.3,63.0,67.94,100.0,0.0,0.0,glassy-carbon electrode,KHCO3,0.1,6.8,-1.0,H2,64.71,1.0,Flow cell,195.0,0.0,1.0,5.0,0.000250047,0.3675525969478616,0.00019815528699999998,0.000313600414184,7.51858683,11.445998564977856,2e-07,0.0,-10.846796,11.445998564977856,0.0,0.0,0.0,0.0,0.0,0.0,0.0,0.0,2.015650064,0.0,0.0,2.0,0.0,0.246,0.0,0.0,0.0,44.5,4.353,1.118,2.193,0.0,0.0,0.0
https://doi.org/10.1021/acssuschemeng.0c04873,o-Cu2O,Cu2O,No,100.0,octahedron,0.0,278.0,287.0,296.0,278.0,287.0,296.0,0.0,100.0,0.0,carbon paper electrode,KCl,1.0,6.9,-0.8,H2,31.4,1.0,H-cell,1000.0,0.0,2.0,20.0,0.007879967666666666,0.6366197723675814,0.007161650666666666,0.008644778666666667,4.17791244,12.764484711878117,0.0,0.0,-5.02663022,76.5869082712687,0.512699999999999,0.0,0.0,0.0,0.0,0.0,0.0,0.0,2.015650064,0.0,0.0,2.0,0.0,0.246,0.0,0.0,0.0,76.4,7.67,1.97,1.245,1.0,1.0,0.0
https://doi.org/10.1021/acssuschemeng.0c04873,o-Cu2O,Cu2O,No,100.0,octahedron,0.0,278.0,287.0,296.0,278.0,287.0,296.0,0.0,100.0,0.0,carbon paper electrode,KCl,1.0,6.9,-0.8,CO,16.43,1.0,H-cell,1000.0,0.0,2.0,20.0,0.007879967666666666,0.6366197723675814,0.007161650666666666,0.008644778666666667,4.17791244,12.764484711878117,0.0,0.0,-5.02663022,76.5869082712687,0.512699999999999,0.0,0.0,0.0,0.0,0.0,0.0,0.0,27.99491462,1.0,0.0,2.0,0.0,-0.03751,-0.26,0.74,-6.106153846153846,76.4,7.67,1.97,1.245,1.0,1.0,0.0
