Repository: vovamirosh/-CO2RR-Beyond-Green-AI

File: Datasets/raw_dataset.csv (part 17 of 43)
,Number,Autor,Publication,Title,Journal,IF,DOI,"Stability, hour",Key Product,Article name,Formula,Compound_1,Compound_2,"Cat./Support ratio, % (at)",Morphology (TEM/SEM),"Pore size, nm",width min (nm),width aver (nm),width max (nm),length min (nm),length aver (nm),length max (nm),"Cu, % (at.)","Cu+, % (at.)","Cu(2+), % (at.)",Base,electrolyte,"conc, M",pH,RHE vs V,Product,"FE, %","Time, h",Type of reactor,"Loading, μg/cm2","Add_carbon, %","Surface area of electrode, cm2","Flow rate CO2, ml/min","Volume, cm3"
1274,47,,2024,Boosting the electroreduction of CO2 to liquid products via nanostructure engineering of Cu2O catalysts,Journal of catalysis,6.5,https://doi.org/10.1016/j.jcat.2024.115458,,C2H4,t-Cu2O,Cu2O,Cu2O,,100.0,truncated octahedron,,100.64,137.74,174.84,100.64,137.74,174.84,0.0,100.0,0.0,carbon paper electrode,KHCO3,0.5,7.2,-0.70,CO,0.91,,H-cell,400.0,,1.0,20.0,
1275,47,,2024,Boosting the electroreduction of CO2 to liquid products via nanostructure engineering of Cu2O catalysts,Journal of catalysis,6.5,https://doi.org/10.1016/j.jcat.2024.115458,,C2H4,t-Cu2O,Cu2O,Cu2O,,100.0,truncated octahedron,,100.64,137.74,174.84,100.64,137.74,174.84,0.0,100.0,0.0,carbon paper electrode,KHCO3,0.5,7.2,-0.70,H2,11.57,,H-cell,400.0,,1.0,20.0,
1276,47,,2024,Boosting the electroreduction of CO2 to liquid products via nanostructure engineering of Cu2O catalysts,Journal of catalysis,6.5,https://doi.org/10.1016/j.jcat.2024.115458,,C2H4,t-Cu2O,Cu2O,Cu2O,,100.0,truncated octahedron,,100.64,137.74,174.84,100.64,137.74,174.84,0.0,100.0,0.0,carbon paper electrode,KHCO3,0.5,7.2,-0.60,C2H5OH,13.3,,H-cell,400.0,,1.0,20.0,
1277,47,,2024,Boosting the electroreduction of CO2 to liquid products via nanostructure engineering of Cu2O catalysts,Journal of catalysis,6.5,https://doi.org/10.1016/j.jcat.2024.115458,,C2H4,t-Cu2O,Cu2O,Cu2O,,100.0,truncated octahedron,,100.64,137.74,174.84,100.64,137.74,174.84,0.0,100.0,0.0,carbon paper electrode,KHCO3,0.5,7.2,-0.60,HCOOH,38.71,,H-cell,400.0,,1.0,20.0,
1278,47,,2024,Boosting the electroreduction of CO2 to liquid products via nanostructure engineering of Cu2O catalysts,Journal of catalysis,6.5,https://doi.org/10.1016/j.jcat.2024.115458,,C2H4,t-Cu2O,Cu2O,Cu2O,,100.0,truncated octahedron,,100.64,137.74,174.84,100.64,137.74,174.84,0.0,100.0,0.0,carbon paper electrode,KHCO3,0.5,7.2,-0.60,CO,0.58,,H-cell,400.0,,1.0,20.0,
1279,47,,2024,Boosting the electroreduction of CO2 to liquid products via nanostructure engineering of Cu2O catalysts,Journal of catalysis,6.5,https://doi.org/10.1016/j.jcat.2024.115458,,C2H4,t-Cu2O,Cu2O,Cu2O,,100.0,truncated octahedron,,100.64,137.74,174.84,100.64,137.74,174.84,0.0,100.0,0.0,carbon paper electrode,KHCO3,0.5,7.2,-0.60,H2,43.55,,H-cell,400.0,,1.0,20.0,
1280,47,,2024,Boosting the electroreduction of CO2 to liquid products via nanostructure engineering of Cu2O catalysts,Journal of catalysis,6.5,https://doi.org/10.1016/j.jcat.2024.115458,,C2H4,t-Cu2O,Cu2O,Cu2O,,100.0,truncated octahedron,,100.64,137.74,174.84,100.64,137.74,174.84,0.0,100.0,0.0,carbon paper electrode,KHCO3,0.5,7.2,-0.50,C2H5OH,8.03,,H-cell,400.0,,1.0,20.0,
1281,47,,2024,Boosting the electroreduction of CO2 to liquid products via nanostructure engineering of Cu2O catalysts,Journal of catalysis,6.5,https://doi.org/10.1016/j.jcat.2024.115458,,C2H4,t-Cu2O,Cu2O,Cu2O,,100.0,truncated octahedron,,100.64,137.74,174.84,100.64,137.74,174.84,0.0,100.0,0.0,carbon paper electrode,KHCO3,0.5,7.2,-0.50,HCOOH,23.41,,H-cell,400.0,,1.0,20.0,
1282,47,,2024,Boosting the electroreduction of CO2 to liquid products via nanostructure engineering of Cu2O catalysts,Journal of catalysis,6.5,https://doi.org/10.1016/j.jcat.2024.115458,,C2H4,t-Cu2O,Cu2O,Cu2O,,100.0,truncated octahedron,,100.64,137.74,174.84,100.64,137.74,174.84,0.0,100.0,0.0,carbon paper electrode,KHCO3,0.5,7.2,-0.50,H2,63.51,,H-cell,400.0,,1.0,20.0,
1283,47,,2024,Boosting the electroreduction of CO2 to liquid products via nanostructure engineering of Cu2O catalysts,Journal of catalysis,6.5,https://doi.org/10.1016/j.jcat.2024.115458,,C2H4,c-Cu2O,Cu2O,Cu2O,,100.0,cubic,,79.07,88.52,97.96,79.07,88.52,97.96,0.0,100.0,0.0,carbon paper electrode,KHCO3,0.5,7.2,-1.10,C2H5OH,19.36,,H-cell,400.0,,1.0,20.0,
1284,47,,2024,Boosting the electroreduction of CO2 to liquid products via nanostructure engineering of Cu2O catalysts,Journal of catalysis,6.5,https://doi.org/10.1016/j.jcat.2024.115458,,C2H4,c-Cu2O,Cu2O,Cu2O,,100.0,cubic,,79.07,88.52,97.96,79.07,88.52,97.96,0.0,100.0,0.0,carbon paper electrode,KHCO3,0.5,7.2,-1.10,HCOOH,16.09,,H-cell,400.0,,1.0,20.0,
1285,47,,2024,Boosting the electroreduction of CO2 to liquid products via nanostructure engineering of Cu2O catalysts,Journal of catalysis,6.5,https://doi.org/10.1016/j.jcat.2024.115458,,C2H4,c-Cu2O,Cu2O,Cu2O,,100.0,cubic,,79.07,88.52,97.96,79.07,88.52,97.96,0.0,100.0,0.0,carbon paper electrode,KHCO3,0.5,7.2,-1.10,CO,2.62,,H-cell,400.0,,1.0,20.0,
1286,47,,2024,Boosting the electroreduction of CO2 to liquid products via nanostructure engineering of Cu2O catalysts,Journal of catalysis,6.5,https://doi.org/10.1016/j.jcat.2024.115458,,C2H4,c-Cu2O,Cu2O,Cu2O,,100.0,cubic,,79.07,88.52,97.96,79.07,88.52,97.96,0.0,100.0,0.0,carbon paper electrode,KHCO3,0.5,7.2,-1.10,H2,57.66,,H-cell,400.0,,1.0,20.0,
1287,47,,2024,Boosting the electroreduction of CO2 to liquid products via nanostructure engineering of Cu2O catalysts,Journal of catalysis,6.5,https://doi.org/10.1016/j.jcat.2024.115458,,C2H4,c-Cu2O,Cu2O,Cu2O,,100.0,cubic,,79.07,88.52,97.96,79.07,88.52,97.96,0.0,100.0,0.0,carbon paper electrode,KHCO3,0.5,7.2,-1.10,C2H4,1.85,,H-cell,400.0,,1.0,20.0,
1288,47,,2024,Boosting the electroreduction of CO2 to liquid products via nanostructure engineering of Cu2O catalysts,Journal of catalysis,6.5,https://doi.org/10.1016/j.jcat.2024.115458,,C2H4,c-Cu2O,Cu2O,Cu2O,,100.0,cubic,,79.07,88.52,97.96,79.07,88.52,97.96,0.0,100.0,0.0,carbon paper electrode,KHCO3,0.5,7.2,-1.00,C2H5OH,25.28,,H-cell,400.0,,1.0,20.0,
1289,47,,2024,Boosting the electroreduction of CO2 to liquid products via nanostructure engineering of Cu2O catalysts,Journal of catalysis,6.5,https://doi.org/10.1016/j.jcat.2024.115458,,C2H4,c-Cu2O,Cu2O,Cu2O,,100.0,cubic,,79.07,88.52,97.96,79.07,88.52,97.96,0.0,100.0,0.0,carbon paper electrode,KHCO3,0.5,7.2,-1.00,HCOOH,23.07,,H-cell,400.0,,1.0,20.0,
1290,47,,2024,Boosting the electroreduction of CO2 to liquid products via nanostructure engineering of Cu2O catalysts,Journal of catalysis,6.5,https://doi.org/10.1016/j.jcat.2024.115458,,C2H4,c-Cu2O,Cu2O,Cu2O,,100.0,cubic,,79.07,88.52,97.96,79.07,88.52,97.96,0.0,100.0,0.0,carbon paper electrode,KHCO3,0.5,7.2,-1.00,CO,2.61,,H-cell,400.0,,1.0,20.0,
1291,47,,2024,Boosting the electroreduction of CO2 to liquid products via nanostructure engineering of Cu2O catalysts,Journal of catalysis,6.5,https://doi.org/10.1016/j.jcat.2024.115458,,C2H4,c-Cu2O,Cu2O,Cu2O,,100.0,cubic,,79.07,88.52,97.96,79.07,88.52,97.96,0.0,100.0,0.0,carbon paper electrode,KHCO3,0.5,7.2,-1.00,H2,46.53,,H-cell,400.0,,1.0,20.0,
1292,47,,2024,Boosting the electroreduction of CO2 to liquid products via nanostructure engineering of Cu2O catalysts,Journal of catalysis,6.5,https://doi.org/10.1016/j.jcat.2024.115458,,C2H4,c-Cu2O,Cu2O,Cu2O,,100.0,cubic,,79.07,88.52,97.96,79.07,88.52,97.96,0.0,100.0,0.0,carbon paper electrode,KHCO3,0.5,7.2,-1.00,C2H4,1.26,,H-cell,400.0,,1.0,20.0,
1293,47,,2024,Boosting the electroreduction of CO2 to liquid products via nanostructure engineering of Cu2O catalysts,Journal of catalysis,6.5,https://doi.org/10.1016/j.jcat.2024.115458,,C2H4,c-Cu2O,Cu2O,Cu2O,,100.0,cubic,,79.07,88.52,97.96,79.07,88.52,97.96,0.0,100.0,0.0,carbon paper electrode,KHCO3,0.5,7.2,-0.90,C2H5OH,29.51,,H-cell,400.0,,1.0,20.0,
1294,47,,2024,Boosting the electroreduction of CO2 to liquid products via nanostructure engineering of Cu2O catalysts,Journal of catalysis,6.5,https://doi.org/10.1016/j.jcat.2024.115458,,C2H4,c-Cu2O,Cu2O,Cu2O,,100.0,cubic,,79.07,88.52,97.96,79.07,88.52,97.96,0.0,100.0,0.0,carbon paper electrode,KHCO3,0.5,7.2,-0.90,HCOOH,26.87,,H-cell,400.0,,1.0,20.0,
1295,47,,2024,Boosting the electroreduction of CO2 to liquid products via nanostructure engineering of Cu2O catalysts,Journal of catalysis,6.5,https://doi.org/10.1016/j.jcat.2024.115458,,C2H4,c-Cu2O,Cu2O,Cu2O,,100.0,cubic,,79.07,88.52,97.96,79.07,88.52,97.96,0.0,100.0,0.0,carbon paper electrode,KHCO3,0.5,7.2,-0.90,CO,1.94,,H-cell,400.0,,1.0,20.0,
1296,47,,2024,Boosting the electroreduction of CO2 to liquid products via nanostructure engineering of Cu2O catalysts,Journal of catalysis,6.5,https://doi.org/10.1016/j.jcat.2024.115458,,C2H4,c-Cu2O,Cu2O,Cu2O,,100.0,cubic,,79.07,88.52,97.96,79.07,88.52,97.96,0.0,100.0,0.0,carbon paper electrode,KHCO3,0.5,7.2,-0.90,H2,39.66,,H-cell,400.0,,1.0,20.0,
1297,47,,2024,Boosting the electroreduction of CO2 to liquid products via nanostructure engineering of Cu2O catalysts,Journal of catalysis,6.5,https://doi.org/10.1016/j.jcat.2024.115458,,C2H4,c-Cu2O,Cu2O,Cu2O,,100.0,cubic,,79.07,88.52,97.96,79.07,88.52,97.96,0.0,100.0,0.0,carbon paper electrode,KHCO3,0.5,7.2,-0.80,C2H5OH,36.82,,H-cell,400.0,,1.0,20.0,
1298,47,,2024,Boosting the electroreduction of CO2 to liquid products via nanostructure engineering of Cu2O catalysts,Journal of catalysis,6.5,https://doi.org/10.1016/j.jcat.2024.115458,,C2H4,c-Cu2O,Cu2O,Cu2O,,100.0,cubic,,79.07,88.52,97.96,79.07,88.52,97.96,0.0,100.0,0.0,carbon paper electrode,KHCO3,0.5,7.2,-0.80,HCOOH,34.32,,H-cell,400.0,,1.0,20.0,
1299,47,,2024,Boosting the electroreduction of CO2 to liquid products via nanostructure engineering of Cu2O catalysts,Journal of catalysis,6.5,https://doi.org/10.1016/j.jcat.2024.115458,,C2H4,c-Cu2O,Cu2O,Cu2O,,100.0,cubic,,79.07,88.52,97.96,79.07,88.52,97.96,0.0,100.0,0.0,carbon paper electrode,KHCO3,0.5,7.2,-0.80,CO,1.28,,H-cell,400.0,,1.0,20.0,
1300,47,,2024,Boosting the electroreduction of CO2 to liquid products via nanostructure engineering of Cu2O catalysts,Journal of catalysis,6.5,https://doi.org/10.1016/j.jcat.2024.115458,,C2H4,c-Cu2O,Cu2O,Cu2O,,100.0,cubic,,79.07,88.52,97.96,79.07,88.52,97.96,0.0,100.0,0.0,carbon paper electrode,KHCO3,0.5,7.2,-0.80,H2,27.04,,H-cell,400.0,,1.0,20.0,
1301,47,,2024,Boosting the electroreduction of CO2 to liquid products via nanostructure engineering of Cu2O catalysts,Journal of catalysis,6.5,https://doi.org/10.1016/j.jcat.2024.115458,,C2H4,c-Cu2O,Cu2O,Cu2O,,100.0,cubic,,79.07,88.52,97.96,79.07,88.52,97.96,0.0,100.0,0.0,carbon paper electrode,KHCO3,0.5,7.2,-0.70,C2H5OH,17.14,,H-cell,400.0,,1.0,20.0,
1302,47,,2024,Boosting the electroreduction of CO2 to liquid products via nanostructure engineering of Cu2O catalysts,Journal of catalysis,6.5,https://doi.org/10.1016/j.jcat.2024.115458,,C2H4,c-Cu2O,Cu2O,Cu2O,,100.0,cubic,,79.07,88.52,97.96,79.07,88.52,97.96,0.0,100.0,0.0,carbon paper electrode,KHCO3,0.5,7.2,-0.70,HCOOH,42.68,,H-cell,400.0,,1.0,20.0,
1303,47,,2024,Boosting the electroreduction of CO2 to liquid products via nanostructure engineering of Cu2O catalysts,Journal of catalysis,6.5,https://doi.org/10.1016/j.jcat.2024.115458,,C2H4,c-Cu2O,Cu2O,Cu2O,,100.0,cubic,,79.07,88.52,97.96,79.07,88.52,97.96,0.0,100.0,0.0,carbon paper electrode,KHCO3,0.5,7.2,-0.70,CO,0.88,,H-cell,400.0,,1.0,20.0,
1304,47,,2024,Boosting the electroreduction of CO2 to liquid products via nanostructure engineering of Cu2O catalysts,Journal of catalysis,6.5,https://doi.org/10.1016/j.jcat.2024.115458,,C2H4,c-Cu2O,Cu2O,Cu2O,,100.0,cubic,,79.07,88.52,97.96,79.07,88.52,97.96,0.0,100.0,0.0,carbon paper electrode,KHCO3,0.5,7.2,-0.70,H2,37.14,,H-cell,400.0,,1.0,20.0,
1305,47,,2024,Boosting the electroreduction of CO2 to liquid products via nanostructure engineering of Cu2O catalysts,Journal of catalysis,6.5,https://doi.org/10.1016/j.jcat.2024.115458,,C2H4,c-Cu2O,Cu2O,Cu2O,,100.0,cubic,,79.07,88.52,97.96,79.07,88.52,97.96,0.0,100.0,0.0,carbon paper electrode,KHCO3,0.5,7.2,-0.60,C2H5OH,10.32,,H-cell,400.0,,1.0,20.0,
1306,47,,2024,Boosting the electroreduction of CO2 to liquid products via nanostructure engineering of Cu2O catalysts,Journal of catalysis,6.5,https://doi.org/10.1016/j.jcat.2024.115458,,C2H4,c-Cu2O,Cu2O,Cu2O,,100.0,cubic,,79.07,88.52,97.96,79.07,88.52,97.96,0.0,100.0,0.0,carbon paper electrode,KHCO3,0.5,7.2,-0.60,HCOOH,33.3,,H-cell,400.0,,1.0,20.0,
1307,47,,2024,Boosting the electroreduction of CO2 to liquid products via nanostructure engineering of Cu2O catalysts,Journal of catalysis,6.5,https://doi.org/10.1016/j.jcat.2024.115458,,C2H4,c-Cu2O,Cu2O,Cu2O,,100.0,cubic,,79.07,88.52,97.96,79.07,88.52,97.96,0.0,100.0,0.0,carbon paper electrode,KHCO3,0.5,7.2,-0.60,CO,1.18,,H-cell,400.0,,1.0,20.0,
1308,47,,2024,Boosting the electroreduction of CO2 to liquid products via nanostructure engineering of Cu2O catalysts,Journal of catalysis,6.5,https://doi.org/10.1016/j.jcat.2024.115458,,C2H4,c-Cu2O,Cu2O,Cu2O,,100.0,cubic,,79.07,88.52,97.96,79.07,88.52,97.96,0.0,100.0,0.0,carbon paper electrode,KHCO3,0.5,7.2,-0.60,H2,52.96,,H-cell,400.0,,1.0,20.0,
1309,47,,2024,Boosting the electroreduction of CO2 to liquid products via nanostructure engineering of Cu2O catalysts,Journal of catalysis,6.5,https://doi.org/10.1016/j.jcat.2024.115458,,C2H4,c-Cu2O,Cu2O,Cu2O,,100.0,cubic,,79.07,88.52,97.96,79.07,88.52,97.96,0.0,100.0,0.0,carbon paper electrode,KHCO3,0.5,7.2,-0.50,C2H5OH,5.67,,H-cell,400.0,,1.0,20.0,
1310,47,,2024,Boosting the electroreduction of CO2 to liquid products via nanostructure engineering of Cu2O catalysts,Journal of catalysis,6.5,https://doi.org/10.1016/j.jcat.2024.115458,,C2H4,c-Cu2O,Cu2O,Cu2O,,100.0,cubic,,79.07,88.52,97.96,79.07,88.52,97.96,0.0,100.0,0.0,carbon paper electrode,KHCO3,0.5,7.2,-0.50,HCOOH,20.84,,H-cell,400.0,,1.0,20.0,
1311,47,,2024,Boosting the electroreduction of CO2 to liquid products via nanostructure engineering of Cu2O catalysts,Journal of catalysis,6.5,https://doi.org/10.1016/j.jcat.2024.115458,,C2H4,c-Cu2O,Cu2O,Cu2O,,100.0,cubic,,79.07,88.52,97.96,79.07,88.52,97.96,0.0,100.0,0.0,carbon paper electrode,KHCO3,0.5,7.2,-0.50,H2,68.36,,H-cell,400.0,,1.0,20.0,
1312,21,,2022,Stabilizing intermediates and optimizing reaction processes with N doping in Cu2O for enhanced CO2 electroreduction,Applied Catalysis B: Environmental,,https://doi.org/10.1016/j.apcatb.2022.121191,60.0,C2H4,N-Cu2O,Cu0.6483O0.3242N0.0275,Cu2O,Cu3N,93.33,cubic,,97.51,135.11,155.12,97.51,135.11,155.12,0.0,96.55,3.45,gas diffusion layer,KHCO3,0.5,6.85,-0.60,CO,5.94,,H-cell,1.0,0.0,1.0,10.0,
1313,21,,2022,Stabilizing intermediates and optimizing reaction processes with N doping in Cu2O for enhanced CO2 electroreduction,Applied Catalysis B: Environmental,,https://doi.org/10.1016/j.apcatb.2022.121191,60.0,C2H4,N-Cu2O,Cu0.6483O0.3242N0.0275,Cu2O,Cu3N,93.33,cubic,,97.51,135.11,155.12,97.51,135.11,155.12,0.0,96.55,3.45,gas diffusion layer,KHCO3,0.5,6.85,-0.80,CO,21.25,,H-cell,1.0,0.0,1.0,10.0,
1314,21,,2022,Stabilizing intermediates and optimizing reaction processes with N doping in Cu2O for enhanced CO2 electroreduction,Applied Catalysis B: Environmental,,https://doi.org/10.1016/j.apcatb.2022.121191,60.0,C2H4,N-Cu2O,Cu0.6483O0.3242N0.0275,Cu2O,Cu3N,93.33,cubic,,97.51,135.11,155.12,97.51,135.11,155.12,0.0,96.55,3.45,gas diffusion layer,KHCO3,0.5,6.85,-0.80,CO,22.96,0.25,H-cell,1.0,0.0,1.0,10.0,
1315,21,,2022,Stabilizing intermediates and optimizing reaction processes with N doping in Cu2O for enhanced CO2 electroreduction,Applied Catalysis B: Environmental,,https://doi.org/10.1016/j.apcatb.2022.121191,60.0,C2H4,N-Cu2O,Cu0.6483O0.3242N0.0275,Cu2O,Cu3N,93.33,cubic,,97.51,135.11,155.12,97.51,135.11,155.12,0.0,96.55,3.45,gas diffusion layer,KHCO3,0.5,6.85,-0.80,CO,20.72,0.5,H-cell,1.0,0.0,1.0,10.0,
1316,21,,2022,Stabilizing intermediates and optimizing reaction processes with N doping in Cu2O for enhanced CO2 electroreduction,Applied Catalysis B: Environmental,,https://doi.org/10.1016/j.apcatb.2022.121191,60.0,C2H4,N-Cu2O,Cu0.6483O0.3242N0.0275,Cu2O,Cu3N,93.33,cubic,,97.51,135.11,155.12,97.51,135.11,155.12,0.0,96.55,3.45,gas diffusion layer,KHCO3,0.5,6.85,-0.80,CO,19.7,0.75,H-cell,1.0,0.0,1.0,10.0,
1317,21,,2022,Stabilizing intermediates and optimizing reaction processes with N doping in Cu2O for enhanced CO2 electroreduction,Applied Catalysis B: Environmental,,https://doi.org/10.1016/j.apcatb.2022.121191,60.0,C2H4,N-Cu2O,Cu0.6483O0.3242N0.0275,Cu2O,Cu3N,93.33,cubic,,97.51,135.11,155.12,97.51,135.11,155.12,0.0,96.55,3.45,gas diffusion layer,KHCO3,0.5,6.85,-0.80,CO,18.53,1.0,H-cell,1.0,0.0,1.0,10.0,
1318,21,,2022,Stabilizing intermediates and optimizing reaction processes with N doping in Cu2O for enhanced CO2 electroreduction,Applied Catalysis B: Environmental,,https://doi.org/10.1016/j.apcatb.2022.121191,60.0,C2H4,N-Cu2O,Cu0.6483O0.3242N0.0275,Cu2O,Cu3N,93.33,cubic,,97.51,135.11,155.12,97.51,135.11,155.12,0.0,96.55,3.45,gas diffusion layer,KHCO3,0.5,6.85,-0.80,CO,18.04,1.25,H-cell,1.0,0.0,1.0,10.0,
1319,21,,2022,Stabilizing intermediates and optimizing reaction processes with N doping in Cu2O for enhanced CO2 electroreduction,Applied Catalysis B: Environmental,,https://doi.org/10.1016/j.apcatb.2022.121191,60.0,C2H4,N-Cu2O,Cu0.6483O0.3242N0.0275,Cu2O,Cu3N,93.33,cubic,,97.51,135.11,155.12,97.51,135.11,155.12,0.0,96.55,3.45,gas diffusion layer,KHCO3,0.5,6.85,-0.80,CO,17.36,1.5,H-cell,1.0,0.0,1.0,10.0,
1320,21,,2022,Stabilizing intermediates and optimizing reaction processes with N doping in Cu2O for enhanced CO2 electroreduction,Applied Catalysis B: Environmental,,https://doi.org/10.1016/j.apcatb.2022.121191,60.0,C2H4,N-Cu2O,Cu0.6483O0.3242N0.0275,Cu2O,Cu3N,93.33,cubic,,97.51,135.11,155.12,97.51,135.11,155.12,0.0,96.55,3.45,gas diffusion layer,KHCO3,0.5,6.85,-1.00,C2H4,2.97,,H-cell,1.0,0.0,1.0,10.0,
1321,21,,2022,Stabilizing intermediates and optimizing reaction processes with N doping in Cu2O for enhanced CO2 electroreduction,Applied Catalysis B: Environmental,,https://doi.org/10.1016/j.apcatb.2022.121191,60.0,C2H4,N-Cu2O,Cu0.6483O0.3242N0.0275,Cu2O,Cu3N,93.33,cubic,,97.51,135.11,155.12,97.51,135.11,155.12,0.0,96.55,3.45,gas diffusion layer,KHCO3,0.5,6.85,-1.00,CO,13.2,,H-cell,1.0,0.0,1.0,10.0,
1322,21,,2022,Stabilizing intermediates and optimizing reaction processes with N doping in Cu2O for enhanced CO2 electroreduction,Applied Catalysis B: Environmental,,https://doi.org/10.1016/j.apcatb.2022.121191,60.0,C2H4,N-Cu2O,Cu0.6483O0.3242N0.0275,Cu2O,Cu3N,93.33,cubic,,97.51,135.11,155.12,97.51,135.11,155.12,0.0,96.55,3.45,gas diffusion layer,KHCO3,0.5,6.85,-1.20,C2H4,4.38,,H-cell,1.0,0.0,1.0,10.0,
1323,21,,2022,Stabilizing intermediates and optimizing reaction processes with N doping in Cu2O for enhanced CO2 electroreduction,Applied Catalysis B: Environmental,,https://doi.org/10.1016/j.apcatb.2022.121191,60.0,C2H4,N-Cu2O,Cu0.6483O0.3242N0.0275,Cu2O,Cu3N,93.33,cubic,,97.51,135.11,155.12,97.51,135.11,155.12,0.0,96.55,3.45,gas diffusion layer,KHCO3,0.5,6.85,-1.20,CO,8.98,,H-cell,1.0,0.0,1.0,10.0,
1324,21,,2022,Stabilizing intermediates and optimizing reaction processes with N doping in Cu2O for enhanced CO2 electroreduction,Applied Catalysis B: Environmental,,https://doi.org/10.1016/j.apcatb.2022.121191,60.0,C2H4,N-Cu2O,Cu0.6483O0.3242N0.0275,Cu2O,Cu3N,93.33,cubic,,97.51,135.11,155.12,97.51,135.11,155.12,0.0,96.55,3.45,gas diffusion layer,KHCO3,0.5,6.85,-0.80,HCOOH,6.7,,H-cell,1.0,0.0,1.0,10.0,
1325,21,,2022,Stabilizing intermediates and optimizing reaction processes with N doping in Cu2O for enhanced CO2 electroreduction,Applied Catalysis B: Environmental,,https://doi.org/10.1016/j.apcatb.2022.121191,60.0,C2H4,N-Cu2O,Cu0.6483O0.3242N0.0275,Cu2O,Cu3N,93.33,cubic,,97.51,135.11,155.12,97.51,135.11,155.12,0.0,96.55,3.45,gas diffusion layer,KHCO3,0.5,6.85,-0.80,HCOOH,6.81,0.25,H-cell,1.0,0.0,1.0,10.0,
1326,21,,2022,Stabilizing intermediates and optimizing reaction processes with N doping in Cu2O for enhanced CO2 electroreduction,Applied Catalysis B: Environmental,,https://doi.org/10.1016/j.apcatb.2022.121191,60.0,C2H4,N-Cu2O,Cu0.6483O0.3242N0.0275,Cu2O,Cu3N,93.33,cubic,,97.51,135.11,155.12,97.51,135.11,155.12,0.0,96.55,3.45,gas diffusion layer,KHCO3,0.5,6.85,-0.80,HCOOH,6.18,0.5,H-cell,1.0,0.0,1.0,10.0,
1327,21,,2022,Stabilizing intermediates and optimizing reaction processes with N doping in Cu2O for enhanced CO2 electroreduction,Applied Catalysis B: Environmental,,https://doi.org/10.1016/j.apcatb.2022.121191,60.0,C2H4,N-Cu2O,Cu0.6483O0.3242N0.0275,Cu2O,Cu3N,93.33,cubic,,97.51,135.11,155.12,97.51,135.11,155.12,0.0,96.55,3.45,gas diffusion layer,KHCO3,0.5,6.85,-0.80,HCOOH,5.98,0.75,H-cell,1.0,0.0,1.0,10.0,
1328,21,,2022,Stabilizing intermediates and optimizing reaction processes with N doping in Cu2O for enhanced CO2 electroreduction,Applied Catalysis B: Environmental,,https://doi.org/10.1016/j.apcatb.2022.121191,60.0,C2H4,N-Cu2O,Cu0.6483O0.3242N0.0275,Cu2O,Cu3N,93.33,cubic,,97.51,135.11,155.12,97.51,135.11,155.12,0.0,96.55,3.45,gas diffusion layer,KHCO3,0.5,6.85,-0.80,HCOOH,5.64,1.0,H-cell,1.0,0.0,1.0,10.0,
1329,21,,2022,Stabilizing intermediates and optimizing reaction processes with N doping in Cu2O for enhanced CO2 electroreduction,Applied Catalysis B: Environmental,,https://doi.org/10.1016/j.apcatb.2022.121191,60.0,C2H4,N-Cu2O,Cu0.6483O0.3242N0.0275,Cu2O,Cu3N,93.33,cubic,,97.51,135.11,155.12,97.51,135.11,155.12,0.0,96.55,3.45,gas diffusion layer,KHCO3,0.5,6.85,-0.80,HCOOH,5.45,1.25,H-cell,1.0,0.0,1.0,10.0,
1330,21,,2022,Stabilizing intermediates and optimizing reaction processes with N doping in Cu2O for enhanced CO2 electroreduction,Applied Catalysis B: Environmental,,https://doi.org/10.1016/j.apcatb.2022.121191,60.0,C2H4,N-Cu2O,Cu0.6483O0.3242N0.0275,Cu2O,Cu3N,93.33,cubic,,97.51,135.11,155.12,97.51,135.11,155.12,0.0,96.55,3.45,gas diffusion layer,KHCO3,0.5,6.85,-0.80,HCOOH,5.11,1.5,H-cell,1.0,0.0,1.0,10.0,
1331,21,,2022,Stabilizing intermediates and optimizing reaction processes with N doping in Cu2O for enhanced CO2 electroreduction,Applied Catalysis B: Environmental,,https://doi.org/10.1016/j.apcatb.2022.121191,60.0,C2H4,N-Cu2O,Cu0.6483O0.3242N0.0275,Cu2O,Cu3N,93.33,cubic,,97.51,135.11,155.12,97.51,135.11,155.12,0.0,96.55,3.45,gas diffusion layer,KHCO3,0.5,6.85,-1.00,HCOOH,9.03,,H-cell,1.0,0.0,1.0,10.0,
1332,21,,2022,Stabilizing intermediates and optimizing reaction processes with N doping in Cu2O for enhanced CO2 electroreduction,Applied Catalysis B: Environmental,,https://doi.org/10.1016/j.apcatb.2022.121191,60.0,C2H4,N-Cu2O,Cu0.6483O0.3242N0.0275,Cu2O,Cu3N,93.33,cubic,,97.51,135.11,155.12,97.51,135.11,155.12,0.0,96.55,3.45,gas diffusion layer,KHCO3,0.5,6.85,-1.20,HCOOH,6.54,,H-cell,1.0,0.0,1.0,10.0,
1333,21,,2022,Stabilizing intermediates and optimizing reaction processes with N doping in Cu2O for enhanced CO2 electroreduction,Applied Catalysis B: Environmental,,https://doi.org/10.1016/j.apcatb.2022.121191,,C2H4,Cu2O,Cu2O,Cu2O,,100.0,cubic,,97.51,135.11,155.12,97.51,135.11,155.12,0.0,100.0,0.0,gas diffusion layer,KHCO3,0.5,6.85,-0.60,CO,1.33,,H-cell,1.0,0.0,1.0,10.0,
1334,21,,2022,Stabilizing intermediates and optimizing reaction processes with N doping in Cu2O for enhanced CO2 electroreduction,Applied Catalysis B: Environmental,,https://doi.org/10.1016/j.apcatb.2022.121191,,C2H4,Cu2O,Cu2O,Cu2O,,100.0,cubic,,97.51,135.11,155.12,97.51,135.11,155.12,0.0,100.0,0.0,gas diffusion layer,KHCO3,0.5,6.85,-0.80,CO,10.16,,H-cell,1.0,0.0,1.0,10.0,
1335,21,,2022,Stabilizing intermediates and optimizing reaction processes with N doping in Cu2O for enhanced CO2 electroreduction,Applied Catalysis B: Environmental,,https://doi.org/10.1016/j.apcatb.2022.121191,,C2H4,Cu2O,Cu2O,Cu2O,,100.0,cubic,,97.51,135.11,155.12,97.51,135.11,155.12,0.0,100.0,0.0,gas diffusion layer,KHCO3,0.5,6.85,-1.00,C2H4,1.48,,H-cell,1.0,0.0,1.0,10.0,
1336,21,,2022,Stabilizing intermediates and optimizing reaction processes with N doping in Cu2O for enhanced CO2 electroreduction,Applied Catalysis B: Environmental,,https://doi.org/10.1016/j.apcatb.2022.121191,,C2H4,Cu2O,Cu2O,Cu2O,,100.0,cubic,,97.51,135.11,155.12,97.51,135.11,155.12,0.0,100.0,0.0,gas diffusion layer,KHCO3,0.5,6.85,-1.00,CO,8.44,,H-cell,1.0,0.0,1.0,10.0,
1337,21,,2022,Stabilizing intermediates and optimizing reaction processes with N doping in Cu2O for enhanced CO2 electroreduction,Applied Catalysis B: Environmental,,https://doi.org/10.1016/j.apcatb.2022.121191,,C2H4,Cu2O,Cu2O,Cu2O,,100.0,cubic,,97.51,135.11,155.12,97.51,135.11,155.12,0.0,100.0,0.0,gas diffusion layer,KHCO3,0.5,6.85,-1.20,C2H4,2.42,,H-cell,1.0,0.0,1.0,10.0,
1338,21,,2022,Stabilizing intermediates and optimizing reaction processes with N doping in Cu2O for enhanced CO2 electroreduction,Applied Catalysis B: Environmental,,https://doi.org/10.1016/j.apcatb.2022.121191,,C2H4,Cu2O,Cu2O,Cu2O,,100.0,cubic,,97.51,135.11,155.12,97.51,135.11,155.12,0.0,100.0,0.0,gas diffusion layer,KHCO3,0.5,6.85,-1.20,CO,4.84,,H-cell,1.0,0.0,1.0,10.0,
1339,21,,2022,Stabilizing intermediates and optimizing reaction processes with N doping in Cu2O for enhanced CO2 electroreduction,Applied Catalysis B: Environmental,,https://doi.org/10.1016/j.apcatb.2022.121191,,C2H4,Cu2O,Cu2O,Cu2O,,100.0,cubic,,97.51,135.11,155.12,97.51,135.11,155.12,0.0,100.0,0.0,gas diffusion layer,KHCO3,0.5,6.85,-0.80,HCOOH,5.92,,H-cell,1.0,0.0,1.0,10.0,
1340,21,,2022,Stabilizing intermediates and optimizing reaction processes with N doping in Cu2O for enhanced CO2 electroreduction,Applied Catalysis B: Environmental,,https://doi.org/10.1016/j.apcatb.2022.121191,,C2H4,Cu2O,Cu2O,Cu2O,,100.0,cubic,,97.51,135.11,155.12,97.51,135.11,155.12,0.0,100.0,0.0,gas diffusion layer,KHCO3,0.5,6.85,-1.00,HCOOH,2.26,,H-cell,1.0,0.0,1.0,10.0,
1341,21,,2022,Stabilizing intermediates and optimizing reaction processes with N doping in Cu2O for enhanced CO2 electroreduction,Applied Catalysis B: Environmental,,https://doi.org/10.1016/j.apcatb.2022.121191,,C2H4,Cu2O,Cu2O,Cu2O,,100.0,cubic,,97.51,135.11,155.12,97.51,135.11,155.12,0.0,100.0,0.0,gas diffusion layer,KHCO3,0.5,6.85,-1.20,HCOOH,6.39,,H-cell,1.0,0.0,1.0,10.0,
1342,53,,2021,Core-Shell ZnO@Cu2O as Catalyst to Enhance the Electrochemical Reduction of Carbon Dioxide to C2 Products,Catalysts,,https://doi.org/10.3390/catal11050535,,,Cu2O,Cu1O0.2,Cu2O,Cu ,25.0,core-shell,,160.0,181.7,220.0,160.0,181.7,220.0,60.0,40.0,0.0,gasdiffusion electrode,KOH,1.0,14.0,-0.40,H2,69.1,,Flow cell,1000.0,,3.75,20.0,
1343,53,,2021,Core-Shell ZnO@Cu2O as Catalyst to Enhance the Electrochemical Reduction of Carbon Dioxide to C2 Products,Catalysts,,https://doi.org/10.3390/catal11050535,,,Cu2O,Cu1O0.2,Cu2O,Cu ,25.0,core-shell,,160.0,181.7,220.0,160.0,181.7,220.0,60.0,40.0,0.0,gasdiffusion electrode,KOH,1.0,14.0,-0.40,CO,13.7,,Flow cell,1000.0,,3.75,20.0,
1344,53,,2021,Core-Shell ZnO@Cu2O as Catalyst to Enhance the Electrochemical Reduction of Carbon Dioxide to C2 Products,Catalysts,,https://doi.org/10.3390/catal11050535,,,Cu2O,Cu1O0.2,Cu2O,Cu ,25.0,core-shell,,160.0,181.7,220.0,160.0,181.7,220.0,60.0,40.0,0.0,gasdiffusion electrode,KOH,1.0,14.0,-0.40,HCOOH,10.3,,Flow cell,1000.0,,3.75,20.0,
1345,53,,2021,Core-Shell ZnO@Cu2O as Catalyst to Enhance the Electrochemical Reduction of Carbon Dioxide to C2 Products,Catalysts,,https://doi.org/10.3390/catal11050535,,,Cu2O,Cu1O0.2,Cu2O,Cu ,25.0,core-shell,,160.0,181.7,220.0,160.0,181.7,220.0,60.0,40.0,0.0,gasdiffusion electrode,KOH,1.0,14.0,-0.60,H2,42.7,,Flow cell,1000.0,,3.75,20.0,
1346,53,,2021,Core-Shell ZnO@Cu2O as Catalyst to Enhance the Electrochemical Reduction of Carbon Dioxide to C2 Products,Catalysts,,https://doi.org/10.3390/catal11050535,,,Cu2O,Cu1O0.2,Cu2O,Cu ,25.0,core-shell,,160.0,181.7,220.0,160.0,181.7,220.0,60.0,40.0,0.0,gasdiffusion electrode,KOH,1.0,14.0,-0.60,CO,39.2,,Flow cell,1000.0,,3.75,20.0,
1347,53,,2021,Core-Shell ZnO@Cu2O as Catalyst to Enhance the Electrochemical Reduction of Carbon Dioxide to C2 Products,Catalysts,,https://doi.org/10.3390/catal11050535,,,Cu2O,Cu1O0.2,Cu2O,Cu ,25.0,core-shell,,160.0,181.7,220.0,160.0,181.7,220.0,60.0,40.0,0.0,gasdiffusion electrode,KOH,1.0,14.0,-0.60,HCOOH,16.8,,Flow cell,1000.0,,3.75,20.0,
1348,53,,2021,Core-Shell ZnO@Cu2O as Catalyst to Enhance the Electrochemical Reduction of Carbon Dioxide to C2 Products,Catalysts,,https://doi.org/10.3390/catal11050535,,,Cu2O,Cu1O0.2,Cu2O,Cu ,25.0,core-shell,,160.0,181.7,220.0,160.0,181.7,220.0,60.0,40.0,0.0,gasdiffusion electrode,KOH,1.0,14.0,-0.60,C2H5OH,2.0,,Flow cell,1000.0,,3.75,20.0,
1349,53,,2021,Core-Shell ZnO@Cu2O as Catalyst to Enhance the Electrochemical Reduction of Carbon Dioxide to C2 Products,Catalysts,,https://doi.org/10.3390/catal11050535,,,Cu2O,Cu1O0.2,Cu2O,Cu ,25.0,core-shell,,160.0,181.7,220.0,160.0,181.7,220.0,60.0,40.0,0.0,gasdiffusion electrode,KOH,1.0,14.0,-0.80,H2,28.1,,Flow cell,1000.0,,3.75,20.0,
1350,53,,2021,Core-Shell ZnO@Cu2O as Catalyst to Enhance the Electrochemical Reduction of Carbon Dioxide to C2 Products,Catalysts,,https://doi.org/10.3390/catal11050535,,,Cu2O,Cu1O0.2,Cu2O,Cu ,25.0,core-shell,,160.0,181.7,220.0,160.0,181.7,220.0,60.0,40.0,0.0,gasdiffusion electrode,KOH,1.0,14.0,-0.80,CO,32.2,,Flow cell,1000.0,,3.75,20.0,
1351,53,,2021,Core-Shell ZnO@Cu2O as Catalyst to Enhance the Electrochemical Reduction of Carbon Dioxide to C2 Products,Catalysts,,https://doi.org/10.3390/catal11050535,,,Cu2O,Cu1O0.2,Cu2O,Cu ,25.0,core-shell,,160.0,181.7,220.0,160.0,181.7,220.0,60.0,40.0,0.0,gasdiffusion electrode,KOH,1.0,14.0,-0.80,CH4,0.02,,Flow cell,1000.0,,3.75,20.0,
1352,53,,2021,Core-Shell ZnO@Cu2O as Catalyst to Enhance the Electrochemical Reduction of Carbon Dioxide to C2 Products,Catalysts,,https://doi.org/10.3390/catal11050535,,,Cu2O,Cu1O0.2,Cu2O,Cu ,25.0,core-shell,,160.0,181.7,220.0,160.0,181.7,220.0,60.0,40.0,0.0,gasdiffusion electrode,KOH,1.0,14.0,-0.80,HCOOH,32.3,,Flow cell,1000.0,,3.75,20.0,
1353,53,,2021,Core-Shell ZnO@Cu2O as Catalyst to Enhance the Electrochemical Reduction of Carbon Dioxide to C2 Products,Catalysts,,https://doi.org/10.3390/catal11050535,,,Cu2O,Cu1O0.2,Cu2O,Cu ,25.0,core-shell,,160.0,181.7,220.0,160.0,181.7,220.0,60.0,40.0,0.0,gasdiffusion electrode,KOH,1.0,14.0,-0.80,C2H4,9.2,,Flow cell,1000.0,,3.75,20.0,
1354,53,,2021,Core-Shell ZnO@Cu2O as Catalyst to Enhance the Electrochemical Reduction of Carbon Dioxide to C2 Products,Catalysts,,https://doi.org/10.3390/catal11050535,,,Cu2O,Cu1O0.2,Cu2O,Cu ,25.0,core-shell,,160.0,181.7,220.0,160.0,181.7,220.0,60.0,40.0,0.0,gasdiffusion electrode,KOH,1.0,14.0,-0.80,C2H5OH,7.8,,Flow cell,1000.0,,3.75,20.0,
1355,53,,2021,Core-Shell ZnO@Cu2O as Catalyst to Enhance the Electrochemical Reduction of Carbon Dioxide to C2 Products,Catalysts,,https://doi.org/10.3390/catal11050535,,,Cu2O,Cu1O0.2,Cu2O,Cu ,25.0,core-shell,,160.0,181.7,220.0,160.0,181.7,220.0,60.0,40.0,0.0,gasdiffusion electrode,KOH,1.0,14.0,-1.00,H2,20.8,,Flow cell,1000.0,,3.75,20.0,
1356,53,,2021,Core-Shell ZnO@Cu2O as Catalyst to Enhance the Electrochemical Reduction of Carbon Dioxide to C2 Products,Catalysts,,https://doi.org/10.3390/catal11050535,,,Cu2O,Cu1O0.2,Cu2O,Cu ,25.0,core-shell,,160.0,181.7,220.0,160.0,181.7,220.0,60.0,40.0,0.0,gasdiffusion electrode,KOH,1.0,14.0,-1.00,CO,25.8,,Flow cell,1000.0,,3.75,20.0,
1357,53,,2021,Core-Shell ZnO@Cu2O as Catalyst to Enhance the Electrochemical Reduction of Carbon Dioxide to C2 Products,Catalysts,,https://doi.org/10.3390/catal11050535,,,Cu2O,Cu1O0.2,Cu2O,Cu ,25.0,core-shell,,160.0,181.7,220.0,160.0,181.7,220.0,60.0,40.0,0.0,gasdiffusion electrode,KOH,1.0,14.0,-1.00,CH4,0.5,,Flow cell,1000.0,,3.75,20.0,
1358,53,,2021,Core-Shell ZnO@Cu2O as Catalyst to Enhance the Electrochemical Reduction of Carbon Dioxide to C2 Products,Catalysts,,https://doi.org/10.3390/catal11050535,,,Cu2O,Cu1O0.2,Cu2O,Cu ,25.0,core-shell,,160.0,181.7,220.0,160.0,181.7,220.0,60.0,40.0,0.0,gasdiffusion electrode,KOH,1.0,14.0,-1.00,HCOOH,35.7,,Flow cell,1000.0,,3.75,20.0,
1359,53,,2021,Core-Shell ZnO@Cu2O as Catalyst to Enhance the Electrochemical Reduction of Carbon Dioxide to C2 Products,Catalysts,,https://doi.org/10.3390/catal11050535,,,Cu2O,Cu1O0.2,Cu2O,Cu ,25.0,core-shell,,160.0,181.7,220.0,160.0,181.7,220.0,60.0,40.0,0.0,gasdiffusion electrode,KOH,1.0,14.0,-1.00,C2H4,15.2,,Flow cell,1000.0,,3.75,20.0,
1360,53,,2021,Core-Shell ZnO@Cu2O as Catalyst to Enhance the Electrochemical Reduction of Carbon Dioxide to C2 Products,Catalysts,,https://doi.org/10.3390/catal11050535,,,Cu2O,Cu1O0.2,Cu2O,Cu ,25.0,core-shell,,160.0,181.7,220.0,160.0,181.7,220.0,60.0,40.0,0.0,gasdiffusion electrode,KOH,1.0,14.0,-1.00,C2H5OH,10.5,,Flow cell,1000.0,,3.75,20.0,
1361,53,,2021,Core-Shell ZnO@Cu2O as Catalyst to Enhance the Electrochemical Reduction of Carbon Dioxide to C2 Products,Catalysts,,https://doi.org/10.3390/catal11050535,,,Cu2O,Cu1O0.2,Cu2O,Cu ,25.0,core-shell,,160.0,181.7,220.0,160.0,181.7,220.0,60.0,40.0,0.0,gasdiffusion electrode,KOH,1.0,14.0,-1.20,H2,19.9,,Flow cell,1000.0,,3.75,20.0,
1362,53,,2021,Core-Shell ZnO@Cu2O as Catalyst to Enhance the Electrochemical Reduction of Carbon Dioxide to C2 Products,Catalysts,,https://doi.org/10.3390/catal11050535,,,Cu2O,Cu1O0.2,Cu2O,Cu ,25.0,core-shell,,160.0,181.7,220.0,160.0,181.7,220.0,60.0,40.0,0.0,gasdiffusion electrode,KOH,1.0,14.0,-1.20,CO,34.9,,Flow cell,1000.0,,3.75,20.0,
1363,53,,2021,Core-Shell ZnO@Cu2O as Catalyst to Enhance the Electrochemical Reduction of Carbon Dioxide to C2 Products,Catalysts,,https://doi.org/10.3390/catal11050535,,,Cu2O,Cu1O0.2,Cu2O,Cu ,25.0,core-shell,,160.0,181.7,220.0,160.0,181.7,220.0,60.0,40.0,0.0,gasdiffusion electrode,KOH,1.0,14.0,-1.20,CH4,1.6,,Flow cell,1000.0,,3.75,20.0,
1364,53,,2021,Core-Shell ZnO@Cu2O as Catalyst to Enhance the Electrochemical Reduction of Carbon Dioxide to C2 Products,Catalysts,,https://doi.org/10.3390/catal11050535,,,Cu2O,Cu1O0.2,Cu2O,Cu ,25.0,core-shell,,160.0,181.7,220.0,160.0,181.7,220.0,60.0,40.0,0.0,gasdiffusion electrode,KOH,1.0,14.0,-1.20,HCOOH,25.6,,Flow cell,1000.0,,3.75,20.0,
1365,53,,2021,Core-Shell ZnO@Cu2O as Catalyst to Enhance the Electrochemical Reduction of Carbon Dioxide to C2 Products,Catalysts,,https://doi.org/10.3390/catal11050535,,,Cu2O,Cu1O0.2,Cu2O,Cu ,25.0,core-shell,,160.0,181.7,220.0,160.0,181.7,220.0,60.0,40.0,0.0,gasdiffusion electrode,KOH,1.0,14.0,-1.20,C2H4,12.5,,Flow cell,1000.0,,3.75,20.0,
1366,53,,2021,Core-Shell ZnO@Cu2O as Catalyst to Enhance the Electrochemical Reduction of Carbon Dioxide to C2 Products,Catalysts,,https://doi.org/10.3390/catal11050535,,,Cu2O,Cu1O0.2,Cu2O,Cu ,25.0,core-shell,,160.0,181.7,220.0,160.0,181.7,220.0,60.0,40.0,0.0,gasdiffusion electrode,KOH,1.0,14.0,-1.20,C2H5OH,7.6,,Flow cell,1000.0,,3.75,20.0,
1367,53,,2021,Core-Shell ZnO@Cu2O as Catalyst to Enhance the Electrochemical Reduction of Carbon Dioxide to C2 Products,Catalysts,,https://doi.org/10.3390/catal11050535,,,ZnO@4Cu2O,Cu0.41Zn0.11O0.231,Cu2O,ZnO ,22.25,core-shell,,115.0,129.0,137.5,115.0,129.0,137.5,41.08,58.92,0.0,gasdiffusion electrode,KOH,1.0,14.0,-0.40,H2,59.4,,Flow cell,1000.0,,3.75,20.0,
1368,53,,2021,Core-Shell ZnO@Cu2O as Catalyst to Enhance the Electrochemical Reduction of Carbon Dioxide to C2 Products,Catalysts,,https://doi.org/10.3390/catal11050535,,,ZnO@4Cu2O,Cu0.41Zn0.11O0.231,Cu2O,ZnO ,22.25,core-shell,,115.0,129.0,137.5,115.0,129.0,137.5,41.08,58.92,0.0,gasdiffusion electrode,KOH,1.0,14.0,-0.40,CO,18.9,,Flow cell,1000.0,,3.75,20.0,
1369,53,,2021,Core-Shell ZnO@Cu2O as Catalyst to Enhance the Electrochemical Reduction of Carbon Dioxide to C2 Products,Catalysts,,https://doi.org/10.3390/catal11050535,,,ZnO@4Cu2O,Cu0.41Zn0.11O0.231,Cu2O,ZnO ,22.25,core-shell,,115.0,129.0,137.5,115.0,129.0,137.5,41.08,58.92,0.0,gasdiffusion electrode,KOH,1.0,14.0,-0.40,HCOOH,17.9,,Flow cell,1000.0,,3.75,20.0,
1370,53,,2021,Core-Shell ZnO@Cu2O as Catalyst to Enhance the Electrochemical Reduction of Carbon Dioxide to C2 Products,Catalysts,,https://doi.org/10.3390/catal11050535,,,ZnO@4Cu2O,Cu0.41Zn0.11O0.231,Cu2O,ZnO ,22.25,core-shell,,115.0,129.0,137.5,115.0,129.0,137.5,41.08,58.92,0.0,gasdiffusion electrode,KOH,1.0,14.0,-0.60,H2,30.2,,Flow cell,1000.0,,3.75,20.0,
1371,53,,2021,Core-Shell ZnO@Cu2O as Catalyst to Enhance the Electrochemical Reduction of Carbon Dioxide to C2 Products,Catalysts,,https://doi.org/10.3390/catal11050535,,,ZnO@4Cu2O,Cu0.41Zn0.11O0.231,Cu2O,ZnO ,22.25,core-shell,,115.0,129.0,137.5,115.0,129.0,137.5,41.08,58.92,0.0,gasdiffusion electrode,KOH,1.0,14.0,-0.60,CO,27.6,,Flow cell,1000.0,,3.75,20.0,
1372,53,,2021,Core-Shell ZnO@Cu2O as Catalyst to Enhance the Electrochemical Reduction of Carbon Dioxide to C2 Products,Catalysts,,https://doi.org/10.3390/catal11050535,,,ZnO@4Cu2O,Cu0.41Zn0.11O0.231,Cu2O,ZnO ,22.25,core-shell,,115.0,129.0,137.5,115.0,129.0,137.5,41.08,58.92,0.0,gasdiffusion electrode,KOH,1.0,14.0,-0.60,CH4,0.02,,Flow cell,1000.0,,3.75,20.0,
1373,53,,2021,Core-Shell ZnO@Cu2O as Catalyst to Enhance the Electrochemical Reduction of Carbon Dioxide to C2 Products,Catalysts,,https://doi.org/10.3390/catal11050535,,,ZnO@4Cu2O,Cu0.41Zn0.11O0.231,Cu2O,ZnO ,22.25,core-shell,,115.0,129.0,137.5,115.0,129.0,137.5,41.08,58.92,0.0,gasdiffusion electrode,KOH,1.0,14.0,-0.60,HCOOH,23.3,,Flow cell,1000.0,,3.75,20.0,
1374,53,,2021,Core-Shell ZnO@Cu2O as Catalyst to Enhance the Electrochemical Reduction of Carbon Dioxide to C2 Products,Catalysts,,https://doi.org/10.3390/catal11050535,,,ZnO@4Cu2O,Cu0.41Zn0.11O0.231,Cu2O,ZnO ,22.25,core-shell,,115.0,129.0,137.5,115.0,129.0,137.5,41.08,58.92,0.0,gasdiffusion electrode,KOH,1.0,14.0,-0.60,C2H4,5.87,,Flow cell,1000.0,,3.75,20.0,
1375,53,,2021,Core-Shell ZnO@Cu2O as Catalyst to Enhance the Electrochemical Reduction of Carbon Dioxide to C2 Products,Catalysts,,https://doi.org/10.3390/catal11050535,,,ZnO@4Cu2O,Cu0.41Zn0.11O0.231,Cu2O,ZnO ,22.25,core-shell,,115.0,129.0,137.5,115.0,129.0,137.5,41.08,58.92,0.0,gasdiffusion electrode,KOH,1.0,14.0,-0.60,C2H5OH,9.2,,Flow cell,1000.0,,3.75,20.0,
1376,53,,2021,Core-Shell ZnO@Cu2O as Catalyst to Enhance the Electrochemical Reduction of Carbon Dioxide to C2 Products,Catalysts,,https://doi.org/10.3390/catal11050535,,,ZnO@4Cu2O,Cu0.41Zn0.11O0.231,Cu2O,ZnO ,22.25,core-shell,,115.0,129.0,137.5,115.0,129.0,137.5,41.08,58.92,0.0,gasdiffusion electrode,KOH,1.0,14.0,-0.80,H2,18.6,,Flow cell,1000.0,,3.75,20.0,
1377,53,,2021,Core-Shell ZnO@Cu2O as Catalyst to Enhance the Electrochemical Reduction of Carbon Dioxide to C2 Products,Catalysts,,https://doi.org/10.3390/catal11050535,,,ZnO@4Cu2O,Cu0.41Zn0.11O0.231,Cu2O,ZnO ,22.25,core-shell,,115.0,129.0,137.5,115.0,129.0,137.5,41.08,58.92,0.0,gasdiffusion electrode,KOH,1.0,14.0,-0.80,CO,22.5,,Flow cell,1000.0,,3.75,20.0,
1378,53,,2021,Core-Shell ZnO@Cu2O as Catalyst to Enhance the Electrochemical Reduction of Carbon Dioxide to C2 Products,Catalysts,,https://doi.org/10.3390/catal11050535,,,ZnO@4Cu2O,Cu0.41Zn0.11O0.231,Cu2O,ZnO ,22.25,core-shell,,115.0,129.0,137.5,115.0,129.0,137.5,41.08,58.92,0.0,gasdiffusion electrode,KOH,1.0,14.0,-0.80,CH4,0.5,,Flow cell,1000.0,,3.75,20.0,
1379,53,,2021,Core-Shell ZnO@Cu2O as Catalyst to Enhance the Electrochemical Reduction of Carbon Dioxide to C2 Products,Catalysts,,https://doi.org/10.3390/catal11050535,,,ZnO@4Cu2O,Cu0.41Zn0.11O0.231,Cu2O,ZnO ,22.25,core-shell,,115.0,129.0,137.5,115.0,129.0,137.5,41.08,58.92,0.0,gasdiffusion electrode,KOH,1.0,14.0,-0.80,HCOOH,29.2,,Flow cell,1000.0,,3.75,20.0,
1380,53,,2021,Core-Shell ZnO@Cu2O as Catalyst to Enhance the Electrochemical Reduction of Carbon Dioxide to C2 Products,Catalysts,,https://doi.org/10.3390/catal11050535,,,ZnO@4Cu2O,Cu0.41Zn0.11O0.231,Cu2O,ZnO ,22.25,core-shell,,115.0,129.0,137.5,115.0,129.0,137.5,41.08,58.92,0.0,gasdiffusion electrode,KOH,1.0,14.0,-0.80,C2H4,12.6,,Flow cell,1000.0,,3.75,20.0,
1381,53,,2021,Core-Shell ZnO@Cu2O as Catalyst to Enhance the Electrochemical Reduction of Carbon Dioxide to C2 Products,Catalysts,,https://doi.org/10.3390/catal11050535,,,ZnO@4Cu2O,Cu0.41Zn0.11O0.231,Cu2O,ZnO ,22.25,core-shell,,115.0,129.0,137.5,115.0,129.0,137.5,41.08,58.92,0.0,gasdiffusion electrode,KOH,1.0,14.0,-0.80,C2H5OH,10.1,,Flow cell,1000.0,,3.75,20.0,
1382,53,,2021,Core-Shell ZnO@Cu2O as Catalyst to Enhance the Electrochemical Reduction of Carbon Dioxide to C2 Products,Catalysts,,https://doi.org/10.3390/catal11050535,,,ZnO@4Cu2O,Cu0.41Zn0.11O0.231,Cu2O,ZnO ,22.25,core-shell,,115.0,129.0,137.5,115.0,129.0,137.5,41.08,58.92,0.0,gasdiffusion electrode,KOH,1.0,14.0,-1.00,H2,18.3,,Flow cell,1000.0,,3.75,20.0,
