Repository: vovamirosh/-CO2RR-Beyond-Green-AI

File: Datasets/prepr.csv (part 18 of 50)
DOI,Article name,Compound_1,Compound_2,"Cat./Support ratio, % (at)",Morphology (TEM/SEM),"Pore size, nm",width min (nm),width aver (nm),width max (nm),length min (nm),length aver (nm),length max (nm),"Cu, % (at.)","Cu+, % (at.)","Cu(2+), % (at.)",Base,electrolyte,"conc, M",pH,RHE vs V,Product,"FE, %","Time, h",Type of reactor,"Loading, μg/cm2","Add_carbon, %","Surface area of electrode, cm2","Flow rate CO2, ml/min","Av_volume, mkm^3",Ratio_sphere_volume,"Min_volume, mkm^3","Max_volume, mkm^3",1_efermi,1_density_atomic,1_total_magnetization_normalized_formula_units,1_energy_above_hull,1_energy_per_atom,1_volume,1_band_gap,2_efermi,2_density_atomic,2_total_magnetization_normalized_formula_units,2_energy_above_hull,2_energy_per_atom,2_volume,2_band_gap,Product_exactmw,Product_lipinskiHBA,Product_lipinskiHBD,Product_NumAtoms,Product_FractionCSP3,Product_CrippenClogP,Product_hallKierAlpha,Product_kappa2,Product_kappa3,anion_molar_conductance,anion_mobility,anion_diffusion_coefficient,anion_hydr_R_of_ion,Type of reactor_H-cell,Base_carbon paper electrode,Base_gasdiffusion electrode
https://doi.org/10.1021/acssuschemeng.0c04873,o-Cu2O,Cu2O,No,100.0,octahedron,0.0,278.0,287.0,296.0,278.0,287.0,296.0,0.0,100.0,0.0,carbon paper electrode,KCl,1.0,6.9,-0.8,HCOOH,47.83,1.0,H-cell,1000.0,0.0,2.0,20.0,0.007879967666666666,0.6366197723675814,0.007161650666666666,0.008644778666666667,4.17791244,12.764484711878117,0.0,0.0,-5.02663022,76.5869082712687,0.512699999999999,0.0,0.0,0.0,0.0,0.0,0.0,0.0,46.005479304,2.0,1.0,5.0,0.0,-0.29919999999999997,-0.53,1.4699999999999982,1.4700000000000009,76.4,7.67,1.97,1.245,1.0,1.0,0.0
https://doi.org/10.1021/acssuschemeng.0c04873,o-Cu2O,Cu2O,No,100.0,octahedron,0.0,278.0,287.0,296.0,278.0,287.0,296.0,0.0,100.0,0.0,carbon paper electrode,KCl,1.0,6.9,-0.8,C2H4,2.42,1.0,H-cell,1000.0,0.0,2.0,20.0,0.007879967666666666,0.6366197723675814,0.007161650666666666,0.008644778666666667,4.17791244,12.764484711878117,0.0,0.0,-5.02663022,76.5869082712687,0.512699999999999,0.0,0.0,0.0,0.0,0.0,0.0,0.0,28.031300127999998,0.0,0.0,6.0,0.0,0.8022,-0.26,0.74,-6.106153846153846,76.4,7.67,1.97,1.245,1.0,1.0,0.0
https://doi.org/10.1021/acssuschemeng.0c04873,o-Cu2O,Cu2O,No,100.0,octahedron,0.0,278.0,287.0,296.0,278.0,287.0,296.0,0.0,100.0,0.0,carbon paper electrode,KCl,1.0,6.9,-0.9,H2,30.92,1.0,H-cell,1000.0,0.0,2.0,20.0,0.007879967666666666,0.6366197723675814,0.007161650666666666,0.008644778666666667,4.17791244,12.764484711878117,0.0,0.0,-5.02663022,76.5869082712687,0.512699999999999,0.0,0.0,0.0,0.0,0.0,0.0,0.0,2.015650064,0.0,0.0,2.0,0.0,0.246,0.0,0.0,0.0,76.4,7.67,1.97,1.245,1.0,1.0,0.0
https://doi.org/10.1021/acssuschemeng.0c04873,o-Cu2O,Cu2O,No,100.0,octahedron,0.0,278.0,287.0,296.0,278.0,287.0,296.0,0.0,100.0,0.0,carbon paper electrode,KCl,1.0,6.9,-0.9,CO,23.67,1.0,H-cell,1000.0,0.0,2.0,20.0,0.007879967666666666,0.6366197723675814,0.007161650666666666,0.008644778666666667,4.17791244,12.764484711878117,0.0,0.0,-5.02663022,76.5869082712687,0.512699999999999,0.0,0.0,0.0,0.0,0.0,0.0,0.0,27.99491462,1.0,0.0,2.0,0.0,-0.03751,-0.26,0.74,-6.106153846153846,76.4,7.67,1.97,1.245,1.0,1.0,0.0
https://doi.org/10.1021/acssuschemeng.0c04873,o-Cu2O,Cu2O,No,100.0,octahedron,0.0,278.0,287.0,296.0,278.0,287.0,296.0,0.0,100.0,0.0,carbon paper electrode,KCl,1.0,6.9,-0.9,HCOOH,36.23,1.0,H-cell,1000.0,0.0,2.0,20.0,0.007879967666666666,0.6366197723675814,0.007161650666666666,0.008644778666666667,4.17791244,12.764484711878117,0.0,0.0,-5.02663022,76.5869082712687,0.512699999999999,0.0,0.0,0.0,0.0,0.0,0.0,0.0,46.005479304,2.0,1.0,5.0,0.0,-0.29919999999999997,-0.53,1.4699999999999982,1.4700000000000009,76.4,7.67,1.97,1.245,1.0,1.0,0.0
https://doi.org/10.1021/acssuschemeng.0c04873,o-Cu2O,Cu2O,No,100.0,octahedron,0.0,278.0,287.0,296.0,278.0,287.0,296.0,0.0,100.0,0.0,carbon paper electrode,KCl,1.0,6.9,-0.9,C2H4,5.31,1.0,H-cell,1000.0,0.0,2.0,20.0,0.007879967666666666,0.6366197723675814,0.007161650666666666,0.008644778666666667,4.17791244,12.764484711878117,0.0,0.0,-5.02663022,76.5869082712687,0.512699999999999,0.0,0.0,0.0,0.0,0.0,0.0,0.0,28.031300127999998,0.0,0.0,6.0,0.0,0.8022,-0.26,0.74,-6.106153846153846,76.4,7.67,1.97,1.245,1.0,1.0,0.0
https://doi.org/10.1021/acssuschemeng.0c04873,o-Cu2O,Cu2O,No,100.0,octahedron,0.0,278.0,287.0,296.0,278.0,287.0,296.0,0.0,100.0,0.0,carbon paper electrode,KCl,1.0,6.9,-1.0,H2,27.05,1.0,H-cell,1000.0,0.0,2.0,20.0,0.007879967666666666,0.6366197723675814,0.007161650666666666,0.008644778666666667,4.17791244,12.764484711878117,0.0,0.0,-5.02663022,76.5869082712687,0.512699999999999,0.0,0.0,0.0,0.0,0.0,0.0,0.0,2.015650064,0.0,0.0,2.0,0.0,0.246,0.0,0.0,0.0,76.4,7.67,1.97,1.245,1.0,1.0,0.0
https://doi.org/10.1021/acssuschemeng.0c04873,o-Cu2O,Cu2O,No,100.0,octahedron,0.0,278.0,287.0,296.0,278.0,287.0,296.0,0.0,100.0,0.0,carbon paper electrode,KCl,1.0,6.9,-1.0,CO,13.04,1.0,H-cell,1000.0,0.0,2.0,20.0,0.007879967666666666,0.6366197723675814,0.007161650666666666,0.008644778666666667,4.17791244,12.764484711878117,0.0,0.0,-5.02663022,76.5869082712687,0.512699999999999,0.0,0.0,0.0,0.0,0.0,0.0,0.0,27.99491462,1.0,0.0,2.0,0.0,-0.03751,-0.26,0.74,-6.106153846153846,76.4,7.67,1.97,1.245,1.0,1.0,0.0
https://doi.org/10.1021/acssuschemeng.0c04873,o-Cu2O,Cu2O,No,100.0,octahedron,0.0,278.0,287.0,296.0,278.0,287.0,296.0,0.0,100.0,0.0,carbon paper electrode,KCl,1.0,6.9,-1.0,HCOOH,27.05,1.0,H-cell,1000.0,0.0,2.0,20.0,0.007879967666666666,0.6366197723675814,0.007161650666666666,0.008644778666666667,4.17791244,12.764484711878117,0.0,0.0,-5.02663022,76.5869082712687,0.512699999999999,0.0,0.0,0.0,0.0,0.0,0.0,0.0,46.005479304,2.0,1.0,5.0,0.0,-0.29919999999999997,-0.53,1.4699999999999982,1.4700000000000009,76.4,7.67,1.97,1.245,1.0,1.0,0.0
https://doi.org/10.1021/acssuschemeng.0c04873,o-Cu2O,Cu2O,No,100.0,octahedron,0.0,278.0,287.0,296.0,278.0,287.0,296.0,0.0,100.0,0.0,carbon paper electrode,KCl,1.0,6.9,-1.0,C2H4,19.32,1.0,H-cell,1000.0,0.0,2.0,20.0,0.007879967666666666,0.6366197723675814,0.007161650666666666,0.008644778666666667,4.17791244,12.764484711878117,0.0,0.0,-5.02663022,76.5869082712687,0.512699999999999,0.0,0.0,0.0,0.0,0.0,0.0,0.0,28.031300127999998,0.0,0.0,6.0,0.0,0.8022,-0.26,0.74,-6.106153846153846,76.4,7.67,1.97,1.245,1.0,1.0,0.0
https://doi.org/10.1021/acssuschemeng.0c04873,o-Cu2O,Cu2O,No,100.0,octahedron,0.0,278.0,287.0,296.0,278.0,287.0,296.0,0.0,100.0,0.0,carbon paper electrode,KCl,1.0,6.9,-1.0,C2H5OH,9.66,1.0,H-cell,1000.0,0.0,2.0,20.0,0.007879967666666666,0.6366197723675814,0.007161650666666666,0.008644778666666667,4.17791244,12.764484711878117,0.0,0.0,-5.02663022,76.5869082712687,0.512699999999999,0.0,0.0,0.0,0.0,0.0,0.0,0.0,46.041864812,1.0,1.0,9.0,1.0,-0.0014000000000000123,-0.04,1.96,1.9600000000000033,76.4,7.67,1.97,1.245,1.0,1.0,0.0
https://doi.org/10.1021/acssuschemeng.0c04873,o-Cu2O,Cu2O,No,100.0,octahedron,0.0,278.0,287.0,296.0,278.0,287.0,296.0,0.0,100.0,0.0,carbon paper electrode,KCl,1.0,6.9,-1.0,C3H7OH,1.93,1.0,H-cell,1000.0,0.0,2.0,20.0,0.007879967666666666,0.6366197723675814,0.007161650666666666,0.008644778666666667,4.17791244,12.764484711878117,0.0,0.0,-5.02663022,76.5869082712687,0.512699999999999,0.0,0.0,0.0,0.0,0.0,0.0,0.0,60.057514876,1.0,1.0,12.0,1.0,0.38710000000000006,-0.04,1.297837837837838,1128.9599999999998,76.4,7.67,1.97,1.245,1.0,1.0,0.0
https://doi.org/10.1021/acssuschemeng.0c04873,o-Cu2O,Cu2O,No,100.0,octahedron,0.0,278.0,287.0,296.0,278.0,287.0,296.0,0.0,100.0,0.0,carbon paper electrode,KCl,1.0,6.9,-1.1,H2,26.09,1.0,H-cell,1000.0,0.0,2.0,20.0,0.007879967666666666,0.6366197723675814,0.007161650666666666,0.008644778666666667,4.17791244,12.764484711878117,0.0,0.0,-5.02663022,76.5869082712687,0.512699999999999,0.0,0.0,0.0,0.0,0.0,0.0,0.0,2.015650064,0.0,0.0,2.0,0.0,0.246,0.0,0.0,0.0,76.4,7.67,1.97,1.245,1.0,1.0,0.0
https://doi.org/10.1021/acssuschemeng.0c04873,o-Cu2O,Cu2O,No,100.0,octahedron,0.0,278.0,287.0,296.0,278.0,287.0,296.0,0.0,100.0,0.0,carbon paper electrode,KCl,1.0,6.9,-1.2,CO,5.31,1.0,H-cell,1000.0,0.0,2.0,20.0,0.007879967666666666,0.6366197723675814,0.007161650666666666,0.008644778666666667,4.17791244,12.764484711878117,0.0,0.0,-5.02663022,76.5869082712687,0.512699999999999,0.0,0.0,0.0,0.0,0.0,0.0,0.0,27.99491462,1.0,0.0,2.0,0.0,-0.03751,-0.26,0.74,-6.106153846153846,76.4,7.67,1.97,1.245,1.0,1.0,0.0
https://doi.org/10.1021/acssuschemeng.0c04873,o-Cu2O,Cu2O,No,100.0,octahedron,0.0,278.0,287.0,296.0,278.0,287.0,296.0,0.0,100.0,0.0,carbon paper electrode,KCl,1.0,6.9,-1.2,HCOOH,23.19,1.0,H-cell,1000.0,0.0,2.0,20.0,0.007879967666666666,0.6366197723675814,0.007161650666666666,0.008644778666666667,4.17791244,12.764484711878117,0.0,0.0,-5.02663022,76.5869082712687,0.512699999999999,0.0,0.0,0.0,0.0,0.0,0.0,0.0,46.005479304,2.0,1.0,5.0,0.0,-0.29919999999999997,-0.53,1.4699999999999982,1.4700000000000009,76.4,7.67,1.97,1.245,1.0,1.0,0.0
https://doi.org/10.1021/acssuschemeng.0c04873,o-Cu2O,Cu2O,No,100.0,octahedron,0.0,278.0,287.0,296.0,278.0,287.0,296.0,0.0,100.0,0.0,carbon paper electrode,KCl,1.0,6.9,-1.2,C2H4,26.09,1.0,H-cell,1000.0,0.0,2.0,20.0,0.007879967666666666,0.6366197723675814,0.007161650666666666,0.008644778666666667,4.17791244,12.764484711878117,0.0,0.0,-5.02663022,76.5869082712687,0.512699999999999,0.0,0.0,0.0,0.0,0.0,0.0,0.0,28.031300127999998,0.0,0.0,6.0,0.0,0.8022,-0.26,0.74,-6.106153846153846,76.4,7.67,1.97,1.245,1.0,1.0,0.0
https://doi.org/10.1021/acssuschemeng.0c04873,o-Cu2O,Cu2O,No,100.0,octahedron,0.0,278.0,287.0,296.0,278.0,287.0,296.0,0.0,100.0,0.0,carbon paper electrode,KCl,1.0,6.9,-1.2,C2H5OH,14.98,1.0,H-cell,1000.0,0.0,2.0,20.0,0.007879967666666666,0.6366197723675814,0.007161650666666666,0.008644778666666667,4.17791244,12.764484711878117,0.0,0.0,-5.02663022,76.5869082712687,0.512699999999999,0.0,0.0,0.0,0.0,0.0,0.0,0.0,46.041864812,1.0,1.0,9.0,1.0,-0.0014000000000000123,-0.04,1.96,1.9600000000000033,76.4,7.67,1.97,1.245,1.0,1.0,0.0
https://doi.org/10.1021/acssuschemeng.0c04873,o-Cu2O,Cu2O,No,100.0,octahedron,0.0,278.0,287.0,296.0,278.0,287.0,296.0,0.0,100.0,0.0,carbon paper electrode,KCl,1.0,6.9,-1.2,C3H7OH,8.7,1.0,H-cell,1000.0,0.0,2.0,20.0,0.007879967666666666,0.6366197723675814,0.007161650666666666,0.008644778666666667,4.17791244,12.764484711878117,0.0,0.0,-5.02663022,76.5869082712687,0.512699999999999,0.0,0.0,0.0,0.0,0.0,0.0,0.0,60.057514876,1.0,1.0,12.0,1.0,0.38710000000000006,-0.04,1.297837837837838,1128.9599999999998,76.4,7.67,1.97,1.245,1.0,1.0,0.0
https://doi.org/10.1021/acssuschemeng.0c04873,o-Cu2O,Cu2O,No,100.0,octahedron,0.0,278.0,287.0,296.0,278.0,287.0,296.0,0.0,100.0,0.0,carbon paper electrode,KCl,1.0,6.9,-1.2,H2,41.06,1.0,H-cell,1000.0,0.0,2.0,20.0,0.007879967666666666,0.6366197723675814,0.007161650666666666,0.008644778666666667,4.17791244,12.764484711878117,0.0,0.0,-5.02663022,76.5869082712687,0.512699999999999,0.0,0.0,0.0,0.0,0.0,0.0,0.0,2.015650064,0.0,0.0,2.0,0.0,0.246,0.0,0.0,0.0,76.4,7.67,1.97,1.245,1.0,1.0,0.0
https://doi.org/10.1021/acssuschemeng.0c04873,o-Cu2O,Cu2O,No,100.0,octahedron,0.0,278.0,287.0,296.0,278.0,287.0,296.0,0.0,100.0,0.0,carbon paper electrode,KCl,1.0,6.9,-1.2,CO,2.9,1.0,H-cell,1000.0,0.0,2.0,20.0,0.007879967666666666,0.6366197723675814,0.007161650666666666,0.008644778666666667,4.17791244,12.764484711878117,0.0,0.0,-5.02663022,76.5869082712687,0.512699999999999,0.0,0.0,0.0,0.0,0.0,0.0,0.0,27.99491462,1.0,0.0,2.0,0.0,-0.03751,-0.26,0.74,-6.106153846153846,76.4,7.67,1.97,1.245,1.0,1.0,0.0
https://doi.org/10.1021/acssuschemeng.0c04873,o-Cu2O,Cu2O,No,100.0,octahedron,0.0,278.0,287.0,296.0,278.0,287.0,296.0,0.0,100.0,0.0,carbon paper electrode,KCl,1.0,6.9,-1.2,CH4,3.38,1.0,H-cell,1000.0,0.0,2.0,20.0,0.007879967666666666,0.6366197723675814,0.007161650666666666,0.008644778666666667,4.17791244,12.764484711878117,0.0,0.0,-5.02663022,76.5869082712687,0.512699999999999,0.0,0.0,0.0,0.0,0.0,0.0,0.0,16.031300127999998,0.0,0.0,5.0,1.0,0.6361,0.0,0.0,0.0,76.4,7.67,1.97,1.245,1.0,1.0,0.0
https://doi.org/10.1021/acssuschemeng.0c04873,o-Cu2O,Cu2O,No,100.0,octahedron,0.0,278.0,287.0,296.0,278.0,287.0,296.0,0.0,100.0,0.0,carbon paper electrode,KCl,1.0,6.9,-1.2,HCOOH,15.94,1.0,H-cell,1000.0,0.0,2.0,20.0,0.007879967666666666,0.6366197723675814,0.007161650666666666,0.008644778666666667,4.17791244,12.764484711878117,0.0,0.0,-5.02663022,76.5869082712687,0.512699999999999,0.0,0.0,0.0,0.0,0.0,0.0,0.0,46.005479304,2.0,1.0,5.0,0.0,-0.29919999999999997,-0.53,1.4699999999999982,1.4700000000000009,76.4,7.67,1.97,1.245,1.0,1.0,0.0
https://doi.org/10.1021/acssuschemeng.0c04873,o-Cu2O,Cu2O,No,100.0,octahedron,0.0,278.0,287.0,296.0,278.0,287.0,296.0,0.0,100.0,0.0,carbon paper electrode,KCl,1.0,6.9,-1.2,C2H4,22.22,1.0,H-cell,1000.0,0.0,2.0,20.0,0.007879967666666666,0.6366197723675814,0.007161650666666666,0.008644778666666667,4.17791244,12.764484711878117,0.0,0.0,-5.02663022,76.5869082712687,0.512699999999999,0.0,0.0,0.0,0.0,0.0,0.0,0.0,28.031300127999998,0.0,0.0,6.0,0.0,0.8022,-0.26,0.74,-6.106153846153846,76.4,7.67,1.97,1.245,1.0,1.0,0.0
https://doi.org/10.1021/acssuschemeng.0c04873,o-Cu2O,Cu2O,No,100.0,octahedron,0.0,278.0,287.0,296.0,278.0,287.0,296.0,0.0,100.0,0.0,carbon paper electrode,KCl,1.0,6.9,-1.2,C2H5OH,12.08,1.0,H-cell,1000.0,0.0,2.0,20.0,0.007879967666666666,0.6366197723675814,0.007161650666666666,0.008644778666666667,4.17791244,12.764484711878117,0.0,0.0,-5.02663022,76.5869082712687,0.512699999999999,0.0,0.0,0.0,0.0,0.0,0.0,0.0,46.041864812,1.0,1.0,9.0,1.0,-0.0014000000000000123,-0.04,1.96,1.9600000000000033,76.4,7.67,1.97,1.245,1.0,1.0,0.0
https://doi.org/10.1021/acssuschemeng.0c04873,o-Cu2O,Cu2O,No,100.0,octahedron,0.0,278.0,287.0,296.0,278.0,287.0,296.0,0.0,100.0,0.0,carbon paper electrode,KCl,1.0,6.9,-1.2,C3H7OH,4.35,1.0,H-cell,1000.0,0.0,2.0,20.0,0.007879967666666666,0.6366197723675814,0.007161650666666666,0.008644778666666667,4.17791244,12.764484711878117,0.0,0.0,-5.02663022,76.5869082712687,0.512699999999999,0.0,0.0,0.0,0.0,0.0,0.0,0.0,60.057514876,1.0,1.0,12.0,1.0,0.38710000000000006,-0.04,1.297837837837838,1128.9599999999998,76.4,7.67,1.97,1.245,1.0,1.0,0.0
https://doi.org/10.1021/acssuschemeng.0c04873,d-Cu2O,Cu2O,No,100.0,dodecahedron,0.0,225.0,231.0,237.0,225.0,231.0,237.0,0.0,100.0,0.0,carbon paper electrode,KCl,1.0,6.9,-0.8,H2,32.35,1.0,H-cell,1000.0,0.0,2.0,20.0,0.004290168367400846,0.664721574094151,0.003964477441931322,0.004633225466056006,4.17791244,12.764484711878117,0.0,0.0,-5.02663022,76.5869082712687,0.512699999999999,0.0,0.0,0.0,0.0,0.0,0.0,0.0,2.015650064,0.0,0.0,2.0,0.0,0.246,0.0,0.0,0.0,76.4,7.67,1.97,1.245,1.0,1.0,0.0
https://doi.org/10.1021/acssuschemeng.0c04873,d-Cu2O,Cu2O,No,100.0,dodecahedron,0.0,225.0,231.0,237.0,225.0,231.0,237.0,0.0,100.0,0.0,carbon paper electrode,KCl,1.0,6.9,-0.8,CO,18.63,1.0,H-cell,1000.0,0.0,2.0,20.0,0.004290168367400846,0.664721574094151,0.003964477441931322,0.004633225466056006,4.17791244,12.764484711878117,0.0,0.0,-5.02663022,76.5869082712687,0.512699999999999,0.0,0.0,0.0,0.0,0.0,0.0,0.0,27.99491462,1.0,0.0,2.0,0.0,-0.03751,-0.26,0.74,-6.106153846153846,76.4,7.67,1.97,1.245,1.0,1.0,0.0
https://doi.org/10.1021/acssuschemeng.0c04873,d-Cu2O,Cu2O,No,100.0,dodecahedron,0.0,225.0,231.0,237.0,225.0,231.0,237.0,0.0,100.0,0.0,carbon paper electrode,KCl,1.0,6.9,-0.8,HCOOH,46.08,1.0,H-cell,1000.0,0.0,2.0,20.0,0.004290168367400846,0.664721574094151,0.003964477441931322,0.004633225466056006,4.17791244,12.764484711878117,0.0,0.0,-5.02663022,76.5869082712687,0.512699999999999,0.0,0.0,0.0,0.0,0.0,0.0,0.0,46.005479304,2.0,1.0,5.0,0.0,-0.29919999999999997,-0.53,1.4699999999999982,1.4700000000000009,76.4,7.67,1.97,1.245,1.0,1.0,0.0
https://doi.org/10.1021/acssuschemeng.0c04873,d-Cu2O,Cu2O,No,100.0,dodecahedron,0.0,225.0,231.0,237.0,225.0,231.0,237.0,0.0,100.0,0.0,carbon paper electrode,KCl,1.0,6.9,-0.8,C2H4,2.45,1.0,H-cell,1000.0,0.0,2.0,20.0,0.004290168367400846,0.664721574094151,0.003964477441931322,0.004633225466056006,4.17791244,12.764484711878117,0.0,0.0,-5.02663022,76.5869082712687,0.512699999999999,0.0,0.0,0.0,0.0,0.0,0.0,0.0,28.031300127999998,0.0,0.0,6.0,0.0,0.8022,-0.26,0.74,-6.106153846153846,76.4,7.67,1.97,1.245,1.0,1.0,0.0
https://doi.org/10.1021/acssuschemeng.0c04873,d-Cu2O,Cu2O,No,100.0,dodecahedron,0.0,225.0,231.0,237.0,225.0,231.0,237.0,0.0,100.0,0.0,carbon paper electrode,KCl,1.0,6.9,-0.9,H2,28.92,1.0,H-cell,1000.0,0.0,2.0,20.0,0.004290168367400846,0.664721574094151,0.003964477441931322,0.004633225466056006,4.17791244,12.764484711878117,0.0,0.0,-5.02663022,76.5869082712687,0.512699999999999,0.0,0.0,0.0,0.0,0.0,0.0,0.0,2.015650064,0.0,0.0,2.0,0.0,0.246,0.0,0.0,0.0,76.4,7.67,1.97,1.245,1.0,1.0,0.0
https://doi.org/10.1021/acssuschemeng.0c04873,d-Cu2O,Cu2O,No,100.0,dodecahedron,0.0,225.0,231.0,237.0,225.0,231.0,237.0,0.0,100.0,0.0,carbon paper electrode,KCl,1.0,6.9,-0.9,CO,17.16,1.0,H-cell,1000.0,0.0,2.0,20.0,0.004290168367400846,0.664721574094151,0.003964477441931322,0.004633225466056006,4.17791244,12.764484711878117,0.0,0.0,-5.02663022,76.5869082712687,0.512699999999999,0.0,0.0,0.0,0.0,0.0,0.0,0.0,27.99491462,1.0,0.0,2.0,0.0,-0.03751,-0.26,0.74,-6.106153846153846,76.4,7.67,1.97,1.245,1.0,1.0,0.0
https://doi.org/10.1021/acssuschemeng.0c04873,d-Cu2O,Cu2O,No,100.0,dodecahedron,0.0,225.0,231.0,237.0,225.0,231.0,237.0,0.0,100.0,0.0,carbon paper electrode,KCl,1.0,6.9,-0.9,HCOOH,45.1,1.0,H-cell,1000.0,0.0,2.0,20.0,0.004290168367400846,0.664721574094151,0.003964477441931322,0.004633225466056006,4.17791244,12.764484711878117,0.0,0.0,-5.02663022,76.5869082712687,0.512699999999999,0.0,0.0,0.0,0.0,0.0,0.0,0.0,46.005479304,2.0,1.0,5.0,0.0,-0.29919999999999997,-0.53,1.4699999999999982,1.4700000000000009,76.4,7.67,1.97,1.245,1.0,1.0,0.0
https://doi.org/10.1021/acssuschemeng.0c04873,d-Cu2O,Cu2O,No,100.0,dodecahedron,0.0,225.0,231.0,237.0,225.0,231.0,237.0,0.0,100.0,0.0,carbon paper electrode,KCl,1.0,6.9,-0.9,C2H4,5.39,1.0,H-cell,1000.0,0.0,2.0,20.0,0.004290168367400846,0.664721574094151,0.003964477441931322,0.004633225466056006,4.17791244,12.764484711878117,0.0,0.0,-5.02663022,76.5869082712687,0.512699999999999,0.0,0.0,0.0,0.0,0.0,0.0,0.0,28.031300127999998,0.0,0.0,6.0,0.0,0.8022,-0.26,0.74,-6.106153846153846,76.4,7.67,1.97,1.245,1.0,1.0,0.0
https://doi.org/10.1021/acssuschemeng.0c04873,d-Cu2O,Cu2O,No,100.0,dodecahedron,0.0,225.0,231.0,237.0,225.0,231.0,237.0,0.0,100.0,0.0,carbon paper electrode,KCl,1.0,6.9,-0.9,C2H5OH,3.43,1.0,H-cell,1000.0,0.0,2.0,20.0,0.004290168367400846,0.664721574094151,0.003964477441931322,0.004633225466056006,4.17791244,12.764484711878117,0.0,0.0,-5.02663022,76.5869082712687,0.512699999999999,0.0,0.0,0.0,0.0,0.0,0.0,0.0,46.041864812,1.0,1.0,9.0,1.0,-0.0014000000000000123,-0.04,1.96,1.9600000000000033,76.4,7.67,1.97,1.245,1.0,1.0,0.0
https://doi.org/10.1021/acssuschemeng.0c04873,d-Cu2O,Cu2O,No,100.0,dodecahedron,0.0,225.0,231.0,237.0,225.0,231.0,237.0,0.0,100.0,0.0,carbon paper electrode,KCl,1.0,6.9,-1.0,H2,27.94,1.0,H-cell,1000.0,0.0,2.0,20.0,0.004290168367400846,0.664721574094151,0.003964477441931322,0.004633225466056006,4.17791244,12.764484711878117,0.0,0.0,-5.02663022,76.5869082712687,0.512699999999999,0.0,0.0,0.0,0.0,0.0,0.0,0.0,2.015650064,0.0,0.0,2.0,0.0,0.246,0.0,0.0,0.0,76.4,7.67,1.97,1.245,1.0,1.0,0.0
https://doi.org/10.1021/acssuschemeng.0c04873,d-Cu2O,Cu2O,No,100.0,dodecahedron,0.0,225.0,231.0,237.0,225.0,231.0,237.0,0.0,100.0,0.0,carbon paper electrode,KCl,1.0,6.9,-1.0,CO,10.78,1.0,H-cell,1000.0,0.0,2.0,20.0,0.004290168367400846,0.664721574094151,0.003964477441931322,0.004633225466056006,4.17791244,12.764484711878117,0.0,0.0,-5.02663022,76.5869082712687,0.512699999999999,0.0,0.0,0.0,0.0,0.0,0.0,0.0,27.99491462,1.0,0.0,2.0,0.0,-0.03751,-0.26,0.74,-6.106153846153846,76.4,7.67,1.97,1.245,1.0,1.0,0.0
https://doi.org/10.1021/acssuschemeng.0c04873,d-Cu2O,Cu2O,No,100.0,dodecahedron,0.0,225.0,231.0,237.0,225.0,231.0,237.0,0.0,100.0,0.0,carbon paper electrode,KCl,1.0,6.9,-1.0,HCOOH,43.63,1.0,H-cell,1000.0,0.0,2.0,20.0,0.004290168367400846,0.664721574094151,0.003964477441931322,0.004633225466056006,4.17791244,12.764484711878117,0.0,0.0,-5.02663022,76.5869082712687,0.512699999999999,0.0,0.0,0.0,0.0,0.0,0.0,0.0,46.005479304,2.0,1.0,5.0,0.0,-0.29919999999999997,-0.53,1.4699999999999982,1.4700000000000009,76.4,7.67,1.97,1.245,1.0,1.0,0.0
https://doi.org/10.1021/acssuschemeng.0c04873,d-Cu2O,Cu2O,No,100.0,dodecahedron,0.0,225.0,231.0,237.0,225.0,231.0,237.0,0.0,100.0,0.0,carbon paper electrode,KCl,1.0,6.9,-1.0,C2H4,10.29,1.0,H-cell,1000.0,0.0,2.0,20.0,0.004290168367400846,0.664721574094151,0.003964477441931322,0.004633225466056006,4.17791244,12.764484711878117,0.0,0.0,-5.02663022,76.5869082712687,0.512699999999999,0.0,0.0,0.0,0.0,0.0,0.0,0.0,28.031300127999998,0.0,0.0,6.0,0.0,0.8022,-0.26,0.74,-6.106153846153846,76.4,7.67,1.97,1.245,1.0,1.0,0.0
https://doi.org/10.1021/acssuschemeng.0c04873,d-Cu2O,Cu2O,No,100.0,dodecahedron,0.0,225.0,231.0,237.0,225.0,231.0,237.0,0.0,100.0,0.0,carbon paper electrode,KCl,1.0,6.9,-1.0,C2H5OH,4.41,1.0,H-cell,1000.0,0.0,2.0,20.0,0.004290168367400846,0.664721574094151,0.003964477441931322,0.004633225466056006,4.17791244,12.764484711878117,0.0,0.0,-5.02663022,76.5869082712687,0.512699999999999,0.0,0.0,0.0,0.0,0.0,0.0,0.0,46.041864812,1.0,1.0,9.0,1.0,-0.0014000000000000123,-0.04,1.96,1.9600000000000033,76.4,7.67,1.97,1.245,1.0,1.0,0.0
https://doi.org/10.1021/acssuschemeng.0c04873,d-Cu2O,Cu2O,No,100.0,dodecahedron,0.0,225.0,231.0,237.0,225.0,231.0,237.0,0.0,100.0,0.0,carbon paper electrode,KCl,1.0,6.9,-1.0,C3H7OH,2.94,1.0,H-cell,1000.0,0.0,2.0,20.0,0.004290168367400846,0.664721574094151,0.003964477441931322,0.004633225466056006,4.17791244,12.764484711878117,0.0,0.0,-5.02663022,76.5869082712687,0.512699999999999,0.0,0.0,0.0,0.0,0.0,0.0,0.0,60.057514876,1.0,1.0,12.0,1.0,0.38710000000000006,-0.04,1.297837837837838,1128.9599999999998,76.4,7.67,1.97,1.245,1.0,1.0,0.0
https://doi.org/10.1021/acssuschemeng.0c04873,d-Cu2O,Cu2O,No,100.0,dodecahedron,0.0,225.0,231.0,237.0,225.0,231.0,237.0,0.0,100.0,0.0,carbon paper electrode,KCl,1.0,6.9,-1.1,H2,26.47,1.0,H-cell,1000.0,0.0,2.0,20.0,0.004290168367400846,0.664721574094151,0.003964477441931322,0.004633225466056006,4.17791244,12.764484711878117,0.0,0.0,-5.02663022,76.5869082712687,0.512699999999999,0.0,0.0,0.0,0.0,0.0,0.0,0.0,2.015650064,0.0,0.0,2.0,0.0,0.246,0.0,0.0,0.0,76.4,7.67,1.97,1.245,1.0,1.0,0.0
https://doi.org/10.1021/acssuschemeng.0c04873,d-Cu2O,Cu2O,No,100.0,dodecahedron,0.0,225.0,231.0,237.0,225.0,231.0,237.0,0.0,100.0,0.0,carbon paper electrode,KCl,1.0,6.9,-1.1,CO,5.39,1.0,H-cell,1000.0,0.0,2.0,20.0,0.004290168367400846,0.664721574094151,0.003964477441931322,0.004633225466056006,4.17791244,12.764484711878117,0.0,0.0,-5.02663022,76.5869082712687,0.512699999999999,0.0,0.0,0.0,0.0,0.0,0.0,0.0,27.99491462,1.0,0.0,2.0,0.0,-0.03751,-0.26,0.74,-6.106153846153846,76.4,7.67,1.97,1.245,1.0,1.0,0.0
https://doi.org/10.1021/acssuschemeng.0c04873,d-Cu2O,Cu2O,No,100.0,dodecahedron,0.0,225.0,231.0,237.0,225.0,231.0,237.0,0.0,100.0,0.0,carbon paper electrode,KCl,1.0,6.9,-1.1,CH4,4.9,1.0,H-cell,1000.0,0.0,2.0,20.0,0.004290168367400846,0.664721574094151,0.003964477441931322,0.004633225466056006,4.17791244,12.764484711878117,0.0,0.0,-5.02663022,76.5869082712687,0.512699999999999,0.0,0.0,0.0,0.0,0.0,0.0,0.0,16.031300127999998,0.0,0.0,5.0,1.0,0.6361,0.0,0.0,0.0,76.4,7.67,1.97,1.245,1.0,1.0,0.0
https://doi.org/10.1021/acssuschemeng.0c04873,d-Cu2O,Cu2O,No,100.0,dodecahedron,0.0,225.0,231.0,237.0,225.0,231.0,237.0,0.0,100.0,0.0,carbon paper electrode,KCl,1.0,6.9,-1.1,HCOOH,27.94,1.0,H-cell,1000.0,0.0,2.0,20.0,0.004290168367400846,0.664721574094151,0.003964477441931322,0.004633225466056006,4.17791244,12.764484711878117,0.0,0.0,-5.02663022,76.5869082712687,0.512699999999999,0.0,0.0,0.0,0.0,0.0,0.0,0.0,46.005479304,2.0,1.0,5.0,0.0,-0.29919999999999997,-0.53,1.4699999999999982,1.4700000000000009,76.4,7.67,1.97,1.245,1.0,1.0,0.0
https://doi.org/10.1021/acssuschemeng.0c04873,d-Cu2O,Cu2O,No,100.0,dodecahedron,0.0,225.0,231.0,237.0,225.0,231.0,237.0,0.0,100.0,0.0,carbon paper electrode,KCl,1.0,6.9,-1.1,C2H4,18.63,1.0,H-cell,1000.0,0.0,2.0,20.0,0.004290168367400846,0.664721574094151,0.003964477441931322,0.004633225466056006,4.17791244,12.764484711878117,0.0,0.0,-5.02663022,76.5869082712687,0.512699999999999,0.0,0.0,0.0,0.0,0.0,0.0,0.0,28.031300127999998,0.0,0.0,6.0,0.0,0.8022,-0.26,0.74,-6.106153846153846,76.4,7.67,1.97,1.245,1.0,1.0,0.0
https://doi.org/10.1021/acssuschemeng.0c04873,d-Cu2O,Cu2O,No,100.0,dodecahedron,0.0,225.0,231.0,237.0,225.0,231.0,237.0,0.0,100.0,0.0,carbon paper electrode,KCl,1.0,6.9,-1.1,C2H5OH,9.8,1.0,H-cell,1000.0,0.0,2.0,20.0,0.004290168367400846,0.664721574094151,0.003964477441931322,0.004633225466056006,4.17791244,12.764484711878117,0.0,0.0,-5.02663022,76.5869082712687,0.512699999999999,0.0,0.0,0.0,0.0,0.0,0.0,0.0,46.041864812,1.0,1.0,9.0,1.0,-0.0014000000000000123,-0.04,1.96,1.9600000000000033,76.4,7.67,1.97,1.245,1.0,1.0,0.0
https://doi.org/10.1021/acssuschemeng.0c04873,d-Cu2O,Cu2O,No,100.0,dodecahedron,0.0,225.0,231.0,237.0,225.0,231.0,237.0,0.0,100.0,0.0,carbon paper electrode,KCl,1.0,6.9,-1.1,C3H7OH,4.41,1.0,H-cell,1000.0,0.0,2.0,20.0,0.004290168367400846,0.664721574094151,0.003964477441931322,0.004633225466056006,4.17791244,12.764484711878117,0.0,0.0,-5.02663022,76.5869082712687,0.512699999999999,0.0,0.0,0.0,0.0,0.0,0.0,0.0,60.057514876,1.0,1.0,12.0,1.0,0.38710000000000006,-0.04,1.297837837837838,1128.9599999999998,76.4,7.67,1.97,1.245,1.0,1.0,0.0
https://doi.org/10.1021/acssuschemeng.0c04873,d-Cu2O,Cu2O,No,100.0,dodecahedron,0.0,225.0,231.0,237.0,225.0,231.0,237.0,0.0,100.0,0.0,carbon paper electrode,KCl,1.0,6.9,-1.2,H2,42.65,1.0,H-cell,1000.0,0.0,2.0,20.0,0.004290168367400846,0.664721574094151,0.003964477441931322,0.004633225466056006,4.17791244,12.764484711878117,0.0,0.0,-5.02663022,76.5869082712687,0.512699999999999,0.0,0.0,0.0,0.0,0.0,0.0,0.0,2.015650064,0.0,0.0,2.0,0.0,0.246,0.0,0.0,0.0,76.4,7.67,1.97,1.245,1.0,1.0,0.0
https://doi.org/10.1021/acssuschemeng.0c04873,d-Cu2O,Cu2O,No,100.0,dodecahedron,0.0,225.0,231.0,237.0,225.0,231.0,237.0,0.0,100.0,0.0,carbon paper electrode,KCl,1.0,6.9,-1.2,CO,3.92,1.0,H-cell,1000.0,0.0,2.0,20.0,0.004290168367400846,0.664721574094151,0.003964477441931322,0.004633225466056006,4.17791244,12.764484711878117,0.0,0.0,-5.02663022,76.5869082712687,0.512699999999999,0.0,0.0,0.0,0.0,0.0,0.0,0.0,27.99491462,1.0,0.0,2.0,0.0,-0.03751,-0.26,0.74,-6.106153846153846,76.4,7.67,1.97,1.245,1.0,1.0,0.0
https://doi.org/10.1021/acssuschemeng.0c04873,d-Cu2O,Cu2O,No,100.0,dodecahedron,0.0,225.0,231.0,237.0,225.0,231.0,237.0,0.0,100.0,0.0,carbon paper electrode,KCl,1.0,6.9,-1.2,CH4,10.29,1.0,H-cell,1000.0,0.0,2.0,20.0,0.004290168367400846,0.664721574094151,0.003964477441931322,0.004633225466056006,4.17791244,12.764484711878117,0.0,0.0,-5.02663022,76.5869082712687,0.512699999999999,0.0,0.0,0.0,0.0,0.0,0.0,0.0,16.031300127999998,0.0,0.0,5.0,1.0,0.6361,0.0,0.0,0.0,76.4,7.67,1.97,1.245,1.0,1.0,0.0
https://doi.org/10.1021/acssuschemeng.0c04873,d-Cu2O,Cu2O,No,100.0,dodecahedron,0.0,225.0,231.0,237.0,225.0,231.0,237.0,0.0,100.0,0.0,carbon paper electrode,KCl,1.0,6.9,-1.2,HCOOH,12.75,1.0,H-cell,1000.0,0.0,2.0,20.0,0.004290168367400846,0.664721574094151,0.003964477441931322,0.004633225466056006,4.17791244,12.764484711878117,0.0,0.0,-5.02663022,76.5869082712687,0.512699999999999,0.0,0.0,0.0,0.0,0.0,0.0,0.0,46.005479304,2.0,1.0,5.0,0.0,-0.29919999999999997,-0.53,1.4699999999999982,1.4700000000000009,76.4,7.67,1.97,1.245,1.0,1.0,0.0
https://doi.org/10.1021/acssuschemeng.0c04873,d-Cu2O,Cu2O,No,100.0,dodecahedron,0.0,225.0,231.0,237.0,225.0,231.0,237.0,0.0,100.0,0.0,carbon paper electrode,KCl,1.0,6.9,-1.2,C2H4,15.2,1.0,H-cell,1000.0,0.0,2.0,20.0,0.004290168367400846,0.664721574094151,0.003964477441931322,0.004633225466056006,4.17791244,12.764484711878117,0.0,0.0,-5.02663022,76.5869082712687,0.512699999999999,0.0,0.0,0.0,0.0,0.0,0.0,0.0,28.031300127999998,0.0,0.0,6.0,0.0,0.8022,-0.26,0.74,-6.106153846153846,76.4,7.67,1.97,1.245,1.0,1.0,0.0
https://doi.org/10.1021/acssuschemeng.0c04873,d-Cu2O,Cu2O,No,100.0,dodecahedron,0.0,225.0,231.0,237.0,225.0,231.0,237.0,0.0,100.0,0.0,carbon paper electrode,KCl,1.0,6.9,-1.2,C2H5OH,12.25,1.0,H-cell,1000.0,0.0,2.0,20.0,0.004290168367400846,0.664721574094151,0.003964477441931322,0.004633225466056006,4.17791244,12.764484711878117,0.0,0.0,-5.02663022,76.5869082712687,0.512699999999999,0.0,0.0,0.0,0.0,0.0,0.0,0.0,46.041864812,1.0,1.0,9.0,1.0,-0.0014000000000000123,-0.04,1.96,1.9600000000000033,76.4,7.67,1.97,1.245,1.0,1.0,0.0
https://doi.org/10.1021/acssuschemeng.0c04873,d-Cu2O,Cu2O,No,100.0,dodecahedron,0.0,225.0,231.0,237.0,225.0,231.0,237.0,0.0,100.0,0.0,carbon paper electrode,KCl,1.0,6.9,-1.2,C3H7OH,2.45,1.0,H-cell,1000.0,0.0,2.0,20.0,0.004290168367400846,0.664721574094151,0.003964477441931322,0.004633225466056006,4.17791244,12.764484711878117,0.0,0.0,-5.02663022,76.5869082712687,0.512699999999999,0.0,0.0,0.0,0.0,0.0,0.0,0.0,60.057514876,1.0,1.0,12.0,1.0,0.38710000000000006,-0.04,1.297837837837838,1128.9599999999998,76.4,7.67,1.97,1.245,1.0,1.0,0.0
https://doi.org/10.1021/acssuschemeng.0c04873,c-Cu2O,Cu2O,No,100.0,cubic,0.0,297.0,310.0,323.0,297.0,310.0,323.0,0.0,100.0,0.0,carbon paper electrode,KCl,1.0,6.9,-0.8,H2,40.69,1.0,H-cell,1000.0,0.0,2.0,20.0,0.029791,0.36755259694786147,0.026198073,0.033698267,4.17791244,12.764484711878117,0.0,0.0,-5.02663022,76.5869082712687,0.512699999999999,0.0,0.0,0.0,0.0,0.0,0.0,0.0,2.015650064,0.0,0.0,2.0,0.0,0.246,0.0,0.0,0.0,76.4,7.67,1.97,1.245,1.0,1.0,0.0
https://doi.org/10.1021/acssuschemeng.0c04873,c-Cu2O,Cu2O,No,100.0,cubic,0.0,297.0,310.0,323.0,297.0,310.0,323.0,0.0,100.0,0.0,carbon paper electrode,KCl,1.0,6.9,-0.8,CO,17.16,1.0,H-cell,1000.0,0.0,2.0,20.0,0.029791,0.36755259694786147,0.026198073,0.033698267,4.17791244,12.764484711878117,0.0,0.0,-5.02663022,76.5869082712687,0.512699999999999,0.0,0.0,0.0,0.0,0.0,0.0,0.0,27.99491462,1.0,0.0,2.0,0.0,-0.03751,-0.26,0.74,-6.106153846153846,76.4,7.67,1.97,1.245,1.0,1.0,0.0
https://doi.org/10.1021/acssuschemeng.0c04873,c-Cu2O,Cu2O,No,100.0,cubic,0.0,297.0,310.0,323.0,297.0,310.0,323.0,0.0,100.0,0.0,carbon paper electrode,KCl,1.0,6.9,-0.8,HCOOH,48.04,1.0,H-cell,1000.0,0.0,2.0,20.0,0.029791,0.36755259694786147,0.026198073,0.033698267,4.17791244,12.764484711878117,0.0,0.0,-5.02663022,76.5869082712687,0.512699999999999,0.0,0.0,0.0,0.0,0.0,0.0,0.0,46.005479304,2.0,1.0,5.0,0.0,-0.29919999999999997,-0.53,1.4699999999999982,1.4700000000000009,76.4,7.67,1.97,1.245,1.0,1.0,0.0
https://doi.org/10.1021/acssuschemeng.0c04873,c-Cu2O,Cu2O,No,100.0,cubic,0.0,297.0,310.0,323.0,297.0,310.0,323.0,0.0,100.0,0.0,carbon paper electrode,KCl,1.0,6.9,-0.9,H2,33.33,1.0,H-cell,1000.0,0.0,2.0,20.0,0.029791,0.36755259694786147,0.026198073,0.033698267,4.17791244,12.764484711878117,0.0,0.0,-5.02663022,76.5869082712687,0.512699999999999,0.0,0.0,0.0,0.0,0.0,0.0,0.0,2.015650064,0.0,0.0,2.0,0.0,0.246,0.0,0.0,0.0,76.4,7.67,1.97,1.245,1.0,1.0,0.0
https://doi.org/10.1021/acssuschemeng.0c04873,c-Cu2O,Cu2O,No,100.0,cubic,0.0,297.0,310.0,323.0,297.0,310.0,323.0,0.0,100.0,0.0,carbon paper electrode,KCl,1.0,6.9,-0.9,CO,19.12,1.0,H-cell,1000.0,0.0,2.0,20.0,0.029791,0.36755259694786147,0.026198073,0.033698267,4.17791244,12.764484711878117,0.0,0.0,-5.02663022,76.5869082712687,0.512699999999999,0.0,0.0,0.0,0.0,0.0,0.0,0.0,27.99491462,1.0,0.0,2.0,0.0,-0.03751,-0.26,0.74,-6.106153846153846,76.4,7.67,1.97,1.245,1.0,1.0,0.0
https://doi.org/10.1021/acssuschemeng.0c04873,c-Cu2O,Cu2O,No,100.0,cubic,0.0,297.0,310.0,323.0,297.0,310.0,323.0,0.0,100.0,0.0,carbon paper electrode,KCl,1.0,6.9,-0.9,HCOOH,46.08,1.0,H-cell,1000.0,0.0,2.0,20.0,0.029791,0.36755259694786147,0.026198073,0.033698267,4.17791244,12.764484711878117,0.0,0.0,-5.02663022,76.5869082712687,0.512699999999999,0.0,0.0,0.0,0.0,0.0,0.0,0.0,46.005479304,2.0,1.0,5.0,0.0,-0.29919999999999997,-0.53,1.4699999999999982,1.4700000000000009,76.4,7.67,1.97,1.245,1.0,1.0,0.0
https://doi.org/10.1021/acssuschemeng.0c04873,c-Cu2O,Cu2O,No,100.0,cubic,0.0,297.0,310.0,323.0,297.0,310.0,323.0,0.0,100.0,0.0,carbon paper electrode,KCl,1.0,6.9,-0.9,C2H4,3.92,1.0,H-cell,1000.0,0.0,2.0,20.0,0.029791,0.36755259694786147,0.026198073,0.033698267,4.17791244,12.764484711878117,0.0,0.0,-5.02663022,76.5869082712687,0.512699999999999,0.0,0.0,0.0,0.0,0.0,0.0,0.0,28.031300127999998,0.0,0.0,6.0,0.0,0.8022,-0.26,0.74,-6.106153846153846,76.4,7.67,1.97,1.245,1.0,1.0,0.0
https://doi.org/10.1021/acssuschemeng.0c04873,c-Cu2O,Cu2O,No,100.0,cubic,0.0,297.0,310.0,323.0,297.0,310.0,323.0,0.0,100.0,0.0,carbon paper electrode,KCl,1.0,6.9,-1.0,H2,29.41,1.0,H-cell,1000.0,0.0,2.0,20.0,0.029791,0.36755259694786147,0.026198073,0.033698267,4.17791244,12.764484711878117,0.0,0.0,-5.02663022,76.5869082712687,0.512699999999999,0.0,0.0,0.0,0.0,0.0,0.0,0.0,2.015650064,0.0,0.0,2.0,0.0,0.246,0.0,0.0,0.0,76.4,7.67,1.97,1.245,1.0,1.0,0.0
https://doi.org/10.1021/acssuschemeng.0c04873,c-Cu2O,Cu2O,No,100.0,cubic,0.0,297.0,310.0,323.0,297.0,310.0,323.0,0.0,100.0,0.0,carbon paper electrode,KCl,1.0,6.9,-1.0,CO,13.73,1.0,H-cell,1000.0,0.0,2.0,20.0,0.029791,0.36755259694786147,0.026198073,0.033698267,4.17791244,12.764484711878117,0.0,0.0,-5.02663022,76.5869082712687,0.512699999999999,0.0,0.0,0.0,0.0,0.0,0.0,0.0,27.99491462,1.0,0.0,2.0,0.0,-0.03751,-0.26,0.74,-6.106153846153846,76.4,7.67,1.97,1.245,1.0,1.0,0.0
https://doi.org/10.1021/acssuschemeng.0c04873,c-Cu2O,Cu2O,No,100.0,cubic,0.0,297.0,310.0,323.0,297.0,310.0,323.0,0.0,100.0,0.0,carbon paper electrode,KCl,1.0,6.9,-1.0,CH4,2.45,1.0,H-cell,1000.0,0.0,2.0,20.0,0.029791,0.36755259694786147,0.026198073,0.033698267,4.17791244,12.764484711878117,0.0,0.0,-5.02663022,76.5869082712687,0.512699999999999,0.0,0.0,0.0,0.0,0.0,0.0,0.0,16.031300127999998,0.0,0.0,5.0,1.0,0.6361,0.0,0.0,0.0,76.4,7.67,1.97,1.245,1.0,1.0,0.0
https://doi.org/10.1021/acssuschemeng.0c04873,c-Cu2O,Cu2O,No,100.0,cubic,0.0,297.0,310.0,323.0,297.0,310.0,323.0,0.0,100.0,0.0,carbon paper electrode,KCl,1.0,6.9,-1.0,HCOOH,37.25,1.0,H-cell,1000.0,0.0,2.0,20.0,0.029791,0.36755259694786147,0.026198073,0.033698267,4.17791244,12.764484711878117,0.0,0.0,-5.02663022,76.5869082712687,0.512699999999999,0.0,0.0,0.0,0.0,0.0,0.0,0.0,46.005479304,2.0,1.0,5.0,0.0,-0.29919999999999997,-0.53,1.4699999999999982,1.4700000000000009,76.4,7.67,1.97,1.245,1.0,1.0,0.0
https://doi.org/10.1021/acssuschemeng.0c04873,c-Cu2O,Cu2O,No,100.0,cubic,0.0,297.0,310.0,323.0,297.0,310.0,323.0,0.0,100.0,0.0,carbon paper electrode,KCl,1.0,6.9,-1.0,C2H4,8.82,1.0,H-cell,1000.0,0.0,2.0,20.0,0.029791,0.36755259694786147,0.026198073,0.033698267,4.17791244,12.764484711878117,0.0,0.0,-5.02663022,76.5869082712687,0.512699999999999,0.0,0.0,0.0,0.0,0.0,0.0,0.0,28.031300127999998,0.0,0.0,6.0,0.0,0.8022,-0.26,0.74,-6.106153846153846,76.4,7.67,1.97,1.245,1.0,1.0,0.0
https://doi.org/10.1021/acssuschemeng.0c04873,c-Cu2O,Cu2O,No,100.0,cubic,0.0,297.0,310.0,323.0,297.0,310.0,323.0,0.0,100.0,0.0,carbon paper electrode,KCl,1.0,6.9,-1.0,C2H5OH,7.35,1.0,H-cell,1000.0,0.0,2.0,20.0,0.029791,0.36755259694786147,0.026198073,0.033698267,4.17791244,12.764484711878117,0.0,0.0,-5.02663022,76.5869082712687,0.512699999999999,0.0,0.0,0.0,0.0,0.0,0.0,0.0,46.041864812,1.0,1.0,9.0,1.0,-0.0014000000000000123,-0.04,1.96,1.9600000000000033,76.4,7.67,1.97,1.245,1.0,1.0,0.0
https://doi.org/10.1021/acssuschemeng.0c04873,c-Cu2O,Cu2O,No,100.0,cubic,0.0,297.0,310.0,323.0,297.0,310.0,323.0,0.0,100.0,0.0,carbon paper electrode,KCl,1.0,6.9,-1.0,C3H7OH,4.41,1.0,H-cell,1000.0,0.0,2.0,20.0,0.029791,0.36755259694786147,0.026198073,0.033698267,4.17791244,12.764484711878117,0.0,0.0,-5.02663022,76.5869082712687,0.512699999999999,0.0,0.0,0.0,0.0,0.0,0.0,0.0,60.057514876,1.0,1.0,12.0,1.0,0.38710000000000006,-0.04,1.297837837837838,1128.9599999999998,76.4,7.67,1.97,1.245,1.0,1.0,0.0
https://doi.org/10.1021/acssuschemeng.0c04873,c-Cu2O,Cu2O,No,100.0,cubic,0.0,297.0,310.0,323.0,297.0,310.0,323.0,0.0,100.0,0.0,carbon paper electrode,KCl,1.0,6.9,-1.1,H2,27.45,1.0,H-cell,1000.0,0.0,2.0,20.0,0.029791,0.36755259694786147,0.026198073,0.033698267,4.17791244,12.764484711878117,0.0,0.0,-5.02663022,76.5869082712687,0.512699999999999,0.0,0.0,0.0,0.0,0.0,0.0,0.0,2.015650064,0.0,0.0,2.0,0.0,0.246,0.0,0.0,0.0,76.4,7.67,1.97,1.245,1.0,1.0,0.0
https://doi.org/10.1021/acssuschemeng.0c04873,c-Cu2O,Cu2O,No,100.0,cubic,0.0,297.0,310.0,323.0,297.0,310.0,323.0,0.0,100.0,0.0,carbon paper electrode,KCl,1.0,6.9,-1.1,CO,9.31,1.0,H-cell,1000.0,0.0,2.0,20.0,0.029791,0.36755259694786147,0.026198073,0.033698267,4.17791244,12.764484711878117,0.0,0.0,-5.02663022,76.5869082712687,0.512699999999999,0.0,0.0,0.0,0.0,0.0,0.0,0.0,27.99491462,1.0,0.0,2.0,0.0,-0.03751,-0.26,0.74,-6.106153846153846,76.4,7.67,1.97,1.245,1.0,1.0,0.0
https://doi.org/10.1021/acssuschemeng.0c04873,c-Cu2O,Cu2O,No,100.0,cubic,0.0,297.0,310.0,323.0,297.0,310.0,323.0,0.0,100.0,0.0,carbon paper electrode,KCl,1.0,6.9,-1.1,CH4,3.92,1.0,H-cell,1000.0,0.0,2.0,20.0,0.029791,0.36755259694786147,0.026198073,0.033698267,4.17791244,12.764484711878117,0.0,0.0,-5.02663022,76.5869082712687,0.512699999999999,0.0,0.0,0.0,0.0,0.0,0.0,0.0,16.031300127999998,0.0,0.0,5.0,1.0,0.6361,0.0,0.0,0.0,76.4,7.67,1.97,1.245,1.0,1.0,0.0
https://doi.org/10.1021/acssuschemeng.0c04873,c-Cu2O,Cu2O,No,100.0,cubic,0.0,297.0,310.0,323.0,297.0,310.0,323.0,0.0,100.0,0.0,carbon paper electrode,KCl,1.0,6.9,-1.1,HCOOH,28.92,1.0,H-cell,1000.0,0.0,2.0,20.0,0.029791,0.36755259694786147,0.026198073,0.033698267,4.17791244,12.764484711878117,0.0,0.0,-5.02663022,76.5869082712687,0.512699999999999,0.0,0.0,0.0,0.0,0.0,0.0,0.0,46.005479304,2.0,1.0,5.0,0.0,-0.29919999999999997,-0.53,1.4699999999999982,1.4700000000000009,76.4,7.67,1.97,1.245,1.0,1.0,0.0
https://doi.org/10.1021/acssuschemeng.0c04873,c-Cu2O,Cu2O,No,100.0,cubic,0.0,297.0,310.0,323.0,297.0,310.0,323.0,0.0,100.0,0.0,carbon paper electrode,KCl,1.0,6.9,-1.1,C2H4,19.61,1.0,H-cell,1000.0,0.0,2.0,20.0,0.029791,0.36755259694786147,0.026198073,0.033698267,4.17791244,12.764484711878117,0.0,0.0,-5.02663022,76.5869082712687,0.512699999999999,0.0,0.0,0.0,0.0,0.0,0.0,0.0,28.031300127999998,0.0,0.0,6.0,0.0,0.8022,-0.26,0.74,-6.106153846153846,76.4,7.67,1.97,1.245,1.0,1.0,0.0
https://doi.org/10.1021/acssuschemeng.0c04873,c-Cu2O,Cu2O,No,100.0,cubic,0.0,297.0,310.0,323.0,297.0,310.0,323.0,0.0,100.0,0.0,carbon paper electrode,KCl,1.0,6.9,-1.1,C2H5OH,10.78,1.0,H-cell,1000.0,0.0,2.0,20.0,0.029791,0.36755259694786147,0.026198073,0.033698267,4.17791244,12.764484711878117,0.0,0.0,-5.02663022,76.5869082712687,0.512699999999999,0.0,0.0,0.0,0.0,0.0,0.0,0.0,46.041864812,1.0,1.0,9.0,1.0,-0.0014000000000000123,-0.04,1.96,1.9600000000000033,76.4,7.67,1.97,1.245,1.0,1.0,0.0
https://doi.org/10.1021/acssuschemeng.0c04873,c-Cu2O,Cu2O,No,100.0,cubic,0.0,297.0,310.0,323.0,297.0,310.0,323.0,0.0,100.0,0.0,carbon paper electrode,KCl,1.0,6.9,-1.1,C3H7OH,4.41,1.0,H-cell,1000.0,0.0,2.0,20.0,0.029791,0.36755259694786147,0.026198073,0.033698267,4.17791244,12.764484711878117,0.0,0.0,-5.02663022,76.5869082712687,0.512699999999999,0.0,0.0,0.0,0.0,0.0,0.0,0.0,60.057514876,1.0,1.0,12.0,1.0,0.38710000000000006,-0.04,1.297837837837838,1128.9599999999998,76.4,7.67,1.97,1.245,1.0,1.0,0.0
https://doi.org/10.1021/acssuschemeng.0c04873,c-Cu2O,Cu2O,No,100.0,cubic,0.0,297.0,310.0,323.0,297.0,310.0,323.0,0.0,100.0,0.0,carbon paper electrode,KCl,1.0,6.9,-1.2,H2,43.14,1.0,H-cell,1000.0,0.0,2.0,20.0,0.029791,0.36755259694786147,0.026198073,0.033698267,4.17791244,12.764484711878117,0.0,0.0,-5.02663022,76.5869082712687,0.512699999999999,0.0,0.0,0.0,0.0,0.0,0.0,0.0,2.015650064,0.0,0.0,2.0,0.0,0.246,0.0,0.0,0.0,76.4,7.67,1.97,1.245,1.0,1.0,0.0
https://doi.org/10.1021/acssuschemeng.0c04873,c-Cu2O,Cu2O,No,100.0,cubic,0.0,297.0,310.0,323.0,297.0,310.0,323.0,0.0,100.0,0.0,carbon paper electrode,KCl,1.0,6.9,-1.2,CO,5.88,1.0,H-cell,1000.0,0.0,2.0,20.0,0.029791,0.36755259694786147,0.026198073,0.033698267,4.17791244,12.764484711878117,0.0,0.0,-5.02663022,76.5869082712687,0.512699999999999,0.0,0.0,0.0,0.0,0.0,0.0,0.0,27.99491462,1.0,0.0,2.0,0.0,-0.03751,-0.26,0.74,-6.106153846153846,76.4,7.67,1.97,1.245,1.0,1.0,0.0
https://doi.org/10.1021/acssuschemeng.0c04873,c-Cu2O,Cu2O,No,100.0,cubic,0.0,297.0,310.0,323.0,297.0,310.0,323.0,0.0,100.0,0.0,carbon paper electrode,KCl,1.0,6.9,-1.2,CH4,9.8,1.0,H-cell,1000.0,0.0,2.0,20.0,0.029791,0.36755259694786147,0.026198073,0.033698267,4.17791244,12.764484711878117,0.0,0.0,-5.02663022,76.5869082712687,0.512699999999999,0.0,0.0,0.0,0.0,0.0,0.0,0.0,16.031300127999998,0.0,0.0,5.0,1.0,0.6361,0.0,0.0,0.0,76.4,7.67,1.97,1.245,1.0,1.0,0.0
https://doi.org/10.1021/acssuschemeng.0c04873,c-Cu2O,Cu2O,No,100.0,cubic,0.0,297.0,310.0,323.0,297.0,310.0,323.0,0.0,100.0,0.0,carbon paper electrode,KCl,1.0,6.9,-1.2,HCOOH,14.22,1.0,H-cell,1000.0,0.0,2.0,20.0,0.029791,0.36755259694786147,0.026198073,0.033698267,4.17791244,12.764484711878117,0.0,0.0,-5.02663022,76.5869082712687,0.512699999999999,0.0,0.0,0.0,0.0,0.0,0.0,0.0,46.005479304,2.0,1.0,5.0,0.0,-0.29919999999999997,-0.53,1.4699999999999982,1.4700000000000009,76.4,7.67,1.97,1.245,1.0,1.0,0.0
