Repository: vovamirosh/-CO2RR-Beyond-Green-AI

File: Datasets/raw_dataset.csv (part 18 of 43)
,Number,Autor,Publication,Title,Journal,IF,DOI,"Stability, hour",Key Product,Article name,Formula,Compound_1,Compound_2,"Cat./Support ratio, % (at)",Morphology (TEM/SEM),"Pore size, nm",width min (nm),width aver (nm),width max (nm),length min (nm),length aver (nm),length max (nm),"Cu, % (at.)","Cu+, % (at.)","Cu(2+), % (at.)",Base,electrolyte,"conc, M",pH,RHE vs V,Product,"FE, %","Time, h",Type of reactor,"Loading, μg/cm2","Add_carbon, %","Surface area of electrode, cm2","Flow rate CO2, ml/min","Volume, cm3"
1383,53,,2021,Core-Shell ZnO@Cu2O as Catalyst to Enhance the Electrochemical Reduction of Carbon Dioxide to C2 Products,Catalysts,,https://doi.org/10.3390/catal11050535,,,ZnO@4Cu2O,Cu0.41Zn0.11O0.231,Cu2O,ZnO ,22.25,core-shell,,115.0,129.0,137.5,115.0,129.0,137.5,41.08,58.92,0.0,gasdiffusion electrode,KOH,1.0,14.0,-1.00,CO,12.7,,Flow cell,1000.0,,3.75,20.0,
1384,53,,2021,Core-Shell ZnO@Cu2O as Catalyst to Enhance the Electrochemical Reduction of Carbon Dioxide to C2 Products,Catalysts,,https://doi.org/10.3390/catal11050535,,,ZnO@4Cu2O,Cu0.41Zn0.11O0.231,Cu2O,ZnO ,22.25,core-shell,,115.0,129.0,137.5,115.0,129.0,137.5,41.08,58.92,0.0,gasdiffusion electrode,KOH,1.0,14.0,-1.00,CH4,0.1,,Flow cell,1000.0,,3.75,20.0,
1385,53,,2021,Core-Shell ZnO@Cu2O as Catalyst to Enhance the Electrochemical Reduction of Carbon Dioxide to C2 Products,Catalysts,,https://doi.org/10.3390/catal11050535,,,ZnO@4Cu2O,Cu0.41Zn0.11O0.231,Cu2O,ZnO ,22.25,core-shell,,115.0,129.0,137.5,115.0,129.0,137.5,41.08,58.92,0.0,gasdiffusion electrode,KOH,1.0,14.0,-1.00,HCOOH,24.5,,Flow cell,1000.0,,3.75,20.0,
1386,53,,2021,Core-Shell ZnO@Cu2O as Catalyst to Enhance the Electrochemical Reduction of Carbon Dioxide to C2 Products,Catalysts,,https://doi.org/10.3390/catal11050535,,,ZnO@4Cu2O,Cu0.41Zn0.11O0.231,Cu2O,ZnO ,22.25,core-shell,,115.0,129.0,137.5,115.0,129.0,137.5,41.08,58.92,0.0,gasdiffusion electrode,KOH,1.0,14.0,-1.00,C2H4,33.5,,Flow cell,1000.0,,3.75,20.0,
1387,53,,2021,Core-Shell ZnO@Cu2O as Catalyst to Enhance the Electrochemical Reduction of Carbon Dioxide to C2 Products,Catalysts,,https://doi.org/10.3390/catal11050535,,,ZnO@4Cu2O,Cu0.41Zn0.11O0.231,Cu2O,ZnO ,22.25,core-shell,,115.0,129.0,137.5,115.0,129.0,137.5,41.08,58.92,0.0,gasdiffusion electrode,KOH,1.0,14.0,-1.00,C2H5OH,16.3,,Flow cell,1000.0,,3.75,20.0,
1388,53,,2021,Core-Shell ZnO@Cu2O as Catalyst to Enhance the Electrochemical Reduction of Carbon Dioxide to C2 Products,Catalysts,,https://doi.org/10.3390/catal11050535,,,ZnO@4Cu2O,Cu0.41Zn0.11O0.231,Cu2O,ZnO ,22.25,core-shell,,115.0,129.0,137.5,115.0,129.0,137.5,41.08,58.92,0.0,gasdiffusion electrode,KOH,1.0,14.0,-1.20,H2,17.3,,Flow cell,1000.0,,3.75,20.0,
1389,53,,2021,Core-Shell ZnO@Cu2O as Catalyst to Enhance the Electrochemical Reduction of Carbon Dioxide to C2 Products,Catalysts,,https://doi.org/10.3390/catal11050535,,,ZnO@4Cu2O,Cu0.41Zn0.11O0.231,Cu2O,ZnO ,22.25,core-shell,,115.0,129.0,137.5,115.0,129.0,137.5,41.08,58.92,0.0,gasdiffusion electrode,KOH,1.0,14.0,-1.20,CO,17.1,,Flow cell,1000.0,,3.75,20.0,
1390,53,,2021,Core-Shell ZnO@Cu2O as Catalyst to Enhance the Electrochemical Reduction of Carbon Dioxide to C2 Products,Catalysts,,https://doi.org/10.3390/catal11050535,,,ZnO@4Cu2O,Cu0.41Zn0.11O0.231,Cu2O,ZnO ,22.25,core-shell,,115.0,129.0,137.5,115.0,129.0,137.5,41.08,58.92,0.0,gasdiffusion electrode,KOH,1.0,14.0,-1.20,CH4,0.2,,Flow cell,1000.0,,3.75,20.0,
1391,53,,2021,Core-Shell ZnO@Cu2O as Catalyst to Enhance the Electrochemical Reduction of Carbon Dioxide to C2 Products,Catalysts,,https://doi.org/10.3390/catal11050535,,,ZnO@4Cu2O,Cu0.41Zn0.11O0.231,Cu2O,ZnO ,22.25,core-shell,,115.0,129.0,137.5,115.0,129.0,137.5,41.08,58.92,0.0,gasdiffusion electrode,KOH,1.0,14.0,-1.20,HCOOH,24.2,,Flow cell,1000.0,,3.75,20.0,
1392,53,,2021,Core-Shell ZnO@Cu2O as Catalyst to Enhance the Electrochemical Reduction of Carbon Dioxide to C2 Products,Catalysts,,https://doi.org/10.3390/catal11050535,,,ZnO@4Cu2O,Cu0.41Zn0.11O0.231,Cu2O,ZnO ,22.25,core-shell,,115.0,129.0,137.5,115.0,129.0,137.5,41.08,58.92,0.0,gasdiffusion electrode,KOH,1.0,14.0,-1.20,C2H4,24.8,,Flow cell,1000.0,,3.75,20.0,
1393,53,,2021,Core-Shell ZnO@Cu2O as Catalyst to Enhance the Electrochemical Reduction of Carbon Dioxide to C2 Products,Catalysts,,https://doi.org/10.3390/catal11050535,,,ZnO@4Cu2O,Cu0.41Zn0.11O0.231,Cu2O,ZnO ,22.25,core-shell,,115.0,129.0,137.5,115.0,129.0,137.5,41.08,58.92,0.0,gasdiffusion electrode,KOH,1.0,14.0,-1.20,C2H5OH,12.8,,Flow cell,1000.0,,3.75,20.0,
1394,53,,2021,Core-Shell ZnO@Cu2O as Catalyst to Enhance the Electrochemical Reduction of Carbon Dioxide to C2 Products,Catalysts,,https://doi.org/10.3390/catal11050535,,,4ZnO@Cu2O,Cu0.11ZnO0.411,Cu2O,ZnO ,79.09,core-shell,,80.0,101.7,130.0,80.0,101.7,130.0,62.02,37.98,0.0,gasdiffusion electrode,KOH,1.0,14.0,-0.40,HCOOH,8.62,,Flow cell,1000.0,,3.75,20.0,
1395,53,,2021,Core-Shell ZnO@Cu2O as Catalyst to Enhance the Electrochemical Reduction of Carbon Dioxide to C2 Products,Catalysts,,https://doi.org/10.3390/catal11050535,,,4ZnO@Cu2O,Cu0.11ZnO0.411,Cu2O,ZnO ,79.09,core-shell,,80.0,101.7,130.0,80.0,101.7,130.0,62.02,37.98,0.0,gasdiffusion electrode,KOH,1.0,14.0,-0.40,CO,32.23,,Flow cell,1000.0,,3.75,20.0,
1396,53,,2021,Core-Shell ZnO@Cu2O as Catalyst to Enhance the Electrochemical Reduction of Carbon Dioxide to C2 Products,Catalysts,,https://doi.org/10.3390/catal11050535,,,4ZnO@Cu2O,Cu0.11ZnO0.411,Cu2O,ZnO ,79.09,core-shell,,80.0,101.7,130.0,80.0,101.7,130.0,62.02,37.98,0.0,gasdiffusion electrode,KOH,1.0,14.0,-0.40,H2,57.77,,Flow cell,1000.0,,3.75,20.0,
1397,53,,2021,Core-Shell ZnO@Cu2O as Catalyst to Enhance the Electrochemical Reduction of Carbon Dioxide to C2 Products,Catalysts,,https://doi.org/10.3390/catal11050535,,,4ZnO@Cu2O,Cu0.11ZnO0.411,Cu2O,ZnO ,79.09,core-shell,,80.0,101.7,130.0,80.0,101.7,130.0,62.02,37.98,0.0,gasdiffusion electrode,KOH,1.0,14.0,-0.60,C2H4,1.62,,Flow cell,1000.0,,3.75,20.0,
1398,53,,2021,Core-Shell ZnO@Cu2O as Catalyst to Enhance the Electrochemical Reduction of Carbon Dioxide to C2 Products,Catalysts,,https://doi.org/10.3390/catal11050535,,,4ZnO@Cu2O,Cu0.11ZnO0.411,Cu2O,ZnO ,79.09,core-shell,,80.0,101.7,130.0,80.0,101.7,130.0,62.02,37.98,0.0,gasdiffusion electrode,KOH,1.0,14.0,-0.60,HCOOH,10.61,,Flow cell,1000.0,,3.75,20.0,
1399,53,,2021,Core-Shell ZnO@Cu2O as Catalyst to Enhance the Electrochemical Reduction of Carbon Dioxide to C2 Products,Catalysts,,https://doi.org/10.3390/catal11050535,,,4ZnO@Cu2O,Cu0.11ZnO0.411,Cu2O,ZnO ,79.09,core-shell,,80.0,101.7,130.0,80.0,101.7,130.0,62.02,37.98,0.0,gasdiffusion electrode,KOH,1.0,14.0,-0.60,H2,40.66,,Flow cell,1000.0,,3.75,20.0,
1400,53,,2021,Core-Shell ZnO@Cu2O as Catalyst to Enhance the Electrochemical Reduction of Carbon Dioxide to C2 Products,Catalysts,,https://doi.org/10.3390/catal11050535,,,4ZnO@Cu2O,Cu0.11ZnO0.411,Cu2O,ZnO ,79.09,core-shell,,80.0,101.7,130.0,80.0,101.7,130.0,62.02,37.98,0.0,gasdiffusion electrode,KOH,1.0,14.0,-0.60,CO,43.19,,Flow cell,1000.0,,3.75,20.0,
1401,53,,2021,Core-Shell ZnO@Cu2O as Catalyst to Enhance the Electrochemical Reduction of Carbon Dioxide to C2 Products,Catalysts,,https://doi.org/10.3390/catal11050535,,,4ZnO@Cu2O,Cu0.11ZnO0.411,Cu2O,ZnO ,79.09,core-shell,,80.0,101.7,130.0,80.0,101.7,130.0,62.02,37.98,0.0,gasdiffusion electrode,KOH,1.0,14.0,-0.80,C2H4,1.62,,Flow cell,1000.0,,3.75,20.0,
1402,53,,2021,Core-Shell ZnO@Cu2O as Catalyst to Enhance the Electrochemical Reduction of Carbon Dioxide to C2 Products,Catalysts,,https://doi.org/10.3390/catal11050535,,,4ZnO@Cu2O,Cu0.11ZnO0.411,Cu2O,ZnO ,79.09,core-shell,,80.0,101.7,130.0,80.0,101.7,130.0,62.02,37.98,0.0,gasdiffusion electrode,KOH,1.0,14.0,-0.80,C2H5OH,6.4,,Flow cell,1000.0,,3.75,20.0,
1403,53,,2021,Core-Shell ZnO@Cu2O as Catalyst to Enhance the Electrochemical Reduction of Carbon Dioxide to C2 Products,Catalysts,,https://doi.org/10.3390/catal11050535,,,4ZnO@Cu2O,Cu0.11ZnO0.411,Cu2O,ZnO ,79.09,core-shell,,80.0,101.7,130.0,80.0,101.7,130.0,62.02,37.98,0.0,gasdiffusion electrode,KOH,1.0,14.0,-0.80,HCOOH,9.21,,Flow cell,1000.0,,3.75,20.0,
1404,53,,2021,Core-Shell ZnO@Cu2O as Catalyst to Enhance the Electrochemical Reduction of Carbon Dioxide to C2 Products,Catalysts,,https://doi.org/10.3390/catal11050535,,,4ZnO@Cu2O,Cu0.11ZnO0.411,Cu2O,ZnO ,79.09,core-shell,,80.0,101.7,130.0,80.0,101.7,130.0,62.02,37.98,0.0,gasdiffusion electrode,KOH,1.0,14.0,-0.80,H2,26.9,,Flow cell,1000.0,,3.75,20.0,
1405,53,,2021,Core-Shell ZnO@Cu2O as Catalyst to Enhance the Electrochemical Reduction of Carbon Dioxide to C2 Products,Catalysts,,https://doi.org/10.3390/catal11050535,,,4ZnO@Cu2O,Cu0.11ZnO0.411,Cu2O,ZnO ,79.09,core-shell,,80.0,101.7,130.0,80.0,101.7,130.0,62.02,37.98,0.0,gasdiffusion electrode,KOH,1.0,14.0,-0.80,CO,52.74,,Flow cell,1000.0,,3.75,20.0,
1406,53,,2021,Core-Shell ZnO@Cu2O as Catalyst to Enhance the Electrochemical Reduction of Carbon Dioxide to C2 Products,Catalysts,,https://doi.org/10.3390/catal11050535,,,4ZnO@Cu2O,Cu0.11ZnO0.411,Cu2O,ZnO ,79.09,core-shell,,80.0,101.7,130.0,80.0,101.7,130.0,62.02,37.98,0.0,gasdiffusion electrode,KOH,1.0,14.0,-1.00,C2H5OH,2.75,,Flow cell,1000.0,,3.75,20.0,
1407,53,,2021,Core-Shell ZnO@Cu2O as Catalyst to Enhance the Electrochemical Reduction of Carbon Dioxide to C2 Products,Catalysts,,https://doi.org/10.3390/catal11050535,,,4ZnO@Cu2O,Cu0.11ZnO0.411,Cu2O,ZnO ,79.09,core-shell,,80.0,101.7,130.0,80.0,101.7,130.0,62.02,37.98,0.0,gasdiffusion electrode,KOH,1.0,14.0,-1.00,HCOOH,7.24,,Flow cell,1000.0,,3.75,20.0,
1408,53,,2021,Core-Shell ZnO@Cu2O as Catalyst to Enhance the Electrochemical Reduction of Carbon Dioxide to C2 Products,Catalysts,,https://doi.org/10.3390/catal11050535,,,4ZnO@Cu2O,Cu0.11ZnO0.411,Cu2O,ZnO ,79.09,core-shell,,80.0,101.7,130.0,80.0,101.7,130.0,62.02,37.98,0.0,gasdiffusion electrode,KOH,1.0,14.0,-1.00,C2H4,7.24,,Flow cell,1000.0,,3.75,20.0,
1409,53,,2021,Core-Shell ZnO@Cu2O as Catalyst to Enhance the Electrochemical Reduction of Carbon Dioxide to C2 Products,Catalysts,,https://doi.org/10.3390/catal11050535,,,4ZnO@Cu2O,Cu0.11ZnO0.411,Cu2O,ZnO ,79.09,core-shell,,80.0,101.7,130.0,80.0,101.7,130.0,62.02,37.98,0.0,gasdiffusion electrode,KOH,1.0,14.0,-1.00,H2,31.95,,Flow cell,1000.0,,3.75,20.0,
1410,53,,2021,Core-Shell ZnO@Cu2O as Catalyst to Enhance the Electrochemical Reduction of Carbon Dioxide to C2 Products,Catalysts,,https://doi.org/10.3390/catal11050535,,,4ZnO@Cu2O,Cu0.11ZnO0.411,Cu2O,ZnO ,79.09,core-shell,,80.0,101.7,130.0,80.0,101.7,130.0,62.02,37.98,0.0,gasdiffusion electrode,KOH,1.0,14.0,-1.00,CO,59.2,,Flow cell,1000.0,,3.75,20.0,
1411,53,,2021,Core-Shell ZnO@Cu2O as Catalyst to Enhance the Electrochemical Reduction of Carbon Dioxide to C2 Products,Catalysts,,https://doi.org/10.3390/catal11050535,,,4ZnO@Cu2O,Cu0.11ZnO0.411,Cu2O,ZnO ,79.09,core-shell,,80.0,101.7,130.0,80.0,101.7,130.0,62.02,37.98,0.0,gasdiffusion electrode,KOH,1.0,14.0,-1.20,CH4,0.5,,Flow cell,1000.0,,3.75,20.0,
1412,53,,2021,Core-Shell ZnO@Cu2O as Catalyst to Enhance the Electrochemical Reduction of Carbon Dioxide to C2 Products,Catalysts,,https://doi.org/10.3390/catal11050535,,,4ZnO@Cu2O,Cu0.11ZnO0.411,Cu2O,ZnO ,79.09,core-shell,,80.0,101.7,130.0,80.0,101.7,130.0,62.02,37.98,0.0,gasdiffusion electrode,KOH,1.0,14.0,-1.20,HCOOH,5.27,,Flow cell,1000.0,,3.75,20.0,
1413,53,,2021,Core-Shell ZnO@Cu2O as Catalyst to Enhance the Electrochemical Reduction of Carbon Dioxide to C2 Products,Catalysts,,https://doi.org/10.3390/catal11050535,,,4ZnO@Cu2O,Cu0.11ZnO0.411,Cu2O,ZnO ,79.09,core-shell,,80.0,101.7,130.0,80.0,101.7,130.0,62.02,37.98,0.0,gasdiffusion electrode,KOH,1.0,14.0,-1.20,C2H4,5.27,,Flow cell,1000.0,,3.75,20.0,
1414,53,,2021,Core-Shell ZnO@Cu2O as Catalyst to Enhance the Electrochemical Reduction of Carbon Dioxide to C2 Products,Catalysts,,https://doi.org/10.3390/catal11050535,,,4ZnO@Cu2O,Cu0.11ZnO0.411,Cu2O,ZnO ,79.09,core-shell,,80.0,101.7,130.0,80.0,101.7,130.0,62.02,37.98,0.0,gasdiffusion electrode,KOH,1.0,14.0,-1.20,H2,36.73,,Flow cell,1000.0,,3.75,20.0,
1415,53,,2021,Core-Shell ZnO@Cu2O as Catalyst to Enhance the Electrochemical Reduction of Carbon Dioxide to C2 Products,Catalysts,,https://doi.org/10.3390/catal11050535,,,4ZnO@Cu2O,Cu0.11ZnO0.411,Cu2O,ZnO ,79.09,core-shell,,80.0,101.7,130.0,80.0,101.7,130.0,62.02,37.98,0.0,gasdiffusion electrode,KOH,1.0,14.0,-1.20,CO,47.96,,Flow cell,1000.0,,3.75,20.0,
1416,53,,2021,Core-Shell ZnO@Cu2O as Catalyst to Enhance the Electrochemical Reduction of Carbon Dioxide to C2 Products,Catalysts,,https://doi.org/10.3390/catal11050535,,,ZnO@20Cu2O,Cu1.19Zn0.06O0.494,Cu2O,ZnO ,5.1,core-shell,,202.5,227.9,255.0,202.5,227.9,255.0,27.0,73.0,0.0,gasdiffusion electrode,KOH,1.0,14.0,-0.40,HCOOH,8.83,,Flow cell,1000.0,,3.75,20.0,
1417,53,,2021,Core-Shell ZnO@Cu2O as Catalyst to Enhance the Electrochemical Reduction of Carbon Dioxide to C2 Products,Catalysts,,https://doi.org/10.3390/catal11050535,,,ZnO@20Cu2O,Cu1.19Zn0.06O0.494,Cu2O,ZnO ,5.1,core-shell,,202.5,227.9,255.0,202.5,227.9,255.0,27.0,73.0,0.0,gasdiffusion electrode,KOH,1.0,14.0,-0.40,CO,13.63,,Flow cell,1000.0,,3.75,20.0,
1418,53,,2021,Core-Shell ZnO@Cu2O as Catalyst to Enhance the Electrochemical Reduction of Carbon Dioxide to C2 Products,Catalysts,,https://doi.org/10.3390/catal11050535,,,ZnO@20Cu2O,Cu1.19Zn0.06O0.494,Cu2O,ZnO ,5.1,core-shell,,202.5,227.9,255.0,202.5,227.9,255.0,27.0,73.0,0.0,gasdiffusion electrode,KOH,1.0,14.0,-0.40,H2,73.69,,Flow cell,1000.0,,3.75,20.0,
1419,53,,2021,Core-Shell ZnO@Cu2O as Catalyst to Enhance the Electrochemical Reduction of Carbon Dioxide to C2 Products,Catalysts,,https://doi.org/10.3390/catal11050535,,,ZnO@20Cu2O,Cu1.19Zn0.06O0.494,Cu2O,ZnO ,5.1,core-shell,,202.5,227.9,255.0,202.5,227.9,255.0,27.0,73.0,0.0,gasdiffusion electrode,KOH,1.0,14.0,-0.60,C2H4,0.25,,Flow cell,1000.0,,3.75,20.0,
1420,53,,2021,Core-Shell ZnO@Cu2O as Catalyst to Enhance the Electrochemical Reduction of Carbon Dioxide to C2 Products,Catalysts,,https://doi.org/10.3390/catal11050535,,,ZnO@20Cu2O,Cu1.19Zn0.06O0.494,Cu2O,ZnO ,5.1,core-shell,,202.5,227.9,255.0,202.5,227.9,255.0,27.0,73.0,0.0,gasdiffusion electrode,KOH,1.0,14.0,-0.60,C2H5OH,2.78,,Flow cell,1000.0,,3.75,20.0,
1421,53,,2021,Core-Shell ZnO@Cu2O as Catalyst to Enhance the Electrochemical Reduction of Carbon Dioxide to C2 Products,Catalysts,,https://doi.org/10.3390/catal11050535,,,ZnO@20Cu2O,Cu1.19Zn0.06O0.494,Cu2O,ZnO ,5.1,core-shell,,202.5,227.9,255.0,202.5,227.9,255.0,27.0,73.0,0.0,gasdiffusion electrode,KOH,1.0,14.0,-0.60,HCOOH,20.69,,Flow cell,1000.0,,3.75,20.0,
1422,53,,2021,Core-Shell ZnO@Cu2O as Catalyst to Enhance the Electrochemical Reduction of Carbon Dioxide to C2 Products,Catalysts,,https://doi.org/10.3390/catal11050535,,,ZnO@20Cu2O,Cu1.19Zn0.06O0.494,Cu2O,ZnO ,5.1,core-shell,,202.5,227.9,255.0,202.5,227.9,255.0,27.0,73.0,0.0,gasdiffusion electrode,KOH,1.0,14.0,-0.60,CO,22.71,,Flow cell,1000.0,,3.75,20.0,
1423,53,,2021,Core-Shell ZnO@Cu2O as Catalyst to Enhance the Electrochemical Reduction of Carbon Dioxide to C2 Products,Catalysts,,https://doi.org/10.3390/catal11050535,,,ZnO@20Cu2O,Cu1.19Zn0.06O0.494,Cu2O,ZnO ,5.1,core-shell,,202.5,227.9,255.0,202.5,227.9,255.0,27.0,73.0,0.0,gasdiffusion electrode,KOH,1.0,14.0,-0.60,H2,52.74,,Flow cell,1000.0,,3.75,20.0,
1424,53,,2021,Core-Shell ZnO@Cu2O as Catalyst to Enhance the Electrochemical Reduction of Carbon Dioxide to C2 Products,Catalysts,,https://doi.org/10.3390/catal11050535,,,ZnO@20Cu2O,Cu1.19Zn0.06O0.494,Cu2O,ZnO ,5.1,core-shell,,202.5,227.9,255.0,202.5,227.9,255.0,27.0,73.0,0.0,gasdiffusion electrode,KOH,1.0,14.0,-0.80,CH4,0.25,,Flow cell,1000.0,,3.75,20.0,
1425,53,,2021,Core-Shell ZnO@Cu2O as Catalyst to Enhance the Electrochemical Reduction of Carbon Dioxide to C2 Products,Catalysts,,https://doi.org/10.3390/catal11050535,,,ZnO@20Cu2O,Cu1.19Zn0.06O0.494,Cu2O,ZnO ,5.1,core-shell,,202.5,227.9,255.0,202.5,227.9,255.0,27.0,73.0,0.0,gasdiffusion electrode,KOH,1.0,14.0,-0.80,C2H4,5.05,,Flow cell,1000.0,,3.75,20.0,
1426,53,,2021,Core-Shell ZnO@Cu2O as Catalyst to Enhance the Electrochemical Reduction of Carbon Dioxide to C2 Products,Catalysts,,https://doi.org/10.3390/catal11050535,,,ZnO@20Cu2O,Cu1.19Zn0.06O0.494,Cu2O,ZnO ,5.1,core-shell,,202.5,227.9,255.0,202.5,227.9,255.0,27.0,73.0,0.0,gasdiffusion electrode,KOH,1.0,14.0,-0.80,C2H5OH,8.83,,Flow cell,1000.0,,3.75,20.0,
1427,53,,2021,Core-Shell ZnO@Cu2O as Catalyst to Enhance the Electrochemical Reduction of Carbon Dioxide to C2 Products,Catalysts,,https://doi.org/10.3390/catal11050535,,,ZnO@20Cu2O,Cu1.19Zn0.06O0.494,Cu2O,ZnO ,5.1,core-shell,,202.5,227.9,255.0,202.5,227.9,255.0,27.0,73.0,0.0,gasdiffusion electrode,KOH,1.0,14.0,-0.80,HCOOH,21.2,,Flow cell,1000.0,,3.75,20.0,
1428,53,,2021,Core-Shell ZnO@Cu2O as Catalyst to Enhance the Electrochemical Reduction of Carbon Dioxide to C2 Products,Catalysts,,https://doi.org/10.3390/catal11050535,,,ZnO@20Cu2O,Cu1.19Zn0.06O0.494,Cu2O,ZnO ,5.1,core-shell,,202.5,227.9,255.0,202.5,227.9,255.0,27.0,73.0,0.0,gasdiffusion electrode,KOH,1.0,14.0,-0.80,CO,24.48,,Flow cell,1000.0,,3.75,20.0,
1429,53,,2021,Core-Shell ZnO@Cu2O as Catalyst to Enhance the Electrochemical Reduction of Carbon Dioxide to C2 Products,Catalysts,,https://doi.org/10.3390/catal11050535,,,ZnO@20Cu2O,Cu1.19Zn0.06O0.494,Cu2O,ZnO ,5.1,core-shell,,202.5,227.9,255.0,202.5,227.9,255.0,27.0,73.0,0.0,gasdiffusion electrode,KOH,1.0,14.0,-0.80,H2,39.37,,Flow cell,1000.0,,3.75,20.0,
1430,53,,2021,Core-Shell ZnO@Cu2O as Catalyst to Enhance the Electrochemical Reduction of Carbon Dioxide to C2 Products,Catalysts,,https://doi.org/10.3390/catal11050535,,,ZnO@20Cu2O,Cu1.19Zn0.06O0.494,Cu2O,ZnO ,5.1,core-shell,,202.5,227.9,255.0,202.5,227.9,255.0,27.0,73.0,0.0,gasdiffusion electrode,KOH,1.0,14.0,-1.00,C2H5OH,10.09,,Flow cell,1000.0,,3.75,20.0,
1431,53,,2021,Core-Shell ZnO@Cu2O as Catalyst to Enhance the Electrochemical Reduction of Carbon Dioxide to C2 Products,Catalysts,,https://doi.org/10.3390/catal11050535,,,ZnO@20Cu2O,Cu1.19Zn0.06O0.494,Cu2O,ZnO ,5.1,core-shell,,202.5,227.9,255.0,202.5,227.9,255.0,27.0,73.0,0.0,gasdiffusion electrode,KOH,1.0,14.0,-1.00,C2H4,19.43,,Flow cell,1000.0,,3.75,20.0,
1432,53,,2021,Core-Shell ZnO@Cu2O as Catalyst to Enhance the Electrochemical Reduction of Carbon Dioxide to C2 Products,Catalysts,,https://doi.org/10.3390/catal11050535,,,ZnO@20Cu2O,Cu1.19Zn0.06O0.494,Cu2O,ZnO ,5.1,core-shell,,202.5,227.9,255.0,202.5,227.9,255.0,27.0,73.0,0.0,gasdiffusion electrode,KOH,1.0,14.0,-1.00,HCOOH,19.43,,Flow cell,1000.0,,3.75,20.0,
1433,53,,2021,Core-Shell ZnO@Cu2O as Catalyst to Enhance the Electrochemical Reduction of Carbon Dioxide to C2 Products,Catalysts,,https://doi.org/10.3390/catal11050535,,,ZnO@20Cu2O,Cu1.19Zn0.06O0.494,Cu2O,ZnO ,5.1,core-shell,,202.5,227.9,255.0,202.5,227.9,255.0,27.0,73.0,0.0,gasdiffusion electrode,KOH,1.0,14.0,-1.00,H2,22.97,,Flow cell,1000.0,,3.75,20.0,
1434,53,,2021,Core-Shell ZnO@Cu2O as Catalyst to Enhance the Electrochemical Reduction of Carbon Dioxide to C2 Products,Catalysts,,https://doi.org/10.3390/catal11050535,,,ZnO@20Cu2O,Cu1.19Zn0.06O0.494,Cu2O,ZnO ,5.1,core-shell,,202.5,227.9,255.0,202.5,227.9,255.0,27.0,73.0,0.0,gasdiffusion electrode,KOH,1.0,14.0,-1.00,CO,28.26,,Flow cell,1000.0,,3.75,20.0,
1435,53,,2021,Core-Shell ZnO@Cu2O as Catalyst to Enhance the Electrochemical Reduction of Carbon Dioxide to C2 Products,Catalysts,,https://doi.org/10.3390/catal11050535,,,ZnO@20Cu2O,Cu1.19Zn0.06O0.494,Cu2O,ZnO ,5.1,core-shell,,202.5,227.9,255.0,202.5,227.9,255.0,27.0,73.0,0.0,gasdiffusion electrode,KOH,1.0,14.0,-1.20,C2H5OH,9.84,,Flow cell,1000.0,,3.75,20.0,
1436,53,,2021,Core-Shell ZnO@Cu2O as Catalyst to Enhance the Electrochemical Reduction of Carbon Dioxide to C2 Products,Catalysts,,https://doi.org/10.3390/catal11050535,,,ZnO@20Cu2O,Cu1.19Zn0.06O0.494,Cu2O,ZnO ,5.1,core-shell,,202.5,227.9,255.0,202.5,227.9,255.0,27.0,73.0,0.0,gasdiffusion electrode,KOH,1.0,14.0,-1.20,C2H4,15.39,,Flow cell,1000.0,,3.75,20.0,
1437,53,,2021,Core-Shell ZnO@Cu2O as Catalyst to Enhance the Electrochemical Reduction of Carbon Dioxide to C2 Products,Catalysts,,https://doi.org/10.3390/catal11050535,,,ZnO@20Cu2O,Cu1.19Zn0.06O0.494,Cu2O,ZnO ,5.1,core-shell,,202.5,227.9,255.0,202.5,227.9,255.0,27.0,73.0,0.0,gasdiffusion electrode,KOH,1.0,14.0,-1.20,HCOOH,19.43,,Flow cell,1000.0,,3.75,20.0,
1438,53,,2021,Core-Shell ZnO@Cu2O as Catalyst to Enhance the Electrochemical Reduction of Carbon Dioxide to C2 Products,Catalysts,,https://doi.org/10.3390/catal11050535,,,ZnO@20Cu2O,Cu1.19Zn0.06O0.494,Cu2O,ZnO ,5.1,core-shell,,202.5,227.9,255.0,202.5,227.9,255.0,27.0,73.0,0.0,gasdiffusion electrode,KOH,1.0,14.0,-1.20,H2,19.43,,Flow cell,1000.0,,3.75,20.0,
1439,53,,2021,Core-Shell ZnO@Cu2O as Catalyst to Enhance the Electrochemical Reduction of Carbon Dioxide to C2 Products,Catalysts,,https://doi.org/10.3390/catal11050535,,,ZnO@20Cu2O,Cu1.19Zn0.06O0.494,Cu2O,ZnO ,5.1,core-shell,,202.5,227.9,255.0,202.5,227.9,255.0,27.0,73.0,0.0,gasdiffusion electrode,KOH,1.0,14.0,-1.20,CO,28.52,,Flow cell,1000.0,,3.75,20.0,
1440,61,,2019,A strategy to eliminate carbon deposition on a copper electrode in order to enhance its stability in CO2RR catalysis by introducing crystal defects,Electrochemistry Communications,"5,4",https://doi.org/10.1016/j.elecom.2019.04.001,3.0,,annealed CuNNs,Cu ,Cu,,100.0,nanoneedles,,100.0,150.0,200.0,3000.0,4000.0,5000.0,100.0,0.0,0.0,glassy-carbon electrode,KHCO3,0.5,7.2,–1.4,C2H4,9.46,0.5,H-cell,240.38,,1.0,30.0,
1441,61,,2019,A strategy to eliminate carbon deposition on a copper electrode in order to enhance its stability in CO2RR catalysis by introducing crystal defects,Electrochemistry Communications,"5,4",https://doi.org/10.1016/j.elecom.2019.04.001,3.0,,annealed CuNNs,Cu ,Cu,,100.0,nanoneedles,,100.0,150.0,200.0,3000.0,4000.0,5000.0,100.0,0.0,0.0,glassy-carbon electrode,KHCO3,0.5,7.2,–1.4,C2H4,10.3,1.0,H-cell,240.38,,1.0,30.0,
1442,61,,2019,A strategy to eliminate carbon deposition on a copper electrode in order to enhance its stability in CO2RR catalysis by introducing crystal defects,Electrochemistry Communications,"5,4",https://doi.org/10.1016/j.elecom.2019.04.001,3.0,,annealed CuNNs,Cu ,Cu,,100.0,nanoneedles,,100.0,150.0,200.0,3000.0,4000.0,5000.0,100.0,0.0,0.0,glassy-carbon electrode,KHCO3,0.5,7.2,–1.4,C2H4,8.39,1.5,H-cell,240.38,,1.0,30.0,
1443,61,,2019,A strategy to eliminate carbon deposition on a copper electrode in order to enhance its stability in CO2RR catalysis by introducing crystal defects,Electrochemistry Communications,"5,4",https://doi.org/10.1016/j.elecom.2019.04.001,3.0,,annealed CuNNs,Cu ,Cu,,100.0,nanoneedles,,100.0,150.0,200.0,3000.0,4000.0,5000.0,100.0,0.0,0.0,glassy-carbon electrode,KHCO3,0.5,7.2,–1.4,C2H4,6.71,2.0,H-cell,240.38,,1.0,30.0,
1444,61,,2019,A strategy to eliminate carbon deposition on a copper electrode in order to enhance its stability in CO2RR catalysis by introducing crystal defects,Electrochemistry Communications,"5,4",https://doi.org/10.1016/j.elecom.2019.04.001,3.0,,annealed CuNNs,Cu ,Cu,,100.0,nanoneedles,,100.0,150.0,200.0,3000.0,4000.0,5000.0,100.0,0.0,0.0,glassy-carbon electrode,KHCO3,0.5,7.2,–1.4,C2H4,6.11,2.5,H-cell,240.38,,1.0,30.0,
1445,61,,2019,A strategy to eliminate carbon deposition on a copper electrode in order to enhance its stability in CO2RR catalysis by introducing crystal defects,Electrochemistry Communications,"5,4",https://doi.org/10.1016/j.elecom.2019.04.001,3.0,,annealed CuNNs,Cu ,Cu,,100.0,nanoneedles,,100.0,150.0,200.0,3000.0,4000.0,5000.0,100.0,0.0,0.0,glassy-carbon electrode,KHCO3,0.5,7.2,–1.4,C2H4,2.52,3.0,H-cell,240.38,,1.0,30.0,
1446,61,,2019,A strategy to eliminate carbon deposition on a copper electrode in order to enhance its stability in CO2RR catalysis by introducing crystal defects,Electrochemistry Communications,"5,4",https://doi.org/10.1016/j.elecom.2019.04.001,3.0,,annealed CuNNs,Cu ,Cu,,100.0,nanoneedles,,100.0,150.0,200.0,3000.0,4000.0,5000.0,100.0,0.0,0.0,glassy-carbon electrode,KHCO3,0.5,7.2,–1.4,CH4,6.95,0.5,H-cell,240.38,,1.0,30.0,
1447,61,,2019,A strategy to eliminate carbon deposition on a copper electrode in order to enhance its stability in CO2RR catalysis by introducing crystal defects,Electrochemistry Communications,"5,4",https://doi.org/10.1016/j.elecom.2019.04.001,3.0,,annealed CuNNs,Cu ,Cu,,100.0,nanoneedles,,100.0,150.0,200.0,3000.0,4000.0,5000.0,100.0,0.0,0.0,glassy-carbon electrode,KHCO3,0.5,7.2,–1.4,CH4,3.83,1.0,H-cell,240.38,,1.0,30.0,
1448,61,,2019,A strategy to eliminate carbon deposition on a copper electrode in order to enhance its stability in CO2RR catalysis by introducing crystal defects,Electrochemistry Communications,"5,4",https://doi.org/10.1016/j.elecom.2019.04.001,3.0,,annealed CuNNs,Cu ,Cu,,100.0,nanoneedles,,100.0,150.0,200.0,3000.0,4000.0,5000.0,100.0,0.0,0.0,glassy-carbon electrode,KHCO3,0.5,7.2,–1.4,CH4,3.59,1.5,H-cell,240.38,,1.0,30.0,
1449,61,,2019,A strategy to eliminate carbon deposition on a copper electrode in order to enhance its stability in CO2RR catalysis by introducing crystal defects,Electrochemistry Communications,"5,4",https://doi.org/10.1016/j.elecom.2019.04.001,3.0,,annealed CuNNs,Cu ,Cu,,100.0,nanoneedles,,100.0,150.0,200.0,3000.0,4000.0,5000.0,100.0,0.0,0.0,glassy-carbon electrode,KHCO3,0.5,7.2,–1.4,CH4,3.12,2.0,H-cell,240.38,,1.0,30.0,
1450,61,,2019,A strategy to eliminate carbon deposition on a copper electrode in order to enhance its stability in CO2RR catalysis by introducing crystal defects,Electrochemistry Communications,"5,4",https://doi.org/10.1016/j.elecom.2019.04.001,3.0,,annealed CuNNs,Cu ,Cu,,100.0,nanoneedles,,100.0,150.0,200.0,3000.0,4000.0,5000.0,100.0,0.0,0.0,glassy-carbon electrode,KHCO3,0.5,7.2,–1.4,CH4,3.35,2.5,H-cell,240.38,,1.0,30.0,
1451,61,,2019,A strategy to eliminate carbon deposition on a copper electrode in order to enhance its stability in CO2RR catalysis by introducing crystal defects,Electrochemistry Communications,"5,4",https://doi.org/10.1016/j.elecom.2019.04.001,3.0,,annealed CuNNs,Cu ,Cu,,100.0,nanoneedles,,100.0,150.0,200.0,3000.0,4000.0,5000.0,100.0,0.0,0.0,glassy-carbon electrode,KHCO3,0.5,7.2,–1.4,CH4,2.76,3.0,H-cell,240.38,,1.0,30.0,
1452,61,,2019,A strategy to eliminate carbon deposition on a copper electrode in order to enhance its stability in CO2RR catalysis by introducing crystal defects,Electrochemistry Communications,"5,4",https://doi.org/10.1016/j.elecom.2019.04.001,3.0,,annealed CuNNs,Cu ,Cu,,100.0,nanoneedles,,100.0,150.0,200.0,3000.0,4000.0,5000.0,100.0,0.0,0.0,glassy-carbon electrode,KHCO3,0.5,7.2,–1.4,CO,9.82,0.5,H-cell,240.38,,1.0,30.0,
1453,61,,2019,A strategy to eliminate carbon deposition on a copper electrode in order to enhance its stability in CO2RR catalysis by introducing crystal defects,Electrochemistry Communications,"5,4",https://doi.org/10.1016/j.elecom.2019.04.001,3.0,,annealed CuNNs,Cu ,Cu,,100.0,nanoneedles,,100.0,150.0,200.0,3000.0,4000.0,5000.0,100.0,0.0,0.0,glassy-carbon electrode,KHCO3,0.5,7.2,–1.4,CO,8.99,1.0,H-cell,240.38,,1.0,30.0,
1454,61,,2019,A strategy to eliminate carbon deposition on a copper electrode in order to enhance its stability in CO2RR catalysis by introducing crystal defects,Electrochemistry Communications,"5,4",https://doi.org/10.1016/j.elecom.2019.04.001,3.0,,annealed CuNNs,Cu ,Cu,,100.0,nanoneedles,,100.0,150.0,200.0,3000.0,4000.0,5000.0,100.0,0.0,0.0,glassy-carbon electrode,KHCO3,0.5,7.2,–1.4,CO,6.11,1.5,H-cell,240.38,,1.0,30.0,
1455,61,,2019,A strategy to eliminate carbon deposition on a copper electrode in order to enhance its stability in CO2RR catalysis by introducing crystal defects,Electrochemistry Communications,"5,4",https://doi.org/10.1016/j.elecom.2019.04.001,3.0,,annealed CuNNs,Cu ,Cu,,100.0,nanoneedles,,100.0,150.0,200.0,3000.0,4000.0,5000.0,100.0,0.0,0.0,glassy-carbon electrode,KHCO3,0.5,7.2,–1.4,CO,3.35,2.0,H-cell,240.38,,1.0,30.0,
1456,61,,2019,A strategy to eliminate carbon deposition on a copper electrode in order to enhance its stability in CO2RR catalysis by introducing crystal defects,Electrochemistry Communications,"5,4",https://doi.org/10.1016/j.elecom.2019.04.001,3.0,,annealed CuNNs,Cu ,Cu,,100.0,nanoneedles,,100.0,150.0,200.0,3000.0,4000.0,5000.0,100.0,0.0,0.0,glassy-carbon electrode,KHCO3,0.5,7.2,–1.4,CO,4.19,2.5,H-cell,240.38,,1.0,30.0,
1457,61,,2019,A strategy to eliminate carbon deposition on a copper electrode in order to enhance its stability in CO2RR catalysis by introducing crystal defects,Electrochemistry Communications,"5,4",https://doi.org/10.1016/j.elecom.2019.04.001,3.0,,annealed CuNNs,Cu ,Cu,,100.0,nanoneedles,,100.0,150.0,200.0,3000.0,4000.0,5000.0,100.0,0.0,0.0,glassy-carbon electrode,KHCO3,0.5,7.2,–1.4,CO,4.19,3.0,H-cell,240.38,,1.0,30.0,
1458,61,,2019,A strategy to eliminate carbon deposition on a copper electrode in order to enhance its stability in CO2RR catalysis by introducing crystal defects,Electrochemistry Communications,"5,4",https://doi.org/10.1016/j.elecom.2019.04.001,3.0,,annealed CuNNs,Cu ,Cu,,100.0,nanoneedles,,100.0,150.0,200.0,3000.0,4000.0,5000.0,100.0,0.0,0.0,glassy-carbon electrode,KHCO3,0.5,7.2,–1.4,H2,7.91,0.5,H-cell,240.38,,1.0,30.0,
1459,61,,2019,A strategy to eliminate carbon deposition on a copper electrode in order to enhance its stability in CO2RR catalysis by introducing crystal defects,Electrochemistry Communications,"5,4",https://doi.org/10.1016/j.elecom.2019.04.001,3.0,,annealed CuNNs,Cu ,Cu,,100.0,nanoneedles,,100.0,150.0,200.0,3000.0,4000.0,5000.0,100.0,0.0,0.0,glassy-carbon electrode,KHCO3,0.5,7.2,–1.4,H2,15.22,1.0,H-cell,240.38,,1.0,30.0,
1460,61,,2019,A strategy to eliminate carbon deposition on a copper electrode in order to enhance its stability in CO2RR catalysis by introducing crystal defects,Electrochemistry Communications,"5,4",https://doi.org/10.1016/j.elecom.2019.04.001,3.0,,annealed CuNNs,Cu ,Cu,,100.0,nanoneedles,,100.0,150.0,200.0,3000.0,4000.0,5000.0,100.0,0.0,0.0,glassy-carbon electrode,KHCO3,0.5,7.2,–1.4,H2,19.65,1.5,H-cell,240.38,,1.0,30.0,
1461,61,,2019,A strategy to eliminate carbon deposition on a copper electrode in order to enhance its stability in CO2RR catalysis by introducing crystal defects,Electrochemistry Communications,"5,4",https://doi.org/10.1016/j.elecom.2019.04.001,3.0,,annealed CuNNs,Cu ,Cu,,100.0,nanoneedles,,100.0,150.0,200.0,3000.0,4000.0,5000.0,100.0,0.0,0.0,glassy-carbon electrode,KHCO3,0.5,7.2,–1.4,H2,21.92,2.0,H-cell,240.38,,1.0,30.0,
1462,61,,2019,A strategy to eliminate carbon deposition on a copper electrode in order to enhance its stability in CO2RR catalysis by introducing crystal defects,Electrochemistry Communications,"5,4",https://doi.org/10.1016/j.elecom.2019.04.001,3.0,,annealed CuNNs,Cu ,Cu,,100.0,nanoneedles,,100.0,150.0,200.0,3000.0,4000.0,5000.0,100.0,0.0,0.0,glassy-carbon electrode,KHCO3,0.5,7.2,–1.4,H2,25.88,2.5,H-cell,240.38,,1.0,30.0,
1463,61,,2019,A strategy to eliminate carbon deposition on a copper electrode in order to enhance its stability in CO2RR catalysis by introducing crystal defects,Electrochemistry Communications,"5,4",https://doi.org/10.1016/j.elecom.2019.04.001,3.0,,annealed CuNNs,Cu ,Cu,,100.0,nanoneedles,,100.0,150.0,200.0,3000.0,4000.0,5000.0,100.0,0.0,0.0,glassy-carbon electrode,KHCO3,0.5,7.2,–1.4,H2,29.11,3.0,H-cell,240.38,,1.0,30.0,
1464,61,,2019,A strategy to eliminate carbon deposition on a copper electrode in order to enhance its stability in CO2RR catalysis by introducing crystal defects,Electrochemistry Communications,"5,4",https://doi.org/10.1016/j.elecom.2019.04.001,3.0,, CuNNs,Cu1O0.05,Cu,CuO,95.0,nanoneedles,,100.0,150.0,200.0,3000.0,4000.0,5000.0,95.0,0.0,5.0,glassy-carbon electrode,KHCO3,0.5,7.2,–1.4,C2H4,15.66,0.5,H-cell,240.38,,1.0,30.0,
1465,61,,2019,A strategy to eliminate carbon deposition on a copper electrode in order to enhance its stability in CO2RR catalysis by introducing crystal defects,Electrochemistry Communications,"5,4",https://doi.org/10.1016/j.elecom.2019.04.001,3.0,, CuNNs,Cu1O0.05,Cu,CuO,95.0,nanoneedles,,100.0,150.0,200.0,3000.0,4000.0,5000.0,95.0,0.0,5.0,glassy-carbon electrode,KHCO3,0.5,7.2,–1.4,C2H4,16.5,1.0,H-cell,240.38,,1.0,30.0,
1466,61,,2019,A strategy to eliminate carbon deposition on a copper electrode in order to enhance its stability in CO2RR catalysis by introducing crystal defects,Electrochemistry Communications,"5,4",https://doi.org/10.1016/j.elecom.2019.04.001,3.0,, CuNNs,Cu1O0.05,Cu,CuO,95.0,nanoneedles,,100.0,150.0,200.0,3000.0,4000.0,5000.0,95.0,0.0,5.0,glassy-carbon electrode,KHCO3,0.5,7.2,–1.4,C2H4,16.63,1.5,H-cell,240.38,,1.0,30.0,
1467,61,,2019,A strategy to eliminate carbon deposition on a copper electrode in order to enhance its stability in CO2RR catalysis by introducing crystal defects,Electrochemistry Communications,"5,4",https://doi.org/10.1016/j.elecom.2019.04.001,3.0,, CuNNs,Cu1O0.05,Cu,CuO,95.0,nanoneedles,,100.0,150.0,200.0,3000.0,4000.0,5000.0,95.0,0.0,5.0,glassy-carbon electrode,KHCO3,0.5,7.2,–1.4,C2H4,15.9,2.0,H-cell,240.38,,1.0,30.0,
1468,61,,2019,A strategy to eliminate carbon deposition on a copper electrode in order to enhance its stability in CO2RR catalysis by introducing crystal defects,Electrochemistry Communications,"5,4",https://doi.org/10.1016/j.elecom.2019.04.001,3.0,, CuNNs,Cu1O0.05,Cu,CuO,95.0,nanoneedles,,100.0,150.0,200.0,3000.0,4000.0,5000.0,95.0,0.0,5.0,glassy-carbon electrode,KHCO3,0.5,7.2,–1.4,C2H4,15.05,2.5,H-cell,240.38,,1.0,30.0,
1469,61,,2019,A strategy to eliminate carbon deposition on a copper electrode in order to enhance its stability in CO2RR catalysis by introducing crystal defects,Electrochemistry Communications,"5,4",https://doi.org/10.1016/j.elecom.2019.04.001,3.0,, CuNNs,Cu1O0.05,Cu,CuO,95.0,nanoneedles,,100.0,150.0,200.0,3000.0,4000.0,5000.0,95.0,0.0,5.0,glassy-carbon electrode,KHCO3,0.5,7.2,–1.4,C2H4,15.29,3.0,H-cell,240.38,,1.0,30.0,
1470,61,,2019,A strategy to eliminate carbon deposition on a copper electrode in order to enhance its stability in CO2RR catalysis by introducing crystal defects,Electrochemistry Communications,"5,4",https://doi.org/10.1016/j.elecom.2019.04.001,3.0,, CuNNs,Cu1O0.05,Cu,CuO,95.0,nanoneedles,,100.0,150.0,200.0,3000.0,4000.0,5000.0,95.0,0.0,5.0,glassy-carbon electrode,KHCO3,0.5,7.2,–1.4,CH4,3.4,0.5,H-cell,240.38,,1.0,30.0,
1471,61,,2019,A strategy to eliminate carbon deposition on a copper electrode in order to enhance its stability in CO2RR catalysis by introducing crystal defects,Electrochemistry Communications,"5,4",https://doi.org/10.1016/j.elecom.2019.04.001,3.0,, CuNNs,Cu1O0.05,Cu,CuO,95.0,nanoneedles,,100.0,150.0,200.0,3000.0,4000.0,5000.0,95.0,0.0,5.0,glassy-carbon electrode,KHCO3,0.5,7.2,–1.4,CH4,3.76,1.0,H-cell,240.38,,1.0,30.0,
1472,61,,2019,A strategy to eliminate carbon deposition on a copper electrode in order to enhance its stability in CO2RR catalysis by introducing crystal defects,Electrochemistry Communications,"5,4",https://doi.org/10.1016/j.elecom.2019.04.001,3.0,, CuNNs,Cu1O0.05,Cu,CuO,95.0,nanoneedles,,100.0,150.0,200.0,3000.0,4000.0,5000.0,95.0,0.0,5.0,glassy-carbon electrode,KHCO3,0.5,7.2,–1.4,CH4,3.28,1.5,H-cell,240.38,,1.0,30.0,
1473,61,,2019,A strategy to eliminate carbon deposition on a copper electrode in order to enhance its stability in CO2RR catalysis by introducing crystal defects,Electrochemistry Communications,"5,4",https://doi.org/10.1016/j.elecom.2019.04.001,3.0,, CuNNs,Cu1O0.05,Cu,CuO,95.0,nanoneedles,,100.0,150.0,200.0,3000.0,4000.0,5000.0,95.0,0.0,5.0,glassy-carbon electrode,KHCO3,0.5,7.2,–1.4,CH4,3.76,2.0,H-cell,240.38,,1.0,30.0,
1474,61,,2019,A strategy to eliminate carbon deposition on a copper electrode in order to enhance its stability in CO2RR catalysis by introducing crystal defects,Electrochemistry Communications,"5,4",https://doi.org/10.1016/j.elecom.2019.04.001,3.0,, CuNNs,Cu1O0.05,Cu,CuO,95.0,nanoneedles,,100.0,150.0,200.0,3000.0,4000.0,5000.0,95.0,0.0,5.0,glassy-carbon electrode,KHCO3,0.5,7.2,–1.4,CH4,4.0,2.5,H-cell,240.38,,1.0,30.0,
1475,61,,2019,A strategy to eliminate carbon deposition on a copper electrode in order to enhance its stability in CO2RR catalysis by introducing crystal defects,Electrochemistry Communications,"5,4",https://doi.org/10.1016/j.elecom.2019.04.001,3.0,, CuNNs,Cu1O0.05,Cu,CuO,95.0,nanoneedles,,100.0,150.0,200.0,3000.0,4000.0,5000.0,95.0,0.0,5.0,glassy-carbon electrode,KHCO3,0.5,7.2,–1.4,CH4,4.61,3.0,H-cell,240.38,,1.0,30.0,
1476,61,,2019,A strategy to eliminate carbon deposition on a copper electrode in order to enhance its stability in CO2RR catalysis by introducing crystal defects,Electrochemistry Communications,"5,4",https://doi.org/10.1016/j.elecom.2019.04.001,3.0,, CuNNs,Cu1O0.05,Cu,CuO,95.0,nanoneedles,,100.0,150.0,200.0,3000.0,4000.0,5000.0,95.0,0.0,5.0,glassy-carbon electrode,KHCO3,0.5,7.2,–1.4,CO,3.76,0.5,H-cell,240.38,,1.0,30.0,
1477,61,,2019,A strategy to eliminate carbon deposition on a copper electrode in order to enhance its stability in CO2RR catalysis by introducing crystal defects,Electrochemistry Communications,"5,4",https://doi.org/10.1016/j.elecom.2019.04.001,3.0,, CuNNs,Cu1O0.05,Cu,CuO,95.0,nanoneedles,,100.0,150.0,200.0,3000.0,4000.0,5000.0,95.0,0.0,5.0,glassy-carbon electrode,KHCO3,0.5,7.2,–1.4,CO,3.52,1.0,H-cell,240.38,,1.0,30.0,
1478,61,,2019,A strategy to eliminate carbon deposition on a copper electrode in order to enhance its stability in CO2RR catalysis by introducing crystal defects,Electrochemistry Communications,"5,4",https://doi.org/10.1016/j.elecom.2019.04.001,3.0,, CuNNs,Cu1O0.05,Cu,CuO,95.0,nanoneedles,,100.0,150.0,200.0,3000.0,4000.0,5000.0,95.0,0.0,5.0,glassy-carbon electrode,KHCO3,0.5,7.2,–1.4,CO,4.25,1.5,H-cell,240.38,,1.0,30.0,
1479,61,,2019,A strategy to eliminate carbon deposition on a copper electrode in order to enhance its stability in CO2RR catalysis by introducing crystal defects,Electrochemistry Communications,"5,4",https://doi.org/10.1016/j.elecom.2019.04.001,3.0,, CuNNs,Cu1O0.05,Cu,CuO,95.0,nanoneedles,,100.0,150.0,200.0,3000.0,4000.0,5000.0,95.0,0.0,5.0,glassy-carbon electrode,KHCO3,0.5,7.2,–1.4,CO,4.13,2.0,H-cell,240.38,,1.0,30.0,
1480,61,,2019,A strategy to eliminate carbon deposition on a copper electrode in order to enhance its stability in CO2RR catalysis by introducing crystal defects,Electrochemistry Communications,"5,4",https://doi.org/10.1016/j.elecom.2019.04.001,3.0,, CuNNs,Cu1O0.05,Cu,CuO,95.0,nanoneedles,,100.0,150.0,200.0,3000.0,4000.0,5000.0,95.0,0.0,5.0,glassy-carbon electrode,KHCO3,0.5,7.2,–1.4,CO,4.13,2.5,H-cell,240.38,,1.0,30.0,
1481,61,,2019,A strategy to eliminate carbon deposition on a copper electrode in order to enhance its stability in CO2RR catalysis by introducing crystal defects,Electrochemistry Communications,"5,4",https://doi.org/10.1016/j.elecom.2019.04.001,3.0,, CuNNs,Cu1O0.05,Cu,CuO,95.0,nanoneedles,,100.0,150.0,200.0,3000.0,4000.0,5000.0,95.0,0.0,5.0,glassy-carbon electrode,KHCO3,0.5,7.2,–1.4,CO,4.73,3.0,H-cell,240.38,,1.0,30.0,
1482,61,,2019,A strategy to eliminate carbon deposition on a copper electrode in order to enhance its stability in CO2RR catalysis by introducing crystal defects,Electrochemistry Communications,"5,4",https://doi.org/10.1016/j.elecom.2019.04.001,3.0,, CuNNs,Cu1O0.05,Cu,CuO,95.0,nanoneedles,,100.0,150.0,200.0,3000.0,4000.0,5000.0,95.0,0.0,5.0,glassy-carbon electrode,KHCO3,0.5,7.2,–1.4,H2,6.07,0.5,H-cell,240.38,,1.0,30.0,
1483,61,,2019,A strategy to eliminate carbon deposition on a copper electrode in order to enhance its stability in CO2RR catalysis by introducing crystal defects,Electrochemistry Communications,"5,4",https://doi.org/10.1016/j.elecom.2019.04.001,3.0,, CuNNs,Cu1O0.05,Cu,CuO,95.0,nanoneedles,,100.0,150.0,200.0,3000.0,4000.0,5000.0,95.0,0.0,5.0,glassy-carbon electrode,KHCO3,0.5,7.2,–1.4,H2,6.55,1.0,H-cell,240.38,,1.0,30.0,
1484,61,,2019,A strategy to eliminate carbon deposition on a copper electrode in order to enhance its stability in CO2RR catalysis by introducing crystal defects,Electrochemistry Communications,"5,4",https://doi.org/10.1016/j.elecom.2019.04.001,3.0,, CuNNs,Cu1O0.05,Cu,CuO,95.0,nanoneedles,,100.0,150.0,200.0,3000.0,4000.0,5000.0,95.0,0.0,5.0,glassy-carbon electrode,KHCO3,0.5,7.2,–1.4,H2,6.43,1.5,H-cell,240.38,,1.0,30.0,
1485,61,,2019,A strategy to eliminate carbon deposition on a copper electrode in order to enhance its stability in CO2RR catalysis by introducing crystal defects,Electrochemistry Communications,"5,4",https://doi.org/10.1016/j.elecom.2019.04.001,3.0,, CuNNs,Cu1O0.05,Cu,CuO,95.0,nanoneedles,,100.0,150.0,200.0,3000.0,4000.0,5000.0,95.0,0.0,5.0,glassy-carbon electrode,KHCO3,0.5,7.2,–1.4,H2,6.19,2.0,H-cell,240.38,,1.0,30.0,
