Repository: vovamirosh/-CO2RR-Beyond-Green-AI

File: Datasets/prepr.csv (part 19 of 50)
DOI,Article name,Compound_1,Compound_2,"Cat./Support ratio, % (at)",Morphology (TEM/SEM),"Pore size, nm",width min (nm),width aver (nm),width max (nm),length min (nm),length aver (nm),length max (nm),"Cu, % (at.)","Cu+, % (at.)","Cu(2+), % (at.)",Base,electrolyte,"conc, M",pH,RHE vs V,Product,"FE, %","Time, h",Type of reactor,"Loading, μg/cm2","Add_carbon, %","Surface area of electrode, cm2","Flow rate CO2, ml/min","Av_volume, mkm^3",Ratio_sphere_volume,"Min_volume, mkm^3","Max_volume, mkm^3",1_efermi,1_density_atomic,1_total_magnetization_normalized_formula_units,1_energy_above_hull,1_energy_per_atom,1_volume,1_band_gap,2_efermi,2_density_atomic,2_total_magnetization_normalized_formula_units,2_energy_above_hull,2_energy_per_atom,2_volume,2_band_gap,Product_exactmw,Product_lipinskiHBA,Product_lipinskiHBD,Product_NumAtoms,Product_FractionCSP3,Product_CrippenClogP,Product_hallKierAlpha,Product_kappa2,Product_kappa3,anion_molar_conductance,anion_mobility,anion_diffusion_coefficient,anion_hydr_R_of_ion,Type of reactor_H-cell,Base_carbon paper electrode,Base_gasdiffusion electrode
https://doi.org/10.1021/acssuschemeng.0c04873,c-Cu2O,Cu2O,No,100.0,cubic,0.0,297.0,310.0,323.0,297.0,310.0,323.0,0.0,100.0,0.0,carbon paper electrode,KCl,1.0,6.9,-1.2,C2H4,12.75,1.0,H-cell,1000.0,0.0,2.0,20.0,0.029791,0.36755259694786147,0.026198073,0.033698267,4.17791244,12.764484711878117,0.0,0.0,-5.02663022,76.5869082712687,0.512699999999999,0.0,0.0,0.0,0.0,0.0,0.0,0.0,28.031300127999998,0.0,0.0,6.0,0.0,0.8022,-0.26,0.74,-6.106153846153846,76.4,7.67,1.97,1.245,1.0,1.0,0.0
https://doi.org/10.1021/acssuschemeng.0c04873,c-Cu2O,Cu2O,No,100.0,cubic,0.0,297.0,310.0,323.0,297.0,310.0,323.0,0.0,100.0,0.0,carbon paper electrode,KCl,1.0,6.9,-1.2,CH3COOH,3.92,1.0,H-cell,1000.0,0.0,2.0,20.0,0.029791,0.36755259694786147,0.026198073,0.033698267,4.17791244,12.764484711878117,0.0,0.0,-5.02663022,76.5869082712687,0.512699999999999,0.0,0.0,0.0,0.0,0.0,0.0,0.0,60.021129368000004,2.0,1.0,8.0,0.5,0.09089999999999993,-0.53,0.8748582995951415,1.1560092559629747,76.4,7.67,1.97,1.245,1.0,1.0,0.0
https://doi.org/10.1021/acssuschemeng.0c04873,c-Cu2O,Cu2O,No,100.0,cubic,0.0,297.0,310.0,323.0,297.0,310.0,323.0,0.0,100.0,0.0,carbon paper electrode,KCl,1.0,6.9,-1.2,C2H5OH,8.33,1.0,H-cell,1000.0,0.0,2.0,20.0,0.029791,0.36755259694786147,0.026198073,0.033698267,4.17791244,12.764484711878117,0.0,0.0,-5.02663022,76.5869082712687,0.512699999999999,0.0,0.0,0.0,0.0,0.0,0.0,0.0,46.041864812,1.0,1.0,9.0,1.0,-0.0014000000000000123,-0.04,1.96,1.9600000000000033,76.4,7.67,1.97,1.245,1.0,1.0,0.0
https://doi.org/10.1021/acssuschemeng.0c04873,c-Cu2O,Cu2O,No,100.0,cubic,0.0,297.0,310.0,323.0,297.0,310.0,323.0,0.0,100.0,0.0,carbon paper electrode,KCl,1.0,6.9,-1.2,C3H7OH,3.43,1.0,H-cell,1000.0,0.0,2.0,20.0,0.029791,0.36755259694786147,0.026198073,0.033698267,4.17791244,12.764484711878117,0.0,0.0,-5.02663022,76.5869082712687,0.512699999999999,0.0,0.0,0.0,0.0,0.0,0.0,0.0,60.057514876,1.0,1.0,12.0,1.0,0.38710000000000006,-0.04,1.297837837837838,1128.9599999999998,76.4,7.67,1.97,1.245,1.0,1.0,0.0
https://doi.org/10.1016/j.cej.2023.142052,I-Au/Cu2O-30,Cu2O,Au,98.35,hollow,0.0,45.0,52.5,65.0,45.0,52.5,65.0,0.0,95.1,4.9,glassy-carbon electrode,KHCO3,0.1,6.8,-1.05,C2H4,21.21,0.5,H-cell,1214.77,0.0,0.2,20.0,7.576637907524757e-05,1.0,4.7712938426394975e-05,0.00014379331374868282,4.17791244,12.764484711878117,0.0,0.0,-5.02663022,76.5869082712687,0.512699999999999,5.84744474,18.14473805188449,0.0,0.0,-50.58496015,18.14473805188449,0.0,28.031300127999998,0.0,0.0,6.0,0.0,0.8022,-0.26,0.74,-6.106153846153846,44.5,4.353,1.118,2.193,1.0,0.0,0.0
https://doi.org/10.1016/j.cej.2023.142052,I-Au/Cu2O-30,Cu2O,Au,98.35,hollow,0.0,45.0,52.5,65.0,45.0,52.5,65.0,0.0,95.1,4.9,glassy-carbon electrode,KHCO3,0.1,6.8,-1.05,CO,2.38,0.5,H-cell,1214.77,0.0,0.2,20.0,7.576637907524757e-05,1.0,4.7712938426394975e-05,0.00014379331374868282,4.17791244,12.764484711878117,0.0,0.0,-5.02663022,76.5869082712687,0.512699999999999,5.84744474,18.14473805188449,0.0,0.0,-50.58496015,18.14473805188449,0.0,27.99491462,1.0,0.0,2.0,0.0,-0.03751,-0.26,0.74,-6.106153846153846,44.5,4.353,1.118,2.193,1.0,0.0,0.0
https://doi.org/10.1016/j.cej.2023.142052,I-Au/Cu2O-30,Cu2O,Au,98.35,hollow,0.0,45.0,52.5,65.0,45.0,52.5,65.0,0.0,95.1,4.9,glassy-carbon electrode,KHCO3,0.1,6.8,-1.05,HCOOH,2.38,0.5,H-cell,1214.77,0.0,0.2,20.0,7.576637907524757e-05,1.0,4.7712938426394975e-05,0.00014379331374868282,4.17791244,12.764484711878117,0.0,0.0,-5.02663022,76.5869082712687,0.512699999999999,5.84744474,18.14473805188449,0.0,0.0,-50.58496015,18.14473805188449,0.0,46.005479304,2.0,1.0,5.0,0.0,-0.29919999999999997,-0.53,1.4699999999999982,1.4700000000000009,44.5,4.353,1.118,2.193,1.0,0.0,0.0
https://doi.org/10.1016/j.cej.2023.142052,I-Au/Cu2O-30,Cu2O,Au,98.35,hollow,0.0,45.0,52.5,65.0,45.0,52.5,65.0,0.0,95.1,4.9,glassy-carbon electrode,KHCO3,0.1,6.8,-1.05,CH3OH,3.66,0.5,H-cell,1214.77,0.0,0.2,20.0,7.576637907524757e-05,1.0,4.7712938426394975e-05,0.00014379331374868282,4.17791244,12.764484711878117,0.0,0.0,-5.02663022,76.5869082712687,0.512699999999999,5.84744474,18.14473805188449,0.0,0.0,-50.58496015,18.14473805188449,0.0,32.026214748,1.0,1.0,6.0,1.0,-0.3915,-0.04,0.9600000000000016,-27.040000000000028,44.5,4.353,1.118,2.193,1.0,0.0,0.0
https://doi.org/10.1016/j.cej.2023.142052,I-Au/Cu2O-30,Cu2O,Au,98.35,hollow,0.0,45.0,52.5,65.0,45.0,52.5,65.0,0.0,95.1,4.9,glassy-carbon electrode,KHCO3,0.1,6.8,-1.05,C2H5OH,7.5,0.5,H-cell,1214.77,0.0,0.2,20.0,7.576637907524757e-05,1.0,4.7712938426394975e-05,0.00014379331374868282,4.17791244,12.764484711878117,0.0,0.0,-5.02663022,76.5869082712687,0.512699999999999,5.84744474,18.14473805188449,0.0,0.0,-50.58496015,18.14473805188449,0.0,46.041864812,1.0,1.0,9.0,1.0,-0.0014000000000000123,-0.04,1.96,1.9600000000000033,44.5,4.353,1.118,2.193,1.0,0.0,0.0
https://doi.org/10.1016/j.cej.2023.142052,I-Au/Cu2O-30,Cu2O,Au,98.35,hollow,0.0,45.0,52.5,65.0,45.0,52.5,65.0,0.0,95.1,4.9,glassy-carbon electrode,KHCO3,0.1,6.8,-1.05,CH4,4.57,0.5,H-cell,1214.77,0.0,0.2,20.0,7.576637907524757e-05,1.0,4.7712938426394975e-05,0.00014379331374868282,4.17791244,12.764484711878117,0.0,0.0,-5.02663022,76.5869082712687,0.512699999999999,5.84744474,18.14473805188449,0.0,0.0,-50.58496015,18.14473805188449,0.0,16.031300127999998,0.0,0.0,5.0,1.0,0.6361,0.0,0.0,0.0,44.5,4.353,1.118,2.193,1.0,0.0,0.0
https://doi.org/10.1016/j.cej.2023.142052,I-Au/Cu2O-30,Cu2O,Au,98.35,hollow,0.0,45.0,52.5,65.0,45.0,52.5,65.0,0.0,95.1,4.9,glassy-carbon electrode,KHCO3,0.1,6.8,-1.05,H2,25.05,0.5,H-cell,1214.77,0.0,0.2,20.0,7.576637907524757e-05,1.0,4.7712938426394975e-05,0.00014379331374868282,4.17791244,12.764484711878117,0.0,0.0,-5.02663022,76.5869082712687,0.512699999999999,5.84744474,18.14473805188449,0.0,0.0,-50.58496015,18.14473805188449,0.0,2.015650064,0.0,0.0,2.0,0.0,0.246,0.0,0.0,0.0,44.5,4.353,1.118,2.193,1.0,0.0,0.0
https://doi.org/10.1016/j.cej.2023.142052,I-Au/Cu2O-30,Cu2O,Au,98.35,hollow,0.0,45.0,52.5,65.0,45.0,52.5,65.0,0.0,95.1,4.9,glassy-carbon electrode,KHCO3,0.1,6.8,-1.04,C2H4,18.28,0.5,H-cell,1214.77,0.0,0.2,20.0,7.576637907524757e-05,1.0,4.7712938426394975e-05,0.00014379331374868282,4.17791244,12.764484711878117,0.0,0.0,-5.02663022,76.5869082712687,0.512699999999999,5.84744474,18.14473805188449,0.0,0.0,-50.58496015,18.14473805188449,0.0,28.031300127999998,0.0,0.0,6.0,0.0,0.8022,-0.26,0.74,-6.106153846153846,44.5,4.353,1.118,2.193,1.0,0.0,0.0
https://doi.org/10.1016/j.cej.2023.142052,I-Au/Cu2O-30,Cu2O,Au,98.35,hollow,0.0,45.0,52.5,65.0,45.0,52.5,65.0,0.0,95.1,4.9,glassy-carbon electrode,KHCO3,0.1,6.8,-1.04,CO,9.14,0.5,H-cell,1214.77,0.0,0.2,20.0,7.576637907524757e-05,1.0,4.7712938426394975e-05,0.00014379331374868282,4.17791244,12.764484711878117,0.0,0.0,-5.02663022,76.5869082712687,0.512699999999999,5.84744474,18.14473805188449,0.0,0.0,-50.58496015,18.14473805188449,0.0,27.99491462,1.0,0.0,2.0,0.0,-0.03751,-0.26,0.74,-6.106153846153846,44.5,4.353,1.118,2.193,1.0,0.0,0.0
https://doi.org/10.1016/j.cej.2023.142052,I-Au/Cu2O-30,Cu2O,Au,98.35,hollow,0.0,45.0,52.5,65.0,45.0,52.5,65.0,0.0,95.1,4.9,glassy-carbon electrode,KHCO3,0.1,6.8,-1.04,HCOOH,3.84,0.5,H-cell,1214.77,0.0,0.2,20.0,7.576637907524757e-05,1.0,4.7712938426394975e-05,0.00014379331374868282,4.17791244,12.764484711878117,0.0,0.0,-5.02663022,76.5869082712687,0.512699999999999,5.84744474,18.14473805188449,0.0,0.0,-50.58496015,18.14473805188449,0.0,46.005479304,2.0,1.0,5.0,0.0,-0.29919999999999997,-0.53,1.4699999999999982,1.4700000000000009,44.5,4.353,1.118,2.193,1.0,0.0,0.0
https://doi.org/10.1016/j.cej.2023.142052,I-Au/Cu2O-30,Cu2O,Au,98.35,hollow,0.0,45.0,52.5,65.0,45.0,52.5,65.0,0.0,95.1,4.9,glassy-carbon electrode,KHCO3,0.1,6.8,-1.04,CH3OH,6.4,0.5,H-cell,1214.77,0.0,0.2,20.0,7.576637907524757e-05,1.0,4.7712938426394975e-05,0.00014379331374868282,4.17791244,12.764484711878117,0.0,0.0,-5.02663022,76.5869082712687,0.512699999999999,5.84744474,18.14473805188449,0.0,0.0,-50.58496015,18.14473805188449,0.0,32.026214748,1.0,1.0,6.0,1.0,-0.3915,-0.04,0.9600000000000016,-27.040000000000028,44.5,4.353,1.118,2.193,1.0,0.0,0.0
https://doi.org/10.1016/j.cej.2023.142052,I-Au/Cu2O-30,Cu2O,Au,98.35,hollow,0.0,45.0,52.5,65.0,45.0,52.5,65.0,0.0,95.1,4.9,glassy-carbon electrode,KHCO3,0.1,6.8,-1.04,C2H5OH,8.04,0.5,H-cell,1214.77,0.0,0.2,20.0,7.576637907524757e-05,1.0,4.7712938426394975e-05,0.00014379331374868282,4.17791244,12.764484711878117,0.0,0.0,-5.02663022,76.5869082712687,0.512699999999999,5.84744474,18.14473805188449,0.0,0.0,-50.58496015,18.14473805188449,0.0,46.041864812,1.0,1.0,9.0,1.0,-0.0014000000000000123,-0.04,1.96,1.9600000000000033,44.5,4.353,1.118,2.193,1.0,0.0,0.0
https://doi.org/10.1016/j.cej.2023.142052,I-Au/Cu2O-30,Cu2O,Au,98.35,hollow,0.0,45.0,52.5,65.0,45.0,52.5,65.0,0.0,95.1,4.9,glassy-carbon electrode,KHCO3,0.1,6.8,-1.04,CH3COOH,2.93,0.5,H-cell,1214.77,0.0,0.2,20.0,7.576637907524757e-05,1.0,4.7712938426394975e-05,0.00014379331374868282,4.17791244,12.764484711878117,0.0,0.0,-5.02663022,76.5869082712687,0.512699999999999,5.84744474,18.14473805188449,0.0,0.0,-50.58496015,18.14473805188449,0.0,60.021129368000004,2.0,1.0,8.0,0.5,0.09089999999999993,-0.53,0.8748582995951415,1.1560092559629747,44.5,4.353,1.118,2.193,1.0,0.0,0.0
https://doi.org/10.1016/j.cej.2023.142052,I-Au/Cu2O-30,Cu2O,Au,98.35,hollow,0.0,45.0,52.5,65.0,45.0,52.5,65.0,0.0,95.1,4.9,glassy-carbon electrode,KHCO3,0.1,6.8,-1.04,CH4,8.59,0.5,H-cell,1214.77,0.0,0.2,20.0,7.576637907524757e-05,1.0,4.7712938426394975e-05,0.00014379331374868282,4.17791244,12.764484711878117,0.0,0.0,-5.02663022,76.5869082712687,0.512699999999999,5.84744474,18.14473805188449,0.0,0.0,-50.58496015,18.14473805188449,0.0,16.031300127999998,0.0,0.0,5.0,1.0,0.6361,0.0,0.0,0.0,44.5,4.353,1.118,2.193,1.0,0.0,0.0
https://doi.org/10.1016/j.cej.2023.142052,I-Au/Cu2O-30,Cu2O,Au,98.35,hollow,0.0,45.0,52.5,65.0,45.0,52.5,65.0,0.0,95.1,4.9,glassy-carbon electrode,KHCO3,0.1,6.8,-1.04,H2,27.06,0.5,H-cell,1214.77,0.0,0.2,20.0,7.576637907524757e-05,1.0,4.7712938426394975e-05,0.00014379331374868282,4.17791244,12.764484711878117,0.0,0.0,-5.02663022,76.5869082712687,0.512699999999999,5.84744474,18.14473805188449,0.0,0.0,-50.58496015,18.14473805188449,0.0,2.015650064,0.0,0.0,2.0,0.0,0.246,0.0,0.0,0.0,44.5,4.353,1.118,2.193,1.0,0.0,0.0
https://doi.org/10.1016/j.cej.2023.142052,I-Au/Cu2O-30,Cu2O,Au,98.35,hollow,0.0,45.0,52.5,65.0,45.0,52.5,65.0,0.0,95.1,4.9,glassy-carbon electrode,KHCO3,0.1,6.8,-0.99,C2H4,15.9,0.5,H-cell,1214.77,0.0,0.2,20.0,7.576637907524757e-05,1.0,4.7712938426394975e-05,0.00014379331374868282,4.17791244,12.764484711878117,0.0,0.0,-5.02663022,76.5869082712687,0.512699999999999,5.84744474,18.14473805188449,0.0,0.0,-50.58496015,18.14473805188449,0.0,28.031300127999998,0.0,0.0,6.0,0.0,0.8022,-0.26,0.74,-6.106153846153846,44.5,4.353,1.118,2.193,1.0,0.0,0.0
https://doi.org/10.1016/j.cej.2023.142052,I-Au/Cu2O-30,Cu2O,Au,98.35,hollow,0.0,45.0,52.5,65.0,45.0,52.5,65.0,0.0,95.1,4.9,glassy-carbon electrode,KHCO3,0.1,6.8,-0.99,CO,11.88,0.5,H-cell,1214.77,0.0,0.2,20.0,7.576637907524757e-05,1.0,4.7712938426394975e-05,0.00014379331374868282,4.17791244,12.764484711878117,0.0,0.0,-5.02663022,76.5869082712687,0.512699999999999,5.84744474,18.14473805188449,0.0,0.0,-50.58496015,18.14473805188449,0.0,27.99491462,1.0,0.0,2.0,0.0,-0.03751,-0.26,0.74,-6.106153846153846,44.5,4.353,1.118,2.193,1.0,0.0,0.0
https://doi.org/10.1016/j.cej.2023.142052,I-Au/Cu2O-30,Cu2O,Au,98.35,hollow,0.0,45.0,52.5,65.0,45.0,52.5,65.0,0.0,95.1,4.9,glassy-carbon electrode,KHCO3,0.1,6.8,-0.99,HCOOH,4.94,0.5,H-cell,1214.77,0.0,0.2,20.0,7.576637907524757e-05,1.0,4.7712938426394975e-05,0.00014379331374868282,4.17791244,12.764484711878117,0.0,0.0,-5.02663022,76.5869082712687,0.512699999999999,5.84744474,18.14473805188449,0.0,0.0,-50.58496015,18.14473805188449,0.0,46.005479304,2.0,1.0,5.0,0.0,-0.29919999999999997,-0.53,1.4699999999999982,1.4700000000000009,44.5,4.353,1.118,2.193,1.0,0.0,0.0
https://doi.org/10.1016/j.cej.2023.142052,I-Au/Cu2O-30,Cu2O,Au,98.35,hollow,0.0,45.0,52.5,65.0,45.0,52.5,65.0,0.0,95.1,4.9,glassy-carbon electrode,KHCO3,0.1,6.8,-0.99,CH3OH,4.02,0.5,H-cell,1214.77,0.0,0.2,20.0,7.576637907524757e-05,1.0,4.7712938426394975e-05,0.00014379331374868282,4.17791244,12.764484711878117,0.0,0.0,-5.02663022,76.5869082712687,0.512699999999999,5.84744474,18.14473805188449,0.0,0.0,-50.58496015,18.14473805188449,0.0,32.026214748,1.0,1.0,6.0,1.0,-0.3915,-0.04,0.9600000000000016,-27.040000000000028,44.5,4.353,1.118,2.193,1.0,0.0,0.0
https://doi.org/10.1016/j.cej.2023.142052,I-Au/Cu2O-30,Cu2O,Au,98.35,hollow,0.0,45.0,52.5,65.0,45.0,52.5,65.0,0.0,95.1,4.9,glassy-carbon electrode,KHCO3,0.1,6.8,-0.99,C2H5OH,8.23,0.5,H-cell,1214.77,0.0,0.2,20.0,7.576637907524757e-05,1.0,4.7712938426394975e-05,0.00014379331374868282,4.17791244,12.764484711878117,0.0,0.0,-5.02663022,76.5869082712687,0.512699999999999,5.84744474,18.14473805188449,0.0,0.0,-50.58496015,18.14473805188449,0.0,46.041864812,1.0,1.0,9.0,1.0,-0.0014000000000000123,-0.04,1.96,1.9600000000000033,44.5,4.353,1.118,2.193,1.0,0.0,0.0
https://doi.org/10.1016/j.cej.2023.142052,I-Au/Cu2O-30,Cu2O,Au,98.35,hollow,0.0,45.0,52.5,65.0,45.0,52.5,65.0,0.0,95.1,4.9,glassy-carbon electrode,KHCO3,0.1,6.8,-0.99,CH3COOH,3.29,0.5,H-cell,1214.77,0.0,0.2,20.0,7.576637907524757e-05,1.0,4.7712938426394975e-05,0.00014379331374868282,4.17791244,12.764484711878117,0.0,0.0,-5.02663022,76.5869082712687,0.512699999999999,5.84744474,18.14473805188449,0.0,0.0,-50.58496015,18.14473805188449,0.0,60.021129368000004,2.0,1.0,8.0,0.5,0.09089999999999993,-0.53,0.8748582995951415,1.1560092559629747,44.5,4.353,1.118,2.193,1.0,0.0,0.0
https://doi.org/10.1016/j.cej.2023.142052,I-Au/Cu2O-30,Cu2O,Au,98.35,hollow,0.0,45.0,52.5,65.0,45.0,52.5,65.0,0.0,95.1,4.9,glassy-carbon electrode,KHCO3,0.1,6.8,-0.99,CH4,10.42,0.5,H-cell,1214.77,0.0,0.2,20.0,7.576637907524757e-05,1.0,4.7712938426394975e-05,0.00014379331374868282,4.17791244,12.764484711878117,0.0,0.0,-5.02663022,76.5869082712687,0.512699999999999,5.84744474,18.14473805188449,0.0,0.0,-50.58496015,18.14473805188449,0.0,16.031300127999998,0.0,0.0,5.0,1.0,0.6361,0.0,0.0,0.0,44.5,4.353,1.118,2.193,1.0,0.0,0.0
https://doi.org/10.1016/j.cej.2023.142052,I-Au/Cu2O-30,Cu2O,Au,98.35,hollow,0.0,45.0,52.5,65.0,45.0,52.5,65.0,0.0,95.1,4.9,glassy-carbon electrode,KHCO3,0.1,6.8,-0.99,H2,28.52,0.5,H-cell,1214.77,0.0,0.2,20.0,7.576637907524757e-05,1.0,4.7712938426394975e-05,0.00014379331374868282,4.17791244,12.764484711878117,0.0,0.0,-5.02663022,76.5869082712687,0.512699999999999,5.84744474,18.14473805188449,0.0,0.0,-50.58496015,18.14473805188449,0.0,2.015650064,0.0,0.0,2.0,0.0,0.246,0.0,0.0,0.0,44.5,4.353,1.118,2.193,1.0,0.0,0.0
https://doi.org/10.1016/j.cej.2023.142052,I-Au/Cu2O-30,Cu2O,Au,98.35,hollow,0.0,45.0,52.5,65.0,45.0,52.5,65.0,0.0,95.1,4.9,glassy-carbon electrode,KHCO3,0.1,6.8,-0.96,C2H4,10.6,0.5,H-cell,1214.77,0.0,0.2,20.0,7.576637907524757e-05,1.0,4.7712938426394975e-05,0.00014379331374868282,4.17791244,12.764484711878117,0.0,0.0,-5.02663022,76.5869082712687,0.512699999999999,5.84744474,18.14473805188449,0.0,0.0,-50.58496015,18.14473805188449,0.0,28.031300127999998,0.0,0.0,6.0,0.0,0.8022,-0.26,0.74,-6.106153846153846,44.5,4.353,1.118,2.193,1.0,0.0,0.0
https://doi.org/10.1016/j.cej.2023.142052,I-Au/Cu2O-30,Cu2O,Au,98.35,hollow,0.0,45.0,52.5,65.0,45.0,52.5,65.0,0.0,95.1,4.9,glassy-carbon electrode,KHCO3,0.1,6.8,-0.96,CO,13.35,0.5,H-cell,1214.77,0.0,0.2,20.0,7.576637907524757e-05,1.0,4.7712938426394975e-05,0.00014379331374868282,4.17791244,12.764484711878117,0.0,0.0,-5.02663022,76.5869082712687,0.512699999999999,5.84744474,18.14473805188449,0.0,0.0,-50.58496015,18.14473805188449,0.0,27.99491462,1.0,0.0,2.0,0.0,-0.03751,-0.26,0.74,-6.106153846153846,44.5,4.353,1.118,2.193,1.0,0.0,0.0
https://doi.org/10.1016/j.cej.2023.142052,I-Au/Cu2O-30,Cu2O,Au,98.35,hollow,0.0,45.0,52.5,65.0,45.0,52.5,65.0,0.0,95.1,4.9,glassy-carbon electrode,KHCO3,0.1,6.8,-0.96,HCOOH,5.12,0.5,H-cell,1214.77,0.0,0.2,20.0,7.576637907524757e-05,1.0,4.7712938426394975e-05,0.00014379331374868282,4.17791244,12.764484711878117,0.0,0.0,-5.02663022,76.5869082712687,0.512699999999999,5.84744474,18.14473805188449,0.0,0.0,-50.58496015,18.14473805188449,0.0,46.005479304,2.0,1.0,5.0,0.0,-0.29919999999999997,-0.53,1.4699999999999982,1.4700000000000009,44.5,4.353,1.118,2.193,1.0,0.0,0.0
https://doi.org/10.1016/j.cej.2023.142052,I-Au/Cu2O-30,Cu2O,Au,98.35,hollow,0.0,45.0,52.5,65.0,45.0,52.5,65.0,0.0,95.1,4.9,glassy-carbon electrode,KHCO3,0.1,6.8,-0.96,CH3OH,2.38,0.5,H-cell,1214.77,0.0,0.2,20.0,7.576637907524757e-05,1.0,4.7712938426394975e-05,0.00014379331374868282,4.17791244,12.764484711878117,0.0,0.0,-5.02663022,76.5869082712687,0.512699999999999,5.84744474,18.14473805188449,0.0,0.0,-50.58496015,18.14473805188449,0.0,32.026214748,1.0,1.0,6.0,1.0,-0.3915,-0.04,0.9600000000000016,-27.040000000000028,44.5,4.353,1.118,2.193,1.0,0.0,0.0
https://doi.org/10.1016/j.cej.2023.142052,I-Au/Cu2O-30,Cu2O,Au,98.35,hollow,0.0,45.0,52.5,65.0,45.0,52.5,65.0,0.0,95.1,4.9,glassy-carbon electrode,KHCO3,0.1,6.8,-0.96,C2H5OH,6.03,0.5,H-cell,1214.77,0.0,0.2,20.0,7.576637907524757e-05,1.0,4.7712938426394975e-05,0.00014379331374868282,4.17791244,12.764484711878117,0.0,0.0,-5.02663022,76.5869082712687,0.512699999999999,5.84744474,18.14473805188449,0.0,0.0,-50.58496015,18.14473805188449,0.0,46.041864812,1.0,1.0,9.0,1.0,-0.0014000000000000123,-0.04,1.96,1.9600000000000033,44.5,4.353,1.118,2.193,1.0,0.0,0.0
https://doi.org/10.1016/j.cej.2023.142052,I-Au/Cu2O-30,Cu2O,Au,98.35,hollow,0.0,45.0,52.5,65.0,45.0,52.5,65.0,0.0,95.1,4.9,glassy-carbon electrode,KHCO3,0.1,6.8,-0.96,CH3COOH,3.29,0.5,H-cell,1214.77,0.0,0.2,20.0,7.576637907524757e-05,1.0,4.7712938426394975e-05,0.00014379331374868282,4.17791244,12.764484711878117,0.0,0.0,-5.02663022,76.5869082712687,0.512699999999999,5.84744474,18.14473805188449,0.0,0.0,-50.58496015,18.14473805188449,0.0,60.021129368000004,2.0,1.0,8.0,0.5,0.09089999999999993,-0.53,0.8748582995951415,1.1560092559629747,44.5,4.353,1.118,2.193,1.0,0.0,0.0
https://doi.org/10.1016/j.cej.2023.142052,I-Au/Cu2O-30,Cu2O,Au,98.35,hollow,0.0,45.0,52.5,65.0,45.0,52.5,65.0,0.0,95.1,4.9,glassy-carbon electrode,KHCO3,0.1,6.8,-0.96,CH4,9.32,0.5,H-cell,1214.77,0.0,0.2,20.0,7.576637907524757e-05,1.0,4.7712938426394975e-05,0.00014379331374868282,4.17791244,12.764484711878117,0.0,0.0,-5.02663022,76.5869082712687,0.512699999999999,5.84744474,18.14473805188449,0.0,0.0,-50.58496015,18.14473805188449,0.0,16.031300127999998,0.0,0.0,5.0,1.0,0.6361,0.0,0.0,0.0,44.5,4.353,1.118,2.193,1.0,0.0,0.0
https://doi.org/10.1016/j.cej.2023.142052,I-Au/Cu2O-30,Cu2O,Au,98.35,hollow,0.0,45.0,52.5,65.0,45.0,52.5,65.0,0.0,95.1,4.9,glassy-carbon electrode,KHCO3,0.1,6.8,-0.96,H2,26.33,0.5,H-cell,1214.77,0.0,0.2,20.0,7.576637907524757e-05,1.0,4.7712938426394975e-05,0.00014379331374868282,4.17791244,12.764484711878117,0.0,0.0,-5.02663022,76.5869082712687,0.512699999999999,5.84744474,18.14473805188449,0.0,0.0,-50.58496015,18.14473805188449,0.0,2.015650064,0.0,0.0,2.0,0.0,0.246,0.0,0.0,0.0,44.5,4.353,1.118,2.193,1.0,0.0,0.0
https://doi.org/10.1016/j.cej.2023.142052,I-Au/Cu2O-30,Cu2O,Au,98.35,hollow,0.0,45.0,52.5,65.0,45.0,52.5,65.0,0.0,95.1,4.9,glassy-carbon electrode,KHCO3,0.1,6.8,-0.91,C2H4,8.04,0.5,H-cell,1214.77,0.0,0.2,20.0,7.576637907524757e-05,1.0,4.7712938426394975e-05,0.00014379331374868282,4.17791244,12.764484711878117,0.0,0.0,-5.02663022,76.5869082712687,0.512699999999999,5.84744474,18.14473805188449,0.0,0.0,-50.58496015,18.14473805188449,0.0,28.031300127999998,0.0,0.0,6.0,0.0,0.8022,-0.26,0.74,-6.106153846153846,44.5,4.353,1.118,2.193,1.0,0.0,0.0
https://doi.org/10.1016/j.cej.2023.142052,I-Au/Cu2O-30,Cu2O,Au,98.35,hollow,0.0,45.0,52.5,65.0,45.0,52.5,65.0,0.0,95.1,4.9,glassy-carbon electrode,KHCO3,0.1,6.8,-0.91,CO,18.83,0.5,H-cell,1214.77,0.0,0.2,20.0,7.576637907524757e-05,1.0,4.7712938426394975e-05,0.00014379331374868282,4.17791244,12.764484711878117,0.0,0.0,-5.02663022,76.5869082712687,0.512699999999999,5.84744474,18.14473805188449,0.0,0.0,-50.58496015,18.14473805188449,0.0,27.99491462,1.0,0.0,2.0,0.0,-0.03751,-0.26,0.74,-6.106153846153846,44.5,4.353,1.118,2.193,1.0,0.0,0.0
https://doi.org/10.1016/j.cej.2023.142052,I-Au/Cu2O-30,Cu2O,Au,98.35,hollow,0.0,45.0,52.5,65.0,45.0,52.5,65.0,0.0,95.1,4.9,glassy-carbon electrode,KHCO3,0.1,6.8,-0.91,HCOOH,11.88,0.5,H-cell,1214.77,0.0,0.2,20.0,7.576637907524757e-05,1.0,4.7712938426394975e-05,0.00014379331374868282,4.17791244,12.764484711878117,0.0,0.0,-5.02663022,76.5869082712687,0.512699999999999,5.84744474,18.14473805188449,0.0,0.0,-50.58496015,18.14473805188449,0.0,46.005479304,2.0,1.0,5.0,0.0,-0.29919999999999997,-0.53,1.4699999999999982,1.4700000000000009,44.5,4.353,1.118,2.193,1.0,0.0,0.0
https://doi.org/10.1016/j.cej.2023.142052,I-Au/Cu2O-30,Cu2O,Au,98.35,hollow,0.0,45.0,52.5,65.0,45.0,52.5,65.0,0.0,95.1,4.9,glassy-carbon electrode,KHCO3,0.1,6.8,-0.91,CH3OH,2.56,0.5,H-cell,1214.77,0.0,0.2,20.0,7.576637907524757e-05,1.0,4.7712938426394975e-05,0.00014379331374868282,4.17791244,12.764484711878117,0.0,0.0,-5.02663022,76.5869082712687,0.512699999999999,5.84744474,18.14473805188449,0.0,0.0,-50.58496015,18.14473805188449,0.0,32.026214748,1.0,1.0,6.0,1.0,-0.3915,-0.04,0.9600000000000016,-27.040000000000028,44.5,4.353,1.118,2.193,1.0,0.0,0.0
https://doi.org/10.1016/j.cej.2023.142052,I-Au/Cu2O-30,Cu2O,Au,98.35,hollow,0.0,45.0,52.5,65.0,45.0,52.5,65.0,0.0,95.1,4.9,glassy-carbon electrode,KHCO3,0.1,6.8,-0.91,C2H5OH,4.2,0.5,H-cell,1214.77,0.0,0.2,20.0,7.576637907524757e-05,1.0,4.7712938426394975e-05,0.00014379331374868282,4.17791244,12.764484711878117,0.0,0.0,-5.02663022,76.5869082712687,0.512699999999999,5.84744474,18.14473805188449,0.0,0.0,-50.58496015,18.14473805188449,0.0,46.041864812,1.0,1.0,9.0,1.0,-0.0014000000000000123,-0.04,1.96,1.9600000000000033,44.5,4.353,1.118,2.193,1.0,0.0,0.0
https://doi.org/10.1016/j.cej.2023.142052,I-Au/Cu2O-30,Cu2O,Au,98.35,hollow,0.0,45.0,52.5,65.0,45.0,52.5,65.0,0.0,95.1,4.9,glassy-carbon electrode,KHCO3,0.1,6.8,-0.91,CH3COOH,1.28,0.5,H-cell,1214.77,0.0,0.2,20.0,7.576637907524757e-05,1.0,4.7712938426394975e-05,0.00014379331374868282,4.17791244,12.764484711878117,0.0,0.0,-5.02663022,76.5869082712687,0.512699999999999,5.84744474,18.14473805188449,0.0,0.0,-50.58496015,18.14473805188449,0.0,60.021129368000004,2.0,1.0,8.0,0.5,0.09089999999999993,-0.53,0.8748582995951415,1.1560092559629747,44.5,4.353,1.118,2.193,1.0,0.0,0.0
https://doi.org/10.1016/j.cej.2023.142052,I-Au/Cu2O-30,Cu2O,Au,98.35,hollow,0.0,45.0,52.5,65.0,45.0,52.5,65.0,0.0,95.1,4.9,glassy-carbon electrode,KHCO3,0.1,6.8,-0.91,CH4,9.69,0.5,H-cell,1214.77,0.0,0.2,20.0,7.576637907524757e-05,1.0,4.7712938426394975e-05,0.00014379331374868282,4.17791244,12.764484711878117,0.0,0.0,-5.02663022,76.5869082712687,0.512699999999999,5.84744474,18.14473805188449,0.0,0.0,-50.58496015,18.14473805188449,0.0,16.031300127999998,0.0,0.0,5.0,1.0,0.6361,0.0,0.0,0.0,44.5,4.353,1.118,2.193,1.0,0.0,0.0
https://doi.org/10.1016/j.cej.2023.142052,I-Au/Cu2O-30,Cu2O,Au,98.35,hollow,0.0,45.0,52.5,65.0,45.0,52.5,65.0,0.0,95.1,4.9,glassy-carbon electrode,KHCO3,0.1,6.8,-0.91,H2,25.05,0.5,H-cell,1214.77,0.0,0.2,20.0,7.576637907524757e-05,1.0,4.7712938426394975e-05,0.00014379331374868282,4.17791244,12.764484711878117,0.0,0.0,-5.02663022,76.5869082712687,0.512699999999999,5.84744474,18.14473805188449,0.0,0.0,-50.58496015,18.14473805188449,0.0,2.015650064,0.0,0.0,2.0,0.0,0.246,0.0,0.0,0.0,44.5,4.353,1.118,2.193,1.0,0.0,0.0
https://doi.org/10.1016/j.cej.2023.142052,I-Au/Cu2O-30,Cu2O,Au,98.35,hollow,0.0,45.0,52.5,65.0,45.0,52.5,65.0,0.0,95.1,4.9,glassy-carbon electrode,KHCO3,0.1,6.8,-0.84,C2H4,6.4,0.5,H-cell,1214.77,0.0,0.2,20.0,7.576637907524757e-05,1.0,4.7712938426394975e-05,0.00014379331374868282,4.17791244,12.764484711878117,0.0,0.0,-5.02663022,76.5869082712687,0.512699999999999,5.84744474,18.14473805188449,0.0,0.0,-50.58496015,18.14473805188449,0.0,28.031300127999998,0.0,0.0,6.0,0.0,0.8022,-0.26,0.74,-6.106153846153846,44.5,4.353,1.118,2.193,1.0,0.0,0.0
https://doi.org/10.1016/j.cej.2023.142052,I-Au/Cu2O-30,Cu2O,Au,98.35,hollow,0.0,45.0,52.5,65.0,45.0,52.5,65.0,0.0,95.1,4.9,glassy-carbon electrode,KHCO3,0.1,6.8,-0.84,CO,19.74,0.5,H-cell,1214.77,0.0,0.2,20.0,7.576637907524757e-05,1.0,4.7712938426394975e-05,0.00014379331374868282,4.17791244,12.764484711878117,0.0,0.0,-5.02663022,76.5869082712687,0.512699999999999,5.84744474,18.14473805188449,0.0,0.0,-50.58496015,18.14473805188449,0.0,27.99491462,1.0,0.0,2.0,0.0,-0.03751,-0.26,0.74,-6.106153846153846,44.5,4.353,1.118,2.193,1.0,0.0,0.0
https://doi.org/10.1016/j.cej.2023.142052,I-Au/Cu2O-30,Cu2O,Au,98.35,hollow,0.0,45.0,52.5,65.0,45.0,52.5,65.0,0.0,95.1,4.9,glassy-carbon electrode,KHCO3,0.1,6.8,-0.84,HCOOH,20.11,0.5,H-cell,1214.77,0.0,0.2,20.0,7.576637907524757e-05,1.0,4.7712938426394975e-05,0.00014379331374868282,4.17791244,12.764484711878117,0.0,0.0,-5.02663022,76.5869082712687,0.512699999999999,5.84744474,18.14473805188449,0.0,0.0,-50.58496015,18.14473805188449,0.0,46.005479304,2.0,1.0,5.0,0.0,-0.29919999999999997,-0.53,1.4699999999999982,1.4700000000000009,44.5,4.353,1.118,2.193,1.0,0.0,0.0
https://doi.org/10.1016/j.cej.2023.142052,I-Au/Cu2O-30,Cu2O,Au,98.35,hollow,0.0,45.0,52.5,65.0,45.0,52.5,65.0,0.0,95.1,4.9,glassy-carbon electrode,KHCO3,0.1,6.8,-0.84,CH3OH,2.01,0.5,H-cell,1214.77,0.0,0.2,20.0,7.576637907524757e-05,1.0,4.7712938426394975e-05,0.00014379331374868282,4.17791244,12.764484711878117,0.0,0.0,-5.02663022,76.5869082712687,0.512699999999999,5.84744474,18.14473805188449,0.0,0.0,-50.58496015,18.14473805188449,0.0,32.026214748,1.0,1.0,6.0,1.0,-0.3915,-0.04,0.9600000000000016,-27.040000000000028,44.5,4.353,1.118,2.193,1.0,0.0,0.0
https://doi.org/10.1016/j.cej.2023.142052,I-Au/Cu2O-30,Cu2O,Au,98.35,hollow,0.0,45.0,52.5,65.0,45.0,52.5,65.0,0.0,95.1,4.9,glassy-carbon electrode,KHCO3,0.1,6.8,-0.84,C2H5OH,8.96,0.5,H-cell,1214.77,0.0,0.2,20.0,7.576637907524757e-05,1.0,4.7712938426394975e-05,0.00014379331374868282,4.17791244,12.764484711878117,0.0,0.0,-5.02663022,76.5869082712687,0.512699999999999,5.84744474,18.14473805188449,0.0,0.0,-50.58496015,18.14473805188449,0.0,46.041864812,1.0,1.0,9.0,1.0,-0.0014000000000000123,-0.04,1.96,1.9600000000000033,44.5,4.353,1.118,2.193,1.0,0.0,0.0
https://doi.org/10.1016/j.cej.2023.142052,I-Au/Cu2O-30,Cu2O,Au,98.35,hollow,0.0,45.0,52.5,65.0,45.0,52.5,65.0,0.0,95.1,4.9,glassy-carbon electrode,KHCO3,0.1,6.8,-0.84,CH3COOH,3.29,0.5,H-cell,1214.77,0.0,0.2,20.0,7.576637907524757e-05,1.0,4.7712938426394975e-05,0.00014379331374868282,4.17791244,12.764484711878117,0.0,0.0,-5.02663022,76.5869082712687,0.512699999999999,5.84744474,18.14473805188449,0.0,0.0,-50.58496015,18.14473805188449,0.0,60.021129368000004,2.0,1.0,8.0,0.5,0.09089999999999993,-0.53,0.8748582995951415,1.1560092559629747,44.5,4.353,1.118,2.193,1.0,0.0,0.0
https://doi.org/10.1016/j.cej.2023.142052,I-Au/Cu2O-30,Cu2O,Au,98.35,hollow,0.0,45.0,52.5,65.0,45.0,52.5,65.0,0.0,95.1,4.9,glassy-carbon electrode,KHCO3,0.1,6.8,-0.84,CH4,6.58,0.5,H-cell,1214.77,0.0,0.2,20.0,7.576637907524757e-05,1.0,4.7712938426394975e-05,0.00014379331374868282,4.17791244,12.764484711878117,0.0,0.0,-5.02663022,76.5869082712687,0.512699999999999,5.84744474,18.14473805188449,0.0,0.0,-50.58496015,18.14473805188449,0.0,16.031300127999998,0.0,0.0,5.0,1.0,0.6361,0.0,0.0,0.0,44.5,4.353,1.118,2.193,1.0,0.0,0.0
https://doi.org/10.1016/j.cej.2023.142052,I-Au/Cu2O-30,Cu2O,Au,98.35,hollow,0.0,45.0,52.5,65.0,45.0,52.5,65.0,0.0,95.1,4.9,glassy-carbon electrode,KHCO3,0.1,6.8,-0.84,H2,20.66,0.5,H-cell,1214.77,0.0,0.2,20.0,7.576637907524757e-05,1.0,4.7712938426394975e-05,0.00014379331374868282,4.17791244,12.764484711878117,0.0,0.0,-5.02663022,76.5869082712687,0.512699999999999,5.84744474,18.14473805188449,0.0,0.0,-50.58496015,18.14473805188449,0.0,2.015650064,0.0,0.0,2.0,0.0,0.246,0.0,0.0,0.0,44.5,4.353,1.118,2.193,1.0,0.0,0.0
https://doi.org/10.1021/jacs.0c01699,multi-hollow Cu2O,Cu2O,No,100.0,sphere,0.0,180.0,210.0,260.0,180.0,210.0,260.0,0.0,100.0,0.0,gasdiffusion electrode,KOH,2.0,14.0,-0.53,H2,10.29,0.33,Flow cell,4444.44,0.0,2.25,20.0,0.0048490482608158445,1.0,0.0030536280592892784,0.0092027720799157,4.17791244,12.764484711878117,0.0,0.0,-5.02663022,76.5869082712687,0.512699999999999,0.0,0.0,0.0,0.0,0.0,0.0,0.0,2.015650064,0.0,0.0,2.0,0.0,0.246,0.0,0.0,0.0,199.1,20.21,5.192,0.472,0.0,0.0,1.0
https://doi.org/10.1021/jacs.0c01699,multi-hollow Cu2O,Cu2O,No,100.0,sphere,0.0,180.0,210.0,260.0,180.0,210.0,260.0,0.0,100.0,0.0,gasdiffusion electrode,KOH,2.0,14.0,-0.53,CO,21.32,0.33,Flow cell,4444.44,0.0,2.25,20.0,0.0048490482608158445,1.0,0.0030536280592892784,0.0092027720799157,4.17791244,12.764484711878117,0.0,0.0,-5.02663022,76.5869082712687,0.512699999999999,0.0,0.0,0.0,0.0,0.0,0.0,0.0,27.99491462,1.0,0.0,2.0,0.0,-0.03751,-0.26,0.74,-6.106153846153846,199.1,20.21,5.192,0.472,0.0,0.0,1.0
https://doi.org/10.1021/jacs.0c01699,multi-hollow Cu2O,Cu2O,No,100.0,sphere,0.0,180.0,210.0,260.0,180.0,210.0,260.0,0.0,100.0,0.0,gasdiffusion electrode,KOH,2.0,14.0,-0.53,C2H4,25.74,0.33,Flow cell,4444.44,0.0,2.25,20.0,0.0048490482608158445,1.0,0.0030536280592892784,0.0092027720799157,4.17791244,12.764484711878117,0.0,0.0,-5.02663022,76.5869082712687,0.512699999999999,0.0,0.0,0.0,0.0,0.0,0.0,0.0,28.031300127999998,0.0,0.0,6.0,0.0,0.8022,-0.26,0.74,-6.106153846153846,199.1,20.21,5.192,0.472,0.0,0.0,1.0
https://doi.org/10.1021/jacs.0c01699,multi-hollow Cu2O,Cu2O,No,100.0,sphere,0.0,180.0,210.0,260.0,180.0,210.0,260.0,0.0,100.0,0.0,gasdiffusion electrode,KOH,2.0,14.0,-0.53,HCOOH,6.62,0.33,Flow cell,4444.44,0.0,2.25,20.0,0.0048490482608158445,1.0,0.0030536280592892784,0.0092027720799157,4.17791244,12.764484711878117,0.0,0.0,-5.02663022,76.5869082712687,0.512699999999999,0.0,0.0,0.0,0.0,0.0,0.0,0.0,46.005479304,2.0,1.0,5.0,0.0,-0.29919999999999997,-0.53,1.4699999999999982,1.4700000000000009,199.1,20.21,5.192,0.472,0.0,0.0,1.0
https://doi.org/10.1021/jacs.0c01699,multi-hollow Cu2O,Cu2O,No,100.0,sphere,0.0,180.0,210.0,260.0,180.0,210.0,260.0,0.0,100.0,0.0,gasdiffusion electrode,KOH,2.0,14.0,-0.53,CH3COOH,3.68,0.33,Flow cell,4444.44,0.0,2.25,20.0,0.0048490482608158445,1.0,0.0030536280592892784,0.0092027720799157,4.17791244,12.764484711878117,0.0,0.0,-5.02663022,76.5869082712687,0.512699999999999,0.0,0.0,0.0,0.0,0.0,0.0,0.0,60.021129368000004,2.0,1.0,8.0,0.5,0.09089999999999993,-0.53,0.8748582995951415,1.1560092559629747,199.1,20.21,5.192,0.472,0.0,0.0,1.0
https://doi.org/10.1021/jacs.0c01699,multi-hollow Cu2O,Cu2O,No,100.0,sphere,0.0,180.0,210.0,260.0,180.0,210.0,260.0,0.0,100.0,0.0,gasdiffusion electrode,KOH,2.0,14.0,-0.53,C3H7OH,5.15,0.33,Flow cell,4444.44,0.0,2.25,20.0,0.0048490482608158445,1.0,0.0030536280592892784,0.0092027720799157,4.17791244,12.764484711878117,0.0,0.0,-5.02663022,76.5869082712687,0.512699999999999,0.0,0.0,0.0,0.0,0.0,0.0,0.0,60.057514876,1.0,1.0,12.0,1.0,0.38710000000000006,-0.04,1.297837837837838,1128.9599999999998,199.1,20.21,5.192,0.472,0.0,0.0,1.0
https://doi.org/10.1021/jacs.0c01699,multi-hollow Cu2O,Cu2O,No,100.0,sphere,0.0,180.0,210.0,260.0,180.0,210.0,260.0,0.0,100.0,0.0,gasdiffusion electrode,KOH,2.0,14.0,-0.53,C2H5OH,12.5,0.33,Flow cell,4444.44,0.0,2.25,20.0,0.0048490482608158445,1.0,0.0030536280592892784,0.0092027720799157,4.17791244,12.764484711878117,0.0,0.0,-5.02663022,76.5869082712687,0.512699999999999,0.0,0.0,0.0,0.0,0.0,0.0,0.0,46.041864812,1.0,1.0,9.0,1.0,-0.0014000000000000123,-0.04,1.96,1.9600000000000033,199.1,20.21,5.192,0.472,0.0,0.0,1.0
https://doi.org/10.1021/jacs.0c01699,multi-hollow Cu2O,Cu2O,No,100.0,sphere,0.0,180.0,210.0,260.0,180.0,210.0,260.0,0.0,100.0,0.0,gasdiffusion electrode,KOH,2.0,14.0,-0.55,H2,13.24,0.33,Flow cell,4444.44,0.0,2.25,20.0,0.0048490482608158445,1.0,0.0030536280592892784,0.0092027720799157,4.17791244,12.764484711878117,0.0,0.0,-5.02663022,76.5869082712687,0.512699999999999,0.0,0.0,0.0,0.0,0.0,0.0,0.0,2.015650064,0.0,0.0,2.0,0.0,0.246,0.0,0.0,0.0,199.1,20.21,5.192,0.472,0.0,0.0,1.0
https://doi.org/10.1021/jacs.0c01699,multi-hollow Cu2O,Cu2O,No,100.0,sphere,0.0,180.0,210.0,260.0,180.0,210.0,260.0,0.0,100.0,0.0,gasdiffusion electrode,KOH,2.0,14.0,-0.55,CO,18.38,0.33,Flow cell,4444.44,0.0,2.25,20.0,0.0048490482608158445,1.0,0.0030536280592892784,0.0092027720799157,4.17791244,12.764484711878117,0.0,0.0,-5.02663022,76.5869082712687,0.512699999999999,0.0,0.0,0.0,0.0,0.0,0.0,0.0,27.99491462,1.0,0.0,2.0,0.0,-0.03751,-0.26,0.74,-6.106153846153846,199.1,20.21,5.192,0.472,0.0,0.0,1.0
https://doi.org/10.1021/jacs.0c01699,multi-hollow Cu2O,Cu2O,No,100.0,sphere,0.0,180.0,210.0,260.0,180.0,210.0,260.0,0.0,100.0,0.0,gasdiffusion electrode,KOH,2.0,14.0,-0.55,C2H4,29.41,0.33,Flow cell,4444.44,0.0,2.25,20.0,0.0048490482608158445,1.0,0.0030536280592892784,0.0092027720799157,4.17791244,12.764484711878117,0.0,0.0,-5.02663022,76.5869082712687,0.512699999999999,0.0,0.0,0.0,0.0,0.0,0.0,0.0,28.031300127999998,0.0,0.0,6.0,0.0,0.8022,-0.26,0.74,-6.106153846153846,199.1,20.21,5.192,0.472,0.0,0.0,1.0
https://doi.org/10.1021/jacs.0c01699,multi-hollow Cu2O,Cu2O,No,100.0,sphere,0.0,180.0,210.0,260.0,180.0,210.0,260.0,0.0,100.0,0.0,gasdiffusion electrode,KOH,2.0,14.0,-0.55,HCOOH,7.35,0.33,Flow cell,4444.44,0.0,2.25,20.0,0.0048490482608158445,1.0,0.0030536280592892784,0.0092027720799157,4.17791244,12.764484711878117,0.0,0.0,-5.02663022,76.5869082712687,0.512699999999999,0.0,0.0,0.0,0.0,0.0,0.0,0.0,46.005479304,2.0,1.0,5.0,0.0,-0.29919999999999997,-0.53,1.4699999999999982,1.4700000000000009,199.1,20.21,5.192,0.472,0.0,0.0,1.0
https://doi.org/10.1021/jacs.0c01699,multi-hollow Cu2O,Cu2O,No,100.0,sphere,0.0,180.0,210.0,260.0,180.0,210.0,260.0,0.0,100.0,0.0,gasdiffusion electrode,KOH,2.0,14.0,-0.55,CH3COOH,2.94,0.33,Flow cell,4444.44,0.0,2.25,20.0,0.0048490482608158445,1.0,0.0030536280592892784,0.0092027720799157,4.17791244,12.764484711878117,0.0,0.0,-5.02663022,76.5869082712687,0.512699999999999,0.0,0.0,0.0,0.0,0.0,0.0,0.0,60.021129368000004,2.0,1.0,8.0,0.5,0.09089999999999993,-0.53,0.8748582995951415,1.1560092559629747,199.1,20.21,5.192,0.472,0.0,0.0,1.0
https://doi.org/10.1021/jacs.0c01699,multi-hollow Cu2O,Cu2O,No,100.0,sphere,0.0,180.0,210.0,260.0,180.0,210.0,260.0,0.0,100.0,0.0,gasdiffusion electrode,KOH,2.0,14.0,-0.55,C3H7OH,4.41,0.33,Flow cell,4444.44,0.0,2.25,20.0,0.0048490482608158445,1.0,0.0030536280592892784,0.0092027720799157,4.17791244,12.764484711878117,0.0,0.0,-5.02663022,76.5869082712687,0.512699999999999,0.0,0.0,0.0,0.0,0.0,0.0,0.0,60.057514876,1.0,1.0,12.0,1.0,0.38710000000000006,-0.04,1.297837837837838,1128.9599999999998,199.1,20.21,5.192,0.472,0.0,0.0,1.0
https://doi.org/10.1021/jacs.0c01699,multi-hollow Cu2O,Cu2O,No,100.0,sphere,0.0,180.0,210.0,260.0,180.0,210.0,260.0,0.0,100.0,0.0,gasdiffusion electrode,KOH,2.0,14.0,-0.55,C2H5OH,11.76,0.33,Flow cell,4444.44,0.0,2.25,20.0,0.0048490482608158445,1.0,0.0030536280592892784,0.0092027720799157,4.17791244,12.764484711878117,0.0,0.0,-5.02663022,76.5869082712687,0.512699999999999,0.0,0.0,0.0,0.0,0.0,0.0,0.0,46.041864812,1.0,1.0,9.0,1.0,-0.0014000000000000123,-0.04,1.96,1.9600000000000033,199.1,20.21,5.192,0.472,0.0,0.0,1.0
https://doi.org/10.1021/jacs.0c01699,multi-hollow Cu2O,Cu2O,No,100.0,sphere,0.0,180.0,210.0,260.0,180.0,210.0,260.0,0.0,100.0,0.0,gasdiffusion electrode,KOH,2.0,14.0,-0.58,H2,13.24,0.33,Flow cell,4444.44,0.0,2.25,20.0,0.0048490482608158445,1.0,0.0030536280592892784,0.0092027720799157,4.17791244,12.764484711878117,0.0,0.0,-5.02663022,76.5869082712687,0.512699999999999,0.0,0.0,0.0,0.0,0.0,0.0,0.0,2.015650064,0.0,0.0,2.0,0.0,0.246,0.0,0.0,0.0,199.1,20.21,5.192,0.472,0.0,0.0,1.0
https://doi.org/10.1021/jacs.0c01699,multi-hollow Cu2O,Cu2O,No,100.0,sphere,0.0,180.0,210.0,260.0,180.0,210.0,260.0,0.0,100.0,0.0,gasdiffusion electrode,KOH,2.0,14.0,-0.58,CO,16.18,0.33,Flow cell,4444.44,0.0,2.25,20.0,0.0048490482608158445,1.0,0.0030536280592892784,0.0092027720799157,4.17791244,12.764484711878117,0.0,0.0,-5.02663022,76.5869082712687,0.512699999999999,0.0,0.0,0.0,0.0,0.0,0.0,0.0,27.99491462,1.0,0.0,2.0,0.0,-0.03751,-0.26,0.74,-6.106153846153846,199.1,20.21,5.192,0.472,0.0,0.0,1.0
https://doi.org/10.1021/jacs.0c01699,multi-hollow Cu2O,Cu2O,No,100.0,sphere,0.0,180.0,210.0,260.0,180.0,210.0,260.0,0.0,100.0,0.0,gasdiffusion electrode,KOH,2.0,14.0,-0.58,C2H4,35.29,0.33,Flow cell,4444.44,0.0,2.25,20.0,0.0048490482608158445,1.0,0.0030536280592892784,0.0092027720799157,4.17791244,12.764484711878117,0.0,0.0,-5.02663022,76.5869082712687,0.512699999999999,0.0,0.0,0.0,0.0,0.0,0.0,0.0,28.031300127999998,0.0,0.0,6.0,0.0,0.8022,-0.26,0.74,-6.106153846153846,199.1,20.21,5.192,0.472,0.0,0.0,1.0
https://doi.org/10.1021/jacs.0c01699,multi-hollow Cu2O,Cu2O,No,100.0,sphere,0.0,180.0,210.0,260.0,180.0,210.0,260.0,0.0,100.0,0.0,gasdiffusion electrode,KOH,2.0,14.0,-0.58,HCOOH,3.68,0.33,Flow cell,4444.44,0.0,2.25,20.0,0.0048490482608158445,1.0,0.0030536280592892784,0.0092027720799157,4.17791244,12.764484711878117,0.0,0.0,-5.02663022,76.5869082712687,0.512699999999999,0.0,0.0,0.0,0.0,0.0,0.0,0.0,46.005479304,2.0,1.0,5.0,0.0,-0.29919999999999997,-0.53,1.4699999999999982,1.4700000000000009,199.1,20.21,5.192,0.472,0.0,0.0,1.0
https://doi.org/10.1021/jacs.0c01699,multi-hollow Cu2O,Cu2O,No,100.0,sphere,0.0,180.0,210.0,260.0,180.0,210.0,260.0,0.0,100.0,0.0,gasdiffusion electrode,KOH,2.0,14.0,-0.58,CH3COOH,5.15,0.33,Flow cell,4444.44,0.0,2.25,20.0,0.0048490482608158445,1.0,0.0030536280592892784,0.0092027720799157,4.17791244,12.764484711878117,0.0,0.0,-5.02663022,76.5869082712687,0.512699999999999,0.0,0.0,0.0,0.0,0.0,0.0,0.0,60.021129368000004,2.0,1.0,8.0,0.5,0.09089999999999993,-0.53,0.8748582995951415,1.1560092559629747,199.1,20.21,5.192,0.472,0.0,0.0,1.0
https://doi.org/10.1021/jacs.0c01699,multi-hollow Cu2O,Cu2O,No,100.0,sphere,0.0,180.0,210.0,260.0,180.0,210.0,260.0,0.0,100.0,0.0,gasdiffusion electrode,KOH,2.0,14.0,-0.58,C3H7OH,4.41,0.33,Flow cell,4444.44,0.0,2.25,20.0,0.0048490482608158445,1.0,0.0030536280592892784,0.0092027720799157,4.17791244,12.764484711878117,0.0,0.0,-5.02663022,76.5869082712687,0.512699999999999,0.0,0.0,0.0,0.0,0.0,0.0,0.0,60.057514876,1.0,1.0,12.0,1.0,0.38710000000000006,-0.04,1.297837837837838,1128.9599999999998,199.1,20.21,5.192,0.472,0.0,0.0,1.0
https://doi.org/10.1021/jacs.0c01699,multi-hollow Cu2O,Cu2O,No,100.0,sphere,0.0,180.0,210.0,260.0,180.0,210.0,260.0,0.0,100.0,0.0,gasdiffusion electrode,KOH,2.0,14.0,-0.58,C2H5OH,13.97,0.33,Flow cell,4444.44,0.0,2.25,20.0,0.0048490482608158445,1.0,0.0030536280592892784,0.0092027720799157,4.17791244,12.764484711878117,0.0,0.0,-5.02663022,76.5869082712687,0.512699999999999,0.0,0.0,0.0,0.0,0.0,0.0,0.0,46.041864812,1.0,1.0,9.0,1.0,-0.0014000000000000123,-0.04,1.96,1.9600000000000033,199.1,20.21,5.192,0.472,0.0,0.0,1.0
https://doi.org/10.1021/jacs.0c01699,multi-hollow Cu2O,Cu2O,No,100.0,sphere,0.0,180.0,210.0,260.0,180.0,210.0,260.0,0.0,100.0,0.0,gasdiffusion electrode,KOH,2.0,14.0,-0.59,H2,14.71,0.33,Flow cell,4444.44,0.0,2.25,20.0,0.0048490482608158445,1.0,0.0030536280592892784,0.0092027720799157,4.17791244,12.764484711878117,0.0,0.0,-5.02663022,76.5869082712687,0.512699999999999,0.0,0.0,0.0,0.0,0.0,0.0,0.0,2.015650064,0.0,0.0,2.0,0.0,0.246,0.0,0.0,0.0,199.1,20.21,5.192,0.472,0.0,0.0,1.0
https://doi.org/10.1021/jacs.0c01699,multi-hollow Cu2O,Cu2O,No,100.0,sphere,0.0,180.0,210.0,260.0,180.0,210.0,260.0,0.0,100.0,0.0,gasdiffusion electrode,KOH,2.0,14.0,-0.59,CO,10.29,0.33,Flow cell,4444.44,0.0,2.25,20.0,0.0048490482608158445,1.0,0.0030536280592892784,0.0092027720799157,4.17791244,12.764484711878117,0.0,0.0,-5.02663022,76.5869082712687,0.512699999999999,0.0,0.0,0.0,0.0,0.0,0.0,0.0,27.99491462,1.0,0.0,2.0,0.0,-0.03751,-0.26,0.74,-6.106153846153846,199.1,20.21,5.192,0.472,0.0,0.0,1.0
