Repository: vovamirosh/-CO2RR-Beyond-Green-AI

File: Datasets/raw_dataset.csv (part 19 of 43)
,Number,Autor,Publication,Title,Journal,IF,DOI,"Stability, hour",Key Product,Article name,Formula,Compound_1,Compound_2,"Cat./Support ratio, % (at)",Morphology (TEM/SEM),"Pore size, nm",width min (nm),width aver (nm),width max (nm),length min (nm),length aver (nm),length max (nm),"Cu, % (at.)","Cu+, % (at.)","Cu(2+), % (at.)",Base,electrolyte,"conc, M",pH,RHE vs V,Product,"FE, %","Time, h",Type of reactor,"Loading, μg/cm2","Add_carbon, %","Surface area of electrode, cm2","Flow rate CO2, ml/min","Volume, cm3"
1486,61,,2019,A strategy to eliminate carbon deposition on a copper electrode in order to enhance its stability in CO2RR catalysis by introducing crystal defects,Electrochemistry Communications,"5,4",https://doi.org/10.1016/j.elecom.2019.04.001,3.0,, CuNNs,Cu1O0.05,Cu,CuO,95.0,nanoneedles,,100.0,150.0,200.0,3000.0,4000.0,5000.0,95.0,0.0,5.0,glassy-carbon electrode,KHCO3,0.5,7.2,–1.4,H2,6.43,2.5,H-cell,240.38,,1.0,30.0,
1487,61,,2019,A strategy to eliminate carbon deposition on a copper electrode in order to enhance its stability in CO2RR catalysis by introducing crystal defects,Electrochemistry Communications,"5,4",https://doi.org/10.1016/j.elecom.2019.04.001,3.0,, CuNNs,Cu1O0.05,Cu,CuO,95.0,nanoneedles,,100.0,150.0,200.0,3000.0,4000.0,5000.0,95.0,0.0,5.0,glassy-carbon electrode,KHCO3,0.5,7.2,–1.4,H2,6.31,3.0,H-cell,240.38,,1.0,30.0,
1488,61,,2019,A strategy to eliminate carbon deposition on a copper electrode in order to enhance its stability in CO2RR catalysis by introducing crystal defects,Electrochemistry Communications,"5,4",https://doi.org/10.1016/j.elecom.2019.04.001,3.0,,OT-CuNNs,Cu1O0.15,Cu,CuO,85.0,nanoneedles,,100.0,150.0,200.0,3000.0,4000.0,5000.0,85.0,0.0,15.0,glassy-carbon electrode,KHCO3,0.5,7.2,–1.4,C2H4,50.23,0.5,H-cell,360.58,,1.0,30.0,
1489,61,,2019,A strategy to eliminate carbon deposition on a copper electrode in order to enhance its stability in CO2RR catalysis by introducing crystal defects,Electrochemistry Communications,"5,4",https://doi.org/10.1016/j.elecom.2019.04.001,3.0,,OT-CuNNs,Cu1O0.15,Cu,CuO,85.0,nanoneedles,,100.0,150.0,200.0,3000.0,4000.0,5000.0,85.0,0.0,15.0,glassy-carbon electrode,KHCO3,0.5,7.2,–1.4,C2H4,47.88,1.0,H-cell,360.58,,1.0,30.0,
1490,61,,2019,A strategy to eliminate carbon deposition on a copper electrode in order to enhance its stability in CO2RR catalysis by introducing crystal defects,Electrochemistry Communications,"5,4",https://doi.org/10.1016/j.elecom.2019.04.001,3.0,,OT-CuNNs,Cu1O0.15,Cu,CuO,85.0,nanoneedles,,100.0,150.0,200.0,3000.0,4000.0,5000.0,85.0,0.0,15.0,glassy-carbon electrode,KHCO3,0.5,7.2,–1.4,C2H4,50.15,1.5,H-cell,360.58,,1.0,30.0,
1491,61,,2019,A strategy to eliminate carbon deposition on a copper electrode in order to enhance its stability in CO2RR catalysis by introducing crystal defects,Electrochemistry Communications,"5,4",https://doi.org/10.1016/j.elecom.2019.04.001,3.0,,OT-CuNNs,Cu1O0.15,Cu,CuO,85.0,nanoneedles,,100.0,150.0,200.0,3000.0,4000.0,5000.0,85.0,0.0,15.0,glassy-carbon electrode,KHCO3,0.5,7.2,–1.4,C2H4,50.92,2.0,H-cell,360.58,,1.0,30.0,
1492,61,,2019,A strategy to eliminate carbon deposition on a copper electrode in order to enhance its stability in CO2RR catalysis by introducing crystal defects,Electrochemistry Communications,"5,4",https://doi.org/10.1016/j.elecom.2019.04.001,3.0,,OT-CuNNs,Cu1O0.15,Cu,CuO,85.0,nanoneedles,,100.0,150.0,200.0,3000.0,4000.0,5000.0,85.0,0.0,15.0,glassy-carbon electrode,KHCO3,0.5,7.2,–1.4,C2H4,51.51,2.5,H-cell,360.58,,1.0,30.0,
1493,61,,2019,A strategy to eliminate carbon deposition on a copper electrode in order to enhance its stability in CO2RR catalysis by introducing crystal defects,Electrochemistry Communications,"5,4",https://doi.org/10.1016/j.elecom.2019.04.001,3.0,,OT-CuNNs,Cu1O0.15,Cu,CuO,85.0,nanoneedles,,100.0,150.0,200.0,3000.0,4000.0,5000.0,85.0,0.0,15.0,glassy-carbon electrode,KHCO3,0.5,7.2,–1.4,C2H4,52.28,3.0,H-cell,360.58,,1.0,30.0,
1494,61,,2019,A strategy to eliminate carbon deposition on a copper electrode in order to enhance its stability in CO2RR catalysis by introducing crystal defects,Electrochemistry Communications,"5,4",https://doi.org/10.1016/j.elecom.2019.04.001,3.0,,OT-CuNNs,Cu1O0.15,Cu,CuO,85.0,nanoneedles,,100.0,150.0,200.0,3000.0,4000.0,5000.0,85.0,0.0,15.0,glassy-carbon electrode,KHCO3,0.5,7.2,–1.4,CH4,1.59,0.5,H-cell,360.58,,1.0,30.0,
1495,61,,2019,A strategy to eliminate carbon deposition on a copper electrode in order to enhance its stability in CO2RR catalysis by introducing crystal defects,Electrochemistry Communications,"5,4",https://doi.org/10.1016/j.elecom.2019.04.001,3.0,,OT-CuNNs,Cu1O0.15,Cu,CuO,85.0,nanoneedles,,100.0,150.0,200.0,3000.0,4000.0,5000.0,85.0,0.0,15.0,glassy-carbon electrode,KHCO3,0.5,7.2,–1.4,CH4,1.52,1.0,H-cell,360.58,,1.0,30.0,
1496,61,,2019,A strategy to eliminate carbon deposition on a copper electrode in order to enhance its stability in CO2RR catalysis by introducing crystal defects,Electrochemistry Communications,"5,4",https://doi.org/10.1016/j.elecom.2019.04.001,3.0,,OT-CuNNs,Cu1O0.15,Cu,CuO,85.0,nanoneedles,,100.0,150.0,200.0,3000.0,4000.0,5000.0,85.0,0.0,15.0,glassy-carbon electrode,KHCO3,0.5,7.2,–1.4,CH4,1.75,1.5,H-cell,360.58,,1.0,30.0,
1497,61,,2019,A strategy to eliminate carbon deposition on a copper electrode in order to enhance its stability in CO2RR catalysis by introducing crystal defects,Electrochemistry Communications,"5,4",https://doi.org/10.1016/j.elecom.2019.04.001,3.0,,OT-CuNNs,Cu1O0.15,Cu,CuO,85.0,nanoneedles,,100.0,150.0,200.0,3000.0,4000.0,5000.0,85.0,0.0,15.0,glassy-carbon electrode,KHCO3,0.5,7.2,–1.4,CH4,2.13,2.0,H-cell,360.58,,1.0,30.0,
1498,61,,2019,A strategy to eliminate carbon deposition on a copper electrode in order to enhance its stability in CO2RR catalysis by introducing crystal defects,Electrochemistry Communications,"5,4",https://doi.org/10.1016/j.elecom.2019.04.001,3.0,,OT-CuNNs,Cu1O0.15,Cu,CuO,85.0,nanoneedles,,100.0,150.0,200.0,3000.0,4000.0,5000.0,85.0,0.0,15.0,glassy-carbon electrode,KHCO3,0.5,7.2,–1.4,CH4,1.75,2.5,H-cell,360.58,,1.0,30.0,
1499,61,,2019,A strategy to eliminate carbon deposition on a copper electrode in order to enhance its stability in CO2RR catalysis by introducing crystal defects,Electrochemistry Communications,"5,4",https://doi.org/10.1016/j.elecom.2019.04.001,3.0,,OT-CuNNs,Cu1O0.15,Cu,CuO,85.0,nanoneedles,,100.0,150.0,200.0,3000.0,4000.0,5000.0,85.0,0.0,15.0,glassy-carbon electrode,KHCO3,0.5,7.2,–1.4,CH4,1.55,3.0,H-cell,360.58,,1.0,30.0,
1500,61,,2019,A strategy to eliminate carbon deposition on a copper electrode in order to enhance its stability in CO2RR catalysis by introducing crystal defects,Electrochemistry Communications,"5,4",https://doi.org/10.1016/j.elecom.2019.04.001,3.0,,OT-CuNNs,Cu1O0.15,Cu,CuO,85.0,nanoneedles,,100.0,150.0,200.0,3000.0,4000.0,5000.0,85.0,0.0,15.0,glassy-carbon electrode,KHCO3,0.5,7.2,–1.4,CO,3.09,0.5,H-cell,360.58,,1.0,30.0,
1501,61,,2019,A strategy to eliminate carbon deposition on a copper electrode in order to enhance its stability in CO2RR catalysis by introducing crystal defects,Electrochemistry Communications,"5,4",https://doi.org/10.1016/j.elecom.2019.04.001,3.0,,OT-CuNNs,Cu1O0.15,Cu,CuO,85.0,nanoneedles,,100.0,150.0,200.0,3000.0,4000.0,5000.0,85.0,0.0,15.0,glassy-carbon electrode,KHCO3,0.5,7.2,–1.4,CO,2.61,1.0,H-cell,360.58,,1.0,30.0,
1502,61,,2019,A strategy to eliminate carbon deposition on a copper electrode in order to enhance its stability in CO2RR catalysis by introducing crystal defects,Electrochemistry Communications,"5,4",https://doi.org/10.1016/j.elecom.2019.04.001,3.0,,OT-CuNNs,Cu1O0.15,Cu,CuO,85.0,nanoneedles,,100.0,150.0,200.0,3000.0,4000.0,5000.0,85.0,0.0,15.0,glassy-carbon electrode,KHCO3,0.5,7.2,–1.4,CO,2.79,1.5,H-cell,360.58,,1.0,30.0,
1503,61,,2019,A strategy to eliminate carbon deposition on a copper electrode in order to enhance its stability in CO2RR catalysis by introducing crystal defects,Electrochemistry Communications,"5,4",https://doi.org/10.1016/j.elecom.2019.04.001,3.0,,OT-CuNNs,Cu1O0.15,Cu,CuO,85.0,nanoneedles,,100.0,150.0,200.0,3000.0,4000.0,5000.0,85.0,0.0,15.0,glassy-carbon electrode,KHCO3,0.5,7.2,–1.4,CO,2.83,2.0,H-cell,360.58,,1.0,30.0,
1504,61,,2019,A strategy to eliminate carbon deposition on a copper electrode in order to enhance its stability in CO2RR catalysis by introducing crystal defects,Electrochemistry Communications,"5,4",https://doi.org/10.1016/j.elecom.2019.04.001,3.0,,OT-CuNNs,Cu1O0.15,Cu,CuO,85.0,nanoneedles,,100.0,150.0,200.0,3000.0,4000.0,5000.0,85.0,0.0,15.0,glassy-carbon electrode,KHCO3,0.5,7.2,–1.4,CO,3.56,2.5,H-cell,360.58,,1.0,30.0,
1505,61,,2019,A strategy to eliminate carbon deposition on a copper electrode in order to enhance its stability in CO2RR catalysis by introducing crystal defects,Electrochemistry Communications,"5,4",https://doi.org/10.1016/j.elecom.2019.04.001,3.0,,OT-CuNNs,Cu1O0.15,Cu,CuO,85.0,nanoneedles,,100.0,150.0,200.0,3000.0,4000.0,5000.0,85.0,0.0,15.0,glassy-carbon electrode,KHCO3,0.5,7.2,–1.4,CO,3.88,3.0,H-cell,360.58,,1.0,30.0,
1506,61,,2019,A strategy to eliminate carbon deposition on a copper electrode in order to enhance its stability in CO2RR catalysis by introducing crystal defects,Electrochemistry Communications,"5,4",https://doi.org/10.1016/j.elecom.2019.04.001,3.0,,OT-CuNNs,Cu1O0.15,Cu,CuO,85.0,nanoneedles,,100.0,150.0,200.0,3000.0,4000.0,5000.0,85.0,0.0,15.0,glassy-carbon electrode,KHCO3,0.5,7.2,–1.4,H2,9.2,0.5,H-cell,360.58,,1.0,30.0,
1507,61,,2019,A strategy to eliminate carbon deposition on a copper electrode in order to enhance its stability in CO2RR catalysis by introducing crystal defects,Electrochemistry Communications,"5,4",https://doi.org/10.1016/j.elecom.2019.04.001,3.0,,OT-CuNNs,Cu1O0.15,Cu,CuO,85.0,nanoneedles,,100.0,150.0,200.0,3000.0,4000.0,5000.0,85.0,0.0,15.0,glassy-carbon electrode,KHCO3,0.5,7.2,–1.4,H2,8.68,1.0,H-cell,360.58,,1.0,30.0,
1508,61,,2019,A strategy to eliminate carbon deposition on a copper electrode in order to enhance its stability in CO2RR catalysis by introducing crystal defects,Electrochemistry Communications,"5,4",https://doi.org/10.1016/j.elecom.2019.04.001,3.0,,OT-CuNNs,Cu1O0.15,Cu,CuO,85.0,nanoneedles,,100.0,150.0,200.0,3000.0,4000.0,5000.0,85.0,0.0,15.0,glassy-carbon electrode,KHCO3,0.5,7.2,–1.4,H2,8.94,1.5,H-cell,360.58,,1.0,30.0,
1509,61,,2019,A strategy to eliminate carbon deposition on a copper electrode in order to enhance its stability in CO2RR catalysis by introducing crystal defects,Electrochemistry Communications,"5,4",https://doi.org/10.1016/j.elecom.2019.04.001,3.0,,OT-CuNNs,Cu1O0.15,Cu,CuO,85.0,nanoneedles,,100.0,150.0,200.0,3000.0,4000.0,5000.0,85.0,0.0,15.0,glassy-carbon electrode,KHCO3,0.5,7.2,–1.4,H2,8.07,2.0,H-cell,360.58,,1.0,30.0,
1510,61,,2019,A strategy to eliminate carbon deposition on a copper electrode in order to enhance its stability in CO2RR catalysis by introducing crystal defects,Electrochemistry Communications,"5,4",https://doi.org/10.1016/j.elecom.2019.04.001,3.0,,OT-CuNNs,Cu1O0.15,Cu,CuO,85.0,nanoneedles,,100.0,150.0,200.0,3000.0,4000.0,5000.0,85.0,0.0,15.0,glassy-carbon electrode,KHCO3,0.5,7.2,–1.4,H2,7.95,2.5,H-cell,360.58,,1.0,30.0,
1511,61,,2019,A strategy to eliminate carbon deposition on a copper electrode in order to enhance its stability in CO2RR catalysis by introducing crystal defects,Electrochemistry Communications,"5,4",https://doi.org/10.1016/j.elecom.2019.04.001,3.0,,OT-CuNNs,Cu1O0.15,Cu,CuO,85.0,nanoneedles,,100.0,150.0,200.0,3000.0,4000.0,5000.0,85.0,0.0,15.0,glassy-carbon electrode,KHCO3,0.5,7.2,–1.4,H2,8.19,3.0,H-cell,360.58,,1.0,30.0,
1512,54,,2016,Tailoring Copper Nanocrystals towards C2 Products in Electrochemical CO2 Reduction,Angewandte Chemie,,https://doi.org/10.1002/anie.201601582,1.0,C2H4, sphere of 7.5,Cu,Cu,,100.0,sphere,,6.79,7.5,8.21,6.79,7.5,8.21,100.0,0.0,0.0,glassy-carbon electrode,KHCO3,0.1,6.8,-1.1,H2,25.08,1.0,Flow cell,195.0,,1.0,5.0,3.6
1513,54,,2016,Tailoring Copper Nanocrystals towards C2 Products in Electrochemical CO2 Reduction,Angewandte Chemie,,https://doi.org/10.1002/anie.201601582,1.0,C2H4, sphere of 7.5,Cu,Cu,,100.0,sphere,,6.79,7.5,8.21,6.79,7.5,8.21,100.0,0.0,0.0,glassy-carbon electrode,KHCO3,0.1,6.8,-1.1,CO,2.22,1.0,Flow cell,195.0,,1.0,5.0,3.6
1514,54,,2016,Tailoring Copper Nanocrystals towards C2 Products in Electrochemical CO2 Reduction,Angewandte Chemie,,https://doi.org/10.1002/anie.201601582,1.0,C2H4, sphere of 7.5,Cu,Cu,,100.0,sphere,,6.79,7.5,8.21,6.79,7.5,8.21,100.0,0.0,0.0,glassy-carbon electrode,KHCO3,0.1,6.8,-1.1,CH4,14.29,1.0,Flow cell,195.0,,1.0,5.0,3.6
1515,54,,2016,Tailoring Copper Nanocrystals towards C2 Products in Electrochemical CO2 Reduction,Angewandte Chemie,,https://doi.org/10.1002/anie.201601582,1.0,C2H4, sphere of 7.5,Cu,Cu,,100.0,sphere,,6.79,7.5,8.21,6.79,7.5,8.21,100.0,0.0,0.0,glassy-carbon electrode,KHCO3,0.1,6.8,-1.1,C2H4,22.38,1.0,Flow cell,195.0,,1.0,5.0,3.6
1516,54,,2016,Tailoring Copper Nanocrystals towards C2 Products in Electrochemical CO2 Reduction,Angewandte Chemie,,https://doi.org/10.1002/anie.201601582,1.0,C2H4, sphere of 7.5,Cu,Cu,,100.0,sphere,,6.79,7.5,8.21,6.79,7.5,8.21,100.0,0.0,0.0,glassy-carbon electrode,KHCO3,0.1,6.8,-1.1,HCOOH,22.22,1.0,Flow cell,195.0,,1.0,5.0,3.6
1517,54,,2016,Tailoring Copper Nanocrystals towards C2 Products in Electrochemical CO2 Reduction,Angewandte Chemie,,https://doi.org/10.1002/anie.201601582,1.0,C2H4, sphere of 7.5,Cu,Cu,,100.0,sphere,,6.79,7.5,8.21,6.79,7.5,8.21,100.0,0.0,0.0,glassy-carbon electrode,KHCO3,0.1,6.8,-1.1,CH3COOH,1.75,1.0,Flow cell,195.0,,1.0,5.0,3.6
1518,54,,2016,Tailoring Copper Nanocrystals towards C2 Products in Electrochemical CO2 Reduction,Angewandte Chemie,,https://doi.org/10.1002/anie.201601582,1.0,C2H4, sphere of 7.5,Cu,Cu,,100.0,sphere,,6.79,7.5,8.21,6.79,7.5,8.21,100.0,0.0,0.0,glassy-carbon electrode,KHCO3,0.1,6.8,-1.1,C2H5OH,3.49,1.0,Flow cell,195.0,,1.0,5.0,3.6
1519,54,,2016,Tailoring Copper Nanocrystals towards C2 Products in Electrochemical CO2 Reduction,Angewandte Chemie,,https://doi.org/10.1002/anie.201601582,1.0,C2H4, sphere of 7.5,Cu,Cu,,100.0,sphere,,6.79,7.5,8.21,6.79,7.5,8.21,100.0,0.0,0.0,glassy-carbon electrode,KHCO3,0.1,6.8,-1.1,C3H7OH,4.13,1.0,Flow cell,195.0,,1.0,5.0,3.6
1520,54,,2016,Tailoring Copper Nanocrystals towards C2 Products in Electrochemical CO2 Reduction,Angewandte Chemie,,https://doi.org/10.1002/anie.201601582,1.0,C2H4, sphere of 7.5,Cu,Cu,,100.0,sphere,,6.79,7.5,8.21,6.79,7.5,8.21,100.0,0.0,0.0,glassy-carbon electrode,KHCO3,0.1,6.8,-1.20,CH4,5.56,1.0,Flow cell,195.0,,1.0,5.0,3.6
1521,54,,2016,Tailoring Copper Nanocrystals towards C2 Products in Electrochemical CO2 Reduction,Angewandte Chemie,,https://doi.org/10.1002/anie.201601582,1.0,C2H4, sphere of 7.5,Cu,Cu,,100.0,sphere,,6.79,7.5,8.21,6.79,7.5,8.21,100.0,0.0,0.0,glassy-carbon electrode,KHCO3,0.1,6.8,-1.20,H2,79.26,1.0,Flow cell,195.0,,1.0,5.0,3.6
1522,54,,2016,Tailoring Copper Nanocrystals towards C2 Products in Electrochemical CO2 Reduction,Angewandte Chemie,,https://doi.org/10.1002/anie.201601582,1.0,C2H4, sphere of 7.5,Cu,Cu,,100.0,sphere,,6.79,7.5,8.21,6.79,7.5,8.21,100.0,0.0,0.0,glassy-carbon electrode,KHCO3,0.1,6.8,-1.00,CH4,4.07,1.0,Flow cell,195.0,,1.0,5.0,3.6
1523,54,,2016,Tailoring Copper Nanocrystals towards C2 Products in Electrochemical CO2 Reduction,Angewandte Chemie,,https://doi.org/10.1002/anie.201601582,1.0,C2H4, sphere of 7.5,Cu,Cu,,100.0,sphere,,6.79,7.5,8.21,6.79,7.5,8.21,100.0,0.0,0.0,glassy-carbon electrode,KHCO3,0.1,6.8,-1.00,CO,7.04,1.0,Flow cell,195.0,,1.0,5.0,3.6
1524,54,,2016,Tailoring Copper Nanocrystals towards C2 Products in Electrochemical CO2 Reduction,Angewandte Chemie,,https://doi.org/10.1002/anie.201601582,1.0,C2H4, sphere of 7.5,Cu,Cu,,100.0,sphere,,6.79,7.5,8.21,6.79,7.5,8.21,100.0,0.0,0.0,glassy-carbon electrode,KHCO3,0.1,6.8,-1.00,C2H4,12.22,1.0,Flow cell,195.0,,1.0,5.0,3.6
1525,54,,2016,Tailoring Copper Nanocrystals towards C2 Products in Electrochemical CO2 Reduction,Angewandte Chemie,,https://doi.org/10.1002/anie.201601582,1.0,C2H4, sphere of 7.5,Cu,Cu,,100.0,sphere,,6.79,7.5,8.21,6.79,7.5,8.21,100.0,0.0,0.0,glassy-carbon electrode,KHCO3,0.1,6.8,-1.00,H2,46.3,1.0,Flow cell,195.0,,1.0,5.0,3.6
1526,54,,2016,Tailoring Copper Nanocrystals towards C2 Products in Electrochemical CO2 Reduction,Angewandte Chemie,,https://doi.org/10.1002/anie.201601582,1.0,C2H4,Sphere 27.08,Cu,Cu,,100.0,sphere,,25.92,27.0,28.08,25.92,27.0,28.08,100.0,0.0,0.0,glassy-carbon electrode,KHCO3,0.1,6.8,-1.1,H2,54.92,1.0,Flow cell,195.0,,1.0,5.0,3.6
1527,54,,2016,Tailoring Copper Nanocrystals towards C2 Products in Electrochemical CO2 Reduction,Angewandte Chemie,,https://doi.org/10.1002/anie.201601582,1.0,C2H4,Sphere 27.08,Cu,Cu,,100.0,sphere,,25.92,27.0,28.08,25.92,27.0,28.08,100.0,0.0,0.0,glassy-carbon electrode,KHCO3,0.1,6.8,-1.1,CO,3.17,1.0,Flow cell,195.0,,1.0,5.0,3.6
1528,54,,2016,Tailoring Copper Nanocrystals towards C2 Products in Electrochemical CO2 Reduction,Angewandte Chemie,,https://doi.org/10.1002/anie.201601582,1.0,C2H4,Sphere 27.08,Cu,Cu,,100.0,sphere,,25.92,27.0,28.08,25.92,27.0,28.08,100.0,0.0,0.0,glassy-carbon electrode,KHCO3,0.1,6.8,-1.1,CH4,16.19,1.0,Flow cell,195.0,,1.0,5.0,3.6
1529,54,,2016,Tailoring Copper Nanocrystals towards C2 Products in Electrochemical CO2 Reduction,Angewandte Chemie,,https://doi.org/10.1002/anie.201601582,1.0,C2H4,Sphere 27.08,Cu,Cu,,100.0,sphere,,25.92,27.0,28.08,25.92,27.0,28.08,100.0,0.0,0.0,glassy-carbon electrode,KHCO3,0.1,6.8,-1.1,C2H4,9.21,1.0,Flow cell,195.0,,1.0,5.0,3.6
1530,54,,2016,Tailoring Copper Nanocrystals towards C2 Products in Electrochemical CO2 Reduction,Angewandte Chemie,,https://doi.org/10.1002/anie.201601582,1.0,C2H4,Sphere 27.08,Cu,Cu,,100.0,sphere,,25.92,27.0,28.08,25.92,27.0,28.08,100.0,0.0,0.0,glassy-carbon electrode,KHCO3,0.1,6.8,-1.1,HCOOH,7.78,1.0,Flow cell,195.0,,1.0,5.0,3.6
1531,54,,2016,Tailoring Copper Nanocrystals towards C2 Products in Electrochemical CO2 Reduction,Angewandte Chemie,,https://doi.org/10.1002/anie.201601582,1.0,C2H4,Sphere 27.08,Cu,Cu,,100.0,sphere,,25.92,27.0,28.08,25.92,27.0,28.08,100.0,0.0,0.0,glassy-carbon electrode,KHCO3,0.1,6.8,-1.1,CH3OH,8.41,1.0,Flow cell,195.0,,1.0,5.0,3.6
1532,54,,2016,Tailoring Copper Nanocrystals towards C2 Products in Electrochemical CO2 Reduction,Angewandte Chemie,,https://doi.org/10.1002/anie.201601582,1.0,C2H4,Sphere 27.08,Cu,Cu,,100.0,sphere,,25.92,27.0,28.08,25.92,27.0,28.08,100.0,0.0,0.0,glassy-carbon electrode,KHCO3,0.1,6.8,-1.20,CO,3.7,1.0,Flow cell,195.0,,1.0,5.0,3.6
1533,54,,2016,Tailoring Copper Nanocrystals towards C2 Products in Electrochemical CO2 Reduction,Angewandte Chemie,,https://doi.org/10.1002/anie.201601582,1.0,C2H4,Sphere 27.08,Cu,Cu,,100.0,sphere,,25.92,27.0,28.08,25.92,27.0,28.08,100.0,0.0,0.0,glassy-carbon electrode,KHCO3,0.1,6.8,-1.20,C2H4,3.7,1.0,Flow cell,195.0,,1.0,5.0,3.6
1534,54,,2016,Tailoring Copper Nanocrystals towards C2 Products in Electrochemical CO2 Reduction,Angewandte Chemie,,https://doi.org/10.1002/anie.201601582,1.0,C2H4,Sphere 27.08,Cu,Cu,,100.0,sphere,,25.92,27.0,28.08,25.92,27.0,28.08,100.0,0.0,0.0,glassy-carbon electrode,KHCO3,0.1,6.8,-1.20,CH4,11.11,1.0,Flow cell,195.0,,1.0,5.0,3.6
1535,54,,2016,Tailoring Copper Nanocrystals towards C2 Products in Electrochemical CO2 Reduction,Angewandte Chemie,,https://doi.org/10.1002/anie.201601582,1.0,C2H4,Sphere 27.08,Cu,Cu,,100.0,sphere,,25.92,27.0,28.08,25.92,27.0,28.08,100.0,0.0,0.0,glassy-carbon electrode,KHCO3,0.1,6.8,-1.20,H2,81.11,1.0,Flow cell,195.0,,1.0,5.0,3.6
1536,54,,2016,Tailoring Copper Nanocrystals towards C2 Products in Electrochemical CO2 Reduction,Angewandte Chemie,,https://doi.org/10.1002/anie.201601582,1.0,C2H4,Sphere 27.08,Cu,Cu,,100.0,sphere,,25.92,27.0,28.08,25.92,27.0,28.08,100.0,0.0,0.0,glassy-carbon electrode,KHCO3,0.1,6.8,-1.00,CH4,2.59,1.0,Flow cell,195.0,,1.0,5.0,3.6
1537,54,,2016,Tailoring Copper Nanocrystals towards C2 Products in Electrochemical CO2 Reduction,Angewandte Chemie,,https://doi.org/10.1002/anie.201601582,1.0,C2H4,Sphere 27.08,Cu,Cu,,100.0,sphere,,25.92,27.0,28.08,25.92,27.0,28.08,100.0,0.0,0.0,glassy-carbon electrode,KHCO3,0.1,6.8,-1.00,CO,6.3,1.0,Flow cell,195.0,,1.0,5.0,3.6
1538,54,,2016,Tailoring Copper Nanocrystals towards C2 Products in Electrochemical CO2 Reduction,Angewandte Chemie,,https://doi.org/10.1002/anie.201601582,1.0,C2H4,Sphere 27.08,Cu,Cu,,100.0,sphere,,25.92,27.0,28.08,25.92,27.0,28.08,100.0,0.0,0.0,glassy-carbon electrode,KHCO3,0.1,6.8,-1.00,C2H4,6.3,1.0,Flow cell,195.0,,1.0,5.0,3.6
1539,54,,2016,Tailoring Copper Nanocrystals towards C2 Products in Electrochemical CO2 Reduction,Angewandte Chemie,,https://doi.org/10.1002/anie.201601582,1.0,C2H4,Sphere 27.08,Cu,Cu,,100.0,sphere,,25.92,27.0,28.08,25.92,27.0,28.08,100.0,0.0,0.0,glassy-carbon electrode,KHCO3,0.1,6.8,-1.00,H2,78.52,1.0,Flow cell,195.0,,1.0,5.0,3.6
1540,54,,2016,Tailoring Copper Nanocrystals towards C2 Products in Electrochemical CO2 Reduction,Angewandte Chemie,,https://doi.org/10.1002/anie.201601582,1.0,C2H4,Cubes 24,Cu,Cu,,100.0,cubic,,22.48,24.68,26.88,22.48,24.68,26.88,100.0,0.0,0.0,glassy-carbon electrode,KHCO3,0.1,6.8,-1.1,H2,47.62,1.0,Flow cell,195.0,,1.0,5.0,3.6
1541,54,,2016,Tailoring Copper Nanocrystals towards C2 Products in Electrochemical CO2 Reduction,Angewandte Chemie,,https://doi.org/10.1002/anie.201601582,1.0,C2H4,Cubes 24,Cu,Cu,,100.0,cubic,,22.48,24.68,26.88,22.48,24.68,26.88,100.0,0.0,0.0,glassy-carbon electrode,KHCO3,0.1,6.8,-1.1,CO,3.49,1.0,Flow cell,195.0,,1.0,5.0,3.6
1542,54,,2016,Tailoring Copper Nanocrystals towards C2 Products in Electrochemical CO2 Reduction,Angewandte Chemie,,https://doi.org/10.1002/anie.201601582,1.0,C2H4,Cubes 24,Cu,Cu,,100.0,cubic,,22.48,24.68,26.88,22.48,24.68,26.88,100.0,0.0,0.0,glassy-carbon electrode,KHCO3,0.1,6.8,-1.1,CH4,13.65,1.0,Flow cell,195.0,,1.0,5.0,3.6
1543,54,,2016,Tailoring Copper Nanocrystals towards C2 Products in Electrochemical CO2 Reduction,Angewandte Chemie,,https://doi.org/10.1002/anie.201601582,1.0,C2H4,Cubes 24,Cu,Cu,,100.0,cubic,,22.48,24.68,26.88,22.48,24.68,26.88,100.0,0.0,0.0,glassy-carbon electrode,KHCO3,0.1,6.8,-1.1,C2H4,9.52,1.0,Flow cell,195.0,,1.0,5.0,3.6
1544,54,,2016,Tailoring Copper Nanocrystals towards C2 Products in Electrochemical CO2 Reduction,Angewandte Chemie,,https://doi.org/10.1002/anie.201601582,1.0,C2H4,Cubes 24,Cu,Cu,,100.0,cubic,,22.48,24.68,26.88,22.48,24.68,26.88,100.0,0.0,0.0,glassy-carbon electrode,KHCO3,0.1,6.8,-1.1,HCOOH,15.4,1.0,Flow cell,195.0,,1.0,5.0,3.6
1545,54,,2016,Tailoring Copper Nanocrystals towards C2 Products in Electrochemical CO2 Reduction,Angewandte Chemie,,https://doi.org/10.1002/anie.201601582,1.0,C2H4,Cubes 24,Cu,Cu,,100.0,cubic,,22.48,24.68,26.88,22.48,24.68,26.88,100.0,0.0,0.0,glassy-carbon electrode,KHCO3,0.1,6.8,-1.1,CH3COOH,2.54,1.0,Flow cell,195.0,,1.0,5.0,3.6
1546,54,,2016,Tailoring Copper Nanocrystals towards C2 Products in Electrochemical CO2 Reduction,Angewandte Chemie,,https://doi.org/10.1002/anie.201601582,1.0,C2H4,Cubes 24,Cu,Cu,,100.0,cubic,,22.48,24.68,26.88,22.48,24.68,26.88,100.0,0.0,0.0,glassy-carbon electrode,KHCO3,0.1,6.8,-1.1,C2H5OH,5.56,1.0,Flow cell,195.0,,1.0,5.0,3.6
1547,54,,2016,Tailoring Copper Nanocrystals towards C2 Products in Electrochemical CO2 Reduction,Angewandte Chemie,,https://doi.org/10.1002/anie.201601582,1.0,C2H4,Cubes 24,Cu,Cu,,100.0,cubic,,22.48,24.68,26.88,22.48,24.68,26.88,100.0,0.0,0.0,glassy-carbon electrode,KHCO3,0.1,6.8,-1.20,C2H4,5.95,1.0,Flow cell,195.0,,1.0,5.0,3.6
1548,54,,2016,Tailoring Copper Nanocrystals towards C2 Products in Electrochemical CO2 Reduction,Angewandte Chemie,,https://doi.org/10.1002/anie.201601582,1.0,C2H4,Cubes 24,Cu,Cu,,100.0,cubic,,22.48,24.68,26.88,22.48,24.68,26.88,100.0,0.0,0.0,glassy-carbon electrode,KHCO3,0.1,6.8,-1.20,CH4,10.04,1.0,Flow cell,195.0,,1.0,5.0,3.6
1549,54,,2016,Tailoring Copper Nanocrystals towards C2 Products in Electrochemical CO2 Reduction,Angewandte Chemie,,https://doi.org/10.1002/anie.201601582,1.0,C2H4,Cubes 24,Cu,Cu,,100.0,cubic,,22.48,24.68,26.88,22.48,24.68,26.88,100.0,0.0,0.0,glassy-carbon electrode,KHCO3,0.1,6.8,-1.20,H2,56.53,1.0,Flow cell,195.0,,1.0,5.0,3.6
1550,54,,2016,Tailoring Copper Nanocrystals towards C2 Products in Electrochemical CO2 Reduction,Angewandte Chemie,,https://doi.org/10.1002/anie.201601582,1.0,C2H4,Cubes 24,Cu,Cu,,100.0,cubic,,22.48,24.68,26.88,22.48,24.68,26.88,100.0,0.0,0.0,glassy-carbon electrode,KHCO3,0.1,6.8,-1.00,CO,1.86,1.0,Flow cell,195.0,,1.0,5.0,3.6
1551,54,,2016,Tailoring Copper Nanocrystals towards C2 Products in Electrochemical CO2 Reduction,Angewandte Chemie,,https://doi.org/10.1002/anie.201601582,1.0,C2H4,Cubes 24,Cu,Cu,,100.0,cubic,,22.48,24.68,26.88,22.48,24.68,26.88,100.0,0.0,0.0,glassy-carbon electrode,KHCO3,0.1,6.8,-1.00,H2,86.28,1.0,Flow cell,195.0,,1.0,5.0,3.6
1552,54,,2016,Tailoring Copper Nanocrystals towards C2 Products in Electrochemical CO2 Reduction,Angewandte Chemie,,https://doi.org/10.1002/anie.201601582,1.0,C2H4,Cubes 44,Cu,Cu,,100.0,cubic,,40.77,44.0,47.23,40.77,44.0,47.23,100.0,0.0,0.0,glassy-carbon electrode,KHCO3,0.1,6.8,-1.1,H2,20.48,1.0,Flow cell,195.0,,1.0,5.0,3.6
1553,54,,2016,Tailoring Copper Nanocrystals towards C2 Products in Electrochemical CO2 Reduction,Angewandte Chemie,,https://doi.org/10.1002/anie.201601582,,C2H4,Cubes 44,Cu,Cu,,100.0,cubic,,40.77,44.0,47.23,40.77,44.0,47.23,100.0,0.0,0.0,glassy-carbon electrode,KHCO3,0.1,6.8,-1.1,CO,2.06,1.0,Flow cell,195.0,,1.0,5.0,3.6
1554,54,,2016,Tailoring Copper Nanocrystals towards C2 Products in Electrochemical CO2 Reduction,Angewandte Chemie,,https://doi.org/10.1002/anie.201601582,,C2H4,Cubes 44,Cu,Cu,,100.0,cubic,,40.77,44.0,47.23,40.77,44.0,47.23,100.0,0.0,0.0,glassy-carbon electrode,KHCO3,0.1,6.8,-1.1,CH4,19.68,1.0,Flow cell,195.0,,1.0,5.0,3.6
1555,54,,2016,Tailoring Copper Nanocrystals towards C2 Products in Electrochemical CO2 Reduction,Angewandte Chemie,,https://doi.org/10.1002/anie.201601582,,C2H4,Cubes 44,Cu,Cu,,100.0,cubic,,40.77,44.0,47.23,40.77,44.0,47.23,100.0,0.0,0.0,glassy-carbon electrode,KHCO3,0.1,6.8,-1.1,C2H4,42.06,1.0,Flow cell,195.0,,1.0,5.0,3.6
1556,54,,2016,Tailoring Copper Nanocrystals towards C2 Products in Electrochemical CO2 Reduction,Angewandte Chemie,,https://doi.org/10.1002/anie.201601582,,C2H4,Cubes 44,Cu,Cu,,100.0,cubic,,40.77,44.0,47.23,40.77,44.0,47.23,100.0,0.0,0.0,glassy-carbon electrode,KHCO3,0.1,6.8,-1.1,HCOOH,3.81,1.0,Flow cell,195.0,,1.0,5.0,3.6
1557,54,,2016,Tailoring Copper Nanocrystals towards C2 Products in Electrochemical CO2 Reduction,Angewandte Chemie,,https://doi.org/10.1002/anie.201601582,,C2H4,Cubes 44,Cu,Cu,,100.0,cubic,,40.77,44.0,47.23,40.77,44.0,47.23,100.0,0.0,0.0,glassy-carbon electrode,KHCO3,0.1,6.8,-1.1,CH3OH,2.22,1.0,Flow cell,195.0,,1.0,5.0,3.6
1558,54,,2016,Tailoring Copper Nanocrystals towards C2 Products in Electrochemical CO2 Reduction,Angewandte Chemie,,https://doi.org/10.1002/anie.201601582,,C2H4,Cubes 44,Cu,Cu,,100.0,cubic,,40.77,44.0,47.23,40.77,44.0,47.23,100.0,0.0,0.0,glassy-carbon electrode,KHCO3,0.1,6.8,-1.1,C2H5OH,4.13,1.0,Flow cell,195.0,,1.0,5.0,3.6
1559,54,,2016,Tailoring Copper Nanocrystals towards C2 Products in Electrochemical CO2 Reduction,Angewandte Chemie,,https://doi.org/10.1002/anie.201601582,,C2H4,Cubes 44,Cu,Cu,,100.0,cubic,,40.77,44.0,47.23,40.77,44.0,47.23,100.0,0.0,0.0,glassy-carbon electrode,KHCO3,0.1,6.8,-1.1,C3H7OH,3.49,1.0,Flow cell,195.0,,1.0,5.0,3.6
1560,54,,2016,Tailoring Copper Nanocrystals towards C2 Products in Electrochemical CO2 Reduction,Angewandte Chemie,,https://doi.org/10.1002/anie.201601582,,C2H4,Cubes 44,Cu,Cu,,100.0,cubic,,40.77,44.0,47.23,40.77,44.0,47.23,100.0,0.0,0.0,glassy-carbon electrode,KHCO3,0.1,6.8,-1.20,CH4,5.95,1.0,Flow cell,195.0,,1.0,5.0,3.6
1561,54,,2016,Tailoring Copper Nanocrystals towards C2 Products in Electrochemical CO2 Reduction,Angewandte Chemie,,https://doi.org/10.1002/anie.201601582,,C2H4,Cubes 44,Cu,Cu,,100.0,cubic,,40.77,44.0,47.23,40.77,44.0,47.23,100.0,0.0,0.0,glassy-carbon electrode,KHCO3,0.1,6.8,-1.20,C2H4,5.95,1.0,Flow cell,195.0,,1.0,5.0,3.6
1562,54,,2016,Tailoring Copper Nanocrystals towards C2 Products in Electrochemical CO2 Reduction,Angewandte Chemie,,https://doi.org/10.1002/anie.201601582,,C2H4,Cubes 44,Cu,Cu,,100.0,cubic,,40.77,44.0,47.23,40.77,44.0,47.23,100.0,0.0,0.0,glassy-carbon electrode,KHCO3,0.1,6.8,-1.20,H2,66.94,1.0,Flow cell,195.0,,1.0,5.0,3.6
1563,54,,2016,Tailoring Copper Nanocrystals towards C2 Products in Electrochemical CO2 Reduction,Angewandte Chemie,,https://doi.org/10.1002/anie.201601582,,C2H4,Cubes 44,Cu,Cu,,100.0,cubic,,40.77,44.0,47.23,40.77,44.0,47.23,100.0,0.0,0.0,glassy-carbon electrode,KHCO3,0.1,6.8,-1.00,CO,2.6,1.0,Flow cell,195.0,,1.0,5.0,3.6
1564,54,,2016,Tailoring Copper Nanocrystals towards C2 Products in Electrochemical CO2 Reduction,Angewandte Chemie,,https://doi.org/10.1002/anie.201601582,,C2H4,Cubes 44,Cu,Cu,,100.0,cubic,,40.77,44.0,47.23,40.77,44.0,47.23,100.0,0.0,0.0,glassy-carbon electrode,KHCO3,0.1,6.8,-1.00,CH4,2.6,1.0,Flow cell,195.0,,1.0,5.0,3.6
1565,54,,2016,Tailoring Copper Nanocrystals towards C2 Products in Electrochemical CO2 Reduction,Angewandte Chemie,,https://doi.org/10.1002/anie.201601582,,C2H4,Cubes 44,Cu,Cu,,100.0,cubic,,40.77,44.0,47.23,40.77,44.0,47.23,100.0,0.0,0.0,glassy-carbon electrode,KHCO3,0.1,6.8,-1.00,C2H4,21.2,1.0,Flow cell,195.0,,1.0,5.0,3.6
1566,54,,2016,Tailoring Copper Nanocrystals towards C2 Products in Electrochemical CO2 Reduction,Angewandte Chemie,,https://doi.org/10.1002/anie.201601582,,C2H4,Cubes 44,Cu,Cu,,100.0,cubic,,40.77,44.0,47.23,40.77,44.0,47.23,100.0,0.0,0.0,glassy-carbon electrode,KHCO3,0.1,6.8,-1.00,H2,68.06,1.0,Flow cell,195.0,,1.0,5.0,3.6
1567,54,,2016,Tailoring Copper Nanocrystals towards C2 Products in Electrochemical CO2 Reduction,Angewandte Chemie,,https://doi.org/10.1002/anie.201601582,1.0,C2H4,cube 63,Cu,Cu,,100.0,cubic,,58.3,63.0,67.94,58.3,63.0,67.94,100.0,0.0,0.0,glassy-carbon electrode,KHCO3,0.1,6.8,-1.1,H2,32.54,1.0,Flow cell,195.0,,1.0,5.0,3.6
1568,54,,2016,Tailoring Copper Nanocrystals towards C2 Products in Electrochemical CO2 Reduction,Angewandte Chemie,,https://doi.org/10.1002/anie.201601582,,C2H4,cube 63,Cu,Cu,,100.0,cubic,,58.3,63.0,67.94,58.3,63.0,67.94,100.0,0.0,0.0,glassy-carbon electrode,KHCO3,0.1,6.8,-1.1,CO,1.11,1.0,Flow cell,195.0,,1.0,5.0,3.6
1569,54,,2016,Tailoring Copper Nanocrystals towards C2 Products in Electrochemical CO2 Reduction,Angewandte Chemie,,https://doi.org/10.1002/anie.201601582,,C2H4,cube 63,Cu,Cu,,100.0,cubic,,58.3,63.0,67.94,58.3,63.0,67.94,100.0,0.0,0.0,glassy-carbon electrode,KHCO3,0.1,6.8,-1.1,CH4,10.16,1.0,Flow cell,195.0,,1.0,5.0,3.6
1570,54,,2016,Tailoring Copper Nanocrystals towards C2 Products in Electrochemical CO2 Reduction,Angewandte Chemie,,https://doi.org/10.1002/anie.201601582,,C2H4,cube 63,Cu,Cu,,100.0,cubic,,58.3,63.0,67.94,58.3,63.0,67.94,100.0,0.0,0.0,glassy-carbon electrode,KHCO3,0.1,6.8,-1.1,C2H4,25.71,1.0,Flow cell,195.0,,1.0,5.0,3.6
1571,54,,2016,Tailoring Copper Nanocrystals towards C2 Products in Electrochemical CO2 Reduction,Angewandte Chemie,,https://doi.org/10.1002/anie.201601582,,C2H4,cube 63,Cu,Cu,,100.0,cubic,,58.3,63.0,67.94,58.3,63.0,67.94,100.0,0.0,0.0,glassy-carbon electrode,KHCO3,0.1,6.8,-1.1,HCOOH,10.95,1.0,Flow cell,195.0,,1.0,5.0,3.6
1572,54,,2016,Tailoring Copper Nanocrystals towards C2 Products in Electrochemical CO2 Reduction,Angewandte Chemie,,https://doi.org/10.1002/anie.201601582,,C2H4,cube 63,Cu,Cu,,100.0,cubic,,58.3,63.0,67.94,58.3,63.0,67.94,100.0,0.0,0.0,glassy-carbon electrode,KHCO3,0.1,6.8,-1.1,CH3OH,4.44,1.0,Flow cell,195.0,,1.0,5.0,3.6
1573,54,,2016,Tailoring Copper Nanocrystals towards C2 Products in Electrochemical CO2 Reduction,Angewandte Chemie,,https://doi.org/10.1002/anie.201601582,,C2H4,cube 63,Cu,Cu,,100.0,cubic,,58.3,63.0,67.94,58.3,63.0,67.94,100.0,0.0,0.0,glassy-carbon electrode,KHCO3,0.1,6.8,-1.1,C2H5OH,3.81,1.0,Flow cell,195.0,,1.0,5.0,3.6
1574,54,,2016,Tailoring Copper Nanocrystals towards C2 Products in Electrochemical CO2 Reduction,Angewandte Chemie,,https://doi.org/10.1002/anie.201601582,,C2H4,cube 63,Cu,Cu,,100.0,cubic,,58.3,63.0,67.94,58.3,63.0,67.94,100.0,0.0,0.0,glassy-carbon electrode,KHCO3,0.1,6.8,-1.1,C3H7OH,2.38,1.0,Flow cell,195.0,,1.0,5.0,3.6
1575,54,,2016,Tailoring Copper Nanocrystals towards C2 Products in Electrochemical CO2 Reduction,Angewandte Chemie,,https://doi.org/10.1002/anie.201601582,,C2H4,cube 63,Cu,Cu,,100.0,cubic,,58.3,63.0,67.94,58.3,63.0,67.94,100.0,0.0,0.0,glassy-carbon electrode,KHCO3,0.1,6.8,-1.20,CH4,13.02,1.0,Flow cell,195.0,,1.0,5.0,3.6
1576,54,,2016,Tailoring Copper Nanocrystals towards C2 Products in Electrochemical CO2 Reduction,Angewandte Chemie,,https://doi.org/10.1002/anie.201601582,,C2H4,cube 63,Cu,Cu,,100.0,cubic,,58.3,63.0,67.94,58.3,63.0,67.94,100.0,0.0,0.0,glassy-carbon electrode,KHCO3,0.1,6.8,-1.20,C2H4,13.02,1.0,Flow cell,195.0,,1.0,5.0,3.6
1577,54,,2016,Tailoring Copper Nanocrystals towards C2 Products in Electrochemical CO2 Reduction,Angewandte Chemie,,https://doi.org/10.1002/anie.201601582,,C2H4,cube 63,Cu,Cu,,100.0,cubic,,58.3,63.0,67.94,58.3,63.0,67.94,100.0,0.0,0.0,glassy-carbon electrode,KHCO3,0.1,6.8,-1.20,H2,58.02,1.0,Flow cell,195.0,,1.0,5.0,3.6
1578,54,,2016,Tailoring Copper Nanocrystals towards C2 Products in Electrochemical CO2 Reduction,Angewandte Chemie,,https://doi.org/10.1002/anie.201601582,,C2H4,cube 63,Cu,Cu,,100.0,cubic,,58.3,63.0,67.94,58.3,63.0,67.94,100.0,0.0,0.0,glassy-carbon electrode,KHCO3,0.1,6.8,-1.00,CO,1.49,1.0,Flow cell,195.0,,1.0,5.0,3.6
1579,54,,2016,Tailoring Copper Nanocrystals towards C2 Products in Electrochemical CO2 Reduction,Angewandte Chemie,,https://doi.org/10.1002/anie.201601582,,C2H4,cube 63,Cu,Cu,,100.0,cubic,,58.3,63.0,67.94,58.3,63.0,67.94,100.0,0.0,0.0,glassy-carbon electrode,KHCO3,0.1,6.8,-1.00,CH4,1.49,1.0,Flow cell,195.0,,1.0,5.0,3.6
1580,54,,2016,Tailoring Copper Nanocrystals towards C2 Products in Electrochemical CO2 Reduction,Angewandte Chemie,,https://doi.org/10.1002/anie.201601582,,C2H4,cube 63,Cu,Cu,,100.0,cubic,,58.3,63.0,67.94,58.3,63.0,67.94,100.0,0.0,0.0,glassy-carbon electrode,KHCO3,0.1,6.8,-1.00,C2H4,13.02,1.0,Flow cell,195.0,,1.0,5.0,3.6
1581,54,,2016,Tailoring Copper Nanocrystals towards C2 Products in Electrochemical CO2 Reduction,Angewandte Chemie,,https://doi.org/10.1002/anie.201601582,,C2H4,cube 63,Cu,Cu,,100.0,cubic,,58.3,63.0,67.94,58.3,63.0,67.94,100.0,0.0,0.0,glassy-carbon electrode,KHCO3,0.1,6.8,-1.00,H2,64.71,1.0,Flow cell,195.0,,1.0,5.0,3.6
1582,52,,2020,Promoting C2+ Production from Electrochemical CO2 Reduction on Shape-Controlled Cuprous Oxide Nanocrystals with High-Index Facets,ACS Sustainable Chemistry & Engineering,,https://doi.org/10.1021/acssuschemeng.0c04873,12.0,C2H4,o-Cu2O,Cu2O,Cu2O,,100.0,octahedron,,278.0,287.0,296.0,278.0,287.0,296.0,0.0,100.0,0.0,carbon paper electrode,KCl,1.0,6.9,-0.80,H2,31.4,1.0,H-cell,1000.0,,2.0,20.0,
1583,52,,2020,Promoting C2+ Production from Electrochemical CO2 Reduction on Shape-Controlled Cuprous Oxide Nanocrystals with High-Index Facets,ACS Sustainable Chemistry & Engineering,,https://doi.org/10.1021/acssuschemeng.0c04873,12.0,C2H4,o-Cu2O,Cu2O,Cu2O,,100.0,octahedron,,278.0,287.0,296.0,278.0,287.0,296.0,0.0,100.0,0.0,carbon paper electrode,KCl,1.0,6.9,-0.80,CO,16.43,1.0,H-cell,1000.0,,2.0,20.0,
1584,52,,2020,Promoting C2+ Production from Electrochemical CO2 Reduction on Shape-Controlled Cuprous Oxide Nanocrystals with High-Index Facets,ACS Sustainable Chemistry & Engineering,,https://doi.org/10.1021/acssuschemeng.0c04873,12.0,C2H4,o-Cu2O,Cu2O,Cu2O,,100.0,octahedron,,278.0,287.0,296.0,278.0,287.0,296.0,0.0,100.0,0.0,carbon paper electrode,KCl,1.0,6.9,-0.80,HCOOH,47.83,1.0,H-cell,1000.0,,2.0,20.0,
1585,52,,2020,Promoting C2+ Production from Electrochemical CO2 Reduction on Shape-Controlled Cuprous Oxide Nanocrystals with High-Index Facets,ACS Sustainable Chemistry & Engineering,,https://doi.org/10.1021/acssuschemeng.0c04873,12.0,C2H4,o-Cu2O,Cu2O,Cu2O,,100.0,octahedron,,278.0,287.0,296.0,278.0,287.0,296.0,0.0,100.0,0.0,carbon paper electrode,KCl,1.0,6.9,-0.80,C2H4,2.42,1.0,H-cell,1000.0,,2.0,20.0,
1586,52,,2020,Promoting C2+ Production from Electrochemical CO2 Reduction on Shape-Controlled Cuprous Oxide Nanocrystals with High-Index Facets,ACS Sustainable Chemistry & Engineering,,https://doi.org/10.1021/acssuschemeng.0c04873,12.0,C2H4,o-Cu2O,Cu2O,Cu2O,,100.0,octahedron,,278.0,287.0,296.0,278.0,287.0,296.0,0.0,100.0,0.0,carbon paper electrode,KCl,1.0,6.9,-0.90,H2,30.92,1.0,H-cell,1000.0,,2.0,20.0,
1587,52,,2020,Promoting C2+ Production from Electrochemical CO2 Reduction on Shape-Controlled Cuprous Oxide Nanocrystals with High-Index Facets,ACS Sustainable Chemistry & Engineering,,https://doi.org/10.1021/acssuschemeng.0c04873,12.0,C2H4,o-Cu2O,Cu2O,Cu2O,,100.0,octahedron,,278.0,287.0,296.0,278.0,287.0,296.0,0.0,100.0,0.0,carbon paper electrode,KCl,1.0,6.9,-0.90,CO,23.67,1.0,H-cell,1000.0,,2.0,20.0,
1588,52,,2020,Promoting C2+ Production from Electrochemical CO2 Reduction on Shape-Controlled Cuprous Oxide Nanocrystals with High-Index Facets,ACS Sustainable Chemistry & Engineering,,https://doi.org/10.1021/acssuschemeng.0c04873,12.0,C2H4,o-Cu2O,Cu2O,Cu2O,,100.0,octahedron,,278.0,287.0,296.0,278.0,287.0,296.0,0.0,100.0,0.0,carbon paper electrode,KCl,1.0,6.9,-0.90,HCOOH,36.23,1.0,H-cell,1000.0,,2.0,20.0,
1589,52,,2020,Promoting C2+ Production from Electrochemical CO2 Reduction on Shape-Controlled Cuprous Oxide Nanocrystals with High-Index Facets,ACS Sustainable Chemistry & Engineering,,https://doi.org/10.1021/acssuschemeng.0c04873,12.0,C2H4,o-Cu2O,Cu2O,Cu2O,,100.0,octahedron,,278.0,287.0,296.0,278.0,287.0,296.0,0.0,100.0,0.0,carbon paper electrode,KCl,1.0,6.9,-0.90,C2H4,5.31,1.0,H-cell,1000.0,,2.0,20.0,
1590,52,,2020,Promoting C2+ Production from Electrochemical CO2 Reduction on Shape-Controlled Cuprous Oxide Nanocrystals with High-Index Facets,ACS Sustainable Chemistry & Engineering,,https://doi.org/10.1021/acssuschemeng.0c04873,12.0,C2H4,o-Cu2O,Cu2O,Cu2O,,100.0,octahedron,,278.0,287.0,296.0,278.0,287.0,296.0,0.0,100.0,0.0,carbon paper electrode,KCl,1.0,6.9,-1.00,H2,27.05,1.0,H-cell,1000.0,,2.0,20.0,
1591,52,,2020,Promoting C2+ Production from Electrochemical CO2 Reduction on Shape-Controlled Cuprous Oxide Nanocrystals with High-Index Facets,ACS Sustainable Chemistry & Engineering,,https://doi.org/10.1021/acssuschemeng.0c04873,12.0,C2H4,o-Cu2O,Cu2O,Cu2O,,100.0,octahedron,,278.0,287.0,296.0,278.0,287.0,296.0,0.0,100.0,0.0,carbon paper electrode,KCl,1.0,6.9,-1.00,CO,13.04,1.0,H-cell,1000.0,,2.0,20.0,
1592,52,,2020,Promoting C2+ Production from Electrochemical CO2 Reduction on Shape-Controlled Cuprous Oxide Nanocrystals with High-Index Facets,ACS Sustainable Chemistry & Engineering,,https://doi.org/10.1021/acssuschemeng.0c04873,12.0,C2H4,o-Cu2O,Cu2O,Cu2O,,100.0,octahedron,,278.0,287.0,296.0,278.0,287.0,296.0,0.0,100.0,0.0,carbon paper electrode,KCl,1.0,6.9,-1.00,HCOOH,27.05,1.0,H-cell,1000.0,,2.0,20.0,
1593,52,,2020,Promoting C2+ Production from Electrochemical CO2 Reduction on Shape-Controlled Cuprous Oxide Nanocrystals with High-Index Facets,ACS Sustainable Chemistry & Engineering,,https://doi.org/10.1021/acssuschemeng.0c04873,12.0,C2H4,o-Cu2O,Cu2O,Cu2O,,100.0,octahedron,,278.0,287.0,296.0,278.0,287.0,296.0,0.0,100.0,0.0,carbon paper electrode,KCl,1.0,6.9,-1.00,C2H4,19.32,1.0,H-cell,1000.0,,2.0,20.0,
1594,52,,2020,Promoting C2+ Production from Electrochemical CO2 Reduction on Shape-Controlled Cuprous Oxide Nanocrystals with High-Index Facets,ACS Sustainable Chemistry & Engineering,,https://doi.org/10.1021/acssuschemeng.0c04873,12.0,C2H4,o-Cu2O,Cu2O,Cu2O,,100.0,octahedron,,278.0,287.0,296.0,278.0,287.0,296.0,0.0,100.0,0.0,carbon paper electrode,KCl,1.0,6.9,-1.00,C2H5OH,9.66,1.0,H-cell,1000.0,,2.0,20.0,
1595,52,,2020,Promoting C2+ Production from Electrochemical CO2 Reduction on Shape-Controlled Cuprous Oxide Nanocrystals with High-Index Facets,ACS Sustainable Chemistry & Engineering,,https://doi.org/10.1021/acssuschemeng.0c04873,12.0,C2H4,o-Cu2O,Cu2O,Cu2O,,100.0,octahedron,,278.0,287.0,296.0,278.0,287.0,296.0,0.0,100.0,0.0,carbon paper electrode,KCl,1.0,6.9,-1.00,C3H7OH,1.93,1.0,H-cell,1000.0,,2.0,20.0,
