Repository: vovamirosh/-CO2RR-Beyond-Green-AI

File: Datasets/prepr.csv (part 20 of 50)
DOI,Article name,Compound_1,Compound_2,"Cat./Support ratio, % (at)",Morphology (TEM/SEM),"Pore size, nm",width min (nm),width aver (nm),width max (nm),length min (nm),length aver (nm),length max (nm),"Cu, % (at.)","Cu+, % (at.)","Cu(2+), % (at.)",Base,electrolyte,"conc, M",pH,RHE vs V,Product,"FE, %","Time, h",Type of reactor,"Loading, μg/cm2","Add_carbon, %","Surface area of electrode, cm2","Flow rate CO2, ml/min","Av_volume, mkm^3",Ratio_sphere_volume,"Min_volume, mkm^3","Max_volume, mkm^3",1_efermi,1_density_atomic,1_total_magnetization_normalized_formula_units,1_energy_above_hull,1_energy_per_atom,1_volume,1_band_gap,2_efermi,2_density_atomic,2_total_magnetization_normalized_formula_units,2_energy_above_hull,2_energy_per_atom,2_volume,2_band_gap,Product_exactmw,Product_lipinskiHBA,Product_lipinskiHBD,Product_NumAtoms,Product_FractionCSP3,Product_CrippenClogP,Product_hallKierAlpha,Product_kappa2,Product_kappa3,anion_molar_conductance,anion_mobility,anion_diffusion_coefficient,anion_hydr_R_of_ion,Type of reactor_H-cell,Base_carbon paper electrode,Base_gasdiffusion electrode
https://doi.org/10.1021/jacs.0c01699,multi-hollow Cu2O,Cu2O,No,100.0,sphere,0.0,180.0,210.0,260.0,180.0,210.0,260.0,0.0,100.0,0.0,gasdiffusion electrode,KOH,2.0,14.0,-0.59,C2H4,36.03,0.33,Flow cell,4444.44,0.0,2.25,20.0,0.0048490482608158445,1.0,0.0030536280592892784,0.0092027720799157,4.17791244,12.764484711878117,0.0,0.0,-5.02663022,76.5869082712687,0.512699999999999,0.0,0.0,0.0,0.0,0.0,0.0,0.0,28.031300127999998,0.0,0.0,6.0,0.0,0.8022,-0.26,0.74,-6.106153846153846,199.1,20.21,5.192,0.472,0.0,0.0,1.0
https://doi.org/10.1021/jacs.0c01699,multi-hollow Cu2O,Cu2O,No,100.0,sphere,0.0,180.0,210.0,260.0,180.0,210.0,260.0,0.0,100.0,0.0,gasdiffusion electrode,KOH,2.0,14.0,-0.59,HCOOH,5.15,0.33,Flow cell,4444.44,0.0,2.25,20.0,0.0048490482608158445,1.0,0.0030536280592892784,0.0092027720799157,4.17791244,12.764484711878117,0.0,0.0,-5.02663022,76.5869082712687,0.512699999999999,0.0,0.0,0.0,0.0,0.0,0.0,0.0,46.005479304,2.0,1.0,5.0,0.0,-0.29919999999999997,-0.53,1.4699999999999982,1.4700000000000009,199.1,20.21,5.192,0.472,0.0,0.0,1.0
https://doi.org/10.1021/jacs.0c01699,multi-hollow Cu2O,Cu2O,No,100.0,sphere,0.0,180.0,210.0,260.0,180.0,210.0,260.0,0.0,100.0,0.0,gasdiffusion electrode,KOH,2.0,14.0,-0.59,CH3COOH,4.41,0.33,Flow cell,4444.44,0.0,2.25,20.0,0.0048490482608158445,1.0,0.0030536280592892784,0.0092027720799157,4.17791244,12.764484711878117,0.0,0.0,-5.02663022,76.5869082712687,0.512699999999999,0.0,0.0,0.0,0.0,0.0,0.0,0.0,60.021129368000004,2.0,1.0,8.0,0.5,0.09089999999999993,-0.53,0.8748582995951415,1.1560092559629747,199.1,20.21,5.192,0.472,0.0,0.0,1.0
https://doi.org/10.1021/jacs.0c01699,multi-hollow Cu2O,Cu2O,No,100.0,sphere,0.0,180.0,210.0,260.0,180.0,210.0,260.0,0.0,100.0,0.0,gasdiffusion electrode,KOH,2.0,14.0,-0.59,C3H7OH,3.68,0.33,Flow cell,4444.44,0.0,2.25,20.0,0.0048490482608158445,1.0,0.0030536280592892784,0.0092027720799157,4.17791244,12.764484711878117,0.0,0.0,-5.02663022,76.5869082712687,0.512699999999999,0.0,0.0,0.0,0.0,0.0,0.0,0.0,60.057514876,1.0,1.0,12.0,1.0,0.38710000000000006,-0.04,1.297837837837838,1128.9599999999998,199.1,20.21,5.192,0.472,0.0,0.0,1.0
https://doi.org/10.1021/jacs.0c01699,multi-hollow Cu2O,Cu2O,No,100.0,sphere,0.0,180.0,210.0,260.0,180.0,210.0,260.0,0.0,100.0,0.0,gasdiffusion electrode,KOH,2.0,14.0,-0.59,C2H5OH,21.32,0.33,Flow cell,4444.44,0.0,2.25,20.0,0.0048490482608158445,1.0,0.0030536280592892784,0.0092027720799157,4.17791244,12.764484711878117,0.0,0.0,-5.02663022,76.5869082712687,0.512699999999999,0.0,0.0,0.0,0.0,0.0,0.0,0.0,46.041864812,1.0,1.0,9.0,1.0,-0.0014000000000000123,-0.04,1.96,1.9600000000000033,199.1,20.21,5.192,0.472,0.0,0.0,1.0
https://doi.org/10.1021/jacs.0c01699,multi-hollow Cu2O,Cu2O,No,100.0,sphere,0.0,180.0,210.0,260.0,180.0,210.0,260.0,0.0,100.0,0.0,gasdiffusion electrode,KOH,2.0,14.0,-0.61,H2,14.71,0.33,Flow cell,4444.44,0.0,2.25,20.0,0.0048490482608158445,1.0,0.0030536280592892784,0.0092027720799157,4.17791244,12.764484711878117,0.0,0.0,-5.02663022,76.5869082712687,0.512699999999999,0.0,0.0,0.0,0.0,0.0,0.0,0.0,2.015650064,0.0,0.0,2.0,0.0,0.246,0.0,0.0,0.0,199.1,20.21,5.192,0.472,0.0,0.0,1.0
https://doi.org/10.1021/jacs.0c01699,multi-hollow Cu2O,Cu2O,No,100.0,sphere,0.0,180.0,210.0,260.0,180.0,210.0,260.0,0.0,100.0,0.0,gasdiffusion electrode,KOH,2.0,14.0,-0.61,CO,8.09,0.33,Flow cell,4444.44,0.0,2.25,20.0,0.0048490482608158445,1.0,0.0030536280592892784,0.0092027720799157,4.17791244,12.764484711878117,0.0,0.0,-5.02663022,76.5869082712687,0.512699999999999,0.0,0.0,0.0,0.0,0.0,0.0,0.0,27.99491462,1.0,0.0,2.0,0.0,-0.03751,-0.26,0.74,-6.106153846153846,199.1,20.21,5.192,0.472,0.0,0.0,1.0
https://doi.org/10.1021/jacs.0c01699,multi-hollow Cu2O,Cu2O,No,100.0,sphere,0.0,180.0,210.0,260.0,180.0,210.0,260.0,0.0,100.0,0.0,gasdiffusion electrode,KOH,2.0,14.0,-0.61,C2H4,36.76,0.33,Flow cell,4444.44,0.0,2.25,20.0,0.0048490482608158445,1.0,0.0030536280592892784,0.0092027720799157,4.17791244,12.764484711878117,0.0,0.0,-5.02663022,76.5869082712687,0.512699999999999,0.0,0.0,0.0,0.0,0.0,0.0,0.0,28.031300127999998,0.0,0.0,6.0,0.0,0.8022,-0.26,0.74,-6.106153846153846,199.1,20.21,5.192,0.472,0.0,0.0,1.0
https://doi.org/10.1021/jacs.0c01699,multi-hollow Cu2O,Cu2O,No,100.0,sphere,0.0,180.0,210.0,260.0,180.0,210.0,260.0,0.0,100.0,0.0,gasdiffusion electrode,KOH,2.0,14.0,-0.61,HCOOH,5.15,0.33,Flow cell,4444.44,0.0,2.25,20.0,0.0048490482608158445,1.0,0.0030536280592892784,0.0092027720799157,4.17791244,12.764484711878117,0.0,0.0,-5.02663022,76.5869082712687,0.512699999999999,0.0,0.0,0.0,0.0,0.0,0.0,0.0,46.005479304,2.0,1.0,5.0,0.0,-0.29919999999999997,-0.53,1.4699999999999982,1.4700000000000009,199.1,20.21,5.192,0.472,0.0,0.0,1.0
https://doi.org/10.1021/jacs.0c01699,multi-hollow Cu2O,Cu2O,No,100.0,sphere,0.0,180.0,210.0,260.0,180.0,210.0,260.0,0.0,100.0,0.0,gasdiffusion electrode,KOH,2.0,14.0,-0.61,CH3COOH,3.68,0.33,Flow cell,4444.44,0.0,2.25,20.0,0.0048490482608158445,1.0,0.0030536280592892784,0.0092027720799157,4.17791244,12.764484711878117,0.0,0.0,-5.02663022,76.5869082712687,0.512699999999999,0.0,0.0,0.0,0.0,0.0,0.0,0.0,60.021129368000004,2.0,1.0,8.0,0.5,0.09089999999999993,-0.53,0.8748582995951415,1.1560092559629747,199.1,20.21,5.192,0.472,0.0,0.0,1.0
https://doi.org/10.1021/jacs.0c01699,multi-hollow Cu2O,Cu2O,No,100.0,sphere,0.0,180.0,210.0,260.0,180.0,210.0,260.0,0.0,100.0,0.0,gasdiffusion electrode,KOH,2.0,14.0,-0.61,C3H7OH,5.88,0.33,Flow cell,4444.44,0.0,2.25,20.0,0.0048490482608158445,1.0,0.0030536280592892784,0.0092027720799157,4.17791244,12.764484711878117,0.0,0.0,-5.02663022,76.5869082712687,0.512699999999999,0.0,0.0,0.0,0.0,0.0,0.0,0.0,60.057514876,1.0,1.0,12.0,1.0,0.38710000000000006,-0.04,1.297837837837838,1128.9599999999998,199.1,20.21,5.192,0.472,0.0,0.0,1.0
https://doi.org/10.1021/jacs.0c01699,multi-hollow Cu2O,Cu2O,No,100.0,sphere,0.0,180.0,210.0,260.0,180.0,210.0,260.0,0.0,100.0,0.0,gasdiffusion electrode,KOH,2.0,14.0,-0.61,C2H5OH,27.94,0.33,Flow cell,4444.44,0.0,2.25,20.0,0.0048490482608158445,1.0,0.0030536280592892784,0.0092027720799157,4.17791244,12.764484711878117,0.0,0.0,-5.02663022,76.5869082712687,0.512699999999999,0.0,0.0,0.0,0.0,0.0,0.0,0.0,46.041864812,1.0,1.0,9.0,1.0,-0.0014000000000000123,-0.04,1.96,1.9600000000000033,199.1,20.21,5.192,0.472,0.0,0.0,1.0
https://doi.org/10.1021/jacs.0c01699,multi-hollow Cu2O,Cu2O,No,100.0,sphere,0.0,180.0,210.0,260.0,180.0,210.0,260.0,0.0,100.0,0.0,gasdiffusion electrode,KOH,2.0,14.0,-0.63,H2,16.18,0.33,Flow cell,4444.44,0.0,2.25,20.0,0.0048490482608158445,1.0,0.0030536280592892784,0.0092027720799157,4.17791244,12.764484711878117,0.0,0.0,-5.02663022,76.5869082712687,0.512699999999999,0.0,0.0,0.0,0.0,0.0,0.0,0.0,2.015650064,0.0,0.0,2.0,0.0,0.246,0.0,0.0,0.0,199.1,20.21,5.192,0.472,0.0,0.0,1.0
https://doi.org/10.1021/jacs.0c01699,multi-hollow Cu2O,Cu2O,No,100.0,sphere,0.0,180.0,210.0,260.0,180.0,210.0,260.0,0.0,100.0,0.0,gasdiffusion electrode,KOH,2.0,14.0,-0.63,CO,6.62,0.33,Flow cell,4444.44,0.0,2.25,20.0,0.0048490482608158445,1.0,0.0030536280592892784,0.0092027720799157,4.17791244,12.764484711878117,0.0,0.0,-5.02663022,76.5869082712687,0.512699999999999,0.0,0.0,0.0,0.0,0.0,0.0,0.0,27.99491462,1.0,0.0,2.0,0.0,-0.03751,-0.26,0.74,-6.106153846153846,199.1,20.21,5.192,0.472,0.0,0.0,1.0
https://doi.org/10.1021/jacs.0c01699,multi-hollow Cu2O,Cu2O,No,100.0,sphere,0.0,180.0,210.0,260.0,180.0,210.0,260.0,0.0,100.0,0.0,gasdiffusion electrode,KOH,2.0,14.0,-0.63,C2H4,36.76,0.33,Flow cell,4444.44,0.0,2.25,20.0,0.0048490482608158445,1.0,0.0030536280592892784,0.0092027720799157,4.17791244,12.764484711878117,0.0,0.0,-5.02663022,76.5869082712687,0.512699999999999,0.0,0.0,0.0,0.0,0.0,0.0,0.0,28.031300127999998,0.0,0.0,6.0,0.0,0.8022,-0.26,0.74,-6.106153846153846,199.1,20.21,5.192,0.472,0.0,0.0,1.0
https://doi.org/10.1021/jacs.0c01699,multi-hollow Cu2O,Cu2O,No,100.0,sphere,0.0,180.0,210.0,260.0,180.0,210.0,260.0,0.0,100.0,0.0,gasdiffusion electrode,KOH,2.0,14.0,-0.63,HCOOH,4.41,0.33,Flow cell,4444.44,0.0,2.25,20.0,0.0048490482608158445,1.0,0.0030536280592892784,0.0092027720799157,4.17791244,12.764484711878117,0.0,0.0,-5.02663022,76.5869082712687,0.512699999999999,0.0,0.0,0.0,0.0,0.0,0.0,0.0,46.005479304,2.0,1.0,5.0,0.0,-0.29919999999999997,-0.53,1.4699999999999982,1.4700000000000009,199.1,20.21,5.192,0.472,0.0,0.0,1.0
https://doi.org/10.1021/jacs.0c01699,multi-hollow Cu2O,Cu2O,No,100.0,sphere,0.0,180.0,210.0,260.0,180.0,210.0,260.0,0.0,100.0,0.0,gasdiffusion electrode,KOH,2.0,14.0,-0.63,CH3COOH,4.41,0.33,Flow cell,4444.44,0.0,2.25,20.0,0.0048490482608158445,1.0,0.0030536280592892784,0.0092027720799157,4.17791244,12.764484711878117,0.0,0.0,-5.02663022,76.5869082712687,0.512699999999999,0.0,0.0,0.0,0.0,0.0,0.0,0.0,60.021129368000004,2.0,1.0,8.0,0.5,0.09089999999999993,-0.53,0.8748582995951415,1.1560092559629747,199.1,20.21,5.192,0.472,0.0,0.0,1.0
https://doi.org/10.1021/jacs.0c01699,multi-hollow Cu2O,Cu2O,No,100.0,sphere,0.0,180.0,210.0,260.0,180.0,210.0,260.0,0.0,100.0,0.0,gasdiffusion electrode,KOH,2.0,14.0,-0.63,C3H7OH,6.62,0.33,Flow cell,4444.44,0.0,2.25,20.0,0.0048490482608158445,1.0,0.0030536280592892784,0.0092027720799157,4.17791244,12.764484711878117,0.0,0.0,-5.02663022,76.5869082712687,0.512699999999999,0.0,0.0,0.0,0.0,0.0,0.0,0.0,60.057514876,1.0,1.0,12.0,1.0,0.38710000000000006,-0.04,1.297837837837838,1128.9599999999998,199.1,20.21,5.192,0.472,0.0,0.0,1.0
https://doi.org/10.1021/jacs.0c01699,multi-hollow Cu2O,Cu2O,No,100.0,sphere,0.0,180.0,210.0,260.0,180.0,210.0,260.0,0.0,100.0,0.0,gasdiffusion electrode,KOH,2.0,14.0,-0.63,C2H5OH,19.85,0.33,Flow cell,4444.44,0.0,2.25,20.0,0.0048490482608158445,1.0,0.0030536280592892784,0.0092027720799157,4.17791244,12.764484711878117,0.0,0.0,-5.02663022,76.5869082712687,0.512699999999999,0.0,0.0,0.0,0.0,0.0,0.0,0.0,46.041864812,1.0,1.0,9.0,1.0,-0.0014000000000000123,-0.04,1.96,1.9600000000000033,199.1,20.21,5.192,0.472,0.0,0.0,1.0
https://doi.org/10.1021/jacs.0c01699,multi-hollow Cu2O,Cu2O,No,100.0,sphere,0.0,180.0,210.0,260.0,180.0,210.0,260.0,0.0,100.0,0.0,gasdiffusion electrode,KOH,2.0,14.0,-0.66,H2,17.65,0.33,Flow cell,4444.44,0.0,2.25,20.0,0.0048490482608158445,1.0,0.0030536280592892784,0.0092027720799157,4.17791244,12.764484711878117,0.0,0.0,-5.02663022,76.5869082712687,0.512699999999999,0.0,0.0,0.0,0.0,0.0,0.0,0.0,2.015650064,0.0,0.0,2.0,0.0,0.246,0.0,0.0,0.0,199.1,20.21,5.192,0.472,0.0,0.0,1.0
https://doi.org/10.1021/jacs.0c01699,multi-hollow Cu2O,Cu2O,No,100.0,sphere,0.0,180.0,210.0,260.0,180.0,210.0,260.0,0.0,100.0,0.0,gasdiffusion electrode,KOH,2.0,14.0,-0.66,CO,4.41,0.33,Flow cell,4444.44,0.0,2.25,20.0,0.0048490482608158445,1.0,0.0030536280592892784,0.0092027720799157,4.17791244,12.764484711878117,0.0,0.0,-5.02663022,76.5869082712687,0.512699999999999,0.0,0.0,0.0,0.0,0.0,0.0,0.0,27.99491462,1.0,0.0,2.0,0.0,-0.03751,-0.26,0.74,-6.106153846153846,199.1,20.21,5.192,0.472,0.0,0.0,1.0
https://doi.org/10.1021/jacs.0c01699,multi-hollow Cu2O,Cu2O,No,100.0,sphere,0.0,180.0,210.0,260.0,180.0,210.0,260.0,0.0,100.0,0.0,gasdiffusion electrode,KOH,2.0,14.0,-0.66,C2H4,33.09,0.33,Flow cell,4444.44,0.0,2.25,20.0,0.0048490482608158445,1.0,0.0030536280592892784,0.0092027720799157,4.17791244,12.764484711878117,0.0,0.0,-5.02663022,76.5869082712687,0.512699999999999,0.0,0.0,0.0,0.0,0.0,0.0,0.0,28.031300127999998,0.0,0.0,6.0,0.0,0.8022,-0.26,0.74,-6.106153846153846,199.1,20.21,5.192,0.472,0.0,0.0,1.0
https://doi.org/10.1021/jacs.0c01699,multi-hollow Cu2O,Cu2O,No,100.0,sphere,0.0,180.0,210.0,260.0,180.0,210.0,260.0,0.0,100.0,0.0,gasdiffusion electrode,KOH,2.0,14.0,-0.66,HCOOH,5.15,0.33,Flow cell,4444.44,0.0,2.25,20.0,0.0048490482608158445,1.0,0.0030536280592892784,0.0092027720799157,4.17791244,12.764484711878117,0.0,0.0,-5.02663022,76.5869082712687,0.512699999999999,0.0,0.0,0.0,0.0,0.0,0.0,0.0,46.005479304,2.0,1.0,5.0,0.0,-0.29919999999999997,-0.53,1.4699999999999982,1.4700000000000009,199.1,20.21,5.192,0.472,0.0,0.0,1.0
https://doi.org/10.1021/jacs.0c01699,multi-hollow Cu2O,Cu2O,No,100.0,sphere,0.0,180.0,210.0,260.0,180.0,210.0,260.0,0.0,100.0,0.0,gasdiffusion electrode,KOH,2.0,14.0,-0.66,CH3COOH,5.88,0.33,Flow cell,4444.44,0.0,2.25,20.0,0.0048490482608158445,1.0,0.0030536280592892784,0.0092027720799157,4.17791244,12.764484711878117,0.0,0.0,-5.02663022,76.5869082712687,0.512699999999999,0.0,0.0,0.0,0.0,0.0,0.0,0.0,60.021129368000004,2.0,1.0,8.0,0.5,0.09089999999999993,-0.53,0.8748582995951415,1.1560092559629747,199.1,20.21,5.192,0.472,0.0,0.0,1.0
https://doi.org/10.1021/jacs.0c01699,multi-hollow Cu2O,Cu2O,No,100.0,sphere,0.0,180.0,210.0,260.0,180.0,210.0,260.0,0.0,100.0,0.0,gasdiffusion electrode,KOH,2.0,14.0,-0.66,C3H7OH,3.68,0.33,Flow cell,4444.44,0.0,2.25,20.0,0.0048490482608158445,1.0,0.0030536280592892784,0.0092027720799157,4.17791244,12.764484711878117,0.0,0.0,-5.02663022,76.5869082712687,0.512699999999999,0.0,0.0,0.0,0.0,0.0,0.0,0.0,60.057514876,1.0,1.0,12.0,1.0,0.38710000000000006,-0.04,1.297837837837838,1128.9599999999998,199.1,20.21,5.192,0.472,0.0,0.0,1.0
https://doi.org/10.1021/jacs.0c01699,multi-hollow Cu2O,Cu2O,No,100.0,sphere,0.0,180.0,210.0,260.0,180.0,210.0,260.0,0.0,100.0,0.0,gasdiffusion electrode,KOH,2.0,14.0,-0.66,C2H5OH,18.38,0.33,Flow cell,4444.44,0.0,2.25,20.0,0.0048490482608158445,1.0,0.0030536280592892784,0.0092027720799157,4.17791244,12.764484711878117,0.0,0.0,-5.02663022,76.5869082712687,0.512699999999999,0.0,0.0,0.0,0.0,0.0,0.0,0.0,46.041864812,1.0,1.0,9.0,1.0,-0.0014000000000000123,-0.04,1.96,1.9600000000000033,199.1,20.21,5.192,0.472,0.0,0.0,1.0
https://doi.org/10.1021/jacs.0c01699,multi-hollow Cu2O,Cu2O,No,100.0,sphere,0.0,180.0,210.0,260.0,180.0,210.0,260.0,0.0,100.0,0.0,gasdiffusion electrode,KOH,2.0,14.0,-0.68,H2,19.12,0.33,Flow cell,4444.44,0.0,2.25,20.0,0.0048490482608158445,1.0,0.0030536280592892784,0.0092027720799157,4.17791244,12.764484711878117,0.0,0.0,-5.02663022,76.5869082712687,0.512699999999999,0.0,0.0,0.0,0.0,0.0,0.0,0.0,2.015650064,0.0,0.0,2.0,0.0,0.246,0.0,0.0,0.0,199.1,20.21,5.192,0.472,0.0,0.0,1.0
https://doi.org/10.1021/jacs.0c01699,multi-hollow Cu2O,Cu2O,No,100.0,sphere,0.0,180.0,210.0,260.0,180.0,210.0,260.0,0.0,100.0,0.0,gasdiffusion electrode,KOH,2.0,14.0,-0.68,CO,3.68,0.33,Flow cell,4444.44,0.0,2.25,20.0,0.0048490482608158445,1.0,0.0030536280592892784,0.0092027720799157,4.17791244,12.764484711878117,0.0,0.0,-5.02663022,76.5869082712687,0.512699999999999,0.0,0.0,0.0,0.0,0.0,0.0,0.0,27.99491462,1.0,0.0,2.0,0.0,-0.03751,-0.26,0.74,-6.106153846153846,199.1,20.21,5.192,0.472,0.0,0.0,1.0
https://doi.org/10.1021/jacs.0c01699,multi-hollow Cu2O,Cu2O,No,100.0,sphere,0.0,180.0,210.0,260.0,180.0,210.0,260.0,0.0,100.0,0.0,gasdiffusion electrode,KOH,2.0,14.0,-0.68,C2H4,30.88,0.33,Flow cell,4444.44,0.0,2.25,20.0,0.0048490482608158445,1.0,0.0030536280592892784,0.0092027720799157,4.17791244,12.764484711878117,0.0,0.0,-5.02663022,76.5869082712687,0.512699999999999,0.0,0.0,0.0,0.0,0.0,0.0,0.0,28.031300127999998,0.0,0.0,6.0,0.0,0.8022,-0.26,0.74,-6.106153846153846,199.1,20.21,5.192,0.472,0.0,0.0,1.0
https://doi.org/10.1021/jacs.0c01699,multi-hollow Cu2O,Cu2O,No,100.0,sphere,0.0,180.0,210.0,260.0,180.0,210.0,260.0,0.0,100.0,0.0,gasdiffusion electrode,KOH,2.0,14.0,-0.68,HCOOH,2.94,0.33,Flow cell,4444.44,0.0,2.25,20.0,0.0048490482608158445,1.0,0.0030536280592892784,0.0092027720799157,4.17791244,12.764484711878117,0.0,0.0,-5.02663022,76.5869082712687,0.512699999999999,0.0,0.0,0.0,0.0,0.0,0.0,0.0,46.005479304,2.0,1.0,5.0,0.0,-0.29919999999999997,-0.53,1.4699999999999982,1.4700000000000009,199.1,20.21,5.192,0.472,0.0,0.0,1.0
https://doi.org/10.1021/jacs.0c01699,multi-hollow Cu2O,Cu2O,No,100.0,sphere,0.0,180.0,210.0,260.0,180.0,210.0,260.0,0.0,100.0,0.0,gasdiffusion electrode,KOH,2.0,14.0,-0.68,CH3COOH,5.15,0.33,Flow cell,4444.44,0.0,2.25,20.0,0.0048490482608158445,1.0,0.0030536280592892784,0.0092027720799157,4.17791244,12.764484711878117,0.0,0.0,-5.02663022,76.5869082712687,0.512699999999999,0.0,0.0,0.0,0.0,0.0,0.0,0.0,60.021129368000004,2.0,1.0,8.0,0.5,0.09089999999999993,-0.53,0.8748582995951415,1.1560092559629747,199.1,20.21,5.192,0.472,0.0,0.0,1.0
https://doi.org/10.1021/jacs.0c01699,multi-hollow Cu2O,Cu2O,No,100.0,sphere,0.0,180.0,210.0,260.0,180.0,210.0,260.0,0.0,100.0,0.0,gasdiffusion electrode,KOH,2.0,14.0,-0.68,C3H7OH,2.94,0.33,Flow cell,4444.44,0.0,2.25,20.0,0.0048490482608158445,1.0,0.0030536280592892784,0.0092027720799157,4.17791244,12.764484711878117,0.0,0.0,-5.02663022,76.5869082712687,0.512699999999999,0.0,0.0,0.0,0.0,0.0,0.0,0.0,60.057514876,1.0,1.0,12.0,1.0,0.38710000000000006,-0.04,1.297837837837838,1128.9599999999998,199.1,20.21,5.192,0.472,0.0,0.0,1.0
https://doi.org/10.1021/jacs.0c01699,multi-hollow Cu2O,Cu2O,No,100.0,sphere,0.0,180.0,210.0,260.0,180.0,210.0,260.0,0.0,100.0,0.0,gasdiffusion electrode,KOH,2.0,14.0,-0.68,C2H5OH,16.18,0.33,Flow cell,4444.44,0.0,2.25,20.0,0.0048490482608158445,1.0,0.0030536280592892784,0.0092027720799157,4.17791244,12.764484711878117,0.0,0.0,-5.02663022,76.5869082712687,0.512699999999999,0.0,0.0,0.0,0.0,0.0,0.0,0.0,46.041864812,1.0,1.0,9.0,1.0,-0.0014000000000000123,-0.04,1.96,1.9600000000000033,199.1,20.21,5.192,0.472,0.0,0.0,1.0
https://doi.org/10.1021/jacs.0c01699, solid Cu2O,Cu2O,No,100.0,sphere,0.0,160.0,190.0,220.0,160.0,190.0,220.0,0.0,100.0,0.0,gasdiffusion electrode,KOH,2.0,14.0,-0.61,H2,5.71,0.33,Flow cell,4444.44,0.0,2.25,20.0,0.0035913640018287317,1.0,0.002144660584850632,0.005575279762570686,4.17791244,12.764484711878117,0.0,0.0,-5.02663022,76.5869082712687,0.512699999999999,0.0,0.0,0.0,0.0,0.0,0.0,0.0,2.015650064,0.0,0.0,2.0,0.0,0.246,0.0,0.0,0.0,199.1,20.21,5.192,0.472,0.0,0.0,1.0
https://doi.org/10.1021/jacs.0c01699, solid Cu2O,Cu2O,No,100.0,sphere,0.0,160.0,190.0,220.0,160.0,190.0,220.0,0.0,100.0,0.0,gasdiffusion electrode,KOH,2.0,14.0,-0.61,CO,39.29,0.33,Flow cell,4444.44,0.0,2.25,20.0,0.0035913640018287317,1.0,0.002144660584850632,0.005575279762570686,4.17791244,12.764484711878117,0.0,0.0,-5.02663022,76.5869082712687,0.512699999999999,0.0,0.0,0.0,0.0,0.0,0.0,0.0,27.99491462,1.0,0.0,2.0,0.0,-0.03751,-0.26,0.74,-6.106153846153846,199.1,20.21,5.192,0.472,0.0,0.0,1.0
https://doi.org/10.1021/jacs.0c01699, solid Cu2O,Cu2O,No,100.0,sphere,0.0,160.0,190.0,220.0,160.0,190.0,220.0,0.0,100.0,0.0,gasdiffusion electrode,KOH,2.0,14.0,-0.61,C2H4,22.86,0.33,Flow cell,4444.44,0.0,2.25,20.0,0.0035913640018287317,1.0,0.002144660584850632,0.005575279762570686,4.17791244,12.764484711878117,0.0,0.0,-5.02663022,76.5869082712687,0.512699999999999,0.0,0.0,0.0,0.0,0.0,0.0,0.0,28.031300127999998,0.0,0.0,6.0,0.0,0.8022,-0.26,0.74,-6.106153846153846,199.1,20.21,5.192,0.472,0.0,0.0,1.0
https://doi.org/10.1021/jacs.0c01699, solid Cu2O,Cu2O,No,100.0,sphere,0.0,160.0,190.0,220.0,160.0,190.0,220.0,0.0,100.0,0.0,gasdiffusion electrode,KOH,2.0,14.0,-0.61,HCOOH,2.86,0.33,Flow cell,4444.44,0.0,2.25,20.0,0.0035913640018287317,1.0,0.002144660584850632,0.005575279762570686,4.17791244,12.764484711878117,0.0,0.0,-5.02663022,76.5869082712687,0.512699999999999,0.0,0.0,0.0,0.0,0.0,0.0,0.0,46.005479304,2.0,1.0,5.0,0.0,-0.29919999999999997,-0.53,1.4699999999999982,1.4700000000000009,199.1,20.21,5.192,0.472,0.0,0.0,1.0
https://doi.org/10.1021/jacs.0c01699, solid Cu2O,Cu2O,No,100.0,sphere,0.0,160.0,190.0,220.0,160.0,190.0,220.0,0.0,100.0,0.0,gasdiffusion electrode,KOH,2.0,14.0,-0.61,C2H5OH,12.86,0.33,Flow cell,4444.44,0.0,2.25,20.0,0.0035913640018287317,1.0,0.002144660584850632,0.005575279762570686,4.17791244,12.764484711878117,0.0,0.0,-5.02663022,76.5869082712687,0.512699999999999,0.0,0.0,0.0,0.0,0.0,0.0,0.0,46.041864812,1.0,1.0,9.0,1.0,-0.0014000000000000123,-0.04,1.96,1.9600000000000033,199.1,20.21,5.192,0.472,0.0,0.0,1.0
https://doi.org/10.1021/jacs.0c01699, solid Cu2O,Cu2O,No,100.0,sphere,0.0,160.0,190.0,220.0,160.0,190.0,220.0,0.0,100.0,0.0,gasdiffusion electrode,KOH,2.0,14.0,-0.63,H2,7.14,0.33,Flow cell,4444.44,0.0,2.25,20.0,0.0035913640018287317,1.0,0.002144660584850632,0.005575279762570686,4.17791244,12.764484711878117,0.0,0.0,-5.02663022,76.5869082712687,0.512699999999999,0.0,0.0,0.0,0.0,0.0,0.0,0.0,2.015650064,0.0,0.0,2.0,0.0,0.246,0.0,0.0,0.0,199.1,20.21,5.192,0.472,0.0,0.0,1.0
https://doi.org/10.1021/jacs.0c01699, solid Cu2O,Cu2O,No,100.0,sphere,0.0,160.0,190.0,220.0,160.0,190.0,220.0,0.0,100.0,0.0,gasdiffusion electrode,KOH,2.0,14.0,-0.63,CO,39.29,0.33,Flow cell,4444.44,0.0,2.25,20.0,0.0035913640018287317,1.0,0.002144660584850632,0.005575279762570686,4.17791244,12.764484711878117,0.0,0.0,-5.02663022,76.5869082712687,0.512699999999999,0.0,0.0,0.0,0.0,0.0,0.0,0.0,27.99491462,1.0,0.0,2.0,0.0,-0.03751,-0.26,0.74,-6.106153846153846,199.1,20.21,5.192,0.472,0.0,0.0,1.0
https://doi.org/10.1021/jacs.0c01699, solid Cu2O,Cu2O,No,100.0,sphere,0.0,160.0,190.0,220.0,160.0,190.0,220.0,0.0,100.0,0.0,gasdiffusion electrode,KOH,2.0,14.0,-0.63,C2H4,21.43,0.33,Flow cell,4444.44,0.0,2.25,20.0,0.0035913640018287317,1.0,0.002144660584850632,0.005575279762570686,4.17791244,12.764484711878117,0.0,0.0,-5.02663022,76.5869082712687,0.512699999999999,0.0,0.0,0.0,0.0,0.0,0.0,0.0,28.031300127999998,0.0,0.0,6.0,0.0,0.8022,-0.26,0.74,-6.106153846153846,199.1,20.21,5.192,0.472,0.0,0.0,1.0
https://doi.org/10.1021/jacs.0c01699, solid Cu2O,Cu2O,No,100.0,sphere,0.0,160.0,190.0,220.0,160.0,190.0,220.0,0.0,100.0,0.0,gasdiffusion electrode,KOH,2.0,14.0,-0.63,HCOOH,5.71,0.33,Flow cell,4444.44,0.0,2.25,20.0,0.0035913640018287317,1.0,0.002144660584850632,0.005575279762570686,4.17791244,12.764484711878117,0.0,0.0,-5.02663022,76.5869082712687,0.512699999999999,0.0,0.0,0.0,0.0,0.0,0.0,0.0,46.005479304,2.0,1.0,5.0,0.0,-0.29919999999999997,-0.53,1.4699999999999982,1.4700000000000009,199.1,20.21,5.192,0.472,0.0,0.0,1.0
https://doi.org/10.1021/jacs.0c01699, solid Cu2O,Cu2O,No,100.0,sphere,0.0,160.0,190.0,220.0,160.0,190.0,220.0,0.0,100.0,0.0,gasdiffusion electrode,KOH,2.0,14.0,-0.63,C2H5OH,12.14,0.33,Flow cell,4444.44,0.0,2.25,20.0,0.0035913640018287317,1.0,0.002144660584850632,0.005575279762570686,4.17791244,12.764484711878117,0.0,0.0,-5.02663022,76.5869082712687,0.512699999999999,0.0,0.0,0.0,0.0,0.0,0.0,0.0,46.041864812,1.0,1.0,9.0,1.0,-0.0014000000000000123,-0.04,1.96,1.9600000000000033,199.1,20.21,5.192,0.472,0.0,0.0,1.0
https://doi.org/10.1021/jacs.0c01699, solid Cu2O,Cu2O,No,100.0,sphere,0.0,160.0,190.0,220.0,160.0,190.0,220.0,0.0,100.0,0.0,gasdiffusion electrode,KOH,2.0,14.0,-0.64,H2,16.43,0.33,Flow cell,4444.44,0.0,2.25,20.0,0.0035913640018287317,1.0,0.002144660584850632,0.005575279762570686,4.17791244,12.764484711878117,0.0,0.0,-5.02663022,76.5869082712687,0.512699999999999,0.0,0.0,0.0,0.0,0.0,0.0,0.0,2.015650064,0.0,0.0,2.0,0.0,0.246,0.0,0.0,0.0,199.1,20.21,5.192,0.472,0.0,0.0,1.0
https://doi.org/10.1021/jacs.0c01699, solid Cu2O,Cu2O,No,100.0,sphere,0.0,160.0,190.0,220.0,160.0,190.0,220.0,0.0,100.0,0.0,gasdiffusion electrode,KOH,2.0,14.0,-0.64,CO,37.86,0.33,Flow cell,4444.44,0.0,2.25,20.0,0.0035913640018287317,1.0,0.002144660584850632,0.005575279762570686,4.17791244,12.764484711878117,0.0,0.0,-5.02663022,76.5869082712687,0.512699999999999,0.0,0.0,0.0,0.0,0.0,0.0,0.0,27.99491462,1.0,0.0,2.0,0.0,-0.03751,-0.26,0.74,-6.106153846153846,199.1,20.21,5.192,0.472,0.0,0.0,1.0
https://doi.org/10.1021/jacs.0c01699, solid Cu2O,Cu2O,No,100.0,sphere,0.0,160.0,190.0,220.0,160.0,190.0,220.0,0.0,100.0,0.0,gasdiffusion electrode,KOH,2.0,14.0,-0.64,C2H4,17.14,0.33,Flow cell,4444.44,0.0,2.25,20.0,0.0035913640018287317,1.0,0.002144660584850632,0.005575279762570686,4.17791244,12.764484711878117,0.0,0.0,-5.02663022,76.5869082712687,0.512699999999999,0.0,0.0,0.0,0.0,0.0,0.0,0.0,28.031300127999998,0.0,0.0,6.0,0.0,0.8022,-0.26,0.74,-6.106153846153846,199.1,20.21,5.192,0.472,0.0,0.0,1.0
https://doi.org/10.1021/jacs.0c01699, solid Cu2O,Cu2O,No,100.0,sphere,0.0,160.0,190.0,220.0,160.0,190.0,220.0,0.0,100.0,0.0,gasdiffusion electrode,KOH,2.0,14.0,-0.64,HCOOH,4.29,0.33,Flow cell,4444.44,0.0,2.25,20.0,0.0035913640018287317,1.0,0.002144660584850632,0.005575279762570686,4.17791244,12.764484711878117,0.0,0.0,-5.02663022,76.5869082712687,0.512699999999999,0.0,0.0,0.0,0.0,0.0,0.0,0.0,46.005479304,2.0,1.0,5.0,0.0,-0.29919999999999997,-0.53,1.4699999999999982,1.4700000000000009,199.1,20.21,5.192,0.472,0.0,0.0,1.0
https://doi.org/10.1021/jacs.0c01699, solid Cu2O,Cu2O,No,100.0,sphere,0.0,160.0,190.0,220.0,160.0,190.0,220.0,0.0,100.0,0.0,gasdiffusion electrode,KOH,2.0,14.0,-0.64,C2H5OH,13.57,0.33,Flow cell,4444.44,0.0,2.25,20.0,0.0035913640018287317,1.0,0.002144660584850632,0.005575279762570686,4.17791244,12.764484711878117,0.0,0.0,-5.02663022,76.5869082712687,0.512699999999999,0.0,0.0,0.0,0.0,0.0,0.0,0.0,46.041864812,1.0,1.0,9.0,1.0,-0.0014000000000000123,-0.04,1.96,1.9600000000000033,199.1,20.21,5.192,0.472,0.0,0.0,1.0
https://doi.org/10.1021/jacs.0c01699, solid Cu2O,Cu2O,No,100.0,sphere,0.0,160.0,190.0,220.0,160.0,190.0,220.0,0.0,100.0,0.0,gasdiffusion electrode,KOH,2.0,14.0,-0.65,H2,20.71,0.33,Flow cell,4444.44,0.0,2.25,20.0,0.0035913640018287317,1.0,0.002144660584850632,0.005575279762570686,4.17791244,12.764484711878117,0.0,0.0,-5.02663022,76.5869082712687,0.512699999999999,0.0,0.0,0.0,0.0,0.0,0.0,0.0,2.015650064,0.0,0.0,2.0,0.0,0.246,0.0,0.0,0.0,199.1,20.21,5.192,0.472,0.0,0.0,1.0
https://doi.org/10.1021/jacs.0c01699, solid Cu2O,Cu2O,No,100.0,sphere,0.0,160.0,190.0,220.0,160.0,190.0,220.0,0.0,100.0,0.0,gasdiffusion electrode,KOH,2.0,14.0,-0.65,CO,36.43,0.33,Flow cell,4444.44,0.0,2.25,20.0,0.0035913640018287317,1.0,0.002144660584850632,0.005575279762570686,4.17791244,12.764484711878117,0.0,0.0,-5.02663022,76.5869082712687,0.512699999999999,0.0,0.0,0.0,0.0,0.0,0.0,0.0,27.99491462,1.0,0.0,2.0,0.0,-0.03751,-0.26,0.74,-6.106153846153846,199.1,20.21,5.192,0.472,0.0,0.0,1.0
https://doi.org/10.1021/jacs.0c01699, solid Cu2O,Cu2O,No,100.0,sphere,0.0,160.0,190.0,220.0,160.0,190.0,220.0,0.0,100.0,0.0,gasdiffusion electrode,KOH,2.0,14.0,-0.65,C2H4,17.14,0.33,Flow cell,4444.44,0.0,2.25,20.0,0.0035913640018287317,1.0,0.002144660584850632,0.005575279762570686,4.17791244,12.764484711878117,0.0,0.0,-5.02663022,76.5869082712687,0.512699999999999,0.0,0.0,0.0,0.0,0.0,0.0,0.0,28.031300127999998,0.0,0.0,6.0,0.0,0.8022,-0.26,0.74,-6.106153846153846,199.1,20.21,5.192,0.472,0.0,0.0,1.0
https://doi.org/10.1021/jacs.0c01699, solid Cu2O,Cu2O,No,100.0,sphere,0.0,160.0,190.0,220.0,160.0,190.0,220.0,0.0,100.0,0.0,gasdiffusion electrode,KOH,2.0,14.0,-0.65,HCOOH,4.29,0.33,Flow cell,4444.44,0.0,2.25,20.0,0.0035913640018287317,1.0,0.002144660584850632,0.005575279762570686,4.17791244,12.764484711878117,0.0,0.0,-5.02663022,76.5869082712687,0.512699999999999,0.0,0.0,0.0,0.0,0.0,0.0,0.0,46.005479304,2.0,1.0,5.0,0.0,-0.29919999999999997,-0.53,1.4699999999999982,1.4700000000000009,199.1,20.21,5.192,0.472,0.0,0.0,1.0
https://doi.org/10.1021/jacs.0c01699, solid Cu2O,Cu2O,No,100.0,sphere,0.0,160.0,190.0,220.0,160.0,190.0,220.0,0.0,100.0,0.0,gasdiffusion electrode,KOH,2.0,14.0,-0.65,CH3COOH,2.14,0.33,Flow cell,4444.44,0.0,2.25,20.0,0.0035913640018287317,1.0,0.002144660584850632,0.005575279762570686,4.17791244,12.764484711878117,0.0,0.0,-5.02663022,76.5869082712687,0.512699999999999,0.0,0.0,0.0,0.0,0.0,0.0,0.0,60.021129368000004,2.0,1.0,8.0,0.5,0.09089999999999993,-0.53,0.8748582995951415,1.1560092559629747,199.1,20.21,5.192,0.472,0.0,0.0,1.0
https://doi.org/10.1021/jacs.0c01699, solid Cu2O,Cu2O,No,100.0,sphere,0.0,160.0,190.0,220.0,160.0,190.0,220.0,0.0,100.0,0.0,gasdiffusion electrode,KOH,2.0,14.0,-0.65,C2H5OH,12.86,0.33,Flow cell,4444.44,0.0,2.25,20.0,0.0035913640018287317,1.0,0.002144660584850632,0.005575279762570686,4.17791244,12.764484711878117,0.0,0.0,-5.02663022,76.5869082712687,0.512699999999999,0.0,0.0,0.0,0.0,0.0,0.0,0.0,46.041864812,1.0,1.0,9.0,1.0,-0.0014000000000000123,-0.04,1.96,1.9600000000000033,199.1,20.21,5.192,0.472,0.0,0.0,1.0
https://doi.org/10.1021/jacs.0c01699, solid Cu2O,Cu2O,No,100.0,sphere,0.0,160.0,190.0,220.0,160.0,190.0,220.0,0.0,100.0,0.0,gasdiffusion electrode,KOH,2.0,14.0,-0.66,H2,23.57,0.33,Flow cell,4444.44,0.0,2.25,20.0,0.0035913640018287317,1.0,0.002144660584850632,0.005575279762570686,4.17791244,12.764484711878117,0.0,0.0,-5.02663022,76.5869082712687,0.512699999999999,0.0,0.0,0.0,0.0,0.0,0.0,0.0,2.015650064,0.0,0.0,2.0,0.0,0.246,0.0,0.0,0.0,199.1,20.21,5.192,0.472,0.0,0.0,1.0
https://doi.org/10.1021/jacs.0c01699, solid Cu2O,Cu2O,No,100.0,sphere,0.0,160.0,190.0,220.0,160.0,190.0,220.0,0.0,100.0,0.0,gasdiffusion electrode,KOH,2.0,14.0,-0.66,CO,35.0,0.33,Flow cell,4444.44,0.0,2.25,20.0,0.0035913640018287317,1.0,0.002144660584850632,0.005575279762570686,4.17791244,12.764484711878117,0.0,0.0,-5.02663022,76.5869082712687,0.512699999999999,0.0,0.0,0.0,0.0,0.0,0.0,0.0,27.99491462,1.0,0.0,2.0,0.0,-0.03751,-0.26,0.74,-6.106153846153846,199.1,20.21,5.192,0.472,0.0,0.0,1.0
https://doi.org/10.1021/jacs.0c01699, solid Cu2O,Cu2O,No,100.0,sphere,0.0,160.0,190.0,220.0,160.0,190.0,220.0,0.0,100.0,0.0,gasdiffusion electrode,KOH,2.0,14.0,-0.66,C2H4,16.43,0.33,Flow cell,4444.44,0.0,2.25,20.0,0.0035913640018287317,1.0,0.002144660584850632,0.005575279762570686,4.17791244,12.764484711878117,0.0,0.0,-5.02663022,76.5869082712687,0.512699999999999,0.0,0.0,0.0,0.0,0.0,0.0,0.0,28.031300127999998,0.0,0.0,6.0,0.0,0.8022,-0.26,0.74,-6.106153846153846,199.1,20.21,5.192,0.472,0.0,0.0,1.0
https://doi.org/10.1021/jacs.0c01699, solid Cu2O,Cu2O,No,100.0,sphere,0.0,160.0,190.0,220.0,160.0,190.0,220.0,0.0,100.0,0.0,gasdiffusion electrode,KOH,2.0,14.0,-0.66,HCOOH,1.43,0.33,Flow cell,4444.44,0.0,2.25,20.0,0.0035913640018287317,1.0,0.002144660584850632,0.005575279762570686,4.17791244,12.764484711878117,0.0,0.0,-5.02663022,76.5869082712687,0.512699999999999,0.0,0.0,0.0,0.0,0.0,0.0,0.0,46.005479304,2.0,1.0,5.0,0.0,-0.29919999999999997,-0.53,1.4699999999999982,1.4700000000000009,199.1,20.21,5.192,0.472,0.0,0.0,1.0
https://doi.org/10.1021/jacs.0c01699, solid Cu2O,Cu2O,No,100.0,sphere,0.0,160.0,190.0,220.0,160.0,190.0,220.0,0.0,100.0,0.0,gasdiffusion electrode,KOH,2.0,14.0,-0.66,CH3COOH,2.86,0.33,Flow cell,4444.44,0.0,2.25,20.0,0.0035913640018287317,1.0,0.002144660584850632,0.005575279762570686,4.17791244,12.764484711878117,0.0,0.0,-5.02663022,76.5869082712687,0.512699999999999,0.0,0.0,0.0,0.0,0.0,0.0,0.0,60.021129368000004,2.0,1.0,8.0,0.5,0.09089999999999993,-0.53,0.8748582995951415,1.1560092559629747,199.1,20.21,5.192,0.472,0.0,0.0,1.0
https://doi.org/10.1021/jacs.0c01699, solid Cu2O,Cu2O,No,100.0,sphere,0.0,160.0,190.0,220.0,160.0,190.0,220.0,0.0,100.0,0.0,gasdiffusion electrode,KOH,2.0,14.0,-0.66,C2H5OH,7.86,0.33,Flow cell,4444.44,0.0,2.25,20.0,0.0035913640018287317,1.0,0.002144660584850632,0.005575279762570686,4.17791244,12.764484711878117,0.0,0.0,-5.02663022,76.5869082712687,0.512699999999999,0.0,0.0,0.0,0.0,0.0,0.0,0.0,46.041864812,1.0,1.0,9.0,1.0,-0.0014000000000000123,-0.04,1.96,1.9600000000000033,199.1,20.21,5.192,0.472,0.0,0.0,1.0
https://doi.org/10.1021/jacs.0c01699, solid Cu2O,Cu2O,No,100.0,sphere,0.0,160.0,190.0,220.0,160.0,190.0,220.0,0.0,100.0,0.0,gasdiffusion electrode,KOH,2.0,14.0,-0.68,H2,23.57,0.33,Flow cell,4444.44,0.0,2.25,20.0,0.0035913640018287317,1.0,0.002144660584850632,0.005575279762570686,4.17791244,12.764484711878117,0.0,0.0,-5.02663022,76.5869082712687,0.512699999999999,0.0,0.0,0.0,0.0,0.0,0.0,0.0,2.015650064,0.0,0.0,2.0,0.0,0.246,0.0,0.0,0.0,199.1,20.21,5.192,0.472,0.0,0.0,1.0
https://doi.org/10.1021/jacs.0c01699, solid Cu2O,Cu2O,No,100.0,sphere,0.0,160.0,190.0,220.0,160.0,190.0,220.0,0.0,100.0,0.0,gasdiffusion electrode,KOH,2.0,14.0,-0.68,CO,35.0,0.33,Flow cell,4444.44,0.0,2.25,20.0,0.0035913640018287317,1.0,0.002144660584850632,0.005575279762570686,4.17791244,12.764484711878117,0.0,0.0,-5.02663022,76.5869082712687,0.512699999999999,0.0,0.0,0.0,0.0,0.0,0.0,0.0,27.99491462,1.0,0.0,2.0,0.0,-0.03751,-0.26,0.74,-6.106153846153846,199.1,20.21,5.192,0.472,0.0,0.0,1.0
https://doi.org/10.1021/jacs.0c01699, solid Cu2O,Cu2O,No,100.0,sphere,0.0,160.0,190.0,220.0,160.0,190.0,220.0,0.0,100.0,0.0,gasdiffusion electrode,KOH,2.0,14.0,-0.68,C2H4,9.29,0.33,Flow cell,4444.44,0.0,2.25,20.0,0.0035913640018287317,1.0,0.002144660584850632,0.005575279762570686,4.17791244,12.764484711878117,0.0,0.0,-5.02663022,76.5869082712687,0.512699999999999,0.0,0.0,0.0,0.0,0.0,0.0,0.0,28.031300127999998,0.0,0.0,6.0,0.0,0.8022,-0.26,0.74,-6.106153846153846,199.1,20.21,5.192,0.472,0.0,0.0,1.0
https://doi.org/10.1021/jacs.0c01699, solid Cu2O,Cu2O,No,100.0,sphere,0.0,160.0,190.0,220.0,160.0,190.0,220.0,0.0,100.0,0.0,gasdiffusion electrode,KOH,2.0,14.0,-0.68,HCOOH,4.29,0.33,Flow cell,4444.44,0.0,2.25,20.0,0.0035913640018287317,1.0,0.002144660584850632,0.005575279762570686,4.17791244,12.764484711878117,0.0,0.0,-5.02663022,76.5869082712687,0.512699999999999,0.0,0.0,0.0,0.0,0.0,0.0,0.0,46.005479304,2.0,1.0,5.0,0.0,-0.29919999999999997,-0.53,1.4699999999999982,1.4700000000000009,199.1,20.21,5.192,0.472,0.0,0.0,1.0
https://doi.org/10.1021/jacs.0c01699, solid Cu2O,Cu2O,No,100.0,sphere,0.0,160.0,190.0,220.0,160.0,190.0,220.0,0.0,100.0,0.0,gasdiffusion electrode,KOH,2.0,14.0,-0.68,CH3COOH,3.57,0.33,Flow cell,4444.44,0.0,2.25,20.0,0.0035913640018287317,1.0,0.002144660584850632,0.005575279762570686,4.17791244,12.764484711878117,0.0,0.0,-5.02663022,76.5869082712687,0.512699999999999,0.0,0.0,0.0,0.0,0.0,0.0,0.0,60.021129368000004,2.0,1.0,8.0,0.5,0.09089999999999993,-0.53,0.8748582995951415,1.1560092559629747,199.1,20.21,5.192,0.472,0.0,0.0,1.0
https://doi.org/10.1021/jacs.0c01699, solid Cu2O,Cu2O,No,100.0,sphere,0.0,160.0,190.0,220.0,160.0,190.0,220.0,0.0,100.0,0.0,gasdiffusion electrode,KOH,2.0,14.0,-0.68,C2H5OH,10.0,0.33,Flow cell,4444.44,0.0,2.25,20.0,0.0035913640018287317,1.0,0.002144660584850632,0.005575279762570686,4.17791244,12.764484711878117,0.0,0.0,-5.02663022,76.5869082712687,0.512699999999999,0.0,0.0,0.0,0.0,0.0,0.0,0.0,46.041864812,1.0,1.0,9.0,1.0,-0.0014000000000000123,-0.04,1.96,1.9600000000000033,199.1,20.21,5.192,0.472,0.0,0.0,1.0
https://doi.org/10.1021/jacs.0c01699, solid Cu2O,Cu2O,No,100.0,sphere,0.0,160.0,190.0,220.0,160.0,190.0,220.0,0.0,100.0,0.0,gasdiffusion electrode,KOH,2.0,14.0,-0.69,H2,28.57,0.33,Flow cell,4444.44,0.0,2.25,20.0,0.0035913640018287317,1.0,0.002144660584850632,0.005575279762570686,4.17791244,12.764484711878117,0.0,0.0,-5.02663022,76.5869082712687,0.512699999999999,0.0,0.0,0.0,0.0,0.0,0.0,0.0,2.015650064,0.0,0.0,2.0,0.0,0.246,0.0,0.0,0.0,199.1,20.21,5.192,0.472,0.0,0.0,1.0
https://doi.org/10.1021/jacs.0c01699, solid Cu2O,Cu2O,No,100.0,sphere,0.0,160.0,190.0,220.0,160.0,190.0,220.0,0.0,100.0,0.0,gasdiffusion electrode,KOH,2.0,14.0,-0.69,CO,34.29,0.33,Flow cell,4444.44,0.0,2.25,20.0,0.0035913640018287317,1.0,0.002144660584850632,0.005575279762570686,4.17791244,12.764484711878117,0.0,0.0,-5.02663022,76.5869082712687,0.512699999999999,0.0,0.0,0.0,0.0,0.0,0.0,0.0,27.99491462,1.0,0.0,2.0,0.0,-0.03751,-0.26,0.74,-6.106153846153846,199.1,20.21,5.192,0.472,0.0,0.0,1.0
https://doi.org/10.1021/jacs.0c01699, solid Cu2O,Cu2O,No,100.0,sphere,0.0,160.0,190.0,220.0,160.0,190.0,220.0,0.0,100.0,0.0,gasdiffusion electrode,KOH,2.0,14.0,-0.69,C2H4,7.86,0.33,Flow cell,4444.44,0.0,2.25,20.0,0.0035913640018287317,1.0,0.002144660584850632,0.005575279762570686,4.17791244,12.764484711878117,0.0,0.0,-5.02663022,76.5869082712687,0.512699999999999,0.0,0.0,0.0,0.0,0.0,0.0,0.0,28.031300127999998,0.0,0.0,6.0,0.0,0.8022,-0.26,0.74,-6.106153846153846,199.1,20.21,5.192,0.472,0.0,0.0,1.0
https://doi.org/10.1021/jacs.0c01699, solid Cu2O,Cu2O,No,100.0,sphere,0.0,160.0,190.0,220.0,160.0,190.0,220.0,0.0,100.0,0.0,gasdiffusion electrode,KOH,2.0,14.0,-0.69,CH3COOH,4.29,0.33,Flow cell,4444.44,0.0,2.25,20.0,0.0035913640018287317,1.0,0.002144660584850632,0.005575279762570686,4.17791244,12.764484711878117,0.0,0.0,-5.02663022,76.5869082712687,0.512699999999999,0.0,0.0,0.0,0.0,0.0,0.0,0.0,60.021129368000004,2.0,1.0,8.0,0.5,0.09089999999999993,-0.53,0.8748582995951415,1.1560092559629747,199.1,20.21,5.192,0.472,0.0,0.0,1.0
https://doi.org/10.1021/jacs.0c01699, solid Cu2O,Cu2O,No,100.0,sphere,0.0,160.0,190.0,220.0,160.0,190.0,220.0,0.0,100.0,0.0,gasdiffusion electrode,KOH,2.0,14.0,-0.69,C2H5OH,5.71,0.33,Flow cell,4444.44,0.0,2.25,20.0,0.0035913640018287317,1.0,0.002144660584850632,0.005575279762570686,4.17791244,12.764484711878117,0.0,0.0,-5.02663022,76.5869082712687,0.512699999999999,0.0,0.0,0.0,0.0,0.0,0.0,0.0,46.041864812,1.0,1.0,9.0,1.0,-0.0014000000000000123,-0.04,1.96,1.9600000000000033,199.1,20.21,5.192,0.472,0.0,0.0,1.0
https://doi.org/10.1021/jacs.0c01699, solid Cu2O,Cu2O,No,100.0,sphere,0.0,160.0,190.0,220.0,160.0,190.0,220.0,0.0,100.0,0.0,gasdiffusion electrode,KOH,2.0,14.0,-0.7,H2,29.29,0.33,Flow cell,4444.44,0.0,2.25,20.0,0.0035913640018287317,1.0,0.002144660584850632,0.005575279762570686,4.17791244,12.764484711878117,0.0,0.0,-5.02663022,76.5869082712687,0.512699999999999,0.0,0.0,0.0,0.0,0.0,0.0,0.0,2.015650064,0.0,0.0,2.0,0.0,0.246,0.0,0.0,0.0,199.1,20.21,5.192,0.472,0.0,0.0,1.0
https://doi.org/10.1021/jacs.0c01699, solid Cu2O,Cu2O,No,100.0,sphere,0.0,160.0,190.0,220.0,160.0,190.0,220.0,0.0,100.0,0.0,gasdiffusion electrode,KOH,2.0,14.0,-0.7,CO,29.29,0.33,Flow cell,4444.44,0.0,2.25,20.0,0.0035913640018287317,1.0,0.002144660584850632,0.005575279762570686,4.17791244,12.764484711878117,0.0,0.0,-5.02663022,76.5869082712687,0.512699999999999,0.0,0.0,0.0,0.0,0.0,0.0,0.0,27.99491462,1.0,0.0,2.0,0.0,-0.03751,-0.26,0.74,-6.106153846153846,199.1,20.21,5.192,0.472,0.0,0.0,1.0
https://doi.org/10.1021/jacs.0c01699, solid Cu2O,Cu2O,No,100.0,sphere,0.0,160.0,190.0,220.0,160.0,190.0,220.0,0.0,100.0,0.0,gasdiffusion electrode,KOH,2.0,14.0,-0.7,C2H4,3.57,0.33,Flow cell,4444.44,0.0,2.25,20.0,0.0035913640018287317,1.0,0.002144660584850632,0.005575279762570686,4.17791244,12.764484711878117,0.0,0.0,-5.02663022,76.5869082712687,0.512699999999999,0.0,0.0,0.0,0.0,0.0,0.0,0.0,28.031300127999998,0.0,0.0,6.0,0.0,0.8022,-0.26,0.74,-6.106153846153846,199.1,20.21,5.192,0.472,0.0,0.0,1.0
https://doi.org/10.1021/jacs.0c01699, solid Cu2O,Cu2O,No,100.0,sphere,0.0,160.0,190.0,220.0,160.0,190.0,220.0,0.0,100.0,0.0,gasdiffusion electrode,KOH,2.0,14.0,-0.7,HCOOH,3.57,0.33,Flow cell,4444.44,0.0,2.25,20.0,0.0035913640018287317,1.0,0.002144660584850632,0.005575279762570686,4.17791244,12.764484711878117,0.0,0.0,-5.02663022,76.5869082712687,0.512699999999999,0.0,0.0,0.0,0.0,0.0,0.0,0.0,46.005479304,2.0,1.0,5.0,0.0,-0.29919999999999997,-0.53,1.4699999999999982,1.4700000000000009,199.1,20.21,5.192,0.472,0.0,0.0,1.0
https://doi.org/10.1021/jacs.0c01699, solid Cu2O,Cu2O,No,100.0,sphere,0.0,160.0,190.0,220.0,160.0,190.0,220.0,0.0,100.0,0.0,gasdiffusion electrode,KOH,2.0,14.0,-0.7,CH3COOH,2.14,0.33,Flow cell,4444.44,0.0,2.25,20.0,0.0035913640018287317,1.0,0.002144660584850632,0.005575279762570686,4.17791244,12.764484711878117,0.0,0.0,-5.02663022,76.5869082712687,0.512699999999999,0.0,0.0,0.0,0.0,0.0,0.0,0.0,60.021129368000004,2.0,1.0,8.0,0.5,0.09089999999999993,-0.53,0.8748582995951415,1.1560092559629747,199.1,20.21,5.192,0.472,0.0,0.0,1.0
https://doi.org/10.1021/jacs.0c01699, solid Cu2O,Cu2O,No,100.0,sphere,0.0,160.0,190.0,220.0,160.0,190.0,220.0,0.0,100.0,0.0,gasdiffusion electrode,KOH,2.0,14.0,-0.7,C2H5OH,10.71,0.33,Flow cell,4444.44,0.0,2.25,20.0,0.0035913640018287317,1.0,0.002144660584850632,0.005575279762570686,4.17791244,12.764484711878117,0.0,0.0,-5.02663022,76.5869082712687,0.512699999999999,0.0,0.0,0.0,0.0,0.0,0.0,0.0,46.041864812,1.0,1.0,9.0,1.0,-0.0014000000000000123,-0.04,1.96,1.9600000000000033,199.1,20.21,5.192,0.472,0.0,0.0,1.0
https://doi.org/10.1002/advs.201902820,c-Cu2O,Cu2O,No,100.0,cubic,0.0,374.0,488.8,600.0,374.0,488.8,600.0,0.0,100.0,0.0,glassy-carbon electrode,KHCO3,0.1,6.8,-0.9,C2H4,2.84,1.0,H-cell,101.91,0.0,0.2,50.0,0.11678675507200001,0.36755259694786147,0.052313624,0.216,4.17791244,12.764484711878117,0.0,0.0,-5.02663022,76.5869082712687,0.512699999999999,0.0,0.0,0.0,0.0,0.0,0.0,0.0,28.031300127999998,0.0,0.0,6.0,0.0,0.8022,-0.26,0.74,-6.106153846153846,44.5,4.353,1.118,2.193,1.0,0.0,0.0
