Repository: vovamirosh/-CO2RR-Beyond-Green-AI

File: Datasets/raw_dataset.csv (part 20 of 43)
,Number,Autor,Publication,Title,Journal,IF,DOI,"Stability, hour",Key Product,Article name,Formula,Compound_1,Compound_2,"Cat./Support ratio, % (at)",Morphology (TEM/SEM),"Pore size, nm",width min (nm),width aver (nm),width max (nm),length min (nm),length aver (nm),length max (nm),"Cu, % (at.)","Cu+, % (at.)","Cu(2+), % (at.)",Base,electrolyte,"conc, M",pH,RHE vs V,Product,"FE, %","Time, h",Type of reactor,"Loading, μg/cm2","Add_carbon, %","Surface area of electrode, cm2","Flow rate CO2, ml/min","Volume, cm3"
1596,52,,2020,Promoting C2+ Production from Electrochemical CO2 Reduction on Shape-Controlled Cuprous Oxide Nanocrystals with High-Index Facets,ACS Sustainable Chemistry & Engineering,,https://doi.org/10.1021/acssuschemeng.0c04873,12.0,C2H4,o-Cu2O,Cu2O,Cu2O,,100.0,octahedron,,278.0,287.0,296.0,278.0,287.0,296.0,0.0,100.0,0.0,carbon paper electrode,KCl,1.0,6.9,-1.10,H2,26.09,1.0,H-cell,1000.0,,2.0,20.0,
1597,52,,2020,Promoting C2+ Production from Electrochemical CO2 Reduction on Shape-Controlled Cuprous Oxide Nanocrystals with High-Index Facets,ACS Sustainable Chemistry & Engineering,,https://doi.org/10.1021/acssuschemeng.0c04873,12.0,C2H4,o-Cu2O,Cu2O,Cu2O,,100.0,octahedron,,278.0,287.0,296.0,278.0,287.0,296.0,0.0,100.0,0.0,carbon paper electrode,KCl,1.0,6.9,-1.20,CO,5.31,1.0,H-cell,1000.0,,2.0,20.0,
1598,52,,2020,Promoting C2+ Production from Electrochemical CO2 Reduction on Shape-Controlled Cuprous Oxide Nanocrystals with High-Index Facets,ACS Sustainable Chemistry & Engineering,,https://doi.org/10.1021/acssuschemeng.0c04873,12.0,C2H4,o-Cu2O,Cu2O,Cu2O,,100.0,octahedron,,278.0,287.0,296.0,278.0,287.0,296.0,0.0,100.0,0.0,carbon paper electrode,KCl,1.0,6.9,-1.20,HCOOH,23.19,1.0,H-cell,1000.0,,2.0,20.0,
1599,52,,2020,Promoting C2+ Production from Electrochemical CO2 Reduction on Shape-Controlled Cuprous Oxide Nanocrystals with High-Index Facets,ACS Sustainable Chemistry & Engineering,,https://doi.org/10.1021/acssuschemeng.0c04873,12.0,C2H4,o-Cu2O,Cu2O,Cu2O,,100.0,octahedron,,278.0,287.0,296.0,278.0,287.0,296.0,0.0,100.0,0.0,carbon paper electrode,KCl,1.0,6.9,-1.20,C2H4,26.09,1.0,H-cell,1000.0,,2.0,20.0,
1600,52,,2020,Promoting C2+ Production from Electrochemical CO2 Reduction on Shape-Controlled Cuprous Oxide Nanocrystals with High-Index Facets,ACS Sustainable Chemistry & Engineering,,https://doi.org/10.1021/acssuschemeng.0c04873,12.0,C2H4,o-Cu2O,Cu2O,Cu2O,,100.0,octahedron,,278.0,287.0,296.0,278.0,287.0,296.0,0.0,100.0,0.0,carbon paper electrode,KCl,1.0,6.9,-1.20,C2H5OH,14.98,1.0,H-cell,1000.0,,2.0,20.0,
1601,52,,2020,Promoting C2+ Production from Electrochemical CO2 Reduction on Shape-Controlled Cuprous Oxide Nanocrystals with High-Index Facets,ACS Sustainable Chemistry & Engineering,,https://doi.org/10.1021/acssuschemeng.0c04873,12.0,C2H4,o-Cu2O,Cu2O,Cu2O,,100.0,octahedron,,278.0,287.0,296.0,278.0,287.0,296.0,0.0,100.0,0.0,carbon paper electrode,KCl,1.0,6.9,-1.20,C3H7OH,8.7,1.0,H-cell,1000.0,,2.0,20.0,
1602,52,,2020,Promoting C2+ Production from Electrochemical CO2 Reduction on Shape-Controlled Cuprous Oxide Nanocrystals with High-Index Facets,ACS Sustainable Chemistry & Engineering,,https://doi.org/10.1021/acssuschemeng.0c04873,12.0,C2H4,o-Cu2O,Cu2O,Cu2O,,100.0,octahedron,,278.0,287.0,296.0,278.0,287.0,296.0,0.0,100.0,0.0,carbon paper electrode,KCl,1.0,6.9,-1.20,H2,41.06,1.0,H-cell,1000.0,,2.0,20.0,
1603,52,,2020,Promoting C2+ Production from Electrochemical CO2 Reduction on Shape-Controlled Cuprous Oxide Nanocrystals with High-Index Facets,ACS Sustainable Chemistry & Engineering,,https://doi.org/10.1021/acssuschemeng.0c04873,12.0,C2H4,o-Cu2O,Cu2O,Cu2O,,100.0,octahedron,,278.0,287.0,296.0,278.0,287.0,296.0,0.0,100.0,0.0,carbon paper electrode,KCl,1.0,6.9,-1.20,CO,2.9,1.0,H-cell,1000.0,,2.0,20.0,
1604,52,,2020,Promoting C2+ Production from Electrochemical CO2 Reduction on Shape-Controlled Cuprous Oxide Nanocrystals with High-Index Facets,ACS Sustainable Chemistry & Engineering,,https://doi.org/10.1021/acssuschemeng.0c04873,12.0,C2H4,o-Cu2O,Cu2O,Cu2O,,100.0,octahedron,,278.0,287.0,296.0,278.0,287.0,296.0,0.0,100.0,0.0,carbon paper electrode,KCl,1.0,6.9,-1.20,CH4,3.38,1.0,H-cell,1000.0,,2.0,20.0,
1605,52,,2020,Promoting C2+ Production from Electrochemical CO2 Reduction on Shape-Controlled Cuprous Oxide Nanocrystals with High-Index Facets,ACS Sustainable Chemistry & Engineering,,https://doi.org/10.1021/acssuschemeng.0c04873,12.0,C2H4,o-Cu2O,Cu2O,Cu2O,,100.0,octahedron,,278.0,287.0,296.0,278.0,287.0,296.0,0.0,100.0,0.0,carbon paper electrode,KCl,1.0,6.9,-1.20,HCOOH,15.94,1.0,H-cell,1000.0,,2.0,20.0,
1606,52,,2020,Promoting C2+ Production from Electrochemical CO2 Reduction on Shape-Controlled Cuprous Oxide Nanocrystals with High-Index Facets,ACS Sustainable Chemistry & Engineering,,https://doi.org/10.1021/acssuschemeng.0c04873,12.0,C2H4,o-Cu2O,Cu2O,Cu2O,,100.0,octahedron,,278.0,287.0,296.0,278.0,287.0,296.0,0.0,100.0,0.0,carbon paper electrode,KCl,1.0,6.9,-1.20,C2H4,22.22,1.0,H-cell,1000.0,,2.0,20.0,
1607,52,,2020,Promoting C2+ Production from Electrochemical CO2 Reduction on Shape-Controlled Cuprous Oxide Nanocrystals with High-Index Facets,ACS Sustainable Chemistry & Engineering,,https://doi.org/10.1021/acssuschemeng.0c04873,12.0,C2H4,o-Cu2O,Cu2O,Cu2O,,100.0,octahedron,,278.0,287.0,296.0,278.0,287.0,296.0,0.0,100.0,0.0,carbon paper electrode,KCl,1.0,6.9,-1.20,C2H5OH,12.08,1.0,H-cell,1000.0,,2.0,20.0,
1608,52,,2020,Promoting C2+ Production from Electrochemical CO2 Reduction on Shape-Controlled Cuprous Oxide Nanocrystals with High-Index Facets,ACS Sustainable Chemistry & Engineering,,https://doi.org/10.1021/acssuschemeng.0c04873,12.0,C2H4,o-Cu2O,Cu2O,Cu2O,,100.0,octahedron,,278.0,287.0,296.0,278.0,287.0,296.0,0.0,100.0,0.0,carbon paper electrode,KCl,1.0,6.9,-1.20,C3H7OH,4.35,1.0,H-cell,1000.0,,2.0,20.0,
1609,52,,2020,Promoting C2+ Production from Electrochemical CO2 Reduction on Shape-Controlled Cuprous Oxide Nanocrystals with High-Index Facets,ACS Sustainable Chemistry & Engineering,,https://doi.org/10.1021/acssuschemeng.0c04873,12.0,C2H4,d-Cu2O,Cu2O,Cu2O,,100.0,dodecahedron,,225.0,231.0,237.0,225.0,231.0,237.0,0.0,100.0,0.0,carbon paper electrode,KCl,1.0,6.9,-0.80,H2,32.35,1.0,H-cell,1000.0,,2.0,20.0,
1610,52,,2020,Promoting C2+ Production from Electrochemical CO2 Reduction on Shape-Controlled Cuprous Oxide Nanocrystals with High-Index Facets,ACS Sustainable Chemistry & Engineering,,https://doi.org/10.1021/acssuschemeng.0c04873,12.0,C2H4,d-Cu2O,Cu2O,Cu2O,,100.0,dodecahedron,,225.0,231.0,237.0,225.0,231.0,237.0,0.0,100.0,0.0,carbon paper electrode,KCl,1.0,6.9,-0.80,CO,18.63,1.0,H-cell,1000.0,,2.0,20.0,
1611,52,,2020,Promoting C2+ Production from Electrochemical CO2 Reduction on Shape-Controlled Cuprous Oxide Nanocrystals with High-Index Facets,ACS Sustainable Chemistry & Engineering,,https://doi.org/10.1021/acssuschemeng.0c04873,12.0,C2H4,d-Cu2O,Cu2O,Cu2O,,100.0,dodecahedron,,225.0,231.0,237.0,225.0,231.0,237.0,0.0,100.0,0.0,carbon paper electrode,KCl,1.0,6.9,-0.80,HCOOH,46.08,1.0,H-cell,1000.0,,2.0,20.0,
1612,52,,2020,Promoting C2+ Production from Electrochemical CO2 Reduction on Shape-Controlled Cuprous Oxide Nanocrystals with High-Index Facets,ACS Sustainable Chemistry & Engineering,,https://doi.org/10.1021/acssuschemeng.0c04873,12.0,C2H4,d-Cu2O,Cu2O,Cu2O,,100.0,dodecahedron,,225.0,231.0,237.0,225.0,231.0,237.0,0.0,100.0,0.0,carbon paper electrode,KCl,1.0,6.9,-0.80,C2H4,2.45,1.0,H-cell,1000.0,,2.0,20.0,
1613,52,,2020,Promoting C2+ Production from Electrochemical CO2 Reduction on Shape-Controlled Cuprous Oxide Nanocrystals with High-Index Facets,ACS Sustainable Chemistry & Engineering,,https://doi.org/10.1021/acssuschemeng.0c04873,12.0,C2H4,d-Cu2O,Cu2O,Cu2O,,100.0,dodecahedron,,225.0,231.0,237.0,225.0,231.0,237.0,0.0,100.0,0.0,carbon paper electrode,KCl,1.0,6.9,-0.90,H2,28.92,1.0,H-cell,1000.0,,2.0,20.0,
1614,52,,2020,Promoting C2+ Production from Electrochemical CO2 Reduction on Shape-Controlled Cuprous Oxide Nanocrystals with High-Index Facets,ACS Sustainable Chemistry & Engineering,,https://doi.org/10.1021/acssuschemeng.0c04873,12.0,C2H4,d-Cu2O,Cu2O,Cu2O,,100.0,dodecahedron,,225.0,231.0,237.0,225.0,231.0,237.0,0.0,100.0,0.0,carbon paper electrode,KCl,1.0,6.9,-0.90,CO,17.16,1.0,H-cell,1000.0,,2.0,20.0,
1615,52,,2020,Promoting C2+ Production from Electrochemical CO2 Reduction on Shape-Controlled Cuprous Oxide Nanocrystals with High-Index Facets,ACS Sustainable Chemistry & Engineering,,https://doi.org/10.1021/acssuschemeng.0c04873,12.0,C2H4,d-Cu2O,Cu2O,Cu2O,,100.0,dodecahedron,,225.0,231.0,237.0,225.0,231.0,237.0,0.0,100.0,0.0,carbon paper electrode,KCl,1.0,6.9,-0.90,HCOOH,45.1,1.0,H-cell,1000.0,,2.0,20.0,
1616,52,,2020,Promoting C2+ Production from Electrochemical CO2 Reduction on Shape-Controlled Cuprous Oxide Nanocrystals with High-Index Facets,ACS Sustainable Chemistry & Engineering,,https://doi.org/10.1021/acssuschemeng.0c04873,12.0,C2H4,d-Cu2O,Cu2O,Cu2O,,100.0,dodecahedron,,225.0,231.0,237.0,225.0,231.0,237.0,0.0,100.0,0.0,carbon paper electrode,KCl,1.0,6.9,-0.90,C2H4,5.39,1.0,H-cell,1000.0,,2.0,20.0,
1617,52,,2020,Promoting C2+ Production from Electrochemical CO2 Reduction on Shape-Controlled Cuprous Oxide Nanocrystals with High-Index Facets,ACS Sustainable Chemistry & Engineering,,https://doi.org/10.1021/acssuschemeng.0c04873,12.0,C2H4,d-Cu2O,Cu2O,Cu2O,,100.0,dodecahedron,,225.0,231.0,237.0,225.0,231.0,237.0,0.0,100.0,0.0,carbon paper electrode,KCl,1.0,6.9,-0.90,C2H5OH,3.43,1.0,H-cell,1000.0,,2.0,20.0,
1618,52,,2020,Promoting C2+ Production from Electrochemical CO2 Reduction on Shape-Controlled Cuprous Oxide Nanocrystals with High-Index Facets,ACS Sustainable Chemistry & Engineering,,https://doi.org/10.1021/acssuschemeng.0c04873,12.0,C2H4,d-Cu2O,Cu2O,Cu2O,,100.0,dodecahedron,,225.0,231.0,237.0,225.0,231.0,237.0,0.0,100.0,0.0,carbon paper electrode,KCl,1.0,6.9,-1.00,H2,27.94,1.0,H-cell,1000.0,,2.0,20.0,
1619,52,,2020,Promoting C2+ Production from Electrochemical CO2 Reduction on Shape-Controlled Cuprous Oxide Nanocrystals with High-Index Facets,ACS Sustainable Chemistry & Engineering,,https://doi.org/10.1021/acssuschemeng.0c04873,12.0,C2H4,d-Cu2O,Cu2O,Cu2O,,100.0,dodecahedron,,225.0,231.0,237.0,225.0,231.0,237.0,0.0,100.0,0.0,carbon paper electrode,KCl,1.0,6.9,-1.00,CO,10.78,1.0,H-cell,1000.0,,2.0,20.0,
1620,52,,2020,Promoting C2+ Production from Electrochemical CO2 Reduction on Shape-Controlled Cuprous Oxide Nanocrystals with High-Index Facets,ACS Sustainable Chemistry & Engineering,,https://doi.org/10.1021/acssuschemeng.0c04873,12.0,C2H4,d-Cu2O,Cu2O,Cu2O,,100.0,dodecahedron,,225.0,231.0,237.0,225.0,231.0,237.0,0.0,100.0,0.0,carbon paper electrode,KCl,1.0,6.9,-1.00,HCOOH,43.63,1.0,H-cell,1000.0,,2.0,20.0,
1621,52,,2020,Promoting C2+ Production from Electrochemical CO2 Reduction on Shape-Controlled Cuprous Oxide Nanocrystals with High-Index Facets,ACS Sustainable Chemistry & Engineering,,https://doi.org/10.1021/acssuschemeng.0c04873,12.0,C2H4,d-Cu2O,Cu2O,Cu2O,,100.0,dodecahedron,,225.0,231.0,237.0,225.0,231.0,237.0,0.0,100.0,0.0,carbon paper electrode,KCl,1.0,6.9,-1.00,C2H4,10.29,1.0,H-cell,1000.0,,2.0,20.0,
1622,52,,2020,Promoting C2+ Production from Electrochemical CO2 Reduction on Shape-Controlled Cuprous Oxide Nanocrystals with High-Index Facets,ACS Sustainable Chemistry & Engineering,,https://doi.org/10.1021/acssuschemeng.0c04873,12.0,C2H4,d-Cu2O,Cu2O,Cu2O,,100.0,dodecahedron,,225.0,231.0,237.0,225.0,231.0,237.0,0.0,100.0,0.0,carbon paper electrode,KCl,1.0,6.9,-1.00,C2H5OH,4.41,1.0,H-cell,1000.0,,2.0,20.0,
1623,52,,2020,Promoting C2+ Production from Electrochemical CO2 Reduction on Shape-Controlled Cuprous Oxide Nanocrystals with High-Index Facets,ACS Sustainable Chemistry & Engineering,,https://doi.org/10.1021/acssuschemeng.0c04873,12.0,C2H4,d-Cu2O,Cu2O,Cu2O,,100.0,dodecahedron,,225.0,231.0,237.0,225.0,231.0,237.0,0.0,100.0,0.0,carbon paper electrode,KCl,1.0,6.9,-1.00,C3H7OH,2.94,1.0,H-cell,1000.0,,2.0,20.0,
1624,52,,2020,Promoting C2+ Production from Electrochemical CO2 Reduction on Shape-Controlled Cuprous Oxide Nanocrystals with High-Index Facets,ACS Sustainable Chemistry & Engineering,,https://doi.org/10.1021/acssuschemeng.0c04873,12.0,C2H4,d-Cu2O,Cu2O,Cu2O,,100.0,dodecahedron,,225.0,231.0,237.0,225.0,231.0,237.0,0.0,100.0,0.0,carbon paper electrode,KCl,1.0,6.9,-1.10,H2,26.47,1.0,H-cell,1000.0,,2.0,20.0,
1625,52,,2020,Promoting C2+ Production from Electrochemical CO2 Reduction on Shape-Controlled Cuprous Oxide Nanocrystals with High-Index Facets,ACS Sustainable Chemistry & Engineering,,https://doi.org/10.1021/acssuschemeng.0c04873,12.0,C2H4,d-Cu2O,Cu2O,Cu2O,,100.0,dodecahedron,,225.0,231.0,237.0,225.0,231.0,237.0,0.0,100.0,0.0,carbon paper electrode,KCl,1.0,6.9,-1.10,CO,5.39,1.0,H-cell,1000.0,,2.0,20.0,
1626,52,,2020,Promoting C2+ Production from Electrochemical CO2 Reduction on Shape-Controlled Cuprous Oxide Nanocrystals with High-Index Facets,ACS Sustainable Chemistry & Engineering,,https://doi.org/10.1021/acssuschemeng.0c04873,12.0,C2H4,d-Cu2O,Cu2O,Cu2O,,100.0,dodecahedron,,225.0,231.0,237.0,225.0,231.0,237.0,0.0,100.0,0.0,carbon paper electrode,KCl,1.0,6.9,-1.10,CH4,4.9,1.0,H-cell,1000.0,,2.0,20.0,
1627,52,,2020,Promoting C2+ Production from Electrochemical CO2 Reduction on Shape-Controlled Cuprous Oxide Nanocrystals with High-Index Facets,ACS Sustainable Chemistry & Engineering,,https://doi.org/10.1021/acssuschemeng.0c04873,12.0,C2H4,d-Cu2O,Cu2O,Cu2O,,100.0,dodecahedron,,225.0,231.0,237.0,225.0,231.0,237.0,0.0,100.0,0.0,carbon paper electrode,KCl,1.0,6.9,-1.10,HCOOH,27.94,1.0,H-cell,1000.0,,2.0,20.0,
1628,52,,2020,Promoting C2+ Production from Electrochemical CO2 Reduction on Shape-Controlled Cuprous Oxide Nanocrystals with High-Index Facets,ACS Sustainable Chemistry & Engineering,,https://doi.org/10.1021/acssuschemeng.0c04873,12.0,C2H4,d-Cu2O,Cu2O,Cu2O,,100.0,dodecahedron,,225.0,231.0,237.0,225.0,231.0,237.0,0.0,100.0,0.0,carbon paper electrode,KCl,1.0,6.9,-1.10,C2H4,18.63,1.0,H-cell,1000.0,,2.0,20.0,
1629,52,,2020,Promoting C2+ Production from Electrochemical CO2 Reduction on Shape-Controlled Cuprous Oxide Nanocrystals with High-Index Facets,ACS Sustainable Chemistry & Engineering,,https://doi.org/10.1021/acssuschemeng.0c04873,12.0,C2H4,d-Cu2O,Cu2O,Cu2O,,100.0,dodecahedron,,225.0,231.0,237.0,225.0,231.0,237.0,0.0,100.0,0.0,carbon paper electrode,KCl,1.0,6.9,-1.10,C2H5OH,9.8,1.0,H-cell,1000.0,,2.0,20.0,
1630,52,,2020,Promoting C2+ Production from Electrochemical CO2 Reduction on Shape-Controlled Cuprous Oxide Nanocrystals with High-Index Facets,ACS Sustainable Chemistry & Engineering,,https://doi.org/10.1021/acssuschemeng.0c04873,12.0,C2H4,d-Cu2O,Cu2O,Cu2O,,100.0,dodecahedron,,225.0,231.0,237.0,225.0,231.0,237.0,0.0,100.0,0.0,carbon paper electrode,KCl,1.0,6.9,-1.10,C3H7OH,4.41,1.0,H-cell,1000.0,,2.0,20.0,
1631,52,,2020,Promoting C2+ Production from Electrochemical CO2 Reduction on Shape-Controlled Cuprous Oxide Nanocrystals with High-Index Facets,ACS Sustainable Chemistry & Engineering,,https://doi.org/10.1021/acssuschemeng.0c04873,12.0,C2H4,d-Cu2O,Cu2O,Cu2O,,100.0,dodecahedron,,225.0,231.0,237.0,225.0,231.0,237.0,0.0,100.0,0.0,carbon paper electrode,KCl,1.0,6.9,-1.20,H2,42.65,1.0,H-cell,1000.0,,2.0,20.0,
1632,52,,2020,Promoting C2+ Production from Electrochemical CO2 Reduction on Shape-Controlled Cuprous Oxide Nanocrystals with High-Index Facets,ACS Sustainable Chemistry & Engineering,,https://doi.org/10.1021/acssuschemeng.0c04873,12.0,C2H4,d-Cu2O,Cu2O,Cu2O,,100.0,dodecahedron,,225.0,231.0,237.0,225.0,231.0,237.0,0.0,100.0,0.0,carbon paper electrode,KCl,1.0,6.9,-1.20,CO,3.92,1.0,H-cell,1000.0,,2.0,20.0,
1633,52,,2020,Promoting C2+ Production from Electrochemical CO2 Reduction on Shape-Controlled Cuprous Oxide Nanocrystals with High-Index Facets,ACS Sustainable Chemistry & Engineering,,https://doi.org/10.1021/acssuschemeng.0c04873,12.0,C2H4,d-Cu2O,Cu2O,Cu2O,,100.0,dodecahedron,,225.0,231.0,237.0,225.0,231.0,237.0,0.0,100.0,0.0,carbon paper electrode,KCl,1.0,6.9,-1.20,CH4,10.29,1.0,H-cell,1000.0,,2.0,20.0,
1634,52,,2020,Promoting C2+ Production from Electrochemical CO2 Reduction on Shape-Controlled Cuprous Oxide Nanocrystals with High-Index Facets,ACS Sustainable Chemistry & Engineering,,https://doi.org/10.1021/acssuschemeng.0c04873,12.0,C2H4,d-Cu2O,Cu2O,Cu2O,,100.0,dodecahedron,,225.0,231.0,237.0,225.0,231.0,237.0,0.0,100.0,0.0,carbon paper electrode,KCl,1.0,6.9,-1.20,HCOOH,12.75,1.0,H-cell,1000.0,,2.0,20.0,
1635,52,,2020,Promoting C2+ Production from Electrochemical CO2 Reduction on Shape-Controlled Cuprous Oxide Nanocrystals with High-Index Facets,ACS Sustainable Chemistry & Engineering,,https://doi.org/10.1021/acssuschemeng.0c04873,12.0,C2H4,d-Cu2O,Cu2O,Cu2O,,100.0,dodecahedron,,225.0,231.0,237.0,225.0,231.0,237.0,0.0,100.0,0.0,carbon paper electrode,KCl,1.0,6.9,-1.20,C2H4,15.2,1.0,H-cell,1000.0,,2.0,20.0,
1636,52,,2020,Promoting C2+ Production from Electrochemical CO2 Reduction on Shape-Controlled Cuprous Oxide Nanocrystals with High-Index Facets,ACS Sustainable Chemistry & Engineering,,https://doi.org/10.1021/acssuschemeng.0c04873,12.0,C2H4,d-Cu2O,Cu2O,Cu2O,,100.0,dodecahedron,,225.0,231.0,237.0,225.0,231.0,237.0,0.0,100.0,0.0,carbon paper electrode,KCl,1.0,6.9,-1.20,C2H5OH,12.25,1.0,H-cell,1000.0,,2.0,20.0,
1637,52,,2020,Promoting C2+ Production from Electrochemical CO2 Reduction on Shape-Controlled Cuprous Oxide Nanocrystals with High-Index Facets,ACS Sustainable Chemistry & Engineering,,https://doi.org/10.1021/acssuschemeng.0c04873,12.0,C2H4,d-Cu2O,Cu2O,Cu2O,,100.0,dodecahedron,,225.0,231.0,237.0,225.0,231.0,237.0,0.0,100.0,0.0,carbon paper electrode,KCl,1.0,6.9,-1.20,C3H7OH,2.45,1.0,H-cell,1000.0,,2.0,20.0,
1638,52,,2020,Promoting C2+ Production from Electrochemical CO2 Reduction on Shape-Controlled Cuprous Oxide Nanocrystals with High-Index Facets,ACS Sustainable Chemistry & Engineering,,https://doi.org/10.1021/acssuschemeng.0c04873,12.0,C2H4,c-Cu2O,Cu2O,Cu2O,,100.0,cubic,,297.0,310.0,323.0,297.0,310.0,323.0,0.0,100.0,0.0,carbon paper electrode,KCl,1.0,6.9,-0.80,H2,40.69,1.0,H-cell,1000.0,,2.0,20.0,
1639,52,,2020,Promoting C2+ Production from Electrochemical CO2 Reduction on Shape-Controlled Cuprous Oxide Nanocrystals with High-Index Facets,ACS Sustainable Chemistry & Engineering,,https://doi.org/10.1021/acssuschemeng.0c04873,12.0,C2H4,c-Cu2O,Cu2O,Cu2O,,100.0,cubic,,297.0,310.0,323.0,297.0,310.0,323.0,0.0,100.0,0.0,carbon paper electrode,KCl,1.0,6.9,-0.80,CO,17.16,1.0,H-cell,1000.0,,2.0,20.0,
1640,52,,2020,Promoting C2+ Production from Electrochemical CO2 Reduction on Shape-Controlled Cuprous Oxide Nanocrystals with High-Index Facets,ACS Sustainable Chemistry & Engineering,,https://doi.org/10.1021/acssuschemeng.0c04873,12.0,C2H4,c-Cu2O,Cu2O,Cu2O,,100.0,cubic,,297.0,310.0,323.0,297.0,310.0,323.0,0.0,100.0,0.0,carbon paper electrode,KCl,1.0,6.9,-0.80,HCOOH,48.04,1.0,H-cell,1000.0,,2.0,20.0,
1641,52,,2020,Promoting C2+ Production from Electrochemical CO2 Reduction on Shape-Controlled Cuprous Oxide Nanocrystals with High-Index Facets,ACS Sustainable Chemistry & Engineering,,https://doi.org/10.1021/acssuschemeng.0c04873,12.0,C2H4,c-Cu2O,Cu2O,Cu2O,,100.0,cubic,,297.0,310.0,323.0,297.0,310.0,323.0,0.0,100.0,0.0,carbon paper electrode,KCl,1.0,6.9,-0.90,H2,33.33,1.0,H-cell,1000.0,,2.0,20.0,
1642,52,,2020,Promoting C2+ Production from Electrochemical CO2 Reduction on Shape-Controlled Cuprous Oxide Nanocrystals with High-Index Facets,ACS Sustainable Chemistry & Engineering,,https://doi.org/10.1021/acssuschemeng.0c04873,12.0,C2H4,c-Cu2O,Cu2O,Cu2O,,100.0,cubic,,297.0,310.0,323.0,297.0,310.0,323.0,0.0,100.0,0.0,carbon paper electrode,KCl,1.0,6.9,-0.90,CO,19.12,1.0,H-cell,1000.0,,2.0,20.0,
1643,52,,2020,Promoting C2+ Production from Electrochemical CO2 Reduction on Shape-Controlled Cuprous Oxide Nanocrystals with High-Index Facets,ACS Sustainable Chemistry & Engineering,,https://doi.org/10.1021/acssuschemeng.0c04873,12.0,C2H4,c-Cu2O,Cu2O,Cu2O,,100.0,cubic,,297.0,310.0,323.0,297.0,310.0,323.0,0.0,100.0,0.0,carbon paper electrode,KCl,1.0,6.9,-0.90,HCOOH,46.08,1.0,H-cell,1000.0,,2.0,20.0,
1644,52,,2020,Promoting C2+ Production from Electrochemical CO2 Reduction on Shape-Controlled Cuprous Oxide Nanocrystals with High-Index Facets,ACS Sustainable Chemistry & Engineering,,https://doi.org/10.1021/acssuschemeng.0c04873,12.0,C2H4,c-Cu2O,Cu2O,Cu2O,,100.0,cubic,,297.0,310.0,323.0,297.0,310.0,323.0,0.0,100.0,0.0,carbon paper electrode,KCl,1.0,6.9,-0.90,C2H4,3.92,1.0,H-cell,1000.0,,2.0,20.0,
1645,52,,2020,Promoting C2+ Production from Electrochemical CO2 Reduction on Shape-Controlled Cuprous Oxide Nanocrystals with High-Index Facets,ACS Sustainable Chemistry & Engineering,,https://doi.org/10.1021/acssuschemeng.0c04873,12.0,C2H4,c-Cu2O,Cu2O,Cu2O,,100.0,cubic,,297.0,310.0,323.0,297.0,310.0,323.0,0.0,100.0,0.0,carbon paper electrode,KCl,1.0,6.9,-1.00,H2,29.41,1.0,H-cell,1000.0,,2.0,20.0,
1646,52,,2020,Promoting C2+ Production from Electrochemical CO2 Reduction on Shape-Controlled Cuprous Oxide Nanocrystals with High-Index Facets,ACS Sustainable Chemistry & Engineering,,https://doi.org/10.1021/acssuschemeng.0c04873,12.0,C2H4,c-Cu2O,Cu2O,Cu2O,,100.0,cubic,,297.0,310.0,323.0,297.0,310.0,323.0,0.0,100.0,0.0,carbon paper electrode,KCl,1.0,6.9,-1.00,CO,13.73,1.0,H-cell,1000.0,,2.0,20.0,
1647,52,,2020,Promoting C2+ Production from Electrochemical CO2 Reduction on Shape-Controlled Cuprous Oxide Nanocrystals with High-Index Facets,ACS Sustainable Chemistry & Engineering,,https://doi.org/10.1021/acssuschemeng.0c04873,12.0,C2H4,c-Cu2O,Cu2O,Cu2O,,100.0,cubic,,297.0,310.0,323.0,297.0,310.0,323.0,0.0,100.0,0.0,carbon paper electrode,KCl,1.0,6.9,-1.00,CH4,2.45,1.0,H-cell,1000.0,,2.0,20.0,
1648,52,,2020,Promoting C2+ Production from Electrochemical CO2 Reduction on Shape-Controlled Cuprous Oxide Nanocrystals with High-Index Facets,ACS Sustainable Chemistry & Engineering,,https://doi.org/10.1021/acssuschemeng.0c04873,12.0,C2H4,c-Cu2O,Cu2O,Cu2O,,100.0,cubic,,297.0,310.0,323.0,297.0,310.0,323.0,0.0,100.0,0.0,carbon paper electrode,KCl,1.0,6.9,-1.00,HCOOH,37.25,1.0,H-cell,1000.0,,2.0,20.0,
1649,52,,2020,Promoting C2+ Production from Electrochemical CO2 Reduction on Shape-Controlled Cuprous Oxide Nanocrystals with High-Index Facets,ACS Sustainable Chemistry & Engineering,,https://doi.org/10.1021/acssuschemeng.0c04873,12.0,C2H4,c-Cu2O,Cu2O,Cu2O,,100.0,cubic,,297.0,310.0,323.0,297.0,310.0,323.0,0.0,100.0,0.0,carbon paper electrode,KCl,1.0,6.9,-1.00,C2H4,8.82,1.0,H-cell,1000.0,,2.0,20.0,
1650,52,,2020,Promoting C2+ Production from Electrochemical CO2 Reduction on Shape-Controlled Cuprous Oxide Nanocrystals with High-Index Facets,ACS Sustainable Chemistry & Engineering,,https://doi.org/10.1021/acssuschemeng.0c04873,12.0,C2H4,c-Cu2O,Cu2O,Cu2O,,100.0,cubic,,297.0,310.0,323.0,297.0,310.0,323.0,0.0,100.0,0.0,carbon paper electrode,KCl,1.0,6.9,-1.00,C2H5OH,7.35,1.0,H-cell,1000.0,,2.0,20.0,
1651,52,,2020,Promoting C2+ Production from Electrochemical CO2 Reduction on Shape-Controlled Cuprous Oxide Nanocrystals with High-Index Facets,ACS Sustainable Chemistry & Engineering,,https://doi.org/10.1021/acssuschemeng.0c04873,12.0,C2H4,c-Cu2O,Cu2O,Cu2O,,100.0,cubic,,297.0,310.0,323.0,297.0,310.0,323.0,0.0,100.0,0.0,carbon paper electrode,KCl,1.0,6.9,-1.00,C3H7OH,4.41,1.0,H-cell,1000.0,,2.0,20.0,
1652,52,,2020,Promoting C2+ Production from Electrochemical CO2 Reduction on Shape-Controlled Cuprous Oxide Nanocrystals with High-Index Facets,ACS Sustainable Chemistry & Engineering,,https://doi.org/10.1021/acssuschemeng.0c04873,12.0,C2H4,c-Cu2O,Cu2O,Cu2O,,100.0,cubic,,297.0,310.0,323.0,297.0,310.0,323.0,0.0,100.0,0.0,carbon paper electrode,KCl,1.0,6.9,-1.10,H2,27.45,1.0,H-cell,1000.0,,2.0,20.0,
1653,52,,2020,Promoting C2+ Production from Electrochemical CO2 Reduction on Shape-Controlled Cuprous Oxide Nanocrystals with High-Index Facets,ACS Sustainable Chemistry & Engineering,,https://doi.org/10.1021/acssuschemeng.0c04873,12.0,C2H4,c-Cu2O,Cu2O,Cu2O,,100.0,cubic,,297.0,310.0,323.0,297.0,310.0,323.0,0.0,100.0,0.0,carbon paper electrode,KCl,1.0,6.9,-1.10,CO,9.31,1.0,H-cell,1000.0,,2.0,20.0,
1654,52,,2020,Promoting C2+ Production from Electrochemical CO2 Reduction on Shape-Controlled Cuprous Oxide Nanocrystals with High-Index Facets,ACS Sustainable Chemistry & Engineering,,https://doi.org/10.1021/acssuschemeng.0c04873,12.0,C2H4,c-Cu2O,Cu2O,Cu2O,,100.0,cubic,,297.0,310.0,323.0,297.0,310.0,323.0,0.0,100.0,0.0,carbon paper electrode,KCl,1.0,6.9,-1.10,CH4,3.92,1.0,H-cell,1000.0,,2.0,20.0,
1655,52,,2020,Promoting C2+ Production from Electrochemical CO2 Reduction on Shape-Controlled Cuprous Oxide Nanocrystals with High-Index Facets,ACS Sustainable Chemistry & Engineering,,https://doi.org/10.1021/acssuschemeng.0c04873,12.0,C2H4,c-Cu2O,Cu2O,Cu2O,,100.0,cubic,,297.0,310.0,323.0,297.0,310.0,323.0,0.0,100.0,0.0,carbon paper electrode,KCl,1.0,6.9,-1.10,HCOOH,28.92,1.0,H-cell,1000.0,,2.0,20.0,
1656,52,,2020,Promoting C2+ Production from Electrochemical CO2 Reduction on Shape-Controlled Cuprous Oxide Nanocrystals with High-Index Facets,ACS Sustainable Chemistry & Engineering,,https://doi.org/10.1021/acssuschemeng.0c04873,12.0,C2H4,c-Cu2O,Cu2O,Cu2O,,100.0,cubic,,297.0,310.0,323.0,297.0,310.0,323.0,0.0,100.0,0.0,carbon paper electrode,KCl,1.0,6.9,-1.10,C2H4,19.61,1.0,H-cell,1000.0,,2.0,20.0,
1657,52,,2020,Promoting C2+ Production from Electrochemical CO2 Reduction on Shape-Controlled Cuprous Oxide Nanocrystals with High-Index Facets,ACS Sustainable Chemistry & Engineering,,https://doi.org/10.1021/acssuschemeng.0c04873,12.0,C2H4,c-Cu2O,Cu2O,Cu2O,,100.0,cubic,,297.0,310.0,323.0,297.0,310.0,323.0,0.0,100.0,0.0,carbon paper electrode,KCl,1.0,6.9,-1.10,C2H5OH,10.78,1.0,H-cell,1000.0,,2.0,20.0,
1658,52,,2020,Promoting C2+ Production from Electrochemical CO2 Reduction on Shape-Controlled Cuprous Oxide Nanocrystals with High-Index Facets,ACS Sustainable Chemistry & Engineering,,https://doi.org/10.1021/acssuschemeng.0c04873,12.0,C2H4,c-Cu2O,Cu2O,Cu2O,,100.0,cubic,,297.0,310.0,323.0,297.0,310.0,323.0,0.0,100.0,0.0,carbon paper electrode,KCl,1.0,6.9,-1.10,C3H7OH,4.41,1.0,H-cell,1000.0,,2.0,20.0,
1659,52,,2020,Promoting C2+ Production from Electrochemical CO2 Reduction on Shape-Controlled Cuprous Oxide Nanocrystals with High-Index Facets,ACS Sustainable Chemistry & Engineering,,https://doi.org/10.1021/acssuschemeng.0c04873,12.0,C2H4,c-Cu2O,Cu2O,Cu2O,,100.0,cubic,,297.0,310.0,323.0,297.0,310.0,323.0,0.0,100.0,0.0,carbon paper electrode,KCl,1.0,6.9,-1.20,H2,43.14,1.0,H-cell,1000.0,,2.0,20.0,
1660,52,,2020,Promoting C2+ Production from Electrochemical CO2 Reduction on Shape-Controlled Cuprous Oxide Nanocrystals with High-Index Facets,ACS Sustainable Chemistry & Engineering,,https://doi.org/10.1021/acssuschemeng.0c04873,12.0,C2H4,c-Cu2O,Cu2O,Cu2O,,100.0,cubic,,297.0,310.0,323.0,297.0,310.0,323.0,0.0,100.0,0.0,carbon paper electrode,KCl,1.0,6.9,-1.20,CO,5.88,1.0,H-cell,1000.0,,2.0,20.0,
1661,52,,2020,Promoting C2+ Production from Electrochemical CO2 Reduction on Shape-Controlled Cuprous Oxide Nanocrystals with High-Index Facets,ACS Sustainable Chemistry & Engineering,,https://doi.org/10.1021/acssuschemeng.0c04873,12.0,C2H4,c-Cu2O,Cu2O,Cu2O,,100.0,cubic,,297.0,310.0,323.0,297.0,310.0,323.0,0.0,100.0,0.0,carbon paper electrode,KCl,1.0,6.9,-1.20,CH4,9.8,1.0,H-cell,1000.0,,2.0,20.0,
1662,52,,2020,Promoting C2+ Production from Electrochemical CO2 Reduction on Shape-Controlled Cuprous Oxide Nanocrystals with High-Index Facets,ACS Sustainable Chemistry & Engineering,,https://doi.org/10.1021/acssuschemeng.0c04873,12.0,C2H4,c-Cu2O,Cu2O,Cu2O,,100.0,cubic,,297.0,310.0,323.0,297.0,310.0,323.0,0.0,100.0,0.0,carbon paper electrode,KCl,1.0,6.9,-1.20,HCOOH,14.22,1.0,H-cell,1000.0,,2.0,20.0,
1663,52,,2020,Promoting C2+ Production from Electrochemical CO2 Reduction on Shape-Controlled Cuprous Oxide Nanocrystals with High-Index Facets,ACS Sustainable Chemistry & Engineering,,https://doi.org/10.1021/acssuschemeng.0c04873,12.0,C2H4,c-Cu2O,Cu2O,Cu2O,,100.0,cubic,,297.0,310.0,323.0,297.0,310.0,323.0,0.0,100.0,0.0,carbon paper electrode,KCl,1.0,6.9,-1.20,C2H4,12.75,1.0,H-cell,1000.0,,2.0,20.0,
1664,52,,2020,Promoting C2+ Production from Electrochemical CO2 Reduction on Shape-Controlled Cuprous Oxide Nanocrystals with High-Index Facets,ACS Sustainable Chemistry & Engineering,,https://doi.org/10.1021/acssuschemeng.0c04873,12.0,C2H4,c-Cu2O,Cu2O,Cu2O,,100.0,cubic,,297.0,310.0,323.0,297.0,310.0,323.0,0.0,100.0,0.0,carbon paper electrode,KCl,1.0,6.9,-1.20,CH3COOH,3.92,1.0,H-cell,1000.0,,2.0,20.0,
1665,52,,2020,Promoting C2+ Production from Electrochemical CO2 Reduction on Shape-Controlled Cuprous Oxide Nanocrystals with High-Index Facets,ACS Sustainable Chemistry & Engineering,,https://doi.org/10.1021/acssuschemeng.0c04873,12.0,C2H4,c-Cu2O,Cu2O,Cu2O,,100.0,cubic,,297.0,310.0,323.0,297.0,310.0,323.0,0.0,100.0,0.0,carbon paper electrode,KCl,1.0,6.9,-1.20,C2H5OH,8.33,1.0,H-cell,1000.0,,2.0,20.0,
1666,52,,2020,Promoting C2+ Production from Electrochemical CO2 Reduction on Shape-Controlled Cuprous Oxide Nanocrystals with High-Index Facets,ACS Sustainable Chemistry & Engineering,,https://doi.org/10.1021/acssuschemeng.0c04873,12.0,C2H4,c-Cu2O,Cu2O,Cu2O,,100.0,cubic,,297.0,310.0,323.0,297.0,310.0,323.0,0.0,100.0,0.0,carbon paper electrode,KCl,1.0,6.9,-1.20,C3H7OH,3.43,1.0,H-cell,1000.0,,2.0,20.0,
1667,30,"Rui Zhang,b , Feifei Chen , Haokun Jin , Yong Zhang , Xiaoya Hao , Yingda Liu , Tianming Feng , Xinghua Zhang, Zunming Lu, Weihua Wang , Feng Lu , Hong Dong , Hui Liu, Hui Liu, , Yahui Cheng",2023,Highly stability Cu+ species in hollow Cu2O nanoreactors by modulating cavity size for CO2 electroreduction to C2+ products,Chemical Engineering Journal,13.3,https://doi.org/10.1016/j.cej.2023.142052,,C2H4,I-Au/Cu2O-30,Cu1O0.5404Au0.016,Cu2O,Au,98.35,hollow,,45.0,52.5,65.0,45.0,52.5,65.0,0.0,95.1,4.9,glassy-carbon electrode,KHCO3,0.1,6.8,-1.05,C2H4,21.21,0.5,H-cell,1214.77,0.0,0.2,20.0,
1668,30,"Rui Zhang,b , Feifei Chen , Haokun Jin , Yong Zhang , Xiaoya Hao , Yingda Liu , Tianming Feng , Xinghua Zhang, Zunming Lu, Weihua Wang , Feng Lu , Hong Dong , Hui Liu, Hui Liu, , Yahui Cheng",2023,Highly stability Cu+ species in hollow Cu2O nanoreactors by modulating cavity size for CO2 electroreduction to C2+ products,Chemical Engineering Journal,13.3,https://doi.org/10.1016/j.cej.2023.142052,,C2H4,I-Au/Cu2O-30,Cu1O0.5404Au0.016,Cu2O,Au,98.35,hollow,,45.0,52.5,65.0,45.0,52.5,65.0,0.0,95.1,4.9,glassy-carbon electrode,KHCO3,0.1,6.8,-1.05,CO,2.38,0.5,H-cell,1214.77,0.0,0.2,20.0,
1669,30,"Rui Zhang,b , Feifei Chen , Haokun Jin , Yong Zhang , Xiaoya Hao , Yingda Liu , Tianming Feng , Xinghua Zhang, Zunming Lu, Weihua Wang , Feng Lu , Hong Dong , Hui Liu, Hui Liu, , Yahui Cheng",2023,Highly stability Cu+ species in hollow Cu2O nanoreactors by modulating cavity size for CO2 electroreduction to C2+ products,Chemical Engineering Journal,13.3,https://doi.org/10.1016/j.cej.2023.142052,,C2H4,I-Au/Cu2O-30,Cu1O0.5404Au0.016,Cu2O,Au,98.35,hollow,,45.0,52.5,65.0,45.0,52.5,65.0,0.0,95.1,4.9,glassy-carbon electrode,KHCO3,0.1,6.8,-1.05,HCOOH,2.38,0.5,H-cell,1214.77,0.0,0.2,20.0,
1670,30,"Rui Zhang,b , Feifei Chen , Haokun Jin , Yong Zhang , Xiaoya Hao , Yingda Liu , Tianming Feng , Xinghua Zhang, Zunming Lu, Weihua Wang , Feng Lu , Hong Dong , Hui Liu, Hui Liu, , Yahui Cheng",2023,Highly stability Cu+ species in hollow Cu2O nanoreactors by modulating cavity size for CO2 electroreduction to C2+ products,Chemical Engineering Journal,13.3,https://doi.org/10.1016/j.cej.2023.142052,,C2H4,I-Au/Cu2O-30,Cu1O0.5404Au0.016,Cu2O,Au,98.35,hollow,,45.0,52.5,65.0,45.0,52.5,65.0,0.0,95.1,4.9,glassy-carbon electrode,KHCO3,0.1,6.8,-1.05,CH3OH,3.66,0.5,H-cell,1214.77,0.0,0.2,20.0,
1671,30,"Rui Zhang,b , Feifei Chen , Haokun Jin , Yong Zhang , Xiaoya Hao , Yingda Liu , Tianming Feng , Xinghua Zhang, Zunming Lu, Weihua Wang , Feng Lu , Hong Dong , Hui Liu, Hui Liu, , Yahui Cheng",2023,Highly stability Cu+ species in hollow Cu2O nanoreactors by modulating cavity size for CO2 electroreduction to C2+ products,Chemical Engineering Journal,13.3,https://doi.org/10.1016/j.cej.2023.142052,,C2H4,I-Au/Cu2O-30,Cu1O0.5404Au0.016,Cu2O,Au,98.35,hollow,,45.0,52.5,65.0,45.0,52.5,65.0,0.0,95.1,4.9,glassy-carbon electrode,KHCO3,0.1,6.8,-1.05,C2H5OH,7.5,0.5,H-cell,1214.77,0.0,0.2,20.0,
1672,30,"Rui Zhang,b , Feifei Chen , Haokun Jin , Yong Zhang , Xiaoya Hao , Yingda Liu , Tianming Feng , Xinghua Zhang, Zunming Lu, Weihua Wang , Feng Lu , Hong Dong , Hui Liu, Hui Liu, , Yahui Cheng",2023,Highly stability Cu+ species in hollow Cu2O nanoreactors by modulating cavity size for CO2 electroreduction to C2+ products,Chemical Engineering Journal,13.3,https://doi.org/10.1016/j.cej.2023.142052,,C2H4,I-Au/Cu2O-30,Cu1O0.5404Au0.016,Cu2O,Au,98.35,hollow,,45.0,52.5,65.0,45.0,52.5,65.0,0.0,95.1,4.9,glassy-carbon electrode,KHCO3,0.1,6.8,-1.05,CH4,4.57,0.5,H-cell,1214.77,0.0,0.2,20.0,
1673,30,"Rui Zhang,b , Feifei Chen , Haokun Jin , Yong Zhang , Xiaoya Hao , Yingda Liu , Tianming Feng , Xinghua Zhang, Zunming Lu, Weihua Wang , Feng Lu , Hong Dong , Hui Liu, Hui Liu, , Yahui Cheng",2023,Highly stability Cu+ species in hollow Cu2O nanoreactors by modulating cavity size for CO2 electroreduction to C2+ products,Chemical Engineering Journal,13.3,https://doi.org/10.1016/j.cej.2023.142052,,C2H4,I-Au/Cu2O-30,Cu1O0.5404Au0.016,Cu2O,Au,98.35,hollow,,45.0,52.5,65.0,45.0,52.5,65.0,0.0,95.1,4.9,glassy-carbon electrode,KHCO3,0.1,6.8,-1.05,H2,25.05,0.5,H-cell,1214.77,0.0,0.2,20.0,
1674,30,"Rui Zhang,b , Feifei Chen , Haokun Jin , Yong Zhang , Xiaoya Hao , Yingda Liu , Tianming Feng , Xinghua Zhang, Zunming Lu, Weihua Wang , Feng Lu , Hong Dong , Hui Liu, Hui Liu, , Yahui Cheng",2023,Highly stability Cu+ species in hollow Cu2O nanoreactors by modulating cavity size for CO2 electroreduction to C2+ products,Chemical Engineering Journal,13.3,https://doi.org/10.1016/j.cej.2023.142052,,C2H4,I-Au/Cu2O-30,Cu1O0.5404Au0.016,Cu2O,Au,98.35,hollow,,45.0,52.5,65.0,45.0,52.5,65.0,0.0,95.1,4.9,glassy-carbon electrode,KHCO3,0.1,6.8,-1.04,C2H4,18.28,0.5,H-cell,1214.77,0.0,0.2,20.0,
1675,30,"Rui Zhang,b , Feifei Chen , Haokun Jin , Yong Zhang , Xiaoya Hao , Yingda Liu , Tianming Feng , Xinghua Zhang, Zunming Lu, Weihua Wang , Feng Lu , Hong Dong , Hui Liu, Hui Liu, , Yahui Cheng",2023,Highly stability Cu+ species in hollow Cu2O nanoreactors by modulating cavity size for CO2 electroreduction to C2+ products,Chemical Engineering Journal,13.3,https://doi.org/10.1016/j.cej.2023.142052,,C2H4,I-Au/Cu2O-30,Cu1O0.5404Au0.016,Cu2O,Au,98.35,hollow,,45.0,52.5,65.0,45.0,52.5,65.0,0.0,95.1,4.9,glassy-carbon electrode,KHCO3,0.1,6.8,-1.04,CO,9.14,0.5,H-cell,1214.77,0.0,0.2,20.0,
1676,30,"Rui Zhang,b , Feifei Chen , Haokun Jin , Yong Zhang , Xiaoya Hao , Yingda Liu , Tianming Feng , Xinghua Zhang, Zunming Lu, Weihua Wang , Feng Lu , Hong Dong , Hui Liu, Hui Liu, , Yahui Cheng",2023,Highly stability Cu+ species in hollow Cu2O nanoreactors by modulating cavity size for CO2 electroreduction to C2+ products,Chemical Engineering Journal,13.3,https://doi.org/10.1016/j.cej.2023.142052,,C2H4,I-Au/Cu2O-30,Cu1O0.5404Au0.016,Cu2O,Au,98.35,hollow,,45.0,52.5,65.0,45.0,52.5,65.0,0.0,95.1,4.9,glassy-carbon electrode,KHCO3,0.1,6.8,-1.04,HCOOH,3.84,0.5,H-cell,1214.77,0.0,0.2,20.0,
1677,30,"Rui Zhang,b , Feifei Chen , Haokun Jin , Yong Zhang , Xiaoya Hao , Yingda Liu , Tianming Feng , Xinghua Zhang, Zunming Lu, Weihua Wang , Feng Lu , Hong Dong , Hui Liu, Hui Liu, , Yahui Cheng",2023,Highly stability Cu+ species in hollow Cu2O nanoreactors by modulating cavity size for CO2 electroreduction to C2+ products,Chemical Engineering Journal,13.3,https://doi.org/10.1016/j.cej.2023.142052,,C2H4,I-Au/Cu2O-30,Cu1O0.5404Au0.016,Cu2O,Au,98.35,hollow,,45.0,52.5,65.0,45.0,52.5,65.0,0.0,95.1,4.9,glassy-carbon electrode,KHCO3,0.1,6.8,-1.04,CH3OH,6.4,0.5,H-cell,1214.77,0.0,0.2,20.0,
1678,30,"Rui Zhang,b , Feifei Chen , Haokun Jin , Yong Zhang , Xiaoya Hao , Yingda Liu , Tianming Feng , Xinghua Zhang, Zunming Lu, Weihua Wang , Feng Lu , Hong Dong , Hui Liu, Hui Liu, , Yahui Cheng",2023,Highly stability Cu+ species in hollow Cu2O nanoreactors by modulating cavity size for CO2 electroreduction to C2+ products,Chemical Engineering Journal,13.3,https://doi.org/10.1016/j.cej.2023.142052,,C2H4,I-Au/Cu2O-30,Cu1O0.5404Au0.016,Cu2O,Au,98.35,hollow,,45.0,52.5,65.0,45.0,52.5,65.0,0.0,95.1,4.9,glassy-carbon electrode,KHCO3,0.1,6.8,-1.04,C2H5OH,8.04,0.5,H-cell,1214.77,0.0,0.2,20.0,
1679,30,"Rui Zhang,b , Feifei Chen , Haokun Jin , Yong Zhang , Xiaoya Hao , Yingda Liu , Tianming Feng , Xinghua Zhang, Zunming Lu, Weihua Wang , Feng Lu , Hong Dong , Hui Liu, Hui Liu, , Yahui Cheng",2023,Highly stability Cu+ species in hollow Cu2O nanoreactors by modulating cavity size for CO2 electroreduction to C2+ products,Chemical Engineering Journal,13.3,https://doi.org/10.1016/j.cej.2023.142052,,C2H4,I-Au/Cu2O-30,Cu1O0.5404Au0.016,Cu2O,Au,98.35,hollow,,45.0,52.5,65.0,45.0,52.5,65.0,0.0,95.1,4.9,glassy-carbon electrode,KHCO3,0.1,6.8,-1.04,CH3COOH,2.93,0.5,H-cell,1214.77,0.0,0.2,20.0,
1680,30,"Rui Zhang,b , Feifei Chen , Haokun Jin , Yong Zhang , Xiaoya Hao , Yingda Liu , Tianming Feng , Xinghua Zhang, Zunming Lu, Weihua Wang , Feng Lu , Hong Dong , Hui Liu, Hui Liu, , Yahui Cheng",2023,Highly stability Cu+ species in hollow Cu2O nanoreactors by modulating cavity size for CO2 electroreduction to C2+ products,Chemical Engineering Journal,13.3,https://doi.org/10.1016/j.cej.2023.142052,,C2H4,I-Au/Cu2O-30,Cu1O0.5404Au0.016,Cu2O,Au,98.35,hollow,,45.0,52.5,65.0,45.0,52.5,65.0,0.0,95.1,4.9,glassy-carbon electrode,KHCO3,0.1,6.8,-1.04,CH4,8.59,0.5,H-cell,1214.77,0.0,0.2,20.0,
1681,30,"Rui Zhang,b , Feifei Chen , Haokun Jin , Yong Zhang , Xiaoya Hao , Yingda Liu , Tianming Feng , Xinghua Zhang, Zunming Lu, Weihua Wang , Feng Lu , Hong Dong , Hui Liu, Hui Liu, , Yahui Cheng",2023,Highly stability Cu+ species in hollow Cu2O nanoreactors by modulating cavity size for CO2 electroreduction to C2+ products,Chemical Engineering Journal,13.3,https://doi.org/10.1016/j.cej.2023.142052,,C2H4,I-Au/Cu2O-30,Cu1O0.5404Au0.016,Cu2O,Au,98.35,hollow,,45.0,52.5,65.0,45.0,52.5,65.0,0.0,95.1,4.9,glassy-carbon electrode,KHCO3,0.1,6.8,-1.04,H2,27.06,0.5,H-cell,1214.77,0.0,0.2,20.0,
1682,30,"Rui Zhang,b , Feifei Chen , Haokun Jin , Yong Zhang , Xiaoya Hao , Yingda Liu , Tianming Feng , Xinghua Zhang, Zunming Lu, Weihua Wang , Feng Lu , Hong Dong , Hui Liu, Hui Liu, , Yahui Cheng",2023,Highly stability Cu+ species in hollow Cu2O nanoreactors by modulating cavity size for CO2 electroreduction to C2+ products,Chemical Engineering Journal,13.3,https://doi.org/10.1016/j.cej.2023.142052,,C2H4,I-Au/Cu2O-30,Cu1O0.5404Au0.016,Cu2O,Au,98.35,hollow,,45.0,52.5,65.0,45.0,52.5,65.0,0.0,95.1,4.9,glassy-carbon electrode,KHCO3,0.1,6.8,-0.99,C2H4,15.9,0.5,H-cell,1214.77,0.0,0.2,20.0,
1683,30,"Rui Zhang,b , Feifei Chen , Haokun Jin , Yong Zhang , Xiaoya Hao , Yingda Liu , Tianming Feng , Xinghua Zhang, Zunming Lu, Weihua Wang , Feng Lu , Hong Dong , Hui Liu, Hui Liu, , Yahui Cheng",2023,Highly stability Cu+ species in hollow Cu2O nanoreactors by modulating cavity size for CO2 electroreduction to C2+ products,Chemical Engineering Journal,13.3,https://doi.org/10.1016/j.cej.2023.142052,,C2H4,I-Au/Cu2O-30,Cu1O0.5404Au0.016,Cu2O,Au,98.35,hollow,,45.0,52.5,65.0,45.0,52.5,65.0,0.0,95.1,4.9,glassy-carbon electrode,KHCO3,0.1,6.8,-0.99,CO,11.88,0.5,H-cell,1214.77,0.0,0.2,20.0,
1684,30,"Rui Zhang,b , Feifei Chen , Haokun Jin , Yong Zhang , Xiaoya Hao , Yingda Liu , Tianming Feng , Xinghua Zhang, Zunming Lu, Weihua Wang , Feng Lu , Hong Dong , Hui Liu, Hui Liu, , Yahui Cheng",2023,Highly stability Cu+ species in hollow Cu2O nanoreactors by modulating cavity size for CO2 electroreduction to C2+ products,Chemical Engineering Journal,13.3,https://doi.org/10.1016/j.cej.2023.142052,,C2H4,I-Au/Cu2O-30,Cu1O0.5404Au0.016,Cu2O,Au,98.35,hollow,,45.0,52.5,65.0,45.0,52.5,65.0,0.0,95.1,4.9,glassy-carbon electrode,KHCO3,0.1,6.8,-0.99,HCOOH,4.94,0.5,H-cell,1214.77,0.0,0.2,20.0,
