Repository: vovamirosh/-CO2RR-Beyond-Green-AI

File: Datasets/prepr.csv (part 21 of 50)
DOI,Article name,Compound_1,Compound_2,"Cat./Support ratio, % (at)",Morphology (TEM/SEM),"Pore size, nm",width min (nm),width aver (nm),width max (nm),length min (nm),length aver (nm),length max (nm),"Cu, % (at.)","Cu+, % (at.)","Cu(2+), % (at.)",Base,electrolyte,"conc, M",pH,RHE vs V,Product,"FE, %","Time, h",Type of reactor,"Loading, μg/cm2","Add_carbon, %","Surface area of electrode, cm2","Flow rate CO2, ml/min","Av_volume, mkm^3",Ratio_sphere_volume,"Min_volume, mkm^3","Max_volume, mkm^3",1_efermi,1_density_atomic,1_total_magnetization_normalized_formula_units,1_energy_above_hull,1_energy_per_atom,1_volume,1_band_gap,2_efermi,2_density_atomic,2_total_magnetization_normalized_formula_units,2_energy_above_hull,2_energy_per_atom,2_volume,2_band_gap,Product_exactmw,Product_lipinskiHBA,Product_lipinskiHBD,Product_NumAtoms,Product_FractionCSP3,Product_CrippenClogP,Product_hallKierAlpha,Product_kappa2,Product_kappa3,anion_molar_conductance,anion_mobility,anion_diffusion_coefficient,anion_hydr_R_of_ion,Type of reactor_H-cell,Base_carbon paper electrode,Base_gasdiffusion electrode
https://doi.org/10.1002/advs.201902820,c-Cu2O,Cu2O,No,100.0,cubic,0.0,374.0,488.8,600.0,374.0,488.8,600.0,0.0,100.0,0.0,glassy-carbon electrode,KHCO3,0.1,6.8,-0.9,CO,20.74,1.0,H-cell,101.91,0.0,0.2,50.0,0.11678675507200001,0.36755259694786147,0.052313624,0.216,4.17791244,12.764484711878117,0.0,0.0,-5.02663022,76.5869082712687,0.512699999999999,0.0,0.0,0.0,0.0,0.0,0.0,0.0,27.99491462,1.0,0.0,2.0,0.0,-0.03751,-0.26,0.74,-6.106153846153846,44.5,4.353,1.118,2.193,1.0,0.0,0.0
https://doi.org/10.1002/advs.201902820,c-Cu2O,Cu2O,No,100.0,cubic,0.0,374.0,488.8,600.0,374.0,488.8,600.0,0.0,100.0,0.0,glassy-carbon electrode,KHCO3,0.1,6.8,-0.9,H2,50.0,1.0,H-cell,101.91,0.0,0.2,50.0,0.11678675507200001,0.36755259694786147,0.052313624,0.216,4.17791244,12.764484711878117,0.0,0.0,-5.02663022,76.5869082712687,0.512699999999999,0.0,0.0,0.0,0.0,0.0,0.0,0.0,2.015650064,0.0,0.0,2.0,0.0,0.246,0.0,0.0,0.0,44.5,4.353,1.118,2.193,1.0,0.0,0.0
https://doi.org/10.1002/advs.201902820,c-Cu2O,Cu2O,No,100.0,cubic,0.0,374.0,488.8,600.0,374.0,488.8,600.0,0.0,100.0,0.0,glassy-carbon electrode,KHCO3,0.1,6.8,-1.0,CH4,2.18,1.0,H-cell,101.91,0.0,0.2,50.0,0.11678675507200001,0.36755259694786147,0.052313624,0.216,4.17791244,12.764484711878117,0.0,0.0,-5.02663022,76.5869082712687,0.512699999999999,0.0,0.0,0.0,0.0,0.0,0.0,0.0,16.031300127999998,0.0,0.0,5.0,1.0,0.6361,0.0,0.0,0.0,44.5,4.353,1.118,2.193,1.0,0.0,0.0
https://doi.org/10.1002/advs.201902820,c-Cu2O,Cu2O,No,100.0,cubic,0.0,374.0,488.8,600.0,374.0,488.8,600.0,0.0,100.0,0.0,glassy-carbon electrode,KHCO3,0.1,6.8,-1.0,C2H4,16.81,1.0,H-cell,101.91,0.0,0.2,50.0,0.11678675507200001,0.36755259694786147,0.052313624,0.216,4.17791244,12.764484711878117,0.0,0.0,-5.02663022,76.5869082712687,0.512699999999999,0.0,0.0,0.0,0.0,0.0,0.0,0.0,28.031300127999998,0.0,0.0,6.0,0.0,0.8022,-0.26,0.74,-6.106153846153846,44.5,4.353,1.118,2.193,1.0,0.0,0.0
https://doi.org/10.1002/advs.201902820,c-Cu2O,Cu2O,No,100.0,cubic,0.0,374.0,488.8,600.0,374.0,488.8,600.0,0.0,100.0,0.0,glassy-carbon electrode,KHCO3,0.1,6.8,-1.0,CO,18.56,1.0,H-cell,101.91,0.0,0.2,50.0,0.11678675507200001,0.36755259694786147,0.052313624,0.216,4.17791244,12.764484711878117,0.0,0.0,-5.02663022,76.5869082712687,0.512699999999999,0.0,0.0,0.0,0.0,0.0,0.0,0.0,27.99491462,1.0,0.0,2.0,0.0,-0.03751,-0.26,0.74,-6.106153846153846,44.5,4.353,1.118,2.193,1.0,0.0,0.0
https://doi.org/10.1002/advs.201902820,c-Cu2O,Cu2O,No,100.0,cubic,0.0,374.0,488.8,600.0,374.0,488.8,600.0,0.0,100.0,0.0,glassy-carbon electrode,KHCO3,0.1,6.8,-1.0,H2,43.89,1.0,H-cell,101.91,0.0,0.2,50.0,0.11678675507200001,0.36755259694786147,0.052313624,0.216,4.17791244,12.764484711878117,0.0,0.0,-5.02663022,76.5869082712687,0.512699999999999,0.0,0.0,0.0,0.0,0.0,0.0,0.0,2.015650064,0.0,0.0,2.0,0.0,0.246,0.0,0.0,0.0,44.5,4.353,1.118,2.193,1.0,0.0,0.0
https://doi.org/10.1002/advs.201902820,c-Cu2O,Cu2O,No,100.0,cubic,0.0,374.0,488.8,600.0,374.0,488.8,600.0,0.0,100.0,0.0,glassy-carbon electrode,KHCO3,0.1,6.8,-1.1,CH4,4.37,1.0,H-cell,101.91,0.0,0.2,50.0,0.11678675507200001,0.36755259694786147,0.052313624,0.216,4.17791244,12.764484711878117,0.0,0.0,-5.02663022,76.5869082712687,0.512699999999999,0.0,0.0,0.0,0.0,0.0,0.0,0.0,16.031300127999998,0.0,0.0,5.0,1.0,0.6361,0.0,0.0,0.0,44.5,4.353,1.118,2.193,1.0,0.0,0.0
https://doi.org/10.1002/advs.201902820,c-Cu2O,Cu2O,No,100.0,cubic,0.0,374.0,488.8,600.0,374.0,488.8,600.0,0.0,100.0,0.0,glassy-carbon electrode,KHCO3,0.1,6.8,-1.1,CO,8.52,1.0,H-cell,101.91,0.0,0.2,50.0,0.11678675507200001,0.36755259694786147,0.052313624,0.216,4.17791244,12.764484711878117,0.0,0.0,-5.02663022,76.5869082712687,0.512699999999999,0.0,0.0,0.0,0.0,0.0,0.0,0.0,27.99491462,1.0,0.0,2.0,0.0,-0.03751,-0.26,0.74,-6.106153846153846,44.5,4.353,1.118,2.193,1.0,0.0,0.0
https://doi.org/10.1002/advs.201902820,c-Cu2O,Cu2O,No,100.0,cubic,0.0,374.0,488.8,600.0,374.0,488.8,600.0,0.0,100.0,0.0,glassy-carbon electrode,KHCO3,0.1,6.8,-1.1,H2,25.11,1.0,H-cell,101.91,0.0,0.2,50.0,0.11678675507200001,0.36755259694786147,0.052313624,0.216,4.17791244,12.764484711878117,0.0,0.0,-5.02663022,76.5869082712687,0.512699999999999,0.0,0.0,0.0,0.0,0.0,0.0,0.0,2.015650064,0.0,0.0,2.0,0.0,0.246,0.0,0.0,0.0,44.5,4.353,1.118,2.193,1.0,0.0,0.0
https://doi.org/10.1002/advs.201902820,c-Cu2O,Cu2O,No,100.0,cubic,0.0,374.0,488.8,600.0,374.0,488.8,600.0,0.0,100.0,0.0,glassy-carbon electrode,KHCO3,0.1,6.8,-1.1,C2H4,37.99,1.0,H-cell,101.91,0.0,0.2,50.0,0.11678675507200001,0.36755259694786147,0.052313624,0.216,4.17791244,12.764484711878117,0.0,0.0,-5.02663022,76.5869082712687,0.512699999999999,0.0,0.0,0.0,0.0,0.0,0.0,0.0,28.031300127999998,0.0,0.0,6.0,0.0,0.8022,-0.26,0.74,-6.106153846153846,44.5,4.353,1.118,2.193,1.0,0.0,0.0
https://doi.org/10.1002/advs.201902820,c-Cu2O,Cu2O,No,100.0,cubic,0.0,374.0,488.8,600.0,374.0,488.8,600.0,0.0,100.0,0.0,glassy-carbon electrode,KHCO3,0.1,6.8,-1.2,CO,5.9,1.0,H-cell,101.91,0.0,0.2,50.0,0.11678675507200001,0.36755259694786147,0.052313624,0.216,4.17791244,12.764484711878117,0.0,0.0,-5.02663022,76.5869082712687,0.512699999999999,0.0,0.0,0.0,0.0,0.0,0.0,0.0,27.99491462,1.0,0.0,2.0,0.0,-0.03751,-0.26,0.74,-6.106153846153846,44.5,4.353,1.118,2.193,1.0,0.0,0.0
https://doi.org/10.1002/advs.201902820,c-Cu2O,Cu2O,No,100.0,cubic,0.0,374.0,488.8,600.0,374.0,488.8,600.0,0.0,100.0,0.0,glassy-carbon electrode,KHCO3,0.1,6.8,-1.2,CH4,8.73,1.0,H-cell,101.91,0.0,0.2,50.0,0.11678675507200001,0.36755259694786147,0.052313624,0.216,4.17791244,12.764484711878117,0.0,0.0,-5.02663022,76.5869082712687,0.512699999999999,0.0,0.0,0.0,0.0,0.0,0.0,0.0,16.031300127999998,0.0,0.0,5.0,1.0,0.6361,0.0,0.0,0.0,44.5,4.353,1.118,2.193,1.0,0.0,0.0
https://doi.org/10.1002/advs.201902820,c-Cu2O,Cu2O,No,100.0,cubic,0.0,374.0,488.8,600.0,374.0,488.8,600.0,0.0,100.0,0.0,glassy-carbon electrode,KHCO3,0.1,6.8,-1.2,H2,29.91,1.0,H-cell,101.91,0.0,0.2,50.0,0.11678675507200001,0.36755259694786147,0.052313624,0.216,4.17791244,12.764484711878117,0.0,0.0,-5.02663022,76.5869082712687,0.512699999999999,0.0,0.0,0.0,0.0,0.0,0.0,0.0,2.015650064,0.0,0.0,2.0,0.0,0.246,0.0,0.0,0.0,44.5,4.353,1.118,2.193,1.0,0.0,0.0
https://doi.org/10.1002/advs.201902820,c-Cu2O,Cu2O,No,100.0,cubic,0.0,374.0,488.8,600.0,374.0,488.8,600.0,0.0,100.0,0.0,glassy-carbon electrode,KHCO3,0.1,6.8,-1.2,C2H4,40.39,1.0,H-cell,101.91,0.0,0.2,50.0,0.11678675507200001,0.36755259694786147,0.052313624,0.216,4.17791244,12.764484711878117,0.0,0.0,-5.02663022,76.5869082712687,0.512699999999999,0.0,0.0,0.0,0.0,0.0,0.0,0.0,28.031300127999998,0.0,0.0,6.0,0.0,0.8022,-0.26,0.74,-6.106153846153846,44.5,4.353,1.118,2.193,1.0,0.0,0.0
https://doi.org/10.1002/advs.201902820,c-Cu2O,Cu2O,No,100.0,cubic,0.0,374.0,488.8,600.0,374.0,488.8,600.0,0.0,100.0,0.0,glassy-carbon electrode,KHCO3,0.1,6.8,-1.3,CO,2.84,1.0,H-cell,101.91,0.0,0.2,50.0,0.11678675507200001,0.36755259694786147,0.052313624,0.216,4.17791244,12.764484711878117,0.0,0.0,-5.02663022,76.5869082712687,0.512699999999999,0.0,0.0,0.0,0.0,0.0,0.0,0.0,27.99491462,1.0,0.0,2.0,0.0,-0.03751,-0.26,0.74,-6.106153846153846,44.5,4.353,1.118,2.193,1.0,0.0,0.0
https://doi.org/10.1002/advs.201902820,c-Cu2O,Cu2O,No,100.0,cubic,0.0,374.0,488.8,600.0,374.0,488.8,600.0,0.0,100.0,0.0,glassy-carbon electrode,KHCO3,0.1,6.8,-1.3,CH4,5.46,1.0,H-cell,101.91,0.0,0.2,50.0,0.11678675507200001,0.36755259694786147,0.052313624,0.216,4.17791244,12.764484711878117,0.0,0.0,-5.02663022,76.5869082712687,0.512699999999999,0.0,0.0,0.0,0.0,0.0,0.0,0.0,16.031300127999998,0.0,0.0,5.0,1.0,0.6361,0.0,0.0,0.0,44.5,4.353,1.118,2.193,1.0,0.0,0.0
https://doi.org/10.1002/advs.201902820,c-Cu2O,Cu2O,No,100.0,cubic,0.0,374.0,488.8,600.0,374.0,488.8,600.0,0.0,100.0,0.0,glassy-carbon electrode,KHCO3,0.1,6.8,-1.3,C2H4,18.34,1.0,H-cell,101.91,0.0,0.2,50.0,0.11678675507200001,0.36755259694786147,0.052313624,0.216,4.17791244,12.764484711878117,0.0,0.0,-5.02663022,76.5869082712687,0.512699999999999,0.0,0.0,0.0,0.0,0.0,0.0,0.0,28.031300127999998,0.0,0.0,6.0,0.0,0.8022,-0.26,0.74,-6.106153846153846,44.5,4.353,1.118,2.193,1.0,0.0,0.0
https://doi.org/10.1002/advs.201902820,c-Cu2O,Cu2O,No,100.0,cubic,0.0,374.0,488.8,600.0,374.0,488.8,600.0,0.0,100.0,0.0,glassy-carbon electrode,KHCO3,0.1,6.8,-1.3,H2,40.17,1.0,H-cell,101.91,0.0,0.2,50.0,0.11678675507200001,0.36755259694786147,0.052313624,0.216,4.17791244,12.764484711878117,0.0,0.0,-5.02663022,76.5869082712687,0.512699999999999,0.0,0.0,0.0,0.0,0.0,0.0,0.0,2.015650064,0.0,0.0,2.0,0.0,0.246,0.0,0.0,0.0,44.5,4.353,1.118,2.193,1.0,0.0,0.0
https://doi.org/10.1002/advs.201902820,t-Cu2O,Cu2O,No,100.0,cuboctahedron,0.0,600.0,836.0,1074.0,600.0,836.0,1074.0,0.0,100.0,0.0,glassy-carbon electrode,KHCO3,0.1,6.8,-0.9,C2H4,6.11,1.0,H-cell,101.91,0.0,0.2,50.0,0.17214427849554675,0.5626976975981914,0.06363961030678927,0.36499473893733053,4.17791244,12.764484711878117,0.0,0.0,-5.02663022,76.5869082712687,0.512699999999999,0.0,0.0,0.0,0.0,0.0,0.0,0.0,28.031300127999998,0.0,0.0,6.0,0.0,0.8022,-0.26,0.74,-6.106153846153846,44.5,4.353,1.118,2.193,1.0,0.0,0.0
https://doi.org/10.1002/advs.201902820,t-Cu2O,Cu2O,No,100.0,cuboctahedron,0.0,600.0,836.0,1074.0,600.0,836.0,1074.0,0.0,100.0,0.0,glassy-carbon electrode,KHCO3,0.1,6.8,-0.9,H2,26.67,1.0,H-cell,101.91,0.0,0.2,50.0,0.17214427849554675,0.5626976975981914,0.06363961030678927,0.36499473893733053,4.17791244,12.764484711878117,0.0,0.0,-5.02663022,76.5869082712687,0.512699999999999,0.0,0.0,0.0,0.0,0.0,0.0,0.0,2.015650064,0.0,0.0,2.0,0.0,0.246,0.0,0.0,0.0,44.5,4.353,1.118,2.193,1.0,0.0,0.0
https://doi.org/10.1002/advs.201902820,t-Cu2O,Cu2O,No,100.0,cuboctahedron,0.0,600.0,836.0,1074.0,600.0,836.0,1074.0,0.0,100.0,0.0,glassy-carbon electrode,KHCO3,0.1,6.8,-0.9,CO,28.33,1.0,H-cell,101.91,0.0,0.2,50.0,0.17214427849554675,0.5626976975981914,0.06363961030678927,0.36499473893733053,4.17791244,12.764484711878117,0.0,0.0,-5.02663022,76.5869082712687,0.512699999999999,0.0,0.0,0.0,0.0,0.0,0.0,0.0,27.99491462,1.0,0.0,2.0,0.0,-0.03751,-0.26,0.74,-6.106153846153846,44.5,4.353,1.118,2.193,1.0,0.0,0.0
https://doi.org/10.1002/advs.201902820,t-Cu2O,Cu2O,No,100.0,cuboctahedron,0.0,600.0,836.0,1074.0,600.0,836.0,1074.0,0.0,100.0,0.0,glassy-carbon electrode,KHCO3,0.1,6.8,-1.0,CO,11.11,1.0,H-cell,101.91,0.0,0.2,50.0,0.17214427849554675,0.5626976975981914,0.06363961030678927,0.36499473893733053,4.17791244,12.764484711878117,0.0,0.0,-5.02663022,76.5869082712687,0.512699999999999,0.0,0.0,0.0,0.0,0.0,0.0,0.0,27.99491462,1.0,0.0,2.0,0.0,-0.03751,-0.26,0.74,-6.106153846153846,44.5,4.353,1.118,2.193,1.0,0.0,0.0
https://doi.org/10.1002/advs.201902820,t-Cu2O,Cu2O,No,100.0,cuboctahedron,0.0,600.0,836.0,1074.0,600.0,836.0,1074.0,0.0,100.0,0.0,glassy-carbon electrode,KHCO3,0.1,6.8,-1.0,H2,16.39,1.0,H-cell,101.91,0.0,0.2,50.0,0.17214427849554675,0.5626976975981914,0.06363961030678927,0.36499473893733053,4.17791244,12.764484711878117,0.0,0.0,-5.02663022,76.5869082712687,0.512699999999999,0.0,0.0,0.0,0.0,0.0,0.0,0.0,2.015650064,0.0,0.0,2.0,0.0,0.246,0.0,0.0,0.0,44.5,4.353,1.118,2.193,1.0,0.0,0.0
https://doi.org/10.1002/advs.201902820,t-Cu2O,Cu2O,No,100.0,cuboctahedron,0.0,600.0,836.0,1074.0,600.0,836.0,1074.0,0.0,100.0,0.0,glassy-carbon electrode,KHCO3,0.1,6.8,-1.0,C2H4,34.72,1.0,H-cell,101.91,0.0,0.2,50.0,0.17214427849554675,0.5626976975981914,0.06363961030678927,0.36499473893733053,4.17791244,12.764484711878117,0.0,0.0,-5.02663022,76.5869082712687,0.512699999999999,0.0,0.0,0.0,0.0,0.0,0.0,0.0,28.031300127999998,0.0,0.0,6.0,0.0,0.8022,-0.26,0.74,-6.106153846153846,44.5,4.353,1.118,2.193,1.0,0.0,0.0
https://doi.org/10.1002/advs.201902820,t-Cu2O,Cu2O,No,100.0,cuboctahedron,0.0,600.0,836.0,1074.0,600.0,836.0,1074.0,0.0,100.0,0.0,glassy-carbon electrode,KHCO3,0.1,6.8,-1.1,CO,3.89,1.0,H-cell,101.91,0.0,0.2,50.0,0.17214427849554675,0.5626976975981914,0.06363961030678927,0.36499473893733053,4.17791244,12.764484711878117,0.0,0.0,-5.02663022,76.5869082712687,0.512699999999999,0.0,0.0,0.0,0.0,0.0,0.0,0.0,27.99491462,1.0,0.0,2.0,0.0,-0.03751,-0.26,0.74,-6.106153846153846,44.5,4.353,1.118,2.193,1.0,0.0,0.0
https://doi.org/10.1002/advs.201902820,t-Cu2O,Cu2O,No,100.0,cuboctahedron,0.0,600.0,836.0,1074.0,600.0,836.0,1074.0,0.0,100.0,0.0,glassy-carbon electrode,KHCO3,0.1,6.8,-1.1,CH4,3.89,1.0,H-cell,101.91,0.0,0.2,50.0,0.17214427849554675,0.5626976975981914,0.06363961030678927,0.36499473893733053,4.17791244,12.764484711878117,0.0,0.0,-5.02663022,76.5869082712687,0.512699999999999,0.0,0.0,0.0,0.0,0.0,0.0,0.0,16.031300127999998,0.0,0.0,5.0,1.0,0.6361,0.0,0.0,0.0,44.5,4.353,1.118,2.193,1.0,0.0,0.0
https://doi.org/10.1002/advs.201902820,t-Cu2O,Cu2O,No,100.0,cuboctahedron,0.0,600.0,836.0,1074.0,600.0,836.0,1074.0,0.0,100.0,0.0,glassy-carbon electrode,KHCO3,0.1,6.8,-1.1,H2,21.94,1.0,H-cell,101.91,0.0,0.2,50.0,0.17214427849554675,0.5626976975981914,0.06363961030678927,0.36499473893733053,4.17791244,12.764484711878117,0.0,0.0,-5.02663022,76.5869082712687,0.512699999999999,0.0,0.0,0.0,0.0,0.0,0.0,0.0,2.015650064,0.0,0.0,2.0,0.0,0.246,0.0,0.0,0.0,44.5,4.353,1.118,2.193,1.0,0.0,0.0
https://doi.org/10.1002/advs.201902820,t-Cu2O,Cu2O,No,100.0,cuboctahedron,0.0,600.0,836.0,1074.0,600.0,836.0,1074.0,0.0,100.0,0.0,glassy-carbon electrode,KHCO3,0.1,6.8,-1.1,C2H4,58.89,1.0,H-cell,101.91,0.0,0.2,50.0,0.17214427849554675,0.5626976975981914,0.06363961030678927,0.36499473893733053,4.17791244,12.764484711878117,0.0,0.0,-5.02663022,76.5869082712687,0.512699999999999,0.0,0.0,0.0,0.0,0.0,0.0,0.0,28.031300127999998,0.0,0.0,6.0,0.0,0.8022,-0.26,0.74,-6.106153846153846,44.5,4.353,1.118,2.193,1.0,0.0,0.0
https://doi.org/10.1002/advs.201902820,t-Cu2O,Cu2O,No,100.0,cuboctahedron,0.0,600.0,836.0,1074.0,600.0,836.0,1074.0,0.0,100.0,0.0,glassy-carbon electrode,KHCO3,0.1,6.8,-1.2,CO,2.78,1.0,H-cell,101.91,0.0,0.2,50.0,0.17214427849554675,0.5626976975981914,0.06363961030678927,0.36499473893733053,4.17791244,12.764484711878117,0.0,0.0,-5.02663022,76.5869082712687,0.512699999999999,0.0,0.0,0.0,0.0,0.0,0.0,0.0,27.99491462,1.0,0.0,2.0,0.0,-0.03751,-0.26,0.74,-6.106153846153846,44.5,4.353,1.118,2.193,1.0,0.0,0.0
https://doi.org/10.1002/advs.201902820,t-Cu2O,Cu2O,No,100.0,cuboctahedron,0.0,600.0,836.0,1074.0,600.0,836.0,1074.0,0.0,100.0,0.0,glassy-carbon electrode,KHCO3,0.1,6.8,-1.2,CH4,4.44,1.0,H-cell,101.91,0.0,0.2,50.0,0.17214427849554675,0.5626976975981914,0.06363961030678927,0.36499473893733053,4.17791244,12.764484711878117,0.0,0.0,-5.02663022,76.5869082712687,0.512699999999999,0.0,0.0,0.0,0.0,0.0,0.0,0.0,16.031300127999998,0.0,0.0,5.0,1.0,0.6361,0.0,0.0,0.0,44.5,4.353,1.118,2.193,1.0,0.0,0.0
https://doi.org/10.1002/advs.201902820,t-Cu2O,Cu2O,No,100.0,cuboctahedron,0.0,600.0,836.0,1074.0,600.0,836.0,1074.0,0.0,100.0,0.0,glassy-carbon electrode,KHCO3,0.1,6.8,-1.2,H2,19.72,1.0,H-cell,101.91,0.0,0.2,50.0,0.17214427849554675,0.5626976975981914,0.06363961030678927,0.36499473893733053,4.17791244,12.764484711878117,0.0,0.0,-5.02663022,76.5869082712687,0.512699999999999,0.0,0.0,0.0,0.0,0.0,0.0,0.0,2.015650064,0.0,0.0,2.0,0.0,0.246,0.0,0.0,0.0,44.5,4.353,1.118,2.193,1.0,0.0,0.0
https://doi.org/10.1002/advs.201902820,t-Cu2O,Cu2O,No,100.0,cuboctahedron,0.0,600.0,836.0,1074.0,600.0,836.0,1074.0,0.0,100.0,0.0,glassy-carbon electrode,KHCO3,0.1,6.8,-1.2,C2H4,55.28,1.0,H-cell,101.91,0.0,0.2,50.0,0.17214427849554675,0.5626976975981914,0.06363961030678927,0.36499473893733053,4.17791244,12.764484711878117,0.0,0.0,-5.02663022,76.5869082712687,0.512699999999999,0.0,0.0,0.0,0.0,0.0,0.0,0.0,28.031300127999998,0.0,0.0,6.0,0.0,0.8022,-0.26,0.74,-6.106153846153846,44.5,4.353,1.118,2.193,1.0,0.0,0.0
https://doi.org/10.1002/advs.201902820,t-Cu2O,Cu2O,No,100.0,cuboctahedron,0.0,600.0,836.0,1074.0,600.0,836.0,1074.0,0.0,100.0,0.0,glassy-carbon electrode,KHCO3,0.1,6.8,-1.3,CO,2.5,1.0,H-cell,101.91,0.0,0.2,50.0,0.17214427849554675,0.5626976975981914,0.06363961030678927,0.36499473893733053,4.17791244,12.764484711878117,0.0,0.0,-5.02663022,76.5869082712687,0.512699999999999,0.0,0.0,0.0,0.0,0.0,0.0,0.0,27.99491462,1.0,0.0,2.0,0.0,-0.03751,-0.26,0.74,-6.106153846153846,44.5,4.353,1.118,2.193,1.0,0.0,0.0
https://doi.org/10.1002/advs.201902820,t-Cu2O,Cu2O,No,100.0,cuboctahedron,0.0,600.0,836.0,1074.0,600.0,836.0,1074.0,0.0,100.0,0.0,glassy-carbon electrode,KHCO3,0.1,6.8,-1.3,CH4,5.0,1.0,H-cell,101.91,0.0,0.2,50.0,0.17214427849554675,0.5626976975981914,0.06363961030678927,0.36499473893733053,4.17791244,12.764484711878117,0.0,0.0,-5.02663022,76.5869082712687,0.512699999999999,0.0,0.0,0.0,0.0,0.0,0.0,0.0,16.031300127999998,0.0,0.0,5.0,1.0,0.6361,0.0,0.0,0.0,44.5,4.353,1.118,2.193,1.0,0.0,0.0
https://doi.org/10.1002/advs.201902820,t-Cu2O,Cu2O,No,100.0,cuboctahedron,0.0,600.0,836.0,1074.0,600.0,836.0,1074.0,0.0,100.0,0.0,glassy-carbon electrode,KHCO3,0.1,6.8,-1.3,H2,24.72,1.0,H-cell,101.91,0.0,0.2,50.0,0.17214427849554675,0.5626976975981914,0.06363961030678927,0.36499473893733053,4.17791244,12.764484711878117,0.0,0.0,-5.02663022,76.5869082712687,0.512699999999999,0.0,0.0,0.0,0.0,0.0,0.0,0.0,2.015650064,0.0,0.0,2.0,0.0,0.246,0.0,0.0,0.0,44.5,4.353,1.118,2.193,1.0,0.0,0.0
https://doi.org/10.1002/advs.201902820,t-Cu2O,Cu2O,No,100.0,cuboctahedron,0.0,600.0,836.0,1074.0,600.0,836.0,1074.0,0.0,100.0,0.0,glassy-carbon electrode,KHCO3,0.1,6.8,-1.3,C2H4,48.06,1.0,H-cell,101.91,0.0,0.2,50.0,0.17214427849554675,0.5626976975981914,0.06363961030678927,0.36499473893733053,4.17791244,12.764484711878117,0.0,0.0,-5.02663022,76.5869082712687,0.512699999999999,0.0,0.0,0.0,0.0,0.0,0.0,0.0,28.031300127999998,0.0,0.0,6.0,0.0,0.8022,-0.26,0.74,-6.106153846153846,44.5,4.353,1.118,2.193,1.0,0.0,0.0
https://doi.org/10.1002/advs.201902820,o-Cu2O,Cu2O,No,100.0,octahedron,0.0,414.0,590.5,812.0,1180.0,1555.6,1972.0,0.0,100.0,0.0,glassy-carbon electrode,KHCO3,0.1,6.8,-0.9,C2H4,4.42,1.0,H-cell,101.91,0.0,0.2,50.0,0.18080751763333333,0.6366197723675814,0.06741576,0.4334087893333333,4.17791244,12.764484711878117,0.0,0.0,-5.02663022,76.5869082712687,0.512699999999999,0.0,0.0,0.0,0.0,0.0,0.0,0.0,28.031300127999998,0.0,0.0,6.0,0.0,0.8022,-0.26,0.74,-6.106153846153846,44.5,4.353,1.118,2.193,1.0,0.0,0.0
https://doi.org/10.1002/advs.201902820,o-Cu2O,Cu2O,No,100.0,octahedron,0.0,414.0,590.5,812.0,1180.0,1555.6,1972.0,0.0,100.0,0.0,glassy-carbon electrode,KHCO3,0.1,6.8,-0.9,CO,17.4,1.0,H-cell,101.91,0.0,0.2,50.0,0.18080751763333333,0.6366197723675814,0.06741576,0.4334087893333333,4.17791244,12.764484711878117,0.0,0.0,-5.02663022,76.5869082712687,0.512699999999999,0.0,0.0,0.0,0.0,0.0,0.0,0.0,27.99491462,1.0,0.0,2.0,0.0,-0.03751,-0.26,0.74,-6.106153846153846,44.5,4.353,1.118,2.193,1.0,0.0,0.0
https://doi.org/10.1002/advs.201902820,o-Cu2O,Cu2O,No,100.0,octahedron,0.0,414.0,590.5,812.0,1180.0,1555.6,1972.0,0.0,100.0,0.0,glassy-carbon electrode,KHCO3,0.1,6.8,-0.9,H2,28.18,1.0,H-cell,101.91,0.0,0.2,50.0,0.18080751763333333,0.6366197723675814,0.06741576,0.4334087893333333,4.17791244,12.764484711878117,0.0,0.0,-5.02663022,76.5869082712687,0.512699999999999,0.0,0.0,0.0,0.0,0.0,0.0,0.0,2.015650064,0.0,0.0,2.0,0.0,0.246,0.0,0.0,0.0,44.5,4.353,1.118,2.193,1.0,0.0,0.0
https://doi.org/10.1002/advs.201902820,o-Cu2O,Cu2O,No,100.0,octahedron,0.0,414.0,590.5,812.0,1180.0,1555.6,1972.0,0.0,100.0,0.0,glassy-carbon electrode,KHCO3,0.1,6.8,-1.0,CO,13.54,1.0,H-cell,101.91,0.0,0.2,50.0,0.18080751763333333,0.6366197723675814,0.06741576,0.4334087893333333,4.17791244,12.764484711878117,0.0,0.0,-5.02663022,76.5869082712687,0.512699999999999,0.0,0.0,0.0,0.0,0.0,0.0,0.0,27.99491462,1.0,0.0,2.0,0.0,-0.03751,-0.26,0.74,-6.106153846153846,44.5,4.353,1.118,2.193,1.0,0.0,0.0
https://doi.org/10.1002/advs.201902820,o-Cu2O,Cu2O,No,100.0,octahedron,0.0,414.0,590.5,812.0,1180.0,1555.6,1972.0,0.0,100.0,0.0,glassy-carbon electrode,KHCO3,0.1,6.8,-1.0,C2H4,23.76,1.0,H-cell,101.91,0.0,0.2,50.0,0.18080751763333333,0.6366197723675814,0.06741576,0.4334087893333333,4.17791244,12.764484711878117,0.0,0.0,-5.02663022,76.5869082712687,0.512699999999999,0.0,0.0,0.0,0.0,0.0,0.0,0.0,28.031300127999998,0.0,0.0,6.0,0.0,0.8022,-0.26,0.74,-6.106153846153846,44.5,4.353,1.118,2.193,1.0,0.0,0.0
https://doi.org/10.1002/advs.201902820,o-Cu2O,Cu2O,No,100.0,octahedron,0.0,414.0,590.5,812.0,1180.0,1555.6,1972.0,0.0,100.0,0.0,glassy-carbon electrode,KHCO3,0.1,6.8,-1.0,H2,30.39,1.0,H-cell,101.91,0.0,0.2,50.0,0.18080751763333333,0.6366197723675814,0.06741576,0.4334087893333333,4.17791244,12.764484711878117,0.0,0.0,-5.02663022,76.5869082712687,0.512699999999999,0.0,0.0,0.0,0.0,0.0,0.0,0.0,2.015650064,0.0,0.0,2.0,0.0,0.246,0.0,0.0,0.0,44.5,4.353,1.118,2.193,1.0,0.0,0.0
https://doi.org/10.1002/advs.201902820,o-Cu2O,Cu2O,No,100.0,octahedron,0.0,414.0,590.5,812.0,1180.0,1555.6,1972.0,0.0,100.0,0.0,glassy-carbon electrode,KHCO3,0.1,6.8,-1.1,CH4,2.49,1.0,H-cell,101.91,0.0,0.2,50.0,0.18080751763333333,0.6366197723675814,0.06741576,0.4334087893333333,4.17791244,12.764484711878117,0.0,0.0,-5.02663022,76.5869082712687,0.512699999999999,0.0,0.0,0.0,0.0,0.0,0.0,0.0,16.031300127999998,0.0,0.0,5.0,1.0,0.6361,0.0,0.0,0.0,44.5,4.353,1.118,2.193,1.0,0.0,0.0
https://doi.org/10.1002/advs.201902820,o-Cu2O,Cu2O,No,100.0,octahedron,0.0,414.0,590.5,812.0,1180.0,1555.6,1972.0,0.0,100.0,0.0,glassy-carbon electrode,KHCO3,0.1,6.8,-1.1,CO,7.18,1.0,H-cell,101.91,0.0,0.2,50.0,0.18080751763333333,0.6366197723675814,0.06741576,0.4334087893333333,4.17791244,12.764484711878117,0.0,0.0,-5.02663022,76.5869082712687,0.512699999999999,0.0,0.0,0.0,0.0,0.0,0.0,0.0,27.99491462,1.0,0.0,2.0,0.0,-0.03751,-0.26,0.74,-6.106153846153846,44.5,4.353,1.118,2.193,1.0,0.0,0.0
https://doi.org/10.1002/advs.201902820,o-Cu2O,Cu2O,No,100.0,octahedron,0.0,414.0,590.5,812.0,1180.0,1555.6,1972.0,0.0,100.0,0.0,glassy-carbon electrode,KHCO3,0.1,6.8,-1.1,H2,30.66,1.0,H-cell,101.91,0.0,0.2,50.0,0.18080751763333333,0.6366197723675814,0.06741576,0.4334087893333333,4.17791244,12.764484711878117,0.0,0.0,-5.02663022,76.5869082712687,0.512699999999999,0.0,0.0,0.0,0.0,0.0,0.0,0.0,2.015650064,0.0,0.0,2.0,0.0,0.246,0.0,0.0,0.0,44.5,4.353,1.118,2.193,1.0,0.0,0.0
https://doi.org/10.1002/advs.201902820,o-Cu2O,Cu2O,No,100.0,octahedron,0.0,414.0,590.5,812.0,1180.0,1555.6,1972.0,0.0,100.0,0.0,glassy-carbon electrode,KHCO3,0.1,6.8,-1.1,C2H4,45.3,1.0,H-cell,101.91,0.0,0.2,50.0,0.18080751763333333,0.6366197723675814,0.06741576,0.4334087893333333,4.17791244,12.764484711878117,0.0,0.0,-5.02663022,76.5869082712687,0.512699999999999,0.0,0.0,0.0,0.0,0.0,0.0,0.0,28.031300127999998,0.0,0.0,6.0,0.0,0.8022,-0.26,0.74,-6.106153846153846,44.5,4.353,1.118,2.193,1.0,0.0,0.0
https://doi.org/10.1002/advs.201902820,o-Cu2O,Cu2O,No,100.0,octahedron,0.0,414.0,590.5,812.0,1180.0,1555.6,1972.0,0.0,100.0,0.0,glassy-carbon electrode,KHCO3,0.1,6.8,-1.2,C2H4,39.23,1.0,H-cell,101.91,0.0,0.2,50.0,0.18080751763333333,0.6366197723675814,0.06741576,0.4334087893333333,4.17791244,12.764484711878117,0.0,0.0,-5.02663022,76.5869082712687,0.512699999999999,0.0,0.0,0.0,0.0,0.0,0.0,0.0,28.031300127999998,0.0,0.0,6.0,0.0,0.8022,-0.26,0.74,-6.106153846153846,44.5,4.353,1.118,2.193,1.0,0.0,0.0
https://doi.org/10.1002/advs.201902820,o-Cu2O,Cu2O,No,100.0,octahedron,0.0,414.0,590.5,812.0,1180.0,1555.6,1972.0,0.0,100.0,0.0,glassy-carbon electrode,KHCO3,0.1,6.8,-1.2,H2,50.0,1.0,H-cell,101.91,0.0,0.2,50.0,0.18080751763333333,0.6366197723675814,0.06741576,0.4334087893333333,4.17791244,12.764484711878117,0.0,0.0,-5.02663022,76.5869082712687,0.512699999999999,0.0,0.0,0.0,0.0,0.0,0.0,0.0,2.015650064,0.0,0.0,2.0,0.0,0.246,0.0,0.0,0.0,44.5,4.353,1.118,2.193,1.0,0.0,0.0
https://doi.org/10.1002/advs.201902820,o-Cu2O,Cu2O,No,100.0,octahedron,0.0,414.0,590.5,812.0,1180.0,1555.6,1972.0,0.0,100.0,0.0,glassy-carbon electrode,KHCO3,0.1,6.8,-1.3,C2H4,35.08,1.0,H-cell,101.91,0.0,0.2,50.0,0.18080751763333333,0.6366197723675814,0.06741576,0.4334087893333333,4.17791244,12.764484711878117,0.0,0.0,-5.02663022,76.5869082712687,0.512699999999999,0.0,0.0,0.0,0.0,0.0,0.0,0.0,28.031300127999998,0.0,0.0,6.0,0.0,0.8022,-0.26,0.74,-6.106153846153846,44.5,4.353,1.118,2.193,1.0,0.0,0.0
https://doi.org/10.1002/advs.201902820,o-Cu2O,Cu2O,No,100.0,octahedron,0.0,414.0,590.5,812.0,1180.0,1555.6,1972.0,0.0,100.0,0.0,glassy-carbon electrode,KHCO3,0.1,6.8,-1.3,H2,58.29,1.0,H-cell,101.91,0.0,0.2,50.0,0.18080751763333333,0.6366197723675814,0.06741576,0.4334087893333333,4.17791244,12.764484711878117,0.0,0.0,-5.02663022,76.5869082712687,0.512699999999999,0.0,0.0,0.0,0.0,0.0,0.0,0.0,2.015650064,0.0,0.0,2.0,0.0,0.246,0.0,0.0,0.0,44.5,4.353,1.118,2.193,1.0,0.0,0.0
https://doi.org/10.1021/acsami.2c21902, solid Cu,Cu,No,100.0,dodecahedron,0.0,120.0,176.0,210.0,120.0,176.0,210.0,100.0,0.0,0.0,gasdiffusion electrode,KOH,1.0,14.0,-0.37,H2,18.9,1.0,Flow cell,800.0,0.0,1.0,20.0,0.00189747647477312,0.6647215740941509,0.0006014259111907663,0.003223266992788014,7.51858683,11.445998564977856,2e-07,0.0,-10.846796,11.445998564977856,0.0,0.0,0.0,0.0,0.0,0.0,0.0,0.0,2.015650064,0.0,0.0,2.0,0.0,0.246,0.0,0.0,0.0,199.1,20.21,5.192,0.472,0.0,0.0,1.0
https://doi.org/10.1021/acsami.2c21902, solid Cu,Cu,No,100.0,dodecahedron,0.0,120.0,176.0,210.0,120.0,176.0,210.0,100.0,0.0,0.0,gasdiffusion electrode,KOH,1.0,14.0,-0.41,H2,18.8,1.0,Flow cell,800.0,0.0,1.0,20.0,0.00189747647477312,0.6647215740941509,0.0006014259111907663,0.003223266992788014,7.51858683,11.445998564977856,2e-07,0.0,-10.846796,11.445998564977856,0.0,0.0,0.0,0.0,0.0,0.0,0.0,0.0,2.015650064,0.0,0.0,2.0,0.0,0.246,0.0,0.0,0.0,199.1,20.21,5.192,0.472,0.0,0.0,1.0
https://doi.org/10.1021/acsami.2c21902, solid Cu,Cu,No,100.0,dodecahedron,0.0,120.0,176.0,210.0,120.0,176.0,210.0,100.0,0.0,0.0,gasdiffusion electrode,KOH,1.0,14.0,-0.46,H2,19.4,1.0,Flow cell,800.0,0.0,1.0,20.0,0.00189747647477312,0.6647215740941509,0.0006014259111907663,0.003223266992788014,7.51858683,11.445998564977856,2e-07,0.0,-10.846796,11.445998564977856,0.0,0.0,0.0,0.0,0.0,0.0,0.0,0.0,2.015650064,0.0,0.0,2.0,0.0,0.246,0.0,0.0,0.0,199.1,20.21,5.192,0.472,0.0,0.0,1.0
https://doi.org/10.1021/acsami.2c21902, solid Cu,Cu,No,100.0,dodecahedron,0.0,120.0,176.0,210.0,120.0,176.0,210.0,100.0,0.0,0.0,gasdiffusion electrode,KOH,1.0,14.0,-0.55,H2,26.5,1.0,Flow cell,800.0,0.0,1.0,20.0,0.00189747647477312,0.6647215740941509,0.0006014259111907663,0.003223266992788014,7.51858683,11.445998564977856,2e-07,0.0,-10.846796,11.445998564977856,0.0,0.0,0.0,0.0,0.0,0.0,0.0,0.0,2.015650064,0.0,0.0,2.0,0.0,0.246,0.0,0.0,0.0,199.1,20.21,5.192,0.472,0.0,0.0,1.0
https://doi.org/10.1021/acsami.2c21902, solid Cu,Cu,No,100.0,dodecahedron,0.0,120.0,176.0,210.0,120.0,176.0,210.0,100.0,0.0,0.0,gasdiffusion electrode,KOH,1.0,14.0,-0.56,H2,26.0,1.0,Flow cell,800.0,0.0,1.0,20.0,0.00189747647477312,0.6647215740941509,0.0006014259111907663,0.003223266992788014,7.51858683,11.445998564977856,2e-07,0.0,-10.846796,11.445998564977856,0.0,0.0,0.0,0.0,0.0,0.0,0.0,0.0,2.015650064,0.0,0.0,2.0,0.0,0.246,0.0,0.0,0.0,199.1,20.21,5.192,0.472,0.0,0.0,1.0
https://doi.org/10.1021/acsami.2c21902, solid Cu,Cu,No,100.0,dodecahedron,0.0,120.0,176.0,210.0,120.0,176.0,210.0,100.0,0.0,0.0,gasdiffusion electrode,KOH,1.0,14.0,-0.62,H2,29.8,1.0,Flow cell,800.0,0.0,1.0,20.0,0.00189747647477312,0.6647215740941509,0.0006014259111907663,0.003223266992788014,7.51858683,11.445998564977856,2e-07,0.0,-10.846796,11.445998564977856,0.0,0.0,0.0,0.0,0.0,0.0,0.0,0.0,2.015650064,0.0,0.0,2.0,0.0,0.246,0.0,0.0,0.0,199.1,20.21,5.192,0.472,0.0,0.0,1.0
https://doi.org/10.1021/acsami.2c21902, solid Cu,Cu,No,100.0,dodecahedron,0.0,120.0,176.0,210.0,120.0,176.0,210.0,100.0,0.0,0.0,gasdiffusion electrode,KOH,1.0,14.0,-0.65,H2,31.0,1.0,Flow cell,800.0,0.0,1.0,20.0,0.00189747647477312,0.6647215740941509,0.0006014259111907663,0.003223266992788014,7.51858683,11.445998564977856,2e-07,0.0,-10.846796,11.445998564977856,0.0,0.0,0.0,0.0,0.0,0.0,0.0,0.0,2.015650064,0.0,0.0,2.0,0.0,0.246,0.0,0.0,0.0,199.1,20.21,5.192,0.472,0.0,0.0,1.0
https://doi.org/10.1021/acsami.2c21902, solid Cu,Cu,No,100.0,dodecahedron,0.0,120.0,176.0,210.0,120.0,176.0,210.0,100.0,0.0,0.0,gasdiffusion electrode,KOH,1.0,14.0,-0.72,H2,33.3,1.0,Flow cell,800.0,0.0,1.0,20.0,0.00189747647477312,0.6647215740941509,0.0006014259111907663,0.003223266992788014,7.51858683,11.445998564977856,2e-07,0.0,-10.846796,11.445998564977856,0.0,0.0,0.0,0.0,0.0,0.0,0.0,0.0,2.015650064,0.0,0.0,2.0,0.0,0.246,0.0,0.0,0.0,199.1,20.21,5.192,0.472,0.0,0.0,1.0
https://doi.org/10.1021/acsami.2c21902, solid Cu,Cu,No,100.0,dodecahedron,0.0,120.0,176.0,210.0,120.0,176.0,210.0,100.0,0.0,0.0,gasdiffusion electrode,KOH,1.0,14.0,-0.37,CH4,1.9,1.0,Flow cell,800.0,0.0,1.0,20.0,0.00189747647477312,0.6647215740941509,0.0006014259111907663,0.003223266992788014,7.51858683,11.445998564977856,2e-07,0.0,-10.846796,11.445998564977856,0.0,0.0,0.0,0.0,0.0,0.0,0.0,0.0,16.031300127999998,0.0,0.0,5.0,1.0,0.6361,0.0,0.0,0.0,199.1,20.21,5.192,0.472,0.0,0.0,1.0
https://doi.org/10.1021/acsami.2c21902, solid Cu,Cu,No,100.0,dodecahedron,0.0,120.0,176.0,210.0,120.0,176.0,210.0,100.0,0.0,0.0,gasdiffusion electrode,KOH,1.0,14.0,-0.41,CH4,8.7,1.0,Flow cell,800.0,0.0,1.0,20.0,0.00189747647477312,0.6647215740941509,0.0006014259111907663,0.003223266992788014,7.51858683,11.445998564977856,2e-07,0.0,-10.846796,11.445998564977856,0.0,0.0,0.0,0.0,0.0,0.0,0.0,0.0,16.031300127999998,0.0,0.0,5.0,1.0,0.6361,0.0,0.0,0.0,199.1,20.21,5.192,0.472,0.0,0.0,1.0
https://doi.org/10.1021/acsami.2c21902, solid Cu,Cu,No,100.0,dodecahedron,0.0,120.0,176.0,210.0,120.0,176.0,210.0,100.0,0.0,0.0,gasdiffusion electrode,KOH,1.0,14.0,-0.46,CH4,13.5,1.0,Flow cell,800.0,0.0,1.0,20.0,0.00189747647477312,0.6647215740941509,0.0006014259111907663,0.003223266992788014,7.51858683,11.445998564977856,2e-07,0.0,-10.846796,11.445998564977856,0.0,0.0,0.0,0.0,0.0,0.0,0.0,0.0,16.031300127999998,0.0,0.0,5.0,1.0,0.6361,0.0,0.0,0.0,199.1,20.21,5.192,0.472,0.0,0.0,1.0
https://doi.org/10.1021/acsami.2c21902, solid Cu,Cu,No,100.0,dodecahedron,0.0,120.0,176.0,210.0,120.0,176.0,210.0,100.0,0.0,0.0,gasdiffusion electrode,KOH,1.0,14.0,-0.55,CH4,14.8,1.0,Flow cell,800.0,0.0,1.0,20.0,0.00189747647477312,0.6647215740941509,0.0006014259111907663,0.003223266992788014,7.51858683,11.445998564977856,2e-07,0.0,-10.846796,11.445998564977856,0.0,0.0,0.0,0.0,0.0,0.0,0.0,0.0,16.031300127999998,0.0,0.0,5.0,1.0,0.6361,0.0,0.0,0.0,199.1,20.21,5.192,0.472,0.0,0.0,1.0
https://doi.org/10.1021/acsami.2c21902, solid Cu,Cu,No,100.0,dodecahedron,0.0,120.0,176.0,210.0,120.0,176.0,210.0,100.0,0.0,0.0,gasdiffusion electrode,KOH,1.0,14.0,-0.56,CH4,15.2,1.0,Flow cell,800.0,0.0,1.0,20.0,0.00189747647477312,0.6647215740941509,0.0006014259111907663,0.003223266992788014,7.51858683,11.445998564977856,2e-07,0.0,-10.846796,11.445998564977856,0.0,0.0,0.0,0.0,0.0,0.0,0.0,0.0,16.031300127999998,0.0,0.0,5.0,1.0,0.6361,0.0,0.0,0.0,199.1,20.21,5.192,0.472,0.0,0.0,1.0
https://doi.org/10.1021/acsami.2c21902, solid Cu,Cu,No,100.0,dodecahedron,0.0,120.0,176.0,210.0,120.0,176.0,210.0,100.0,0.0,0.0,gasdiffusion electrode,KOH,1.0,14.0,-0.62,CH4,17.4,1.0,Flow cell,800.0,0.0,1.0,20.0,0.00189747647477312,0.6647215740941509,0.0006014259111907663,0.003223266992788014,7.51858683,11.445998564977856,2e-07,0.0,-10.846796,11.445998564977856,0.0,0.0,0.0,0.0,0.0,0.0,0.0,0.0,16.031300127999998,0.0,0.0,5.0,1.0,0.6361,0.0,0.0,0.0,199.1,20.21,5.192,0.472,0.0,0.0,1.0
https://doi.org/10.1021/acsami.2c21902, solid Cu,Cu,No,100.0,dodecahedron,0.0,120.0,176.0,210.0,120.0,176.0,210.0,100.0,0.0,0.0,gasdiffusion electrode,KOH,1.0,14.0,-0.65,CH4,16.8,1.0,Flow cell,800.0,0.0,1.0,20.0,0.00189747647477312,0.6647215740941509,0.0006014259111907663,0.003223266992788014,7.51858683,11.445998564977856,2e-07,0.0,-10.846796,11.445998564977856,0.0,0.0,0.0,0.0,0.0,0.0,0.0,0.0,16.031300127999998,0.0,0.0,5.0,1.0,0.6361,0.0,0.0,0.0,199.1,20.21,5.192,0.472,0.0,0.0,1.0
https://doi.org/10.1021/acsami.2c21902, solid Cu,Cu,No,100.0,dodecahedron,0.0,120.0,176.0,210.0,120.0,176.0,210.0,100.0,0.0,0.0,gasdiffusion electrode,KOH,1.0,14.0,-0.72,CH4,16.3,1.0,Flow cell,800.0,0.0,1.0,20.0,0.00189747647477312,0.6647215740941509,0.0006014259111907663,0.003223266992788014,7.51858683,11.445998564977856,2e-07,0.0,-10.846796,11.445998564977856,0.0,0.0,0.0,0.0,0.0,0.0,0.0,0.0,16.031300127999998,0.0,0.0,5.0,1.0,0.6361,0.0,0.0,0.0,199.1,20.21,5.192,0.472,0.0,0.0,1.0
https://doi.org/10.1021/acsami.2c21902, solid Cu,Cu,No,100.0,dodecahedron,0.0,120.0,176.0,210.0,120.0,176.0,210.0,100.0,0.0,0.0,gasdiffusion electrode,KOH,1.0,14.0,-0.37,CO,29.4,1.0,Flow cell,800.0,0.0,1.0,20.0,0.00189747647477312,0.6647215740941509,0.0006014259111907663,0.003223266992788014,7.51858683,11.445998564977856,2e-07,0.0,-10.846796,11.445998564977856,0.0,0.0,0.0,0.0,0.0,0.0,0.0,0.0,27.99491462,1.0,0.0,2.0,0.0,-0.03751,-0.26,0.74,-6.106153846153846,199.1,20.21,5.192,0.472,0.0,0.0,1.0
https://doi.org/10.1021/acsami.2c21902, solid Cu,Cu,No,100.0,dodecahedron,0.0,120.0,176.0,210.0,120.0,176.0,210.0,100.0,0.0,0.0,gasdiffusion electrode,KOH,1.0,14.0,-0.41,CO,22.0,1.0,Flow cell,800.0,0.0,1.0,20.0,0.00189747647477312,0.6647215740941509,0.0006014259111907663,0.003223266992788014,7.51858683,11.445998564977856,2e-07,0.0,-10.846796,11.445998564977856,0.0,0.0,0.0,0.0,0.0,0.0,0.0,0.0,27.99491462,1.0,0.0,2.0,0.0,-0.03751,-0.26,0.74,-6.106153846153846,199.1,20.21,5.192,0.472,0.0,0.0,1.0
https://doi.org/10.1021/acsami.2c21902, solid Cu,Cu,No,100.0,dodecahedron,0.0,120.0,176.0,210.0,120.0,176.0,210.0,100.0,0.0,0.0,gasdiffusion electrode,KOH,1.0,14.0,-0.46,CO,15.3,1.0,Flow cell,800.0,0.0,1.0,20.0,0.00189747647477312,0.6647215740941509,0.0006014259111907663,0.003223266992788014,7.51858683,11.445998564977856,2e-07,0.0,-10.846796,11.445998564977856,0.0,0.0,0.0,0.0,0.0,0.0,0.0,0.0,27.99491462,1.0,0.0,2.0,0.0,-0.03751,-0.26,0.74,-6.106153846153846,199.1,20.21,5.192,0.472,0.0,0.0,1.0
https://doi.org/10.1021/acsami.2c21902, solid Cu,Cu,No,100.0,dodecahedron,0.0,120.0,176.0,210.0,120.0,176.0,210.0,100.0,0.0,0.0,gasdiffusion electrode,KOH,1.0,14.0,-0.55,CO,10.8,1.0,Flow cell,800.0,0.0,1.0,20.0,0.00189747647477312,0.6647215740941509,0.0006014259111907663,0.003223266992788014,7.51858683,11.445998564977856,2e-07,0.0,-10.846796,11.445998564977856,0.0,0.0,0.0,0.0,0.0,0.0,0.0,0.0,27.99491462,1.0,0.0,2.0,0.0,-0.03751,-0.26,0.74,-6.106153846153846,199.1,20.21,5.192,0.472,0.0,0.0,1.0
https://doi.org/10.1021/acsami.2c21902, solid Cu,Cu,No,100.0,dodecahedron,0.0,120.0,176.0,210.0,120.0,176.0,210.0,100.0,0.0,0.0,gasdiffusion electrode,KOH,1.0,14.0,-0.56,CO,10.6,1.0,Flow cell,800.0,0.0,1.0,20.0,0.00189747647477312,0.6647215740941509,0.0006014259111907663,0.003223266992788014,7.51858683,11.445998564977856,2e-07,0.0,-10.846796,11.445998564977856,0.0,0.0,0.0,0.0,0.0,0.0,0.0,0.0,27.99491462,1.0,0.0,2.0,0.0,-0.03751,-0.26,0.74,-6.106153846153846,199.1,20.21,5.192,0.472,0.0,0.0,1.0
https://doi.org/10.1021/acsami.2c21902, solid Cu,Cu,No,100.0,dodecahedron,0.0,120.0,176.0,210.0,120.0,176.0,210.0,100.0,0.0,0.0,gasdiffusion electrode,KOH,1.0,14.0,-0.62,CO,8.3,1.0,Flow cell,800.0,0.0,1.0,20.0,0.00189747647477312,0.6647215740941509,0.0006014259111907663,0.003223266992788014,7.51858683,11.445998564977856,2e-07,0.0,-10.846796,11.445998564977856,0.0,0.0,0.0,0.0,0.0,0.0,0.0,0.0,27.99491462,1.0,0.0,2.0,0.0,-0.03751,-0.26,0.74,-6.106153846153846,199.1,20.21,5.192,0.472,0.0,0.0,1.0
https://doi.org/10.1021/acsami.2c21902, solid Cu,Cu,No,100.0,dodecahedron,0.0,120.0,176.0,210.0,120.0,176.0,210.0,100.0,0.0,0.0,gasdiffusion electrode,KOH,1.0,14.0,-0.65,CO,8.2,1.0,Flow cell,800.0,0.0,1.0,20.0,0.00189747647477312,0.6647215740941509,0.0006014259111907663,0.003223266992788014,7.51858683,11.445998564977856,2e-07,0.0,-10.846796,11.445998564977856,0.0,0.0,0.0,0.0,0.0,0.0,0.0,0.0,27.99491462,1.0,0.0,2.0,0.0,-0.03751,-0.26,0.74,-6.106153846153846,199.1,20.21,5.192,0.472,0.0,0.0,1.0
https://doi.org/10.1021/acsami.2c21902, solid Cu,Cu,No,100.0,dodecahedron,0.0,120.0,176.0,210.0,120.0,176.0,210.0,100.0,0.0,0.0,gasdiffusion electrode,KOH,1.0,14.0,-0.72,CO,8.1,1.0,Flow cell,800.0,0.0,1.0,20.0,0.00189747647477312,0.6647215740941509,0.0006014259111907663,0.003223266992788014,7.51858683,11.445998564977856,2e-07,0.0,-10.846796,11.445998564977856,0.0,0.0,0.0,0.0,0.0,0.0,0.0,0.0,27.99491462,1.0,0.0,2.0,0.0,-0.03751,-0.26,0.74,-6.106153846153846,199.1,20.21,5.192,0.472,0.0,0.0,1.0
https://doi.org/10.1021/acsami.2c21902, solid Cu,Cu,No,100.0,dodecahedron,0.0,120.0,176.0,210.0,120.0,176.0,210.0,100.0,0.0,0.0,gasdiffusion electrode,KOH,1.0,14.0,-0.37,C2H4,8.3,1.0,Flow cell,800.0,0.0,1.0,20.0,0.00189747647477312,0.6647215740941509,0.0006014259111907663,0.003223266992788014,7.51858683,11.445998564977856,2e-07,0.0,-10.846796,11.445998564977856,0.0,0.0,0.0,0.0,0.0,0.0,0.0,0.0,28.031300127999998,0.0,0.0,6.0,0.0,0.8022,-0.26,0.74,-6.106153846153846,199.1,20.21,5.192,0.472,0.0,0.0,1.0
https://doi.org/10.1021/acsami.2c21902, solid Cu,Cu,No,100.0,dodecahedron,0.0,120.0,176.0,210.0,120.0,176.0,210.0,100.0,0.0,0.0,gasdiffusion electrode,KOH,1.0,14.0,-0.41,C2H4,18.0,1.0,Flow cell,800.0,0.0,1.0,20.0,0.00189747647477312,0.6647215740941509,0.0006014259111907663,0.003223266992788014,7.51858683,11.445998564977856,2e-07,0.0,-10.846796,11.445998564977856,0.0,0.0,0.0,0.0,0.0,0.0,0.0,0.0,28.031300127999998,0.0,0.0,6.0,0.0,0.8022,-0.26,0.74,-6.106153846153846,199.1,20.21,5.192,0.472,0.0,0.0,1.0
https://doi.org/10.1021/acsami.2c21902, solid Cu,Cu,No,100.0,dodecahedron,0.0,120.0,176.0,210.0,120.0,176.0,210.0,100.0,0.0,0.0,gasdiffusion electrode,KOH,1.0,14.0,-0.46,C2H4,26.2,1.0,Flow cell,800.0,0.0,1.0,20.0,0.00189747647477312,0.6647215740941509,0.0006014259111907663,0.003223266992788014,7.51858683,11.445998564977856,2e-07,0.0,-10.846796,11.445998564977856,0.0,0.0,0.0,0.0,0.0,0.0,0.0,0.0,28.031300127999998,0.0,0.0,6.0,0.0,0.8022,-0.26,0.74,-6.106153846153846,199.1,20.21,5.192,0.472,0.0,0.0,1.0
https://doi.org/10.1021/acsami.2c21902, solid Cu,Cu,No,100.0,dodecahedron,0.0,120.0,176.0,210.0,120.0,176.0,210.0,100.0,0.0,0.0,gasdiffusion electrode,KOH,1.0,14.0,-0.55,C2H4,26.4,1.0,Flow cell,800.0,0.0,1.0,20.0,0.00189747647477312,0.6647215740941509,0.0006014259111907663,0.003223266992788014,7.51858683,11.445998564977856,2e-07,0.0,-10.846796,11.445998564977856,0.0,0.0,0.0,0.0,0.0,0.0,0.0,0.0,28.031300127999998,0.0,0.0,6.0,0.0,0.8022,-0.26,0.74,-6.106153846153846,199.1,20.21,5.192,0.472,0.0,0.0,1.0
https://doi.org/10.1021/acsami.2c21902, solid Cu,Cu,No,100.0,dodecahedron,0.0,120.0,176.0,210.0,120.0,176.0,210.0,100.0,0.0,0.0,gasdiffusion electrode,KOH,1.0,14.0,-0.56,C2H4,26.2,1.0,Flow cell,800.0,0.0,1.0,20.0,0.00189747647477312,0.6647215740941509,0.0006014259111907663,0.003223266992788014,7.51858683,11.445998564977856,2e-07,0.0,-10.846796,11.445998564977856,0.0,0.0,0.0,0.0,0.0,0.0,0.0,0.0,28.031300127999998,0.0,0.0,6.0,0.0,0.8022,-0.26,0.74,-6.106153846153846,199.1,20.21,5.192,0.472,0.0,0.0,1.0
https://doi.org/10.1021/acsami.2c21902, solid Cu,Cu,No,100.0,dodecahedron,0.0,120.0,176.0,210.0,120.0,176.0,210.0,100.0,0.0,0.0,gasdiffusion electrode,KOH,1.0,14.0,-0.62,C2H4,20.4,1.0,Flow cell,800.0,0.0,1.0,20.0,0.00189747647477312,0.6647215740941509,0.0006014259111907663,0.003223266992788014,7.51858683,11.445998564977856,2e-07,0.0,-10.846796,11.445998564977856,0.0,0.0,0.0,0.0,0.0,0.0,0.0,0.0,28.031300127999998,0.0,0.0,6.0,0.0,0.8022,-0.26,0.74,-6.106153846153846,199.1,20.21,5.192,0.472,0.0,0.0,1.0
https://doi.org/10.1021/acsami.2c21902, solid Cu,Cu,No,100.0,dodecahedron,0.0,120.0,176.0,210.0,120.0,176.0,210.0,100.0,0.0,0.0,gasdiffusion electrode,KOH,1.0,14.0,-0.65,C2H4,15.2,1.0,Flow cell,800.0,0.0,1.0,20.0,0.00189747647477312,0.6647215740941509,0.0006014259111907663,0.003223266992788014,7.51858683,11.445998564977856,2e-07,0.0,-10.846796,11.445998564977856,0.0,0.0,0.0,0.0,0.0,0.0,0.0,0.0,28.031300127999998,0.0,0.0,6.0,0.0,0.8022,-0.26,0.74,-6.106153846153846,199.1,20.21,5.192,0.472,0.0,0.0,1.0
