Repository: vovamirosh/-CO2RR-Beyond-Green-AI

File: Datasets/prepr.csv (part 22 of 50)
DOI,Article name,Compound_1,Compound_2,"Cat./Support ratio, % (at)",Morphology (TEM/SEM),"Pore size, nm",width min (nm),width aver (nm),width max (nm),length min (nm),length aver (nm),length max (nm),"Cu, % (at.)","Cu+, % (at.)","Cu(2+), % (at.)",Base,electrolyte,"conc, M",pH,RHE vs V,Product,"FE, %","Time, h",Type of reactor,"Loading, μg/cm2","Add_carbon, %","Surface area of electrode, cm2","Flow rate CO2, ml/min","Av_volume, mkm^3",Ratio_sphere_volume,"Min_volume, mkm^3","Max_volume, mkm^3",1_efermi,1_density_atomic,1_total_magnetization_normalized_formula_units,1_energy_above_hull,1_energy_per_atom,1_volume,1_band_gap,2_efermi,2_density_atomic,2_total_magnetization_normalized_formula_units,2_energy_above_hull,2_energy_per_atom,2_volume,2_band_gap,Product_exactmw,Product_lipinskiHBA,Product_lipinskiHBD,Product_NumAtoms,Product_FractionCSP3,Product_CrippenClogP,Product_hallKierAlpha,Product_kappa2,Product_kappa3,anion_molar_conductance,anion_mobility,anion_diffusion_coefficient,anion_hydr_R_of_ion,Type of reactor_H-cell,Base_carbon paper electrode,Base_gasdiffusion electrode
https://doi.org/10.1021/acsami.2c21902, solid Cu,Cu,No,100.0,dodecahedron,0.0,120.0,176.0,210.0,120.0,176.0,210.0,100.0,0.0,0.0,gasdiffusion electrode,KOH,1.0,14.0,-0.72,C2H4,11.5,1.0,Flow cell,800.0,0.0,1.0,20.0,0.00189747647477312,0.6647215740941509,0.0006014259111907663,0.003223266992788014,7.51858683,11.445998564977856,2e-07,0.0,-10.846796,11.445998564977856,0.0,0.0,0.0,0.0,0.0,0.0,0.0,0.0,28.031300127999998,0.0,0.0,6.0,0.0,0.8022,-0.26,0.74,-6.106153846153846,199.1,20.21,5.192,0.472,0.0,0.0,1.0
https://doi.org/10.1021/acsami.2c21902, solid Cu,Cu,No,100.0,dodecahedron,0.0,120.0,176.0,210.0,120.0,176.0,210.0,100.0,0.0,0.0,gasdiffusion electrode,KOH,1.0,14.0,-0.37,C2H5OH,0.0,1.0,Flow cell,800.0,0.0,1.0,20.0,0.00189747647477312,0.6647215740941509,0.0006014259111907663,0.003223266992788014,7.51858683,11.445998564977856,2e-07,0.0,-10.846796,11.445998564977856,0.0,0.0,0.0,0.0,0.0,0.0,0.0,0.0,46.041864812,1.0,1.0,9.0,1.0,-0.0014000000000000123,-0.04,1.96,1.9600000000000033,199.1,20.21,5.192,0.472,0.0,0.0,1.0
https://doi.org/10.1021/acsami.2c21902, solid Cu,Cu,No,100.0,dodecahedron,0.0,120.0,176.0,210.0,120.0,176.0,210.0,100.0,0.0,0.0,gasdiffusion electrode,KOH,1.0,14.0,-0.41,C2H5OH,7.1,1.0,Flow cell,800.0,0.0,1.0,20.0,0.00189747647477312,0.6647215740941509,0.0006014259111907663,0.003223266992788014,7.51858683,11.445998564977856,2e-07,0.0,-10.846796,11.445998564977856,0.0,0.0,0.0,0.0,0.0,0.0,0.0,0.0,46.041864812,1.0,1.0,9.0,1.0,-0.0014000000000000123,-0.04,1.96,1.9600000000000033,199.1,20.21,5.192,0.472,0.0,0.0,1.0
https://doi.org/10.1021/acsami.2c21902, solid Cu,Cu,No,100.0,dodecahedron,0.0,120.0,176.0,210.0,120.0,176.0,210.0,100.0,0.0,0.0,gasdiffusion electrode,KOH,1.0,14.0,-0.46,C2H5OH,6.2,1.0,Flow cell,800.0,0.0,1.0,20.0,0.00189747647477312,0.6647215740941509,0.0006014259111907663,0.003223266992788014,7.51858683,11.445998564977856,2e-07,0.0,-10.846796,11.445998564977856,0.0,0.0,0.0,0.0,0.0,0.0,0.0,0.0,46.041864812,1.0,1.0,9.0,1.0,-0.0014000000000000123,-0.04,1.96,1.9600000000000033,199.1,20.21,5.192,0.472,0.0,0.0,1.0
https://doi.org/10.1021/acsami.2c21902, solid Cu,Cu,No,100.0,dodecahedron,0.0,120.0,176.0,210.0,120.0,176.0,210.0,100.0,0.0,0.0,gasdiffusion electrode,KOH,1.0,14.0,-0.55,C2H5OH,5.5,1.0,Flow cell,800.0,0.0,1.0,20.0,0.00189747647477312,0.6647215740941509,0.0006014259111907663,0.003223266992788014,7.51858683,11.445998564977856,2e-07,0.0,-10.846796,11.445998564977856,0.0,0.0,0.0,0.0,0.0,0.0,0.0,0.0,46.041864812,1.0,1.0,9.0,1.0,-0.0014000000000000123,-0.04,1.96,1.9600000000000033,199.1,20.21,5.192,0.472,0.0,0.0,1.0
https://doi.org/10.1021/acsami.2c21902, solid Cu,Cu,No,100.0,dodecahedron,0.0,120.0,176.0,210.0,120.0,176.0,210.0,100.0,0.0,0.0,gasdiffusion electrode,KOH,1.0,14.0,-0.56,C2H5OH,5.4,1.0,Flow cell,800.0,0.0,1.0,20.0,0.00189747647477312,0.6647215740941509,0.0006014259111907663,0.003223266992788014,7.51858683,11.445998564977856,2e-07,0.0,-10.846796,11.445998564977856,0.0,0.0,0.0,0.0,0.0,0.0,0.0,0.0,46.041864812,1.0,1.0,9.0,1.0,-0.0014000000000000123,-0.04,1.96,1.9600000000000033,199.1,20.21,5.192,0.472,0.0,0.0,1.0
https://doi.org/10.1021/acsami.2c21902, solid Cu,Cu,No,100.0,dodecahedron,0.0,120.0,176.0,210.0,120.0,176.0,210.0,100.0,0.0,0.0,gasdiffusion electrode,KOH,1.0,14.0,-0.62,C2H5OH,5.6,1.0,Flow cell,800.0,0.0,1.0,20.0,0.00189747647477312,0.6647215740941509,0.0006014259111907663,0.003223266992788014,7.51858683,11.445998564977856,2e-07,0.0,-10.846796,11.445998564977856,0.0,0.0,0.0,0.0,0.0,0.0,0.0,0.0,46.041864812,1.0,1.0,9.0,1.0,-0.0014000000000000123,-0.04,1.96,1.9600000000000033,199.1,20.21,5.192,0.472,0.0,0.0,1.0
https://doi.org/10.1021/acsami.2c21902, solid Cu,Cu,No,100.0,dodecahedron,0.0,120.0,176.0,210.0,120.0,176.0,210.0,100.0,0.0,0.0,gasdiffusion electrode,KOH,1.0,14.0,-0.65,C2H5OH,4.3,1.0,Flow cell,800.0,0.0,1.0,20.0,0.00189747647477312,0.6647215740941509,0.0006014259111907663,0.003223266992788014,7.51858683,11.445998564977856,2e-07,0.0,-10.846796,11.445998564977856,0.0,0.0,0.0,0.0,0.0,0.0,0.0,0.0,46.041864812,1.0,1.0,9.0,1.0,-0.0014000000000000123,-0.04,1.96,1.9600000000000033,199.1,20.21,5.192,0.472,0.0,0.0,1.0
https://doi.org/10.1021/acsami.2c21902, solid Cu,Cu,No,100.0,dodecahedron,0.0,120.0,176.0,210.0,120.0,176.0,210.0,100.0,0.0,0.0,gasdiffusion electrode,KOH,1.0,14.0,-0.72,C2H5OH,3.0,1.0,Flow cell,800.0,0.0,1.0,20.0,0.00189747647477312,0.6647215740941509,0.0006014259111907663,0.003223266992788014,7.51858683,11.445998564977856,2e-07,0.0,-10.846796,11.445998564977856,0.0,0.0,0.0,0.0,0.0,0.0,0.0,0.0,46.041864812,1.0,1.0,9.0,1.0,-0.0014000000000000123,-0.04,1.96,1.9600000000000033,199.1,20.21,5.192,0.472,0.0,0.0,1.0
https://doi.org/10.1021/acsami.2c21902, solid Cu,Cu,No,100.0,dodecahedron,0.0,120.0,176.0,210.0,120.0,176.0,210.0,100.0,0.0,0.0,gasdiffusion electrode,KOH,1.0,14.0,-0.37,CH3COOH,0.0,1.0,Flow cell,800.0,0.0,1.0,20.0,0.00189747647477312,0.6647215740941509,0.0006014259111907663,0.003223266992788014,7.51858683,11.445998564977856,2e-07,0.0,-10.846796,11.445998564977856,0.0,0.0,0.0,0.0,0.0,0.0,0.0,0.0,60.021129368000004,2.0,1.0,8.0,0.5,0.09089999999999993,-0.53,0.8748582995951415,1.1560092559629747,199.1,20.21,5.192,0.472,0.0,0.0,1.0
https://doi.org/10.1021/acsami.2c21902, solid Cu,Cu,No,100.0,dodecahedron,0.0,120.0,176.0,210.0,120.0,176.0,210.0,100.0,0.0,0.0,gasdiffusion electrode,KOH,1.0,14.0,-0.41,CH3COOH,2.4,1.0,Flow cell,800.0,0.0,1.0,20.0,0.00189747647477312,0.6647215740941509,0.0006014259111907663,0.003223266992788014,7.51858683,11.445998564977856,2e-07,0.0,-10.846796,11.445998564977856,0.0,0.0,0.0,0.0,0.0,0.0,0.0,0.0,60.021129368000004,2.0,1.0,8.0,0.5,0.09089999999999993,-0.53,0.8748582995951415,1.1560092559629747,199.1,20.21,5.192,0.472,0.0,0.0,1.0
https://doi.org/10.1021/acsami.2c21902, solid Cu,Cu,No,100.0,dodecahedron,0.0,120.0,176.0,210.0,120.0,176.0,210.0,100.0,0.0,0.0,gasdiffusion electrode,KOH,1.0,14.0,-0.46,CH3COOH,1.9,1.0,Flow cell,800.0,0.0,1.0,20.0,0.00189747647477312,0.6647215740941509,0.0006014259111907663,0.003223266992788014,7.51858683,11.445998564977856,2e-07,0.0,-10.846796,11.445998564977856,0.0,0.0,0.0,0.0,0.0,0.0,0.0,0.0,60.021129368000004,2.0,1.0,8.0,0.5,0.09089999999999993,-0.53,0.8748582995951415,1.1560092559629747,199.1,20.21,5.192,0.472,0.0,0.0,1.0
https://doi.org/10.1021/acsami.2c21902, solid Cu,Cu,No,100.0,dodecahedron,0.0,120.0,176.0,210.0,120.0,176.0,210.0,100.0,0.0,0.0,gasdiffusion electrode,KOH,1.0,14.0,-0.55,CH3COOH,2.0,1.0,Flow cell,800.0,0.0,1.0,20.0,0.00189747647477312,0.6647215740941509,0.0006014259111907663,0.003223266992788014,7.51858683,11.445998564977856,2e-07,0.0,-10.846796,11.445998564977856,0.0,0.0,0.0,0.0,0.0,0.0,0.0,0.0,60.021129368000004,2.0,1.0,8.0,0.5,0.09089999999999993,-0.53,0.8748582995951415,1.1560092559629747,199.1,20.21,5.192,0.472,0.0,0.0,1.0
https://doi.org/10.1021/acsami.2c21902, solid Cu,Cu,No,100.0,dodecahedron,0.0,120.0,176.0,210.0,120.0,176.0,210.0,100.0,0.0,0.0,gasdiffusion electrode,KOH,1.0,14.0,-0.56,CH3COOH,2.2,1.0,Flow cell,800.0,0.0,1.0,20.0,0.00189747647477312,0.6647215740941509,0.0006014259111907663,0.003223266992788014,7.51858683,11.445998564977856,2e-07,0.0,-10.846796,11.445998564977856,0.0,0.0,0.0,0.0,0.0,0.0,0.0,0.0,60.021129368000004,2.0,1.0,8.0,0.5,0.09089999999999993,-0.53,0.8748582995951415,1.1560092559629747,199.1,20.21,5.192,0.472,0.0,0.0,1.0
https://doi.org/10.1021/acsami.2c21902, solid Cu,Cu,No,100.0,dodecahedron,0.0,120.0,176.0,210.0,120.0,176.0,210.0,100.0,0.0,0.0,gasdiffusion electrode,KOH,1.0,14.0,-0.62,CH3COOH,2.5,1.0,Flow cell,800.0,0.0,1.0,20.0,0.00189747647477312,0.6647215740941509,0.0006014259111907663,0.003223266992788014,7.51858683,11.445998564977856,2e-07,0.0,-10.846796,11.445998564977856,0.0,0.0,0.0,0.0,0.0,0.0,0.0,0.0,60.021129368000004,2.0,1.0,8.0,0.5,0.09089999999999993,-0.53,0.8748582995951415,1.1560092559629747,199.1,20.21,5.192,0.472,0.0,0.0,1.0
https://doi.org/10.1021/acsami.2c21902, solid Cu,Cu,No,100.0,dodecahedron,0.0,120.0,176.0,210.0,120.0,176.0,210.0,100.0,0.0,0.0,gasdiffusion electrode,KOH,1.0,14.0,-0.65,CH3COOH,1.8,1.0,Flow cell,800.0,0.0,1.0,20.0,0.00189747647477312,0.6647215740941509,0.0006014259111907663,0.003223266992788014,7.51858683,11.445998564977856,2e-07,0.0,-10.846796,11.445998564977856,0.0,0.0,0.0,0.0,0.0,0.0,0.0,0.0,60.021129368000004,2.0,1.0,8.0,0.5,0.09089999999999993,-0.53,0.8748582995951415,1.1560092559629747,199.1,20.21,5.192,0.472,0.0,0.0,1.0
https://doi.org/10.1021/acsami.2c21902, solid Cu,Cu,No,100.0,dodecahedron,0.0,120.0,176.0,210.0,120.0,176.0,210.0,100.0,0.0,0.0,gasdiffusion electrode,KOH,1.0,14.0,-0.72,CH3COOH,1.3,1.0,Flow cell,800.0,0.0,1.0,20.0,0.00189747647477312,0.6647215740941509,0.0006014259111907663,0.003223266992788014,7.51858683,11.445998564977856,2e-07,0.0,-10.846796,11.445998564977856,0.0,0.0,0.0,0.0,0.0,0.0,0.0,0.0,60.021129368000004,2.0,1.0,8.0,0.5,0.09089999999999993,-0.53,0.8748582995951415,1.1560092559629747,199.1,20.21,5.192,0.472,0.0,0.0,1.0
https://doi.org/10.1021/acsami.2c21902, solid Cu,Cu,No,100.0,dodecahedron,0.0,120.0,176.0,210.0,120.0,176.0,210.0,100.0,0.0,0.0,gasdiffusion electrode,KOH,1.0,14.0,-0.37,C3H7OH,0.0,1.0,Flow cell,800.0,0.0,1.0,20.0,0.00189747647477312,0.6647215740941509,0.0006014259111907663,0.003223266992788014,7.51858683,11.445998564977856,2e-07,0.0,-10.846796,11.445998564977856,0.0,0.0,0.0,0.0,0.0,0.0,0.0,0.0,60.057514876,1.0,1.0,12.0,1.0,0.38710000000000006,-0.04,1.297837837837838,1128.9599999999998,199.1,20.21,5.192,0.472,0.0,0.0,1.0
https://doi.org/10.1021/acsami.2c21902, solid Cu,Cu,No,100.0,dodecahedron,0.0,120.0,176.0,210.0,120.0,176.0,210.0,100.0,0.0,0.0,gasdiffusion electrode,KOH,1.0,14.0,-0.41,C3H7OH,0.0,1.0,Flow cell,800.0,0.0,1.0,20.0,0.00189747647477312,0.6647215740941509,0.0006014259111907663,0.003223266992788014,7.51858683,11.445998564977856,2e-07,0.0,-10.846796,11.445998564977856,0.0,0.0,0.0,0.0,0.0,0.0,0.0,0.0,60.057514876,1.0,1.0,12.0,1.0,0.38710000000000006,-0.04,1.297837837837838,1128.9599999999998,199.1,20.21,5.192,0.472,0.0,0.0,1.0
https://doi.org/10.1021/acsami.2c21902, solid Cu,Cu,No,100.0,dodecahedron,0.0,120.0,176.0,210.0,120.0,176.0,210.0,100.0,0.0,0.0,gasdiffusion electrode,KOH,1.0,14.0,-0.46,C3H7OH,2.5,1.0,Flow cell,800.0,0.0,1.0,20.0,0.00189747647477312,0.6647215740941509,0.0006014259111907663,0.003223266992788014,7.51858683,11.445998564977856,2e-07,0.0,-10.846796,11.445998564977856,0.0,0.0,0.0,0.0,0.0,0.0,0.0,0.0,60.057514876,1.0,1.0,12.0,1.0,0.38710000000000006,-0.04,1.297837837837838,1128.9599999999998,199.1,20.21,5.192,0.472,0.0,0.0,1.0
https://doi.org/10.1021/acsami.2c21902, solid Cu,Cu,No,100.0,dodecahedron,0.0,120.0,176.0,210.0,120.0,176.0,210.0,100.0,0.0,0.0,gasdiffusion electrode,KOH,1.0,14.0,-0.55,C3H7OH,5.6,1.0,Flow cell,800.0,0.0,1.0,20.0,0.00189747647477312,0.6647215740941509,0.0006014259111907663,0.003223266992788014,7.51858683,11.445998564977856,2e-07,0.0,-10.846796,11.445998564977856,0.0,0.0,0.0,0.0,0.0,0.0,0.0,0.0,60.057514876,1.0,1.0,12.0,1.0,0.38710000000000006,-0.04,1.297837837837838,1128.9599999999998,199.1,20.21,5.192,0.472,0.0,0.0,1.0
https://doi.org/10.1021/acsami.2c21902, solid Cu,Cu,No,100.0,dodecahedron,0.0,120.0,176.0,210.0,120.0,176.0,210.0,100.0,0.0,0.0,gasdiffusion electrode,KOH,1.0,14.0,-0.56,C3H7OH,6.2,1.0,Flow cell,800.0,0.0,1.0,20.0,0.00189747647477312,0.6647215740941509,0.0006014259111907663,0.003223266992788014,7.51858683,11.445998564977856,2e-07,0.0,-10.846796,11.445998564977856,0.0,0.0,0.0,0.0,0.0,0.0,0.0,0.0,60.057514876,1.0,1.0,12.0,1.0,0.38710000000000006,-0.04,1.297837837837838,1128.9599999999998,199.1,20.21,5.192,0.472,0.0,0.0,1.0
https://doi.org/10.1021/acsami.2c21902, solid Cu,Cu,No,100.0,dodecahedron,0.0,120.0,176.0,210.0,120.0,176.0,210.0,100.0,0.0,0.0,gasdiffusion electrode,KOH,1.0,14.0,-0.62,C3H7OH,4.3,1.0,Flow cell,800.0,0.0,1.0,20.0,0.00189747647477312,0.6647215740941509,0.0006014259111907663,0.003223266992788014,7.51858683,11.445998564977856,2e-07,0.0,-10.846796,11.445998564977856,0.0,0.0,0.0,0.0,0.0,0.0,0.0,0.0,60.057514876,1.0,1.0,12.0,1.0,0.38710000000000006,-0.04,1.297837837837838,1128.9599999999998,199.1,20.21,5.192,0.472,0.0,0.0,1.0
https://doi.org/10.1021/acsami.2c21902, solid Cu,Cu,No,100.0,dodecahedron,0.0,120.0,176.0,210.0,120.0,176.0,210.0,100.0,0.0,0.0,gasdiffusion electrode,KOH,1.0,14.0,-0.65,C3H7OH,2.1,1.0,Flow cell,800.0,0.0,1.0,20.0,0.00189747647477312,0.6647215740941509,0.0006014259111907663,0.003223266992788014,7.51858683,11.445998564977856,2e-07,0.0,-10.846796,11.445998564977856,0.0,0.0,0.0,0.0,0.0,0.0,0.0,0.0,60.057514876,1.0,1.0,12.0,1.0,0.38710000000000006,-0.04,1.297837837837838,1128.9599999999998,199.1,20.21,5.192,0.472,0.0,0.0,1.0
https://doi.org/10.1021/acsami.2c21902, solid Cu,Cu,No,100.0,dodecahedron,0.0,120.0,176.0,210.0,120.0,176.0,210.0,100.0,0.0,0.0,gasdiffusion electrode,KOH,1.0,14.0,-0.72,C3H7OH,0.0,1.0,Flow cell,800.0,0.0,1.0,20.0,0.00189747647477312,0.6647215740941509,0.0006014259111907663,0.003223266992788014,7.51858683,11.445998564977856,2e-07,0.0,-10.846796,11.445998564977856,0.0,0.0,0.0,0.0,0.0,0.0,0.0,0.0,60.057514876,1.0,1.0,12.0,1.0,0.38710000000000006,-0.04,1.297837837837838,1128.9599999999998,199.1,20.21,5.192,0.472,0.0,0.0,1.0
https://doi.org/10.1021/acsami.2c21902, solid Cu,Cu,No,100.0,dodecahedron,0.0,120.0,176.0,210.0,120.0,176.0,210.0,100.0,0.0,0.0,gasdiffusion electrode,KOH,1.0,14.0,-0.37,HCOOH,22.2,1.0,Flow cell,800.0,0.0,1.0,20.0,0.00189747647477312,0.6647215740941509,0.0006014259111907663,0.003223266992788014,7.51858683,11.445998564977856,2e-07,0.0,-10.846796,11.445998564977856,0.0,0.0,0.0,0.0,0.0,0.0,0.0,0.0,46.005479304,2.0,1.0,5.0,0.0,-0.29919999999999997,-0.53,1.4699999999999982,1.4700000000000009,199.1,20.21,5.192,0.472,0.0,0.0,1.0
https://doi.org/10.1021/acsami.2c21902, solid Cu,Cu,No,100.0,dodecahedron,0.0,120.0,176.0,210.0,120.0,176.0,210.0,100.0,0.0,0.0,gasdiffusion electrode,KOH,1.0,14.0,-0.41,HCOOH,8.5,1.0,Flow cell,800.0,0.0,1.0,20.0,0.00189747647477312,0.6647215740941509,0.0006014259111907663,0.003223266992788014,7.51858683,11.445998564977856,2e-07,0.0,-10.846796,11.445998564977856,0.0,0.0,0.0,0.0,0.0,0.0,0.0,0.0,46.005479304,2.0,1.0,5.0,0.0,-0.29919999999999997,-0.53,1.4699999999999982,1.4700000000000009,199.1,20.21,5.192,0.472,0.0,0.0,1.0
https://doi.org/10.1021/acsami.2c21902, solid Cu,Cu,No,100.0,dodecahedron,0.0,120.0,176.0,210.0,120.0,176.0,210.0,100.0,0.0,0.0,gasdiffusion electrode,KOH,1.0,14.0,-0.46,HCOOH,2.5,1.0,Flow cell,800.0,0.0,1.0,20.0,0.00189747647477312,0.6647215740941509,0.0006014259111907663,0.003223266992788014,7.51858683,11.445998564977856,2e-07,0.0,-10.846796,11.445998564977856,0.0,0.0,0.0,0.0,0.0,0.0,0.0,0.0,46.005479304,2.0,1.0,5.0,0.0,-0.29919999999999997,-0.53,1.4699999999999982,1.4700000000000009,199.1,20.21,5.192,0.472,0.0,0.0,1.0
https://doi.org/10.1021/acsami.2c21902, solid Cu,Cu,No,100.0,dodecahedron,0.0,120.0,176.0,210.0,120.0,176.0,210.0,100.0,0.0,0.0,gasdiffusion electrode,KOH,1.0,14.0,-0.55,HCOOH,1.4,1.0,Flow cell,800.0,0.0,1.0,20.0,0.00189747647477312,0.6647215740941509,0.0006014259111907663,0.003223266992788014,7.51858683,11.445998564977856,2e-07,0.0,-10.846796,11.445998564977856,0.0,0.0,0.0,0.0,0.0,0.0,0.0,0.0,46.005479304,2.0,1.0,5.0,0.0,-0.29919999999999997,-0.53,1.4699999999999982,1.4700000000000009,199.1,20.21,5.192,0.472,0.0,0.0,1.0
https://doi.org/10.1021/acsami.2c21902, solid Cu,Cu,No,100.0,dodecahedron,0.0,120.0,176.0,210.0,120.0,176.0,210.0,100.0,0.0,0.0,gasdiffusion electrode,KOH,1.0,14.0,-0.56,HCOOH,1.3,1.0,Flow cell,800.0,0.0,1.0,20.0,0.00189747647477312,0.6647215740941509,0.0006014259111907663,0.003223266992788014,7.51858683,11.445998564977856,2e-07,0.0,-10.846796,11.445998564977856,0.0,0.0,0.0,0.0,0.0,0.0,0.0,0.0,46.005479304,2.0,1.0,5.0,0.0,-0.29919999999999997,-0.53,1.4699999999999982,1.4700000000000009,199.1,20.21,5.192,0.472,0.0,0.0,1.0
https://doi.org/10.1021/acsami.2c21902, solid Cu,Cu,No,100.0,dodecahedron,0.0,120.0,176.0,210.0,120.0,176.0,210.0,100.0,0.0,0.0,gasdiffusion electrode,KOH,1.0,14.0,-0.62,HCOOH,2.7,1.0,Flow cell,800.0,0.0,1.0,20.0,0.00189747647477312,0.6647215740941509,0.0006014259111907663,0.003223266992788014,7.51858683,11.445998564977856,2e-07,0.0,-10.846796,11.445998564977856,0.0,0.0,0.0,0.0,0.0,0.0,0.0,0.0,46.005479304,2.0,1.0,5.0,0.0,-0.29919999999999997,-0.53,1.4699999999999982,1.4700000000000009,199.1,20.21,5.192,0.472,0.0,0.0,1.0
https://doi.org/10.1021/acsami.2c21902, solid Cu,Cu,No,100.0,dodecahedron,0.0,120.0,176.0,210.0,120.0,176.0,210.0,100.0,0.0,0.0,gasdiffusion electrode,KOH,1.0,14.0,-0.65,HCOOH,2.5,1.0,Flow cell,800.0,0.0,1.0,20.0,0.00189747647477312,0.6647215740941509,0.0006014259111907663,0.003223266992788014,7.51858683,11.445998564977856,2e-07,0.0,-10.846796,11.445998564977856,0.0,0.0,0.0,0.0,0.0,0.0,0.0,0.0,46.005479304,2.0,1.0,5.0,0.0,-0.29919999999999997,-0.53,1.4699999999999982,1.4700000000000009,199.1,20.21,5.192,0.472,0.0,0.0,1.0
https://doi.org/10.1021/acsami.2c21902, solid Cu,Cu,No,100.0,dodecahedron,0.0,120.0,176.0,210.0,120.0,176.0,210.0,100.0,0.0,0.0,gasdiffusion electrode,KOH,1.0,14.0,-0.72,HCOOH,2.4,1.0,Flow cell,800.0,0.0,1.0,20.0,0.00189747647477312,0.6647215740941509,0.0006014259111907663,0.003223266992788014,7.51858683,11.445998564977856,2e-07,0.0,-10.846796,11.445998564977856,0.0,0.0,0.0,0.0,0.0,0.0,0.0,0.0,46.005479304,2.0,1.0,5.0,0.0,-0.29919999999999997,-0.53,1.4699999999999982,1.4700000000000009,199.1,20.21,5.192,0.472,0.0,0.0,1.0
https://doi.org/10.1021/acsami.2c21902,cavity Cu,Cu,No,100.0,cavity dodecahedron,108.0,130.0,178.0,230.0,130.0,178.0,230.0,100.0,0.0,0.0,gasdiffusion electrode,KOH,1.0,14.0,-0.37,H2,36.5,1.0,Flow cell,800.0,0.0,1.0,20.0,0.00085876920205547,0.5816313773323822,0.00033453881250733496,0.0018526780754559609,7.51858683,11.445998564977856,2e-07,0.0,-10.846796,11.445998564977856,0.0,0.0,0.0,0.0,0.0,0.0,0.0,0.0,2.015650064,0.0,0.0,2.0,0.0,0.246,0.0,0.0,0.0,199.1,20.21,5.192,0.472,0.0,0.0,1.0
https://doi.org/10.1021/acsami.2c21902,cavity Cu,Cu,No,100.0,cavity dodecahedron,108.0,130.0,178.0,230.0,130.0,178.0,230.0,100.0,0.0,0.0,gasdiffusion electrode,KOH,1.0,14.0,-0.41,H2,29.0,1.0,Flow cell,800.0,0.0,1.0,20.0,0.00085876920205547,0.5816313773323822,0.00033453881250733496,0.0018526780754559609,7.51858683,11.445998564977856,2e-07,0.0,-10.846796,11.445998564977856,0.0,0.0,0.0,0.0,0.0,0.0,0.0,0.0,2.015650064,0.0,0.0,2.0,0.0,0.246,0.0,0.0,0.0,199.1,20.21,5.192,0.472,0.0,0.0,1.0
https://doi.org/10.1021/acsami.2c21902,cavity Cu,Cu,No,100.0,cavity dodecahedron,108.0,130.0,178.0,230.0,130.0,178.0,230.0,100.0,0.0,0.0,gasdiffusion electrode,KOH,1.0,14.0,-0.44,H2,23.4,1.0,Flow cell,800.0,0.0,1.0,20.0,0.00085876920205547,0.5816313773323822,0.00033453881250733496,0.0018526780754559609,7.51858683,11.445998564977856,2e-07,0.0,-10.846796,11.445998564977856,0.0,0.0,0.0,0.0,0.0,0.0,0.0,0.0,2.015650064,0.0,0.0,2.0,0.0,0.246,0.0,0.0,0.0,199.1,20.21,5.192,0.472,0.0,0.0,1.0
https://doi.org/10.1021/acsami.2c21902,cavity Cu,Cu,No,100.0,cavity dodecahedron,108.0,130.0,178.0,230.0,130.0,178.0,230.0,100.0,0.0,0.0,gasdiffusion electrode,KOH,1.0,14.0,-0.52,H2,18.8,1.0,Flow cell,800.0,0.0,1.0,20.0,0.00085876920205547,0.5816313773323822,0.00033453881250733496,0.0018526780754559609,7.51858683,11.445998564977856,2e-07,0.0,-10.846796,11.445998564977856,0.0,0.0,0.0,0.0,0.0,0.0,0.0,0.0,2.015650064,0.0,0.0,2.0,0.0,0.246,0.0,0.0,0.0,199.1,20.21,5.192,0.472,0.0,0.0,1.0
https://doi.org/10.1021/acsami.2c21902,cavity Cu,Cu,No,100.0,cavity dodecahedron,108.0,130.0,178.0,230.0,130.0,178.0,230.0,100.0,0.0,0.0,gasdiffusion electrode,KOH,1.0,14.0,-0.55,H2,15.0,1.0,Flow cell,800.0,0.0,1.0,20.0,0.00085876920205547,0.5816313773323822,0.00033453881250733496,0.0018526780754559609,7.51858683,11.445998564977856,2e-07,0.0,-10.846796,11.445998564977856,0.0,0.0,0.0,0.0,0.0,0.0,0.0,0.0,2.015650064,0.0,0.0,2.0,0.0,0.246,0.0,0.0,0.0,199.1,20.21,5.192,0.472,0.0,0.0,1.0
https://doi.org/10.1021/acsami.2c21902,cavity Cu,Cu,No,100.0,cavity dodecahedron,108.0,130.0,178.0,230.0,130.0,178.0,230.0,100.0,0.0,0.0,gasdiffusion electrode,KOH,1.0,14.0,-0.59,H2,14.5,1.0,Flow cell,800.0,0.0,1.0,20.0,0.00085876920205547,0.5816313773323822,0.00033453881250733496,0.0018526780754559609,7.51858683,11.445998564977856,2e-07,0.0,-10.846796,11.445998564977856,0.0,0.0,0.0,0.0,0.0,0.0,0.0,0.0,2.015650064,0.0,0.0,2.0,0.0,0.246,0.0,0.0,0.0,199.1,20.21,5.192,0.472,0.0,0.0,1.0
https://doi.org/10.1021/acsami.2c21902,cavity Cu,Cu,No,100.0,cavity dodecahedron,108.0,130.0,178.0,230.0,130.0,178.0,230.0,100.0,0.0,0.0,gasdiffusion electrode,KOH,1.0,14.0,-0.65,H2,16.5,1.0,Flow cell,800.0,0.0,1.0,20.0,0.00085876920205547,0.5816313773323822,0.00033453881250733496,0.0018526780754559609,7.51858683,11.445998564977856,2e-07,0.0,-10.846796,11.445998564977856,0.0,0.0,0.0,0.0,0.0,0.0,0.0,0.0,2.015650064,0.0,0.0,2.0,0.0,0.246,0.0,0.0,0.0,199.1,20.21,5.192,0.472,0.0,0.0,1.0
https://doi.org/10.1021/acsami.2c21902,cavity Cu,Cu,No,100.0,cavity dodecahedron,108.0,130.0,178.0,230.0,130.0,178.0,230.0,100.0,0.0,0.0,gasdiffusion electrode,KOH,1.0,14.0,-0.71,H2,12.0,1.0,Flow cell,800.0,0.0,1.0,20.0,0.00085876920205547,0.5816313773323822,0.00033453881250733496,0.0018526780754559609,7.51858683,11.445998564977856,2e-07,0.0,-10.846796,11.445998564977856,0.0,0.0,0.0,0.0,0.0,0.0,0.0,0.0,2.015650064,0.0,0.0,2.0,0.0,0.246,0.0,0.0,0.0,199.1,20.21,5.192,0.472,0.0,0.0,1.0
https://doi.org/10.1021/acsami.2c21902,cavity Cu,Cu,No,100.0,cavity dodecahedron,108.0,130.0,178.0,230.0,130.0,178.0,230.0,100.0,0.0,0.0,gasdiffusion electrode,KOH,1.0,14.0,-0.37,CH4,3.9,1.0,Flow cell,800.0,0.0,1.0,20.0,0.00085876920205547,0.5816313773323822,0.00033453881250733496,0.0018526780754559609,7.51858683,11.445998564977856,2e-07,0.0,-10.846796,11.445998564977856,0.0,0.0,0.0,0.0,0.0,0.0,0.0,0.0,16.031300127999998,0.0,0.0,5.0,1.0,0.6361,0.0,0.0,0.0,199.1,20.21,5.192,0.472,0.0,0.0,1.0
https://doi.org/10.1021/acsami.2c21902,cavity Cu,Cu,No,100.0,cavity dodecahedron,108.0,130.0,178.0,230.0,130.0,178.0,230.0,100.0,0.0,0.0,gasdiffusion electrode,KOH,1.0,14.0,-0.41,CH4,4.0,1.0,Flow cell,800.0,0.0,1.0,20.0,0.00085876920205547,0.5816313773323822,0.00033453881250733496,0.0018526780754559609,7.51858683,11.445998564977856,2e-07,0.0,-10.846796,11.445998564977856,0.0,0.0,0.0,0.0,0.0,0.0,0.0,0.0,16.031300127999998,0.0,0.0,5.0,1.0,0.6361,0.0,0.0,0.0,199.1,20.21,5.192,0.472,0.0,0.0,1.0
https://doi.org/10.1021/acsami.2c21902,cavity Cu,Cu,No,100.0,cavity dodecahedron,108.0,130.0,178.0,230.0,130.0,178.0,230.0,100.0,0.0,0.0,gasdiffusion electrode,KOH,1.0,14.0,-0.44,CH4,4.3,1.0,Flow cell,800.0,0.0,1.0,20.0,0.00085876920205547,0.5816313773323822,0.00033453881250733496,0.0018526780754559609,7.51858683,11.445998564977856,2e-07,0.0,-10.846796,11.445998564977856,0.0,0.0,0.0,0.0,0.0,0.0,0.0,0.0,16.031300127999998,0.0,0.0,5.0,1.0,0.6361,0.0,0.0,0.0,199.1,20.21,5.192,0.472,0.0,0.0,1.0
https://doi.org/10.1021/acsami.2c21902,cavity Cu,Cu,No,100.0,cavity dodecahedron,108.0,130.0,178.0,230.0,130.0,178.0,230.0,100.0,0.0,0.0,gasdiffusion electrode,KOH,1.0,14.0,-0.52,CH4,5.1,1.0,Flow cell,800.0,0.0,1.0,20.0,0.00085876920205547,0.5816313773323822,0.00033453881250733496,0.0018526780754559609,7.51858683,11.445998564977856,2e-07,0.0,-10.846796,11.445998564977856,0.0,0.0,0.0,0.0,0.0,0.0,0.0,0.0,16.031300127999998,0.0,0.0,5.0,1.0,0.6361,0.0,0.0,0.0,199.1,20.21,5.192,0.472,0.0,0.0,1.0
https://doi.org/10.1021/acsami.2c21902,cavity Cu,Cu,No,100.0,cavity dodecahedron,108.0,130.0,178.0,230.0,130.0,178.0,230.0,100.0,0.0,0.0,gasdiffusion electrode,KOH,1.0,14.0,-0.55,CH4,4.9,1.0,Flow cell,800.0,0.0,1.0,20.0,0.00085876920205547,0.5816313773323822,0.00033453881250733496,0.0018526780754559609,7.51858683,11.445998564977856,2e-07,0.0,-10.846796,11.445998564977856,0.0,0.0,0.0,0.0,0.0,0.0,0.0,0.0,16.031300127999998,0.0,0.0,5.0,1.0,0.6361,0.0,0.0,0.0,199.1,20.21,5.192,0.472,0.0,0.0,1.0
https://doi.org/10.1021/acsami.2c21902,cavity Cu,Cu,No,100.0,cavity dodecahedron,108.0,130.0,178.0,230.0,130.0,178.0,230.0,100.0,0.0,0.0,gasdiffusion electrode,KOH,1.0,14.0,-0.59,CH4,4.7,1.0,Flow cell,800.0,0.0,1.0,20.0,0.00085876920205547,0.5816313773323822,0.00033453881250733496,0.0018526780754559609,7.51858683,11.445998564977856,2e-07,0.0,-10.846796,11.445998564977856,0.0,0.0,0.0,0.0,0.0,0.0,0.0,0.0,16.031300127999998,0.0,0.0,5.0,1.0,0.6361,0.0,0.0,0.0,199.1,20.21,5.192,0.472,0.0,0.0,1.0
https://doi.org/10.1021/acsami.2c21902,cavity Cu,Cu,No,100.0,cavity dodecahedron,108.0,130.0,178.0,230.0,130.0,178.0,230.0,100.0,0.0,0.0,gasdiffusion electrode,KOH,1.0,14.0,-0.65,CH4,7.0,1.0,Flow cell,800.0,0.0,1.0,20.0,0.00085876920205547,0.5816313773323822,0.00033453881250733496,0.0018526780754559609,7.51858683,11.445998564977856,2e-07,0.0,-10.846796,11.445998564977856,0.0,0.0,0.0,0.0,0.0,0.0,0.0,0.0,16.031300127999998,0.0,0.0,5.0,1.0,0.6361,0.0,0.0,0.0,199.1,20.21,5.192,0.472,0.0,0.0,1.0
https://doi.org/10.1021/acsami.2c21902,cavity Cu,Cu,No,100.0,cavity dodecahedron,108.0,130.0,178.0,230.0,130.0,178.0,230.0,100.0,0.0,0.0,gasdiffusion electrode,KOH,1.0,14.0,-0.71,CH4,5.0,1.0,Flow cell,800.0,0.0,1.0,20.0,0.00085876920205547,0.5816313773323822,0.00033453881250733496,0.0018526780754559609,7.51858683,11.445998564977856,2e-07,0.0,-10.846796,11.445998564977856,0.0,0.0,0.0,0.0,0.0,0.0,0.0,0.0,16.031300127999998,0.0,0.0,5.0,1.0,0.6361,0.0,0.0,0.0,199.1,20.21,5.192,0.472,0.0,0.0,1.0
https://doi.org/10.1021/acsami.2c21902,cavity Cu,Cu,No,100.0,cavity dodecahedron,108.0,130.0,178.0,230.0,130.0,178.0,230.0,100.0,0.0,0.0,gasdiffusion electrode,KOH,1.0,14.0,-0.37,CO,37.6,1.0,Flow cell,800.0,0.0,1.0,20.0,0.00085876920205547,0.5816313773323822,0.00033453881250733496,0.0018526780754559609,7.51858683,11.445998564977856,2e-07,0.0,-10.846796,11.445998564977856,0.0,0.0,0.0,0.0,0.0,0.0,0.0,0.0,27.99491462,1.0,0.0,2.0,0.0,-0.03751,-0.26,0.74,-6.106153846153846,199.1,20.21,5.192,0.472,0.0,0.0,1.0
https://doi.org/10.1021/acsami.2c21902,cavity Cu,Cu,No,100.0,cavity dodecahedron,108.0,130.0,178.0,230.0,130.0,178.0,230.0,100.0,0.0,0.0,gasdiffusion electrode,KOH,1.0,14.0,-0.41,CO,29.0,1.0,Flow cell,800.0,0.0,1.0,20.0,0.00085876920205547,0.5816313773323822,0.00033453881250733496,0.0018526780754559609,7.51858683,11.445998564977856,2e-07,0.0,-10.846796,11.445998564977856,0.0,0.0,0.0,0.0,0.0,0.0,0.0,0.0,27.99491462,1.0,0.0,2.0,0.0,-0.03751,-0.26,0.74,-6.106153846153846,199.1,20.21,5.192,0.472,0.0,0.0,1.0
https://doi.org/10.1021/acsami.2c21902,cavity Cu,Cu,No,100.0,cavity dodecahedron,108.0,130.0,178.0,230.0,130.0,178.0,230.0,100.0,0.0,0.0,gasdiffusion electrode,KOH,1.0,14.0,-0.44,CO,17.4,1.0,Flow cell,800.0,0.0,1.0,20.0,0.00085876920205547,0.5816313773323822,0.00033453881250733496,0.0018526780754559609,7.51858683,11.445998564977856,2e-07,0.0,-10.846796,11.445998564977856,0.0,0.0,0.0,0.0,0.0,0.0,0.0,0.0,27.99491462,1.0,0.0,2.0,0.0,-0.03751,-0.26,0.74,-6.106153846153846,199.1,20.21,5.192,0.472,0.0,0.0,1.0
https://doi.org/10.1021/acsami.2c21902,cavity Cu,Cu,No,100.0,cavity dodecahedron,108.0,130.0,178.0,230.0,130.0,178.0,230.0,100.0,0.0,0.0,gasdiffusion electrode,KOH,1.0,14.0,-0.52,CO,14.5,1.0,Flow cell,800.0,0.0,1.0,20.0,0.00085876920205547,0.5816313773323822,0.00033453881250733496,0.0018526780754559609,7.51858683,11.445998564977856,2e-07,0.0,-10.846796,11.445998564977856,0.0,0.0,0.0,0.0,0.0,0.0,0.0,0.0,27.99491462,1.0,0.0,2.0,0.0,-0.03751,-0.26,0.74,-6.106153846153846,199.1,20.21,5.192,0.472,0.0,0.0,1.0
https://doi.org/10.1021/acsami.2c21902,cavity Cu,Cu,No,100.0,cavity dodecahedron,108.0,130.0,178.0,230.0,130.0,178.0,230.0,100.0,0.0,0.0,gasdiffusion electrode,KOH,1.0,14.0,-0.55,CO,8.5,1.0,Flow cell,800.0,0.0,1.0,20.0,0.00085876920205547,0.5816313773323822,0.00033453881250733496,0.0018526780754559609,7.51858683,11.445998564977856,2e-07,0.0,-10.846796,11.445998564977856,0.0,0.0,0.0,0.0,0.0,0.0,0.0,0.0,27.99491462,1.0,0.0,2.0,0.0,-0.03751,-0.26,0.74,-6.106153846153846,199.1,20.21,5.192,0.472,0.0,0.0,1.0
https://doi.org/10.1021/acsami.2c21902,cavity Cu,Cu,No,100.0,cavity dodecahedron,108.0,130.0,178.0,230.0,130.0,178.0,230.0,100.0,0.0,0.0,gasdiffusion electrode,KOH,1.0,14.0,-0.59,CO,7.1,1.0,Flow cell,800.0,0.0,1.0,20.0,0.00085876920205547,0.5816313773323822,0.00033453881250733496,0.0018526780754559609,7.51858683,11.445998564977856,2e-07,0.0,-10.846796,11.445998564977856,0.0,0.0,0.0,0.0,0.0,0.0,0.0,0.0,27.99491462,1.0,0.0,2.0,0.0,-0.03751,-0.26,0.74,-6.106153846153846,199.1,20.21,5.192,0.472,0.0,0.0,1.0
https://doi.org/10.1021/acsami.2c21902,cavity Cu,Cu,No,100.0,cavity dodecahedron,108.0,130.0,178.0,230.0,130.0,178.0,230.0,100.0,0.0,0.0,gasdiffusion electrode,KOH,1.0,14.0,-0.65,CO,8.2,1.0,Flow cell,800.0,0.0,1.0,20.0,0.00085876920205547,0.5816313773323822,0.00033453881250733496,0.0018526780754559609,7.51858683,11.445998564977856,2e-07,0.0,-10.846796,11.445998564977856,0.0,0.0,0.0,0.0,0.0,0.0,0.0,0.0,27.99491462,1.0,0.0,2.0,0.0,-0.03751,-0.26,0.74,-6.106153846153846,199.1,20.21,5.192,0.472,0.0,0.0,1.0
https://doi.org/10.1021/acsami.2c21902,cavity Cu,Cu,No,100.0,cavity dodecahedron,108.0,130.0,178.0,230.0,130.0,178.0,230.0,100.0,0.0,0.0,gasdiffusion electrode,KOH,1.0,14.0,-0.71,CO,9.0,1.0,Flow cell,800.0,0.0,1.0,20.0,0.00085876920205547,0.5816313773323822,0.00033453881250733496,0.0018526780754559609,7.51858683,11.445998564977856,2e-07,0.0,-10.846796,11.445998564977856,0.0,0.0,0.0,0.0,0.0,0.0,0.0,0.0,27.99491462,1.0,0.0,2.0,0.0,-0.03751,-0.26,0.74,-6.106153846153846,199.1,20.21,5.192,0.472,0.0,0.0,1.0
https://doi.org/10.1021/acsami.2c21902,cavity Cu,Cu,No,100.0,cavity dodecahedron,108.0,130.0,178.0,230.0,130.0,178.0,230.0,100.0,0.0,0.0,gasdiffusion electrode,KOH,1.0,14.0,-0.37,C2H4,11.9,1.0,Flow cell,800.0,0.0,1.0,20.0,0.00085876920205547,0.5816313773323822,0.00033453881250733496,0.0018526780754559609,7.51858683,11.445998564977856,2e-07,0.0,-10.846796,11.445998564977856,0.0,0.0,0.0,0.0,0.0,0.0,0.0,0.0,28.031300127999998,0.0,0.0,6.0,0.0,0.8022,-0.26,0.74,-6.106153846153846,199.1,20.21,5.192,0.472,0.0,0.0,1.0
https://doi.org/10.1021/acsami.2c21902,cavity Cu,Cu,No,100.0,cavity dodecahedron,108.0,130.0,178.0,230.0,130.0,178.0,230.0,100.0,0.0,0.0,gasdiffusion electrode,KOH,1.0,14.0,-0.41,C2H4,24.6,1.0,Flow cell,800.0,0.0,1.0,20.0,0.00085876920205547,0.5816313773323822,0.00033453881250733496,0.0018526780754559609,7.51858683,11.445998564977856,2e-07,0.0,-10.846796,11.445998564977856,0.0,0.0,0.0,0.0,0.0,0.0,0.0,0.0,28.031300127999998,0.0,0.0,6.0,0.0,0.8022,-0.26,0.74,-6.106153846153846,199.1,20.21,5.192,0.472,0.0,0.0,1.0
https://doi.org/10.1021/acsami.2c21902,cavity Cu,Cu,No,100.0,cavity dodecahedron,108.0,130.0,178.0,230.0,130.0,178.0,230.0,100.0,0.0,0.0,gasdiffusion electrode,KOH,1.0,14.0,-0.44,C2H4,28.7,1.0,Flow cell,800.0,0.0,1.0,20.0,0.00085876920205547,0.5816313773323822,0.00033453881250733496,0.0018526780754559609,7.51858683,11.445998564977856,2e-07,0.0,-10.846796,11.445998564977856,0.0,0.0,0.0,0.0,0.0,0.0,0.0,0.0,28.031300127999998,0.0,0.0,6.0,0.0,0.8022,-0.26,0.74,-6.106153846153846,199.1,20.21,5.192,0.472,0.0,0.0,1.0
https://doi.org/10.1021/acsami.2c21902,cavity Cu,Cu,No,100.0,cavity dodecahedron,108.0,130.0,178.0,230.0,130.0,178.0,230.0,100.0,0.0,0.0,gasdiffusion electrode,KOH,1.0,14.0,-0.52,C2H4,32.3,1.0,Flow cell,800.0,0.0,1.0,20.0,0.00085876920205547,0.5816313773323822,0.00033453881250733496,0.0018526780754559609,7.51858683,11.445998564977856,2e-07,0.0,-10.846796,11.445998564977856,0.0,0.0,0.0,0.0,0.0,0.0,0.0,0.0,28.031300127999998,0.0,0.0,6.0,0.0,0.8022,-0.26,0.74,-6.106153846153846,199.1,20.21,5.192,0.472,0.0,0.0,1.0
https://doi.org/10.1021/acsami.2c21902,cavity Cu,Cu,No,100.0,cavity dodecahedron,108.0,130.0,178.0,230.0,130.0,178.0,230.0,100.0,0.0,0.0,gasdiffusion electrode,KOH,1.0,14.0,-0.55,C2H4,38.0,1.0,Flow cell,800.0,0.0,1.0,20.0,0.00085876920205547,0.5816313773323822,0.00033453881250733496,0.0018526780754559609,7.51858683,11.445998564977856,2e-07,0.0,-10.846796,11.445998564977856,0.0,0.0,0.0,0.0,0.0,0.0,0.0,0.0,28.031300127999998,0.0,0.0,6.0,0.0,0.8022,-0.26,0.74,-6.106153846153846,199.1,20.21,5.192,0.472,0.0,0.0,1.0
https://doi.org/10.1021/acsami.2c21902,cavity Cu,Cu,No,100.0,cavity dodecahedron,108.0,130.0,178.0,230.0,130.0,178.0,230.0,100.0,0.0,0.0,gasdiffusion electrode,KOH,1.0,14.0,-0.59,C2H4,42.9,1.0,Flow cell,800.0,0.0,1.0,20.0,0.00085876920205547,0.5816313773323822,0.00033453881250733496,0.0018526780754559609,7.51858683,11.445998564977856,2e-07,0.0,-10.846796,11.445998564977856,0.0,0.0,0.0,0.0,0.0,0.0,0.0,0.0,28.031300127999998,0.0,0.0,6.0,0.0,0.8022,-0.26,0.74,-6.106153846153846,199.1,20.21,5.192,0.472,0.0,0.0,1.0
https://doi.org/10.1021/acsami.2c21902,cavity Cu,Cu,No,100.0,cavity dodecahedron,108.0,130.0,178.0,230.0,130.0,178.0,230.0,100.0,0.0,0.0,gasdiffusion electrode,KOH,1.0,14.0,-0.65,C2H4,33.5,1.0,Flow cell,800.0,0.0,1.0,20.0,0.00085876920205547,0.5816313773323822,0.00033453881250733496,0.0018526780754559609,7.51858683,11.445998564977856,2e-07,0.0,-10.846796,11.445998564977856,0.0,0.0,0.0,0.0,0.0,0.0,0.0,0.0,28.031300127999998,0.0,0.0,6.0,0.0,0.8022,-0.26,0.74,-6.106153846153846,199.1,20.21,5.192,0.472,0.0,0.0,1.0
https://doi.org/10.1021/acsami.2c21902,cavity Cu,Cu,No,100.0,cavity dodecahedron,108.0,130.0,178.0,230.0,130.0,178.0,230.0,100.0,0.0,0.0,gasdiffusion electrode,KOH,1.0,14.0,-0.71,C2H4,23.3,1.0,Flow cell,800.0,0.0,1.0,20.0,0.00085876920205547,0.5816313773323822,0.00033453881250733496,0.0018526780754559609,7.51858683,11.445998564977856,2e-07,0.0,-10.846796,11.445998564977856,0.0,0.0,0.0,0.0,0.0,0.0,0.0,0.0,28.031300127999998,0.0,0.0,6.0,0.0,0.8022,-0.26,0.74,-6.106153846153846,199.1,20.21,5.192,0.472,0.0,0.0,1.0
https://doi.org/10.1021/acsami.2c21902,cavity Cu,Cu,No,100.0,cavity dodecahedron,108.0,130.0,178.0,230.0,130.0,178.0,230.0,100.0,0.0,0.0,gasdiffusion electrode,KOH,1.0,14.0,-0.37,C2H5OH,2.0,1.0,Flow cell,800.0,0.0,1.0,20.0,0.00085876920205547,0.5816313773323822,0.00033453881250733496,0.0018526780754559609,7.51858683,11.445998564977856,2e-07,0.0,-10.846796,11.445998564977856,0.0,0.0,0.0,0.0,0.0,0.0,0.0,0.0,46.041864812,1.0,1.0,9.0,1.0,-0.0014000000000000123,-0.04,1.96,1.9600000000000033,199.1,20.21,5.192,0.472,0.0,0.0,1.0
https://doi.org/10.1021/acsami.2c21902,cavity Cu,Cu,No,100.0,cavity dodecahedron,108.0,130.0,178.0,230.0,130.0,178.0,230.0,100.0,0.0,0.0,gasdiffusion electrode,KOH,1.0,14.0,-0.41,C2H5OH,5.5,1.0,Flow cell,800.0,0.0,1.0,20.0,0.00085876920205547,0.5816313773323822,0.00033453881250733496,0.0018526780754559609,7.51858683,11.445998564977856,2e-07,0.0,-10.846796,11.445998564977856,0.0,0.0,0.0,0.0,0.0,0.0,0.0,0.0,46.041864812,1.0,1.0,9.0,1.0,-0.0014000000000000123,-0.04,1.96,1.9600000000000033,199.1,20.21,5.192,0.472,0.0,0.0,1.0
https://doi.org/10.1021/acsami.2c21902,cavity Cu,Cu,No,100.0,cavity dodecahedron,108.0,130.0,178.0,230.0,130.0,178.0,230.0,100.0,0.0,0.0,gasdiffusion electrode,KOH,1.0,14.0,-0.44,C2H5OH,15.2,1.0,Flow cell,800.0,0.0,1.0,20.0,0.00085876920205547,0.5816313773323822,0.00033453881250733496,0.0018526780754559609,7.51858683,11.445998564977856,2e-07,0.0,-10.846796,11.445998564977856,0.0,0.0,0.0,0.0,0.0,0.0,0.0,0.0,46.041864812,1.0,1.0,9.0,1.0,-0.0014000000000000123,-0.04,1.96,1.9600000000000033,199.1,20.21,5.192,0.472,0.0,0.0,1.0
https://doi.org/10.1021/acsami.2c21902,cavity Cu,Cu,No,100.0,cavity dodecahedron,108.0,130.0,178.0,230.0,130.0,178.0,230.0,100.0,0.0,0.0,gasdiffusion electrode,KOH,1.0,14.0,-0.52,C2H5OH,17.7,1.0,Flow cell,800.0,0.0,1.0,20.0,0.00085876920205547,0.5816313773323822,0.00033453881250733496,0.0018526780754559609,7.51858683,11.445998564977856,2e-07,0.0,-10.846796,11.445998564977856,0.0,0.0,0.0,0.0,0.0,0.0,0.0,0.0,46.041864812,1.0,1.0,9.0,1.0,-0.0014000000000000123,-0.04,1.96,1.9600000000000033,199.1,20.21,5.192,0.472,0.0,0.0,1.0
https://doi.org/10.1021/acsami.2c21902,cavity Cu,Cu,No,100.0,cavity dodecahedron,108.0,130.0,178.0,230.0,130.0,178.0,230.0,100.0,0.0,0.0,gasdiffusion electrode,KOH,1.0,14.0,-0.55,C2H5OH,18.5,1.0,Flow cell,800.0,0.0,1.0,20.0,0.00085876920205547,0.5816313773323822,0.00033453881250733496,0.0018526780754559609,7.51858683,11.445998564977856,2e-07,0.0,-10.846796,11.445998564977856,0.0,0.0,0.0,0.0,0.0,0.0,0.0,0.0,46.041864812,1.0,1.0,9.0,1.0,-0.0014000000000000123,-0.04,1.96,1.9600000000000033,199.1,20.21,5.192,0.472,0.0,0.0,1.0
https://doi.org/10.1021/acsami.2c21902,cavity Cu,Cu,No,100.0,cavity dodecahedron,108.0,130.0,178.0,230.0,130.0,178.0,230.0,100.0,0.0,0.0,gasdiffusion electrode,KOH,1.0,14.0,-0.59,C2H5OH,20.8,1.0,Flow cell,800.0,0.0,1.0,20.0,0.00085876920205547,0.5816313773323822,0.00033453881250733496,0.0018526780754559609,7.51858683,11.445998564977856,2e-07,0.0,-10.846796,11.445998564977856,0.0,0.0,0.0,0.0,0.0,0.0,0.0,0.0,46.041864812,1.0,1.0,9.0,1.0,-0.0014000000000000123,-0.04,1.96,1.9600000000000033,199.1,20.21,5.192,0.472,0.0,0.0,1.0
https://doi.org/10.1021/acsami.2c21902,cavity Cu,Cu,No,100.0,cavity dodecahedron,108.0,130.0,178.0,230.0,130.0,178.0,230.0,100.0,0.0,0.0,gasdiffusion electrode,KOH,1.0,14.0,-0.65,C2H5OH,10.2,1.0,Flow cell,800.0,0.0,1.0,20.0,0.00085876920205547,0.5816313773323822,0.00033453881250733496,0.0018526780754559609,7.51858683,11.445998564977856,2e-07,0.0,-10.846796,11.445998564977856,0.0,0.0,0.0,0.0,0.0,0.0,0.0,0.0,46.041864812,1.0,1.0,9.0,1.0,-0.0014000000000000123,-0.04,1.96,1.9600000000000033,199.1,20.21,5.192,0.472,0.0,0.0,1.0
https://doi.org/10.1021/acsami.2c21902,cavity Cu,Cu,No,100.0,cavity dodecahedron,108.0,130.0,178.0,230.0,130.0,178.0,230.0,100.0,0.0,0.0,gasdiffusion electrode,KOH,1.0,14.0,-0.71,C2H5OH,7.1,1.0,Flow cell,800.0,0.0,1.0,20.0,0.00085876920205547,0.5816313773323822,0.00033453881250733496,0.0018526780754559609,7.51858683,11.445998564977856,2e-07,0.0,-10.846796,11.445998564977856,0.0,0.0,0.0,0.0,0.0,0.0,0.0,0.0,46.041864812,1.0,1.0,9.0,1.0,-0.0014000000000000123,-0.04,1.96,1.9600000000000033,199.1,20.21,5.192,0.472,0.0,0.0,1.0
https://doi.org/10.1021/acsami.2c21902,cavity Cu,Cu,No,100.0,cavity dodecahedron,108.0,130.0,178.0,230.0,130.0,178.0,230.0,100.0,0.0,0.0,gasdiffusion electrode,KOH,1.0,14.0,-0.37,CH3COOH,3.0,1.0,Flow cell,800.0,0.0,1.0,20.0,0.00085876920205547,0.5816313773323822,0.00033453881250733496,0.0018526780754559609,7.51858683,11.445998564977856,2e-07,0.0,-10.846796,11.445998564977856,0.0,0.0,0.0,0.0,0.0,0.0,0.0,0.0,60.021129368000004,2.0,1.0,8.0,0.5,0.09089999999999993,-0.53,0.8748582995951415,1.1560092559629747,199.1,20.21,5.192,0.472,0.0,0.0,1.0
https://doi.org/10.1021/acsami.2c21902,cavity Cu,Cu,No,100.0,cavity dodecahedron,108.0,130.0,178.0,230.0,130.0,178.0,230.0,100.0,0.0,0.0,gasdiffusion electrode,KOH,1.0,14.0,-0.41,CH3COOH,2.5,1.0,Flow cell,800.0,0.0,1.0,20.0,0.00085876920205547,0.5816313773323822,0.00033453881250733496,0.0018526780754559609,7.51858683,11.445998564977856,2e-07,0.0,-10.846796,11.445998564977856,0.0,0.0,0.0,0.0,0.0,0.0,0.0,0.0,60.021129368000004,2.0,1.0,8.0,0.5,0.09089999999999993,-0.53,0.8748582995951415,1.1560092559629747,199.1,20.21,5.192,0.472,0.0,0.0,1.0
https://doi.org/10.1021/acsami.2c21902,cavity Cu,Cu,No,100.0,cavity dodecahedron,108.0,130.0,178.0,230.0,130.0,178.0,230.0,100.0,0.0,0.0,gasdiffusion electrode,KOH,1.0,14.0,-0.44,CH3COOH,2.4,1.0,Flow cell,800.0,0.0,1.0,20.0,0.00085876920205547,0.5816313773323822,0.00033453881250733496,0.0018526780754559609,7.51858683,11.445998564977856,2e-07,0.0,-10.846796,11.445998564977856,0.0,0.0,0.0,0.0,0.0,0.0,0.0,0.0,60.021129368000004,2.0,1.0,8.0,0.5,0.09089999999999993,-0.53,0.8748582995951415,1.1560092559629747,199.1,20.21,5.192,0.472,0.0,0.0,1.0
https://doi.org/10.1021/acsami.2c21902,cavity Cu,Cu,No,100.0,cavity dodecahedron,108.0,130.0,178.0,230.0,130.0,178.0,230.0,100.0,0.0,0.0,gasdiffusion electrode,KOH,1.0,14.0,-0.52,CH3COOH,3.8,1.0,Flow cell,800.0,0.0,1.0,20.0,0.00085876920205547,0.5816313773323822,0.00033453881250733496,0.0018526780754559609,7.51858683,11.445998564977856,2e-07,0.0,-10.846796,11.445998564977856,0.0,0.0,0.0,0.0,0.0,0.0,0.0,0.0,60.021129368000004,2.0,1.0,8.0,0.5,0.09089999999999993,-0.53,0.8748582995951415,1.1560092559629747,199.1,20.21,5.192,0.472,0.0,0.0,1.0
