Repository: vovamirosh/-CO2RR-Beyond-Green-AI

File: Datasets/raw_dataset.csv (part 22 of 43)
,Number,Autor,Publication,Title,Journal,IF,DOI,"Stability, hour",Key Product,Article name,Formula,Compound_1,Compound_2,"Cat./Support ratio, % (at)",Morphology (TEM/SEM),"Pore size, nm",width min (nm),width aver (nm),width max (nm),length min (nm),length aver (nm),length max (nm),"Cu, % (at.)","Cu+, % (at.)","Cu(2+), % (at.)",Base,electrolyte,"conc, M",pH,RHE vs V,Product,"FE, %","Time, h",Type of reactor,"Loading, μg/cm2","Add_carbon, %","Surface area of electrode, cm2","Flow rate CO2, ml/min","Volume, cm3"
1769,62,,2020,Protecting Copper Oxidation State via Intermediate Confinement for Selective CO2 Electroreduction to C2+ Fuels,Journal of the American Chemical Society,,https://doi.org/10.1021/jacs.0c01699,3.0,C2H4,multi-hollow Cu2O,Cu2O,Cu2O,,100.0,porrous spherical,,180.0,210.0,260.0,180.0,210.0,260.0,0.0,100.0,0.0,gasdiffusion electrode,KOH,2.0,14.0,-0.68,C3H7OH,2.94,0.33,Flow cell,4444.44,,2.25,20.0,30.0
1770,62,,2020,Protecting Copper Oxidation State via Intermediate Confinement for Selective CO2 Electroreduction to C2+ Fuels,Journal of the American Chemical Society,,https://doi.org/10.1021/jacs.0c01699,3.0,C2H4,multi-hollow Cu2O,Cu2O,Cu2O,,100.0,porrous spherical,,180.0,210.0,260.0,180.0,210.0,260.0,0.0,100.0,0.0,gasdiffusion electrode,KOH,2.0,14.0,-0.68,C2H5OH,16.18,0.33,Flow cell,4444.44,,2.25,20.0,30.0
1771,62,,2020,Protecting Copper Oxidation State via Intermediate Confinement for Selective CO2 Electroreduction to C2+ Fuels,Journal of the American Chemical Society,,https://doi.org/10.1021/jacs.0c01699,3.0,C2H4, solid Cu2O,Cu2O,Cu2O,,100.0,sphere,,160.0,190.0,220.0,160.0,190.0,220.0,0.0,100.0,0.0,gasdiffusion electrode,KOH,2.0,14.0,-0.61,H2,5.71,0.33,Flow cell,4444.44,,2.25,20.0,30.0
1772,62,,2020,Protecting Copper Oxidation State via Intermediate Confinement for Selective CO2 Electroreduction to C2+ Fuels,Journal of the American Chemical Society,,https://doi.org/10.1021/jacs.0c01699,3.0,C2H4, solid Cu2O,Cu2O,Cu2O,,100.0,sphere,,160.0,190.0,220.0,160.0,190.0,220.0,0.0,100.0,0.0,gasdiffusion electrode,KOH,2.0,14.0,-0.61,CO,39.29,0.33,Flow cell,4444.44,,2.25,20.0,30.0
1773,62,,2020,Protecting Copper Oxidation State via Intermediate Confinement for Selective CO2 Electroreduction to C2+ Fuels,Journal of the American Chemical Society,,https://doi.org/10.1021/jacs.0c01699,3.0,C2H4, solid Cu2O,Cu2O,Cu2O,,100.0,sphere,,160.0,190.0,220.0,160.0,190.0,220.0,0.0,100.0,0.0,gasdiffusion electrode,KOH,2.0,14.0,-0.61,C2H4,22.86,0.33,Flow cell,4444.44,,2.25,20.0,30.0
1774,62,,2020,Protecting Copper Oxidation State via Intermediate Confinement for Selective CO2 Electroreduction to C2+ Fuels,Journal of the American Chemical Society,,https://doi.org/10.1021/jacs.0c01699,3.0,C2H4, solid Cu2O,Cu2O,Cu2O,,100.0,sphere,,160.0,190.0,220.0,160.0,190.0,220.0,0.0,100.0,0.0,gasdiffusion electrode,KOH,2.0,14.0,-0.61,HCOOH,2.86,0.33,Flow cell,4444.44,,2.25,20.0,30.0
1775,62,,2020,Protecting Copper Oxidation State via Intermediate Confinement for Selective CO2 Electroreduction to C2+ Fuels,Journal of the American Chemical Society,,https://doi.org/10.1021/jacs.0c01699,3.0,C2H4, solid Cu2O,Cu2O,Cu2O,,100.0,sphere,,160.0,190.0,220.0,160.0,190.0,220.0,0.0,100.0,0.0,gasdiffusion electrode,KOH,2.0,14.0,-0.61,C2H5OH,12.86,0.33,Flow cell,4444.44,,2.25,20.0,30.0
1776,62,,2020,Protecting Copper Oxidation State via Intermediate Confinement for Selective CO2 Electroreduction to C2+ Fuels,Journal of the American Chemical Society,,https://doi.org/10.1021/jacs.0c01699,3.0,C2H4, solid Cu2O,Cu2O,Cu2O,,100.0,sphere,,160.0,190.0,220.0,160.0,190.0,220.0,0.0,100.0,0.0,gasdiffusion electrode,KOH,2.0,14.0,-0.63,H2,7.14,0.33,Flow cell,4444.44,,2.25,20.0,30.0
1777,62,,2020,Protecting Copper Oxidation State via Intermediate Confinement for Selective CO2 Electroreduction to C2+ Fuels,Journal of the American Chemical Society,,https://doi.org/10.1021/jacs.0c01699,3.0,C2H4, solid Cu2O,Cu2O,Cu2O,,100.0,sphere,,160.0,190.0,220.0,160.0,190.0,220.0,0.0,100.0,0.0,gasdiffusion electrode,KOH,2.0,14.0,-0.63,CO,39.29,0.33,Flow cell,4444.44,,2.25,20.0,30.0
1778,62,,2020,Protecting Copper Oxidation State via Intermediate Confinement for Selective CO2 Electroreduction to C2+ Fuels,Journal of the American Chemical Society,,https://doi.org/10.1021/jacs.0c01699,3.0,C2H4, solid Cu2O,Cu2O,Cu2O,,100.0,sphere,,160.0,190.0,220.0,160.0,190.0,220.0,0.0,100.0,0.0,gasdiffusion electrode,KOH,2.0,14.0,-0.63,C2H4,21.43,0.33,Flow cell,4444.44,,2.25,20.0,30.0
1779,62,,2020,Protecting Copper Oxidation State via Intermediate Confinement for Selective CO2 Electroreduction to C2+ Fuels,Journal of the American Chemical Society,,https://doi.org/10.1021/jacs.0c01699,3.0,C2H4, solid Cu2O,Cu2O,Cu2O,,100.0,sphere,,160.0,190.0,220.0,160.0,190.0,220.0,0.0,100.0,0.0,gasdiffusion electrode,KOH,2.0,14.0,-0.63,HCOOH,5.71,0.33,Flow cell,4444.44,,2.25,20.0,30.0
1780,62,,2020,Protecting Copper Oxidation State via Intermediate Confinement for Selective CO2 Electroreduction to C2+ Fuels,Journal of the American Chemical Society,,https://doi.org/10.1021/jacs.0c01699,3.0,C2H4, solid Cu2O,Cu2O,Cu2O,,100.0,sphere,,160.0,190.0,220.0,160.0,190.0,220.0,0.0,100.0,0.0,gasdiffusion electrode,KOH,2.0,14.0,-0.63,C2H5OH,12.14,0.33,Flow cell,4444.44,,2.25,20.0,30.0
1781,62,,2020,Protecting Copper Oxidation State via Intermediate Confinement for Selective CO2 Electroreduction to C2+ Fuels,Journal of the American Chemical Society,,https://doi.org/10.1021/jacs.0c01699,3.0,C2H4, solid Cu2O,Cu2O,Cu2O,,100.0,sphere,,160.0,190.0,220.0,160.0,190.0,220.0,0.0,100.0,0.0,gasdiffusion electrode,KOH,2.0,14.0,-0.64,H2,16.43,0.33,Flow cell,4444.44,,2.25,20.0,30.0
1782,62,,2020,Protecting Copper Oxidation State via Intermediate Confinement for Selective CO2 Electroreduction to C2+ Fuels,Journal of the American Chemical Society,,https://doi.org/10.1021/jacs.0c01699,3.0,C2H4, solid Cu2O,Cu2O,Cu2O,,100.0,sphere,,160.0,190.0,220.0,160.0,190.0,220.0,0.0,100.0,0.0,gasdiffusion electrode,KOH,2.0,14.0,-0.64,CO,37.86,0.33,Flow cell,4444.44,,2.25,20.0,30.0
1783,62,,2020,Protecting Copper Oxidation State via Intermediate Confinement for Selective CO2 Electroreduction to C2+ Fuels,Journal of the American Chemical Society,,https://doi.org/10.1021/jacs.0c01699,3.0,C2H4, solid Cu2O,Cu2O,Cu2O,,100.0,sphere,,160.0,190.0,220.0,160.0,190.0,220.0,0.0,100.0,0.0,gasdiffusion electrode,KOH,2.0,14.0,-0.64,C2H4,17.14,0.33,Flow cell,4444.44,,2.25,20.0,30.0
1784,62,,2020,Protecting Copper Oxidation State via Intermediate Confinement for Selective CO2 Electroreduction to C2+ Fuels,Journal of the American Chemical Society,,https://doi.org/10.1021/jacs.0c01699,3.0,C2H4, solid Cu2O,Cu2O,Cu2O,,100.0,sphere,,160.0,190.0,220.0,160.0,190.0,220.0,0.0,100.0,0.0,gasdiffusion electrode,KOH,2.0,14.0,-0.64,HCOOH,4.29,0.33,Flow cell,4444.44,,2.25,20.0,30.0
1785,62,,2020,Protecting Copper Oxidation State via Intermediate Confinement for Selective CO2 Electroreduction to C2+ Fuels,Journal of the American Chemical Society,,https://doi.org/10.1021/jacs.0c01699,3.0,C2H4, solid Cu2O,Cu2O,Cu2O,,100.0,sphere,,160.0,190.0,220.0,160.0,190.0,220.0,0.0,100.0,0.0,gasdiffusion electrode,KOH,2.0,14.0,-0.64,C2H5OH,13.57,0.33,Flow cell,4444.44,,2.25,20.0,30.0
1786,62,,2020,Protecting Copper Oxidation State via Intermediate Confinement for Selective CO2 Electroreduction to C2+ Fuels,Journal of the American Chemical Society,,https://doi.org/10.1021/jacs.0c01699,3.0,C2H4, solid Cu2O,Cu2O,Cu2O,,100.0,sphere,,160.0,190.0,220.0,160.0,190.0,220.0,0.0,100.0,0.0,gasdiffusion electrode,KOH,2.0,14.0,-0.65,H2,20.71,0.33,Flow cell,4444.44,,2.25,20.0,30.0
1787,62,,2020,Protecting Copper Oxidation State via Intermediate Confinement for Selective CO2 Electroreduction to C2+ Fuels,Journal of the American Chemical Society,,https://doi.org/10.1021/jacs.0c01699,3.0,C2H4, solid Cu2O,Cu2O,Cu2O,,100.0,sphere,,160.0,190.0,220.0,160.0,190.0,220.0,0.0,100.0,0.0,gasdiffusion electrode,KOH,2.0,14.0,-0.65,CO,36.43,0.33,Flow cell,4444.44,,2.25,20.0,30.0
1788,62,,2020,Protecting Copper Oxidation State via Intermediate Confinement for Selective CO2 Electroreduction to C2+ Fuels,Journal of the American Chemical Society,,https://doi.org/10.1021/jacs.0c01699,3.0,C2H4, solid Cu2O,Cu2O,Cu2O,,100.0,sphere,,160.0,190.0,220.0,160.0,190.0,220.0,0.0,100.0,0.0,gasdiffusion electrode,KOH,2.0,14.0,-0.65,C2H4,17.14,0.33,Flow cell,4444.44,,2.25,20.0,30.0
1789,62,,2020,Protecting Copper Oxidation State via Intermediate Confinement for Selective CO2 Electroreduction to C2+ Fuels,Journal of the American Chemical Society,,https://doi.org/10.1021/jacs.0c01699,3.0,C2H4, solid Cu2O,Cu2O,Cu2O,,100.0,sphere,,160.0,190.0,220.0,160.0,190.0,220.0,0.0,100.0,0.0,gasdiffusion electrode,KOH,2.0,14.0,-0.65,HCOOH,4.29,0.33,Flow cell,4444.44,,2.25,20.0,30.0
1790,62,,2020,Protecting Copper Oxidation State via Intermediate Confinement for Selective CO2 Electroreduction to C2+ Fuels,Journal of the American Chemical Society,,https://doi.org/10.1021/jacs.0c01699,3.0,C2H4, solid Cu2O,Cu2O,Cu2O,,100.0,sphere,,160.0,190.0,220.0,160.0,190.0,220.0,0.0,100.0,0.0,gasdiffusion electrode,KOH,2.0,14.0,-0.65,CH3COOH,2.14,0.33,Flow cell,4444.44,,2.25,20.0,30.0
1791,62,,2020,Protecting Copper Oxidation State via Intermediate Confinement for Selective CO2 Electroreduction to C2+ Fuels,Journal of the American Chemical Society,,https://doi.org/10.1021/jacs.0c01699,3.0,C2H4, solid Cu2O,Cu2O,Cu2O,,100.0,sphere,,160.0,190.0,220.0,160.0,190.0,220.0,0.0,100.0,0.0,gasdiffusion electrode,KOH,2.0,14.0,-0.65,C2H5OH,12.86,0.33,Flow cell,4444.44,,2.25,20.0,30.0
1792,62,,2020,Protecting Copper Oxidation State via Intermediate Confinement for Selective CO2 Electroreduction to C2+ Fuels,Journal of the American Chemical Society,,https://doi.org/10.1021/jacs.0c01699,3.0,C2H4, solid Cu2O,Cu2O,Cu2O,,100.0,sphere,,160.0,190.0,220.0,160.0,190.0,220.0,0.0,100.0,0.0,gasdiffusion electrode,KOH,2.0,14.0,-0.66,H2,23.57,0.33,Flow cell,4444.44,,2.25,20.0,30.0
1793,62,,2020,Protecting Copper Oxidation State via Intermediate Confinement for Selective CO2 Electroreduction to C2+ Fuels,Journal of the American Chemical Society,,https://doi.org/10.1021/jacs.0c01699,3.0,C2H4, solid Cu2O,Cu2O,Cu2O,,100.0,sphere,,160.0,190.0,220.0,160.0,190.0,220.0,0.0,100.0,0.0,gasdiffusion electrode,KOH,2.0,14.0,-0.66,CO,35.0,0.33,Flow cell,4444.44,,2.25,20.0,30.0
1794,62,,2020,Protecting Copper Oxidation State via Intermediate Confinement for Selective CO2 Electroreduction to C2+ Fuels,Journal of the American Chemical Society,,https://doi.org/10.1021/jacs.0c01699,3.0,C2H4, solid Cu2O,Cu2O,Cu2O,,100.0,sphere,,160.0,190.0,220.0,160.0,190.0,220.0,0.0,100.0,0.0,gasdiffusion electrode,KOH,2.0,14.0,-0.66,C2H4,16.43,0.33,Flow cell,4444.44,,2.25,20.0,30.0
1795,62,,2020,Protecting Copper Oxidation State via Intermediate Confinement for Selective CO2 Electroreduction to C2+ Fuels,Journal of the American Chemical Society,,https://doi.org/10.1021/jacs.0c01699,3.0,C2H4, solid Cu2O,Cu2O,Cu2O,,100.0,sphere,,160.0,190.0,220.0,160.0,190.0,220.0,0.0,100.0,0.0,gasdiffusion electrode,KOH,2.0,14.0,-0.66,HCOOH,1.43,0.33,Flow cell,4444.44,,2.25,20.0,30.0
1796,62,,2020,Protecting Copper Oxidation State via Intermediate Confinement for Selective CO2 Electroreduction to C2+ Fuels,Journal of the American Chemical Society,,https://doi.org/10.1021/jacs.0c01699,3.0,C2H4, solid Cu2O,Cu2O,Cu2O,,100.0,sphere,,160.0,190.0,220.0,160.0,190.0,220.0,0.0,100.0,0.0,gasdiffusion electrode,KOH,2.0,14.0,-0.66,CH3COOH,2.86,0.33,Flow cell,4444.44,,2.25,20.0,30.0
1797,62,,2020,Protecting Copper Oxidation State via Intermediate Confinement for Selective CO2 Electroreduction to C2+ Fuels,Journal of the American Chemical Society,,https://doi.org/10.1021/jacs.0c01699,3.0,C2H4, solid Cu2O,Cu2O,Cu2O,,100.0,sphere,,160.0,190.0,220.0,160.0,190.0,220.0,0.0,100.0,0.0,gasdiffusion electrode,KOH,2.0,14.0,-0.66,C2H5OH,7.86,0.33,Flow cell,4444.44,,2.25,20.0,30.0
1798,62,,2020,Protecting Copper Oxidation State via Intermediate Confinement for Selective CO2 Electroreduction to C2+ Fuels,Journal of the American Chemical Society,,https://doi.org/10.1021/jacs.0c01699,3.0,C2H4, solid Cu2O,Cu2O,Cu2O,,100.0,sphere,,160.0,190.0,220.0,160.0,190.0,220.0,0.0,100.0,0.0,gasdiffusion electrode,KOH,2.0,14.0,-0.68,H2,23.57,0.33,Flow cell,4444.44,,2.25,20.0,30.0
1799,62,,2020,Protecting Copper Oxidation State via Intermediate Confinement for Selective CO2 Electroreduction to C2+ Fuels,Journal of the American Chemical Society,,https://doi.org/10.1021/jacs.0c01699,3.0,C2H4, solid Cu2O,Cu2O,Cu2O,,100.0,sphere,,160.0,190.0,220.0,160.0,190.0,220.0,0.0,100.0,0.0,gasdiffusion electrode,KOH,2.0,14.0,-0.68,CO,35.0,0.33,Flow cell,4444.44,,2.25,20.0,30.0
1800,62,,2020,Protecting Copper Oxidation State via Intermediate Confinement for Selective CO2 Electroreduction to C2+ Fuels,Journal of the American Chemical Society,,https://doi.org/10.1021/jacs.0c01699,3.0,C2H4, solid Cu2O,Cu2O,Cu2O,,100.0,sphere,,160.0,190.0,220.0,160.0,190.0,220.0,0.0,100.0,0.0,gasdiffusion electrode,KOH,2.0,14.0,-0.68,C2H4,9.29,0.33,Flow cell,4444.44,,2.25,20.0,30.0
1801,62,,2020,Protecting Copper Oxidation State via Intermediate Confinement for Selective CO2 Electroreduction to C2+ Fuels,Journal of the American Chemical Society,,https://doi.org/10.1021/jacs.0c01699,3.0,C2H4, solid Cu2O,Cu2O,Cu2O,,100.0,sphere,,160.0,190.0,220.0,160.0,190.0,220.0,0.0,100.0,0.0,gasdiffusion electrode,KOH,2.0,14.0,-0.68,HCOOH,4.29,0.33,Flow cell,4444.44,,2.25,20.0,30.0
1802,62,,2020,Protecting Copper Oxidation State via Intermediate Confinement for Selective CO2 Electroreduction to C2+ Fuels,Journal of the American Chemical Society,,https://doi.org/10.1021/jacs.0c01699,3.0,C2H4, solid Cu2O,Cu2O,Cu2O,,100.0,sphere,,160.0,190.0,220.0,160.0,190.0,220.0,0.0,100.0,0.0,gasdiffusion electrode,KOH,2.0,14.0,-0.68,CH3COOH,3.57,0.33,Flow cell,4444.44,,2.25,20.0,30.0
1803,62,,2020,Protecting Copper Oxidation State via Intermediate Confinement for Selective CO2 Electroreduction to C2+ Fuels,Journal of the American Chemical Society,,https://doi.org/10.1021/jacs.0c01699,3.0,C2H4, solid Cu2O,Cu2O,Cu2O,,100.0,sphere,,160.0,190.0,220.0,160.0,190.0,220.0,0.0,100.0,0.0,gasdiffusion electrode,KOH,2.0,14.0,-0.68,C2H5OH,10.0,0.33,Flow cell,4444.44,,2.25,20.0,30.0
1804,62,,2020,Protecting Copper Oxidation State via Intermediate Confinement for Selective CO2 Electroreduction to C2+ Fuels,Journal of the American Chemical Society,,https://doi.org/10.1021/jacs.0c01699,3.0,C2H4, solid Cu2O,Cu2O,Cu2O,,100.0,sphere,,160.0,190.0,220.0,160.0,190.0,220.0,0.0,100.0,0.0,gasdiffusion electrode,KOH,2.0,14.0,-0.69,H2,28.57,0.33,Flow cell,4444.44,,2.25,20.0,30.0
1805,62,,2020,Protecting Copper Oxidation State via Intermediate Confinement for Selective CO2 Electroreduction to C2+ Fuels,Journal of the American Chemical Society,,https://doi.org/10.1021/jacs.0c01699,3.0,C2H4, solid Cu2O,Cu2O,Cu2O,,100.0,sphere,,160.0,190.0,220.0,160.0,190.0,220.0,0.0,100.0,0.0,gasdiffusion electrode,KOH,2.0,14.0,-0.69,CO,34.29,0.33,Flow cell,4444.44,,2.25,20.0,30.0
1806,62,,2020,Protecting Copper Oxidation State via Intermediate Confinement for Selective CO2 Electroreduction to C2+ Fuels,Journal of the American Chemical Society,,https://doi.org/10.1021/jacs.0c01699,3.0,C2H4, solid Cu2O,Cu2O,Cu2O,,100.0,sphere,,160.0,190.0,220.0,160.0,190.0,220.0,0.0,100.0,0.0,gasdiffusion electrode,KOH,2.0,14.0,-0.69,C2H4,7.86,0.33,Flow cell,4444.44,,2.25,20.0,30.0
1807,62,,2020,Protecting Copper Oxidation State via Intermediate Confinement for Selective CO2 Electroreduction to C2+ Fuels,Journal of the American Chemical Society,,https://doi.org/10.1021/jacs.0c01699,3.0,C2H4, solid Cu2O,Cu2O,Cu2O,,100.0,sphere,,160.0,190.0,220.0,160.0,190.0,220.0,0.0,100.0,0.0,gasdiffusion electrode,KOH,2.0,14.0,-0.69,CH3COOH,4.29,0.33,Flow cell,4444.44,,2.25,20.0,30.0
1808,62,,2020,Protecting Copper Oxidation State via Intermediate Confinement for Selective CO2 Electroreduction to C2+ Fuels,Journal of the American Chemical Society,,https://doi.org/10.1021/jacs.0c01699,3.0,C2H4, solid Cu2O,Cu2O,Cu2O,,100.0,sphere,,160.0,190.0,220.0,160.0,190.0,220.0,0.0,100.0,0.0,gasdiffusion electrode,KOH,2.0,14.0,-0.69,C2H5OH,5.71,0.33,Flow cell,4444.44,,2.25,20.0,30.0
1809,62,,2020,Protecting Copper Oxidation State via Intermediate Confinement for Selective CO2 Electroreduction to C2+ Fuels,Journal of the American Chemical Society,,https://doi.org/10.1021/jacs.0c01699,3.0,C2H4, solid Cu2O,Cu2O,Cu2O,,100.0,sphere,,160.0,190.0,220.0,160.0,190.0,220.0,0.0,100.0,0.0,gasdiffusion electrode,KOH,2.0,14.0,-0.70,H2,29.29,0.33,Flow cell,4444.44,,2.25,20.0,30.0
1810,62,,2020,Protecting Copper Oxidation State via Intermediate Confinement for Selective CO2 Electroreduction to C2+ Fuels,Journal of the American Chemical Society,,https://doi.org/10.1021/jacs.0c01699,3.0,C2H4, solid Cu2O,Cu2O,Cu2O,,100.0,sphere,,160.0,190.0,220.0,160.0,190.0,220.0,0.0,100.0,0.0,gasdiffusion electrode,KOH,2.0,14.0,-0.70,CO,29.29,0.33,Flow cell,4444.44,,2.25,20.0,30.0
1811,62,,2020,Protecting Copper Oxidation State via Intermediate Confinement for Selective CO2 Electroreduction to C2+ Fuels,Journal of the American Chemical Society,,https://doi.org/10.1021/jacs.0c01699,3.0,C2H4, solid Cu2O,Cu2O,Cu2O,,100.0,sphere,,160.0,190.0,220.0,160.0,190.0,220.0,0.0,100.0,0.0,gasdiffusion electrode,KOH,2.0,14.0,-0.70,C2H4,3.57,0.33,Flow cell,4444.44,,2.25,20.0,30.0
1812,62,,2020,Protecting Copper Oxidation State via Intermediate Confinement for Selective CO2 Electroreduction to C2+ Fuels,Journal of the American Chemical Society,,https://doi.org/10.1021/jacs.0c01699,3.0,C2H4, solid Cu2O,Cu2O,Cu2O,,100.0,sphere,,160.0,190.0,220.0,160.0,190.0,220.0,0.0,100.0,0.0,gasdiffusion electrode,KOH,2.0,14.0,-0.70,HCOOH,3.57,0.33,Flow cell,4444.44,,2.25,20.0,30.0
1813,62,,2020,Protecting Copper Oxidation State via Intermediate Confinement for Selective CO2 Electroreduction to C2+ Fuels,Journal of the American Chemical Society,,https://doi.org/10.1021/jacs.0c01699,3.0,C2H4, solid Cu2O,Cu2O,Cu2O,,100.0,sphere,,160.0,190.0,220.0,160.0,190.0,220.0,0.0,100.0,0.0,gasdiffusion electrode,KOH,2.0,14.0,-0.70,CH3COOH,2.14,0.33,Flow cell,4444.44,,2.25,20.0,30.0
1814,62,,2020,Protecting Copper Oxidation State via Intermediate Confinement for Selective CO2 Electroreduction to C2+ Fuels,Journal of the American Chemical Society,,https://doi.org/10.1021/jacs.0c01699,3.0,C2H4, solid Cu2O,Cu2O,Cu2O,,100.0,sphere,,160.0,190.0,220.0,160.0,190.0,220.0,0.0,100.0,0.0,gasdiffusion electrode,KOH,2.0,14.0,-0.70,C2H5OH,10.71,0.33,Flow cell,4444.44,,2.25,20.0,30.0
1815,65,,2020,Cu2O Nanoparticles with Both {100} and {111} Facets for Enhancing the Selectivity and Activity of CO2 Electroreduction to Ethylene,,,https://doi.org/10.1002/advs.201902820,,,c-Cu2O,Cu2O,Cu2O,,100.0,cubic,,374.0,488.8,600.0,374.0,488.8,600.0,0.0,100.0,0.0,glassy-carbon electrode,KHCO3,0.1,6.8,-0.90,C2H4,2.84,,H-cell,101.91,,0.2,50.0,
1816,65,,2020,Cu2O Nanoparticles with Both {100} and {111} Facets for Enhancing the Selectivity and Activity of CO2 Electroreduction to Ethylene,,,https://doi.org/10.1002/advs.201902820,,,c-Cu2O,Cu2O,Cu2O,,100.0,cubic,,374.0,488.8,600.0,374.0,488.8,600.0,0.0,100.0,0.0,glassy-carbon electrode,KHCO3,0.1,6.8,-0.90,CO,20.74,,H-cell,101.91,,0.2,50.0,
1817,65,,2020,Cu2O Nanoparticles with Both {100} and {111} Facets for Enhancing the Selectivity and Activity of CO2 Electroreduction to Ethylene,,,https://doi.org/10.1002/advs.201902820,,,c-Cu2O,Cu2O,Cu2O,,100.0,cubic,,374.0,488.8,600.0,374.0,488.8,600.0,0.0,100.0,0.0,glassy-carbon electrode,KHCO3,0.1,6.8,-0.90,H2,50.0,,H-cell,101.91,,0.2,50.0,
1818,65,,2020,Cu2O Nanoparticles with Both {100} and {111} Facets for Enhancing the Selectivity and Activity of CO2 Electroreduction to Ethylene,,,https://doi.org/10.1002/advs.201902820,,,c-Cu2O,Cu2O,Cu2O,,100.0,cubic,,374.0,488.8,600.0,374.0,488.8,600.0,0.0,100.0,0.0,glassy-carbon electrode,KHCO3,0.1,6.8,-1.00,CH4,2.18,,H-cell,101.91,,0.2,50.0,
1819,65,,2020,Cu2O Nanoparticles with Both {100} and {111} Facets for Enhancing the Selectivity and Activity of CO2 Electroreduction to Ethylene,,,https://doi.org/10.1002/advs.201902820,,,c-Cu2O,Cu2O,Cu2O,,100.0,cubic,,374.0,488.8,600.0,374.0,488.8,600.0,0.0,100.0,0.0,glassy-carbon electrode,KHCO3,0.1,6.8,-1.00,C2H4,16.81,,H-cell,101.91,,0.2,50.0,
1820,65,,2020,Cu2O Nanoparticles with Both {100} and {111} Facets for Enhancing the Selectivity and Activity of CO2 Electroreduction to Ethylene,,,https://doi.org/10.1002/advs.201902820,,,c-Cu2O,Cu2O,Cu2O,,100.0,cubic,,374.0,488.8,600.0,374.0,488.8,600.0,0.0,100.0,0.0,glassy-carbon electrode,KHCO3,0.1,6.8,-1.00,CO,18.56,,H-cell,101.91,,0.2,50.0,
1821,65,,2020,Cu2O Nanoparticles with Both {100} and {111} Facets for Enhancing the Selectivity and Activity of CO2 Electroreduction to Ethylene,,,https://doi.org/10.1002/advs.201902820,,,c-Cu2O,Cu2O,Cu2O,,100.0,cubic,,374.0,488.8,600.0,374.0,488.8,600.0,0.0,100.0,0.0,glassy-carbon electrode,KHCO3,0.1,6.8,-1.00,H2,43.89,,H-cell,101.91,,0.2,50.0,
1822,65,,2020,Cu2O Nanoparticles with Both {100} and {111} Facets for Enhancing the Selectivity and Activity of CO2 Electroreduction to Ethylene,,,https://doi.org/10.1002/advs.201902820,,,c-Cu2O,Cu2O,Cu2O,,100.0,cubic,,374.0,488.8,600.0,374.0,488.8,600.0,0.0,100.0,0.0,glassy-carbon electrode,KHCO3,0.1,6.8,-1.10,CH4,4.37,,H-cell,101.91,,0.2,50.0,
1823,65,,2020,Cu2O Nanoparticles with Both {100} and {111} Facets for Enhancing the Selectivity and Activity of CO2 Electroreduction to Ethylene,,,https://doi.org/10.1002/advs.201902820,,,c-Cu2O,Cu2O,Cu2O,,100.0,cubic,,374.0,488.8,600.0,374.0,488.8,600.0,0.0,100.0,0.0,glassy-carbon electrode,KHCO3,0.1,6.8,-1.10,CO,8.52,,H-cell,101.91,,0.2,50.0,
1824,65,,2020,Cu2O Nanoparticles with Both {100} and {111} Facets for Enhancing the Selectivity and Activity of CO2 Electroreduction to Ethylene,,,https://doi.org/10.1002/advs.201902820,,,c-Cu2O,Cu2O,Cu2O,,100.0,cubic,,374.0,488.8,600.0,374.0,488.8,600.0,0.0,100.0,0.0,glassy-carbon electrode,KHCO3,0.1,6.8,-1.10,H2,25.11,,H-cell,101.91,,0.2,50.0,
1825,65,,2020,Cu2O Nanoparticles with Both {100} and {111} Facets for Enhancing the Selectivity and Activity of CO2 Electroreduction to Ethylene,,,https://doi.org/10.1002/advs.201902820,,,c-Cu2O,Cu2O,Cu2O,,100.0,cubic,,374.0,488.8,600.0,374.0,488.8,600.0,0.0,100.0,0.0,glassy-carbon electrode,KHCO3,0.1,6.8,-1.10,C2H4,37.99,,H-cell,101.91,,0.2,50.0,
1826,65,,2020,Cu2O Nanoparticles with Both {100} and {111} Facets for Enhancing the Selectivity and Activity of CO2 Electroreduction to Ethylene,,,https://doi.org/10.1002/advs.201902820,,,c-Cu2O,Cu2O,Cu2O,,100.0,cubic,,374.0,488.8,600.0,374.0,488.8,600.0,0.0,100.0,0.0,glassy-carbon electrode,KHCO3,0.1,6.8,-1.20,CO,5.9,,H-cell,101.91,,0.2,50.0,
1827,65,,2020,Cu2O Nanoparticles with Both {100} and {111} Facets for Enhancing the Selectivity and Activity of CO2 Electroreduction to Ethylene,,,https://doi.org/10.1002/advs.201902820,,,c-Cu2O,Cu2O,Cu2O,,100.0,cubic,,374.0,488.8,600.0,374.0,488.8,600.0,0.0,100.0,0.0,glassy-carbon electrode,KHCO3,0.1,6.8,-1.20,CH4,8.73,,H-cell,101.91,,0.2,50.0,
1828,65,,2020,Cu2O Nanoparticles with Both {100} and {111} Facets for Enhancing the Selectivity and Activity of CO2 Electroreduction to Ethylene,,,https://doi.org/10.1002/advs.201902820,,,c-Cu2O,Cu2O,Cu2O,,100.0,cubic,,374.0,488.8,600.0,374.0,488.8,600.0,0.0,100.0,0.0,glassy-carbon electrode,KHCO3,0.1,6.8,-1.20,H2,29.91,,H-cell,101.91,,0.2,50.0,
1829,65,,2020,Cu2O Nanoparticles with Both {100} and {111} Facets for Enhancing the Selectivity and Activity of CO2 Electroreduction to Ethylene,,,https://doi.org/10.1002/advs.201902820,,,c-Cu2O,Cu2O,Cu2O,,100.0,cubic,,374.0,488.8,600.0,374.0,488.8,600.0,0.0,100.0,0.0,glassy-carbon electrode,KHCO3,0.1,6.8,-1.20,C2H4,40.39,,H-cell,101.91,,0.2,50.0,
1830,65,,2020,Cu2O Nanoparticles with Both {100} and {111} Facets for Enhancing the Selectivity and Activity of CO2 Electroreduction to Ethylene,,,https://doi.org/10.1002/advs.201902820,,,c-Cu2O,Cu2O,Cu2O,,100.0,cubic,,374.0,488.8,600.0,374.0,488.8,600.0,0.0,100.0,0.0,glassy-carbon electrode,KHCO3,0.1,6.8,-1.30,CO,2.84,,H-cell,101.91,,0.2,50.0,
1831,65,,2020,Cu2O Nanoparticles with Both {100} and {111} Facets for Enhancing the Selectivity and Activity of CO2 Electroreduction to Ethylene,,,https://doi.org/10.1002/advs.201902820,,,c-Cu2O,Cu2O,Cu2O,,100.0,cubic,,374.0,488.8,600.0,374.0,488.8,600.0,0.0,100.0,0.0,glassy-carbon electrode,KHCO3,0.1,6.8,-1.30,CH4,5.46,,H-cell,101.91,,0.2,50.0,
1832,65,,2020,Cu2O Nanoparticles with Both {100} and {111} Facets for Enhancing the Selectivity and Activity of CO2 Electroreduction to Ethylene,,,https://doi.org/10.1002/advs.201902820,,,c-Cu2O,Cu2O,Cu2O,,100.0,cubic,,374.0,488.8,600.0,374.0,488.8,600.0,0.0,100.0,0.0,glassy-carbon electrode,KHCO3,0.1,6.8,-1.30,C2H4,18.34,,H-cell,101.91,,0.2,50.0,
1833,65,,2020,Cu2O Nanoparticles with Both {100} and {111} Facets for Enhancing the Selectivity and Activity of CO2 Electroreduction to Ethylene,,,https://doi.org/10.1002/advs.201902820,,,c-Cu2O,Cu2O,Cu2O,,100.0,cubic,,374.0,488.8,600.0,374.0,488.8,600.0,0.0,100.0,0.0,glassy-carbon electrode,KHCO3,0.1,6.8,-1.30,H2,40.17,,H-cell,101.91,,0.2,50.0,
1834,65,,2020,Cu2O Nanoparticles with Both {100} and {111} Facets for Enhancing the Selectivity and Activity of CO2 Electroreduction to Ethylene,,,https://doi.org/10.1002/advs.201902820,,,t-Cu2O,Cu2O,Cu2O,,100.0,cuboctahedron,,600.0,836.0,1074.0,600.0,836.0,1074.0,0.0,100.0,0.0,glassy-carbon electrode,KHCO3,0.1,6.8,-0.90,C2H4,6.11,,H-cell,101.91,,0.2,50.0,
1835,65,,2020,Cu2O Nanoparticles with Both {100} and {111} Facets for Enhancing the Selectivity and Activity of CO2 Electroreduction to Ethylene,,,https://doi.org/10.1002/advs.201902820,,,t-Cu2O,Cu2O,Cu2O,,100.0,cuboctahedron,,600.0,836.0,1074.0,600.0,836.0,1074.0,0.0,100.0,0.0,glassy-carbon electrode,KHCO3,0.1,6.8,-0.90,H2,26.67,,H-cell,101.91,,0.2,50.0,
1836,65,,2020,Cu2O Nanoparticles with Both {100} and {111} Facets for Enhancing the Selectivity and Activity of CO2 Electroreduction to Ethylene,,,https://doi.org/10.1002/advs.201902820,,,t-Cu2O,Cu2O,Cu2O,,100.0,cuboctahedron,,600.0,836.0,1074.0,600.0,836.0,1074.0,0.0,100.0,0.0,glassy-carbon electrode,KHCO3,0.1,6.8,-0.90,CO,28.33,,H-cell,101.91,,0.2,50.0,
1837,65,,2020,Cu2O Nanoparticles with Both {100} and {111} Facets for Enhancing the Selectivity and Activity of CO2 Electroreduction to Ethylene,,,https://doi.org/10.1002/advs.201902820,,,t-Cu2O,Cu2O,Cu2O,,100.0,cuboctahedron,,600.0,836.0,1074.0,600.0,836.0,1074.0,0.0,100.0,0.0,glassy-carbon electrode,KHCO3,0.1,6.8,-1.00,CO,11.11,,H-cell,101.91,,0.2,50.0,
1838,65,,2020,Cu2O Nanoparticles with Both {100} and {111} Facets for Enhancing the Selectivity and Activity of CO2 Electroreduction to Ethylene,,,https://doi.org/10.1002/advs.201902820,,,t-Cu2O,Cu2O,Cu2O,,100.0,cuboctahedron,,600.0,836.0,1074.0,600.0,836.0,1074.0,0.0,100.0,0.0,glassy-carbon electrode,KHCO3,0.1,6.8,-1.00,H2,16.39,,H-cell,101.91,,0.2,50.0,
1839,65,,2020,Cu2O Nanoparticles with Both {100} and {111} Facets for Enhancing the Selectivity and Activity of CO2 Electroreduction to Ethylene,,,https://doi.org/10.1002/advs.201902820,,,t-Cu2O,Cu2O,Cu2O,,100.0,cuboctahedron,,600.0,836.0,1074.0,600.0,836.0,1074.0,0.0,100.0,0.0,glassy-carbon electrode,KHCO3,0.1,6.8,-1.00,C2H4,34.72,,H-cell,101.91,,0.2,50.0,
1840,65,,2020,Cu2O Nanoparticles with Both {100} and {111} Facets for Enhancing the Selectivity and Activity of CO2 Electroreduction to Ethylene,,,https://doi.org/10.1002/advs.201902820,,,t-Cu2O,Cu2O,Cu2O,,100.0,cuboctahedron,,600.0,836.0,1074.0,600.0,836.0,1074.0,0.0,100.0,0.0,glassy-carbon electrode,KHCO3,0.1,6.8,-1.10,CO,3.89,,H-cell,101.91,,0.2,50.0,
1841,65,,2020,Cu2O Nanoparticles with Both {100} and {111} Facets for Enhancing the Selectivity and Activity of CO2 Electroreduction to Ethylene,,,https://doi.org/10.1002/advs.201902820,,,t-Cu2O,Cu2O,Cu2O,,100.0,cuboctahedron,,600.0,836.0,1074.0,600.0,836.0,1074.0,0.0,100.0,0.0,glassy-carbon electrode,KHCO3,0.1,6.8,-1.10,CH4,3.89,,H-cell,101.91,,0.2,50.0,
1842,65,,2020,Cu2O Nanoparticles with Both {100} and {111} Facets for Enhancing the Selectivity and Activity of CO2 Electroreduction to Ethylene,,,https://doi.org/10.1002/advs.201902820,,,t-Cu2O,Cu2O,Cu2O,,100.0,cuboctahedron,,600.0,836.0,1074.0,600.0,836.0,1074.0,0.0,100.0,0.0,glassy-carbon electrode,KHCO3,0.1,6.8,-1.10,H2,21.94,,H-cell,101.91,,0.2,50.0,
1843,65,,2020,Cu2O Nanoparticles with Both {100} and {111} Facets for Enhancing the Selectivity and Activity of CO2 Electroreduction to Ethylene,,,https://doi.org/10.1002/advs.201902820,,,t-Cu2O,Cu2O,Cu2O,,100.0,cuboctahedron,,600.0,836.0,1074.0,600.0,836.0,1074.0,0.0,100.0,0.0,glassy-carbon electrode,KHCO3,0.1,6.8,-1.10,C2H4,58.89,,H-cell,101.91,,0.2,50.0,
1844,65,,2020,Cu2O Nanoparticles with Both {100} and {111} Facets for Enhancing the Selectivity and Activity of CO2 Electroreduction to Ethylene,,,https://doi.org/10.1002/advs.201902820,,,t-Cu2O,Cu2O,Cu2O,,100.0,cuboctahedron,,600.0,836.0,1074.0,600.0,836.0,1074.0,0.0,100.0,0.0,glassy-carbon electrode,KHCO3,0.1,6.8,-1.20,CO,2.78,,H-cell,101.91,,0.2,50.0,
1845,65,,2020,Cu2O Nanoparticles with Both {100} and {111} Facets for Enhancing the Selectivity and Activity of CO2 Electroreduction to Ethylene,,,https://doi.org/10.1002/advs.201902820,,,t-Cu2O,Cu2O,Cu2O,,100.0,cuboctahedron,,600.0,836.0,1074.0,600.0,836.0,1074.0,0.0,100.0,0.0,glassy-carbon electrode,KHCO3,0.1,6.8,-1.20,CH4,4.44,,H-cell,101.91,,0.2,50.0,
1846,65,,2020,Cu2O Nanoparticles with Both {100} and {111} Facets for Enhancing the Selectivity and Activity of CO2 Electroreduction to Ethylene,,,https://doi.org/10.1002/advs.201902820,,,t-Cu2O,Cu2O,Cu2O,,100.0,cuboctahedron,,600.0,836.0,1074.0,600.0,836.0,1074.0,0.0,100.0,0.0,glassy-carbon electrode,KHCO3,0.1,6.8,-1.20,H2,19.72,,H-cell,101.91,,0.2,50.0,
1847,65,,2020,Cu2O Nanoparticles with Both {100} and {111} Facets for Enhancing the Selectivity and Activity of CO2 Electroreduction to Ethylene,,,https://doi.org/10.1002/advs.201902820,,,t-Cu2O,Cu2O,Cu2O,,100.0,cuboctahedron,,600.0,836.0,1074.0,600.0,836.0,1074.0,0.0,100.0,0.0,glassy-carbon electrode,KHCO3,0.1,6.8,-1.20,C2H4,55.28,,H-cell,101.91,,0.2,50.0,
1848,65,,2020,Cu2O Nanoparticles with Both {100} and {111} Facets for Enhancing the Selectivity and Activity of CO2 Electroreduction to Ethylene,,,https://doi.org/10.1002/advs.201902820,,,t-Cu2O,Cu2O,Cu2O,,100.0,cuboctahedron,,600.0,836.0,1074.0,600.0,836.0,1074.0,0.0,100.0,0.0,glassy-carbon electrode,KHCO3,0.1,6.8,-1.30,CO,2.5,,H-cell,101.91,,0.2,50.0,
1849,65,,2020,Cu2O Nanoparticles with Both {100} and {111} Facets for Enhancing the Selectivity and Activity of CO2 Electroreduction to Ethylene,,,https://doi.org/10.1002/advs.201902820,,,t-Cu2O,Cu2O,Cu2O,,100.0,cuboctahedron,,600.0,836.0,1074.0,600.0,836.0,1074.0,0.0,100.0,0.0,glassy-carbon electrode,KHCO3,0.1,6.8,-1.30,CH4,5.0,,H-cell,101.91,,0.2,50.0,
1850,65,,2020,Cu2O Nanoparticles with Both {100} and {111} Facets for Enhancing the Selectivity and Activity of CO2 Electroreduction to Ethylene,,,https://doi.org/10.1002/advs.201902820,,,t-Cu2O,Cu2O,Cu2O,,100.0,cuboctahedron,,600.0,836.0,1074.0,600.0,836.0,1074.0,0.0,100.0,0.0,glassy-carbon electrode,KHCO3,0.1,6.8,-1.30,H2,24.72,,H-cell,101.91,,0.2,50.0,
1851,65,,2020,Cu2O Nanoparticles with Both {100} and {111} Facets for Enhancing the Selectivity and Activity of CO2 Electroreduction to Ethylene,,,https://doi.org/10.1002/advs.201902820,,,t-Cu2O,Cu2O,Cu2O,,100.0,cuboctahedron,,600.0,836.0,1074.0,600.0,836.0,1074.0,0.0,100.0,0.0,glassy-carbon electrode,KHCO3,0.1,6.8,-1.30,C2H4,48.06,,H-cell,101.91,,0.2,50.0,
1852,65,,2020,Cu2O Nanoparticles with Both {100} and {111} Facets for Enhancing the Selectivity and Activity of CO2 Electroreduction to Ethylene,,,https://doi.org/10.1002/advs.201902820,,,o-Cu2O,Cu2O,Cu2O,,100.0,octahedron,,414.0,590.5,812.0,1180.0,1555.6,1972.0,0.0,100.0,0.0,glassy-carbon electrode,KHCO3,0.1,6.8,-0.90,C2H4,4.42,,H-cell,101.91,,0.2,50.0,
1853,65,,2020,Cu2O Nanoparticles with Both {100} and {111} Facets for Enhancing the Selectivity and Activity of CO2 Electroreduction to Ethylene,,,https://doi.org/10.1002/advs.201902820,,,o-Cu2O,Cu2O,Cu2O,,100.0,octahedron,,414.0,590.5,812.0,1180.0,1555.6,1972.0,0.0,100.0,0.0,glassy-carbon electrode,KHCO3,0.1,6.8,-0.90,CO,17.4,,H-cell,101.91,,0.2,50.0,
1854,65,,2020,Cu2O Nanoparticles with Both {100} and {111} Facets for Enhancing the Selectivity and Activity of CO2 Electroreduction to Ethylene,,,https://doi.org/10.1002/advs.201902820,,,o-Cu2O,Cu2O,Cu2O,,100.0,octahedron,,414.0,590.5,812.0,1180.0,1555.6,1972.0,0.0,100.0,0.0,glassy-carbon electrode,KHCO3,0.1,6.8,-0.90,H2,28.18,,H-cell,101.91,,0.2,50.0,
1855,65,,2020,Cu2O Nanoparticles with Both {100} and {111} Facets for Enhancing the Selectivity and Activity of CO2 Electroreduction to Ethylene,,,https://doi.org/10.1002/advs.201902820,,,o-Cu2O,Cu2O,Cu2O,,100.0,octahedron,,414.0,590.5,812.0,1180.0,1555.6,1972.0,0.0,100.0,0.0,glassy-carbon electrode,KHCO3,0.1,6.8,-1.00,CO,13.54,,H-cell,101.91,,0.2,50.0,
1856,65,,2020,Cu2O Nanoparticles with Both {100} and {111} Facets for Enhancing the Selectivity and Activity of CO2 Electroreduction to Ethylene,,,https://doi.org/10.1002/advs.201902820,,,o-Cu2O,Cu2O,Cu2O,,100.0,octahedron,,414.0,590.5,812.0,1180.0,1555.6,1972.0,0.0,100.0,0.0,glassy-carbon electrode,KHCO3,0.1,6.8,-1.00,C2H4,23.76,,H-cell,101.91,,0.2,50.0,
1857,65,,2020,Cu2O Nanoparticles with Both {100} and {111} Facets for Enhancing the Selectivity and Activity of CO2 Electroreduction to Ethylene,,,https://doi.org/10.1002/advs.201902820,,,o-Cu2O,Cu2O,Cu2O,,100.0,octahedron,,414.0,590.5,812.0,1180.0,1555.6,1972.0,0.0,100.0,0.0,glassy-carbon electrode,KHCO3,0.1,6.8,-1.00,H2,30.39,,H-cell,101.91,,0.2,50.0,
1858,65,,2020,Cu2O Nanoparticles with Both {100} and {111} Facets for Enhancing the Selectivity and Activity of CO2 Electroreduction to Ethylene,,,https://doi.org/10.1002/advs.201902820,,,o-Cu2O,Cu2O,Cu2O,,100.0,octahedron,,414.0,590.5,812.0,1180.0,1555.6,1972.0,0.0,100.0,0.0,glassy-carbon electrode,KHCO3,0.1,6.8,-1.10,CH4,2.49,,H-cell,101.91,,0.2,50.0,
1859,65,,2020,Cu2O Nanoparticles with Both {100} and {111} Facets for Enhancing the Selectivity and Activity of CO2 Electroreduction to Ethylene,,,https://doi.org/10.1002/advs.201902820,,,o-Cu2O,Cu2O,Cu2O,,100.0,octahedron,,414.0,590.5,812.0,1180.0,1555.6,1972.0,0.0,100.0,0.0,glassy-carbon electrode,KHCO3,0.1,6.8,-1.10,CO,7.18,,H-cell,101.91,,0.2,50.0,
1860,65,,2020,Cu2O Nanoparticles with Both {100} and {111} Facets for Enhancing the Selectivity and Activity of CO2 Electroreduction to Ethylene,,,https://doi.org/10.1002/advs.201902820,,,o-Cu2O,Cu2O,Cu2O,,100.0,octahedron,,414.0,590.5,812.0,1180.0,1555.6,1972.0,0.0,100.0,0.0,glassy-carbon electrode,KHCO3,0.1,6.8,-1.10,H2,30.66,,H-cell,101.91,,0.2,50.0,
1861,65,,2020,Cu2O Nanoparticles with Both {100} and {111} Facets for Enhancing the Selectivity and Activity of CO2 Electroreduction to Ethylene,,,https://doi.org/10.1002/advs.201902820,,,o-Cu2O,Cu2O,Cu2O,,100.0,octahedron,,414.0,590.5,812.0,1180.0,1555.6,1972.0,0.0,100.0,0.0,glassy-carbon electrode,KHCO3,0.1,6.8,-1.10,C2H4,45.3,,H-cell,101.91,,0.2,50.0,
1862,65,,2020,Cu2O Nanoparticles with Both {100} and {111} Facets for Enhancing the Selectivity and Activity of CO2 Electroreduction to Ethylene,,,https://doi.org/10.1002/advs.201902820,,,o-Cu2O,Cu2O,Cu2O,,100.0,octahedron,,414.0,590.5,812.0,1180.0,1555.6,1972.0,0.0,100.0,0.0,glassy-carbon electrode,KHCO3,0.1,6.8,-1.20,C2H4,39.23,,H-cell,101.91,,0.2,50.0,
1863,65,,2020,Cu2O Nanoparticles with Both {100} and {111} Facets for Enhancing the Selectivity and Activity of CO2 Electroreduction to Ethylene,,,https://doi.org/10.1002/advs.201902820,,,o-Cu2O,Cu2O,Cu2O,,100.0,octahedron,,414.0,590.5,812.0,1180.0,1555.6,1972.0,0.0,100.0,0.0,glassy-carbon electrode,KHCO3,0.1,6.8,-1.20,H2,50.0,,H-cell,101.91,,0.2,50.0,
1864,65,,2020,Cu2O Nanoparticles with Both {100} and {111} Facets for Enhancing the Selectivity and Activity of CO2 Electroreduction to Ethylene,,,https://doi.org/10.1002/advs.201902820,,,o-Cu2O,Cu2O,Cu2O,,100.0,octahedron,,414.0,590.5,812.0,1180.0,1555.6,1972.0,0.0,100.0,0.0,glassy-carbon electrode,KHCO3,0.1,6.8,-1.30,C2H4,35.08,,H-cell,101.91,,0.2,50.0,
1865,65,,2020,Cu2O Nanoparticles with Both {100} and {111} Facets for Enhancing the Selectivity and Activity of CO2 Electroreduction to Ethylene,,,https://doi.org/10.1002/advs.201902820,,,o-Cu2O,Cu2O,Cu2O,,100.0,octahedron,,414.0,590.5,812.0,1180.0,1555.6,1972.0,0.0,100.0,0.0,glassy-carbon electrode,KHCO3,0.1,6.8,-1.30,H2,58.29,,H-cell,101.91,,0.2,50.0,
1866,74,,2023,Enriching the Local Concentration of CO Intermediates on Cu Cavities for the Electrocatalytic Reduction of CO2 to C2+ Products,ACS Applied Materials & Interfaces,,https://doi.org/10.1021/acsami.2c21902,2.0,C2H4, solid Cu,Cu,Cu ,,100.0,dodecahedron,,120.0,176.0,210.0,120.0,176.0,210.0,100.0,0.0,0.0,gas diffusion layer,KOH,1.0,14.0,-0.37,H2,18.9,,Flow cell,800.0,,1.0,20.0,
1867,74,,2023,Enriching the Local Concentration of CO Intermediates on Cu Cavities for the Electrocatalytic Reduction of CO2 to C2+ Products,ACS Applied Materials & Interfaces,,https://doi.org/10.1021/acsami.2c21902,2.0,C2H4, solid Cu,Cu,Cu ,,100.0,dodecahedron,,120.0,176.0,210.0,120.0,176.0,210.0,100.0,0.0,0.0,gas diffusion layer,KOH,1.0,14.0,-0.41,H2,18.8,,Flow cell,800.0,,1.0,20.0,
1868,74,,2023,Enriching the Local Concentration of CO Intermediates on Cu Cavities for the Electrocatalytic Reduction of CO2 to C2+ Products,ACS Applied Materials & Interfaces,,https://doi.org/10.1021/acsami.2c21902,2.0,C2H4, solid Cu,Cu,Cu ,,100.0,dodecahedron,,120.0,176.0,210.0,120.0,176.0,210.0,100.0,0.0,0.0,gas diffusion layer,KOH,1.0,14.0,-0.46,H2,19.4,,Flow cell,800.0,,1.0,20.0,
1869,74,,2023,Enriching the Local Concentration of CO Intermediates on Cu Cavities for the Electrocatalytic Reduction of CO2 to C2+ Products,ACS Applied Materials & Interfaces,,https://doi.org/10.1021/acsami.2c21902,2.0,C2H4, solid Cu,Cu,Cu ,,100.0,dodecahedron,,120.0,176.0,210.0,120.0,176.0,210.0,100.0,0.0,0.0,gas diffusion layer,KOH,1.0,14.0,-0.55,H2,26.5,,Flow cell,800.0,,1.0,20.0,
1870,74,,2023,Enriching the Local Concentration of CO Intermediates on Cu Cavities for the Electrocatalytic Reduction of CO2 to C2+ Products,ACS Applied Materials & Interfaces,,https://doi.org/10.1021/acsami.2c21902,2.0,C2H4, solid Cu,Cu,Cu ,,100.0,dodecahedron,,120.0,176.0,210.0,120.0,176.0,210.0,100.0,0.0,0.0,gas diffusion layer,KOH,1.0,14.0,-0.56,H2,26.0,,Flow cell,800.0,,1.0,20.0,
1871,74,,2023,Enriching the Local Concentration of CO Intermediates on Cu Cavities for the Electrocatalytic Reduction of CO2 to C2+ Products,ACS Applied Materials & Interfaces,,https://doi.org/10.1021/acsami.2c21902,2.0,C2H4, solid Cu,Cu,Cu ,,100.0,dodecahedron,,120.0,176.0,210.0,120.0,176.0,210.0,100.0,0.0,0.0,gas diffusion layer,KOH,1.0,14.0,-0.62,H2,29.8,,Flow cell,800.0,,1.0,20.0,
1872,74,,2023,Enriching the Local Concentration of CO Intermediates on Cu Cavities for the Electrocatalytic Reduction of CO2 to C2+ Products,ACS Applied Materials & Interfaces,,https://doi.org/10.1021/acsami.2c21902,2.0,C2H4, solid Cu,Cu,Cu ,,100.0,dodecahedron,,120.0,176.0,210.0,120.0,176.0,210.0,100.0,0.0,0.0,gas diffusion layer,KOH,1.0,14.0,-0.65,H2,31.0,,Flow cell,800.0,,1.0,20.0,
1873,74,,2023,Enriching the Local Concentration of CO Intermediates on Cu Cavities for the Electrocatalytic Reduction of CO2 to C2+ Products,ACS Applied Materials & Interfaces,,https://doi.org/10.1021/acsami.2c21902,2.0,C2H4, solid Cu,Cu,Cu ,,100.0,dodecahedron,,120.0,176.0,210.0,120.0,176.0,210.0,100.0,0.0,0.0,gas diffusion layer,KOH,1.0,14.0,-0.72,H2,33.3,,Flow cell,800.0,,1.0,20.0,
1874,74,,2023,Enriching the Local Concentration of CO Intermediates on Cu Cavities for the Electrocatalytic Reduction of CO2 to C2+ Products,ACS Applied Materials & Interfaces,,https://doi.org/10.1021/acsami.2c21902,2.0,C2H4, solid Cu,Cu,Cu ,,100.0,dodecahedron,,120.0,176.0,210.0,120.0,176.0,210.0,100.0,0.0,0.0,gas diffusion layer,KOH,1.0,14.0,-0.37,CH4,1.9,,Flow cell,800.0,,1.0,20.0,
1875,74,,2023,Enriching the Local Concentration of CO Intermediates on Cu Cavities for the Electrocatalytic Reduction of CO2 to C2+ Products,ACS Applied Materials & Interfaces,,https://doi.org/10.1021/acsami.2c21902,2.0,C2H4, solid Cu,Cu,Cu ,,100.0,dodecahedron,,120.0,176.0,210.0,120.0,176.0,210.0,100.0,0.0,0.0,gas diffusion layer,KOH,1.0,14.0,-0.41,CH4,8.7,,Flow cell,800.0,,1.0,20.0,
