Repository: vovamirosh/-CO2RR-Beyond-Green-AI

File: Datasets/prepr.csv (part 23 of 50)
DOI,Article name,Compound_1,Compound_2,"Cat./Support ratio, % (at)",Morphology (TEM/SEM),"Pore size, nm",width min (nm),width aver (nm),width max (nm),length min (nm),length aver (nm),length max (nm),"Cu, % (at.)","Cu+, % (at.)","Cu(2+), % (at.)",Base,electrolyte,"conc, M",pH,RHE vs V,Product,"FE, %","Time, h",Type of reactor,"Loading, μg/cm2","Add_carbon, %","Surface area of electrode, cm2","Flow rate CO2, ml/min","Av_volume, mkm^3",Ratio_sphere_volume,"Min_volume, mkm^3","Max_volume, mkm^3",1_efermi,1_density_atomic,1_total_magnetization_normalized_formula_units,1_energy_above_hull,1_energy_per_atom,1_volume,1_band_gap,2_efermi,2_density_atomic,2_total_magnetization_normalized_formula_units,2_energy_above_hull,2_energy_per_atom,2_volume,2_band_gap,Product_exactmw,Product_lipinskiHBA,Product_lipinskiHBD,Product_NumAtoms,Product_FractionCSP3,Product_CrippenClogP,Product_hallKierAlpha,Product_kappa2,Product_kappa3,anion_molar_conductance,anion_mobility,anion_diffusion_coefficient,anion_hydr_R_of_ion,Type of reactor_H-cell,Base_carbon paper electrode,Base_gasdiffusion electrode
https://doi.org/10.1021/acsami.2c21902,cavity Cu,Cu,No,100.0,cavity dodecahedron,108.0,130.0,178.0,230.0,130.0,178.0,230.0,100.0,0.0,0.0,gasdiffusion electrode,KOH,1.0,14.0,-0.55,CH3COOH,3.6,1.0,Flow cell,800.0,0.0,1.0,20.0,0.00085876920205547,0.5816313773323822,0.00033453881250733496,0.0018526780754559609,7.51858683,11.445998564977856,2e-07,0.0,-10.846796,11.445998564977856,0.0,0.0,0.0,0.0,0.0,0.0,0.0,0.0,60.021129368000004,2.0,1.0,8.0,0.5,0.09089999999999993,-0.53,0.8748582995951415,1.1560092559629747,199.1,20.21,5.192,0.472,0.0,0.0,1.0
https://doi.org/10.1021/acsami.2c21902,cavity Cu,Cu,No,100.0,cavity dodecahedron,108.0,130.0,178.0,230.0,130.0,178.0,230.0,100.0,0.0,0.0,gasdiffusion electrode,KOH,1.0,14.0,-0.59,CH3COOH,3.5,1.0,Flow cell,800.0,0.0,1.0,20.0,0.00085876920205547,0.5816313773323822,0.00033453881250733496,0.0018526780754559609,7.51858683,11.445998564977856,2e-07,0.0,-10.846796,11.445998564977856,0.0,0.0,0.0,0.0,0.0,0.0,0.0,0.0,60.021129368000004,2.0,1.0,8.0,0.5,0.09089999999999993,-0.53,0.8748582995951415,1.1560092559629747,199.1,20.21,5.192,0.472,0.0,0.0,1.0
https://doi.org/10.1021/acsami.2c21902,cavity Cu,Cu,No,100.0,cavity dodecahedron,108.0,130.0,178.0,230.0,130.0,178.0,230.0,100.0,0.0,0.0,gasdiffusion electrode,KOH,1.0,14.0,-0.65,CH3COOH,2.8,1.0,Flow cell,800.0,0.0,1.0,20.0,0.00085876920205547,0.5816313773323822,0.00033453881250733496,0.0018526780754559609,7.51858683,11.445998564977856,2e-07,0.0,-10.846796,11.445998564977856,0.0,0.0,0.0,0.0,0.0,0.0,0.0,0.0,60.021129368000004,2.0,1.0,8.0,0.5,0.09089999999999993,-0.53,0.8748582995951415,1.1560092559629747,199.1,20.21,5.192,0.472,0.0,0.0,1.0
https://doi.org/10.1021/acsami.2c21902,cavity Cu,Cu,No,100.0,cavity dodecahedron,108.0,130.0,178.0,230.0,130.0,178.0,230.0,100.0,0.0,0.0,gasdiffusion electrode,KOH,1.0,14.0,-0.71,CH3COOH,2.3,1.0,Flow cell,800.0,0.0,1.0,20.0,0.00085876920205547,0.5816313773323822,0.00033453881250733496,0.0018526780754559609,7.51858683,11.445998564977856,2e-07,0.0,-10.846796,11.445998564977856,0.0,0.0,0.0,0.0,0.0,0.0,0.0,0.0,60.021129368000004,2.0,1.0,8.0,0.5,0.09089999999999993,-0.53,0.8748582995951415,1.1560092559629747,199.1,20.21,5.192,0.472,0.0,0.0,1.0
https://doi.org/10.1021/acsami.2c21902,cavity Cu,Cu,No,100.0,cavity dodecahedron,108.0,130.0,178.0,230.0,130.0,178.0,230.0,100.0,0.0,0.0,gasdiffusion electrode,KOH,1.0,14.0,-0.37,C3H7OH,0.8,1.0,Flow cell,800.0,0.0,1.0,20.0,0.00085876920205547,0.5816313773323822,0.00033453881250733496,0.0018526780754559609,7.51858683,11.445998564977856,2e-07,0.0,-10.846796,11.445998564977856,0.0,0.0,0.0,0.0,0.0,0.0,0.0,0.0,60.057514876,1.0,1.0,12.0,1.0,0.38710000000000006,-0.04,1.297837837837838,1128.9599999999998,199.1,20.21,5.192,0.472,0.0,0.0,1.0
https://doi.org/10.1021/acsami.2c21902,cavity Cu,Cu,No,100.0,cavity dodecahedron,108.0,130.0,178.0,230.0,130.0,178.0,230.0,100.0,0.0,0.0,gasdiffusion electrode,KOH,1.0,14.0,-0.41,C3H7OH,4.4,1.0,Flow cell,800.0,0.0,1.0,20.0,0.00085876920205547,0.5816313773323822,0.00033453881250733496,0.0018526780754559609,7.51858683,11.445998564977856,2e-07,0.0,-10.846796,11.445998564977856,0.0,0.0,0.0,0.0,0.0,0.0,0.0,0.0,60.057514876,1.0,1.0,12.0,1.0,0.38710000000000006,-0.04,1.297837837837838,1128.9599999999998,199.1,20.21,5.192,0.472,0.0,0.0,1.0
https://doi.org/10.1021/acsami.2c21902,cavity Cu,Cu,No,100.0,cavity dodecahedron,108.0,130.0,178.0,230.0,130.0,178.0,230.0,100.0,0.0,0.0,gasdiffusion electrode,KOH,1.0,14.0,-0.44,C3H7OH,7.7,1.0,Flow cell,800.0,0.0,1.0,20.0,0.00085876920205547,0.5816313773323822,0.00033453881250733496,0.0018526780754559609,7.51858683,11.445998564977856,2e-07,0.0,-10.846796,11.445998564977856,0.0,0.0,0.0,0.0,0.0,0.0,0.0,0.0,60.057514876,1.0,1.0,12.0,1.0,0.38710000000000006,-0.04,1.297837837837838,1128.9599999999998,199.1,20.21,5.192,0.472,0.0,0.0,1.0
https://doi.org/10.1021/acsami.2c21902,cavity Cu,Cu,No,100.0,cavity dodecahedron,108.0,130.0,178.0,230.0,130.0,178.0,230.0,100.0,0.0,0.0,gasdiffusion electrode,KOH,1.0,14.0,-0.52,C3H7OH,8.0,1.0,Flow cell,800.0,0.0,1.0,20.0,0.00085876920205547,0.5816313773323822,0.00033453881250733496,0.0018526780754559609,7.51858683,11.445998564977856,2e-07,0.0,-10.846796,11.445998564977856,0.0,0.0,0.0,0.0,0.0,0.0,0.0,0.0,60.057514876,1.0,1.0,12.0,1.0,0.38710000000000006,-0.04,1.297837837837838,1128.9599999999998,199.1,20.21,5.192,0.472,0.0,0.0,1.0
https://doi.org/10.1021/acsami.2c21902,cavity Cu,Cu,No,100.0,cavity dodecahedron,108.0,130.0,178.0,230.0,130.0,178.0,230.0,100.0,0.0,0.0,gasdiffusion electrode,KOH,1.0,14.0,-0.55,C3H7OH,8.1,1.0,Flow cell,800.0,0.0,1.0,20.0,0.00085876920205547,0.5816313773323822,0.00033453881250733496,0.0018526780754559609,7.51858683,11.445998564977856,2e-07,0.0,-10.846796,11.445998564977856,0.0,0.0,0.0,0.0,0.0,0.0,0.0,0.0,60.057514876,1.0,1.0,12.0,1.0,0.38710000000000006,-0.04,1.297837837837838,1128.9599999999998,199.1,20.21,5.192,0.472,0.0,0.0,1.0
https://doi.org/10.1021/acsami.2c21902,cavity Cu,Cu,No,100.0,cavity dodecahedron,108.0,130.0,178.0,230.0,130.0,178.0,230.0,100.0,0.0,0.0,gasdiffusion electrode,KOH,1.0,14.0,-0.59,C3H7OH,8.4,1.0,Flow cell,800.0,0.0,1.0,20.0,0.00085876920205547,0.5816313773323822,0.00033453881250733496,0.0018526780754559609,7.51858683,11.445998564977856,2e-07,0.0,-10.846796,11.445998564977856,0.0,0.0,0.0,0.0,0.0,0.0,0.0,0.0,60.057514876,1.0,1.0,12.0,1.0,0.38710000000000006,-0.04,1.297837837837838,1128.9599999999998,199.1,20.21,5.192,0.472,0.0,0.0,1.0
https://doi.org/10.1021/acsami.2c21902,cavity Cu,Cu,No,100.0,cavity dodecahedron,108.0,130.0,178.0,230.0,130.0,178.0,230.0,100.0,0.0,0.0,gasdiffusion electrode,KOH,1.0,14.0,-0.65,C3H7OH,4.5,1.0,Flow cell,800.0,0.0,1.0,20.0,0.00085876920205547,0.5816313773323822,0.00033453881250733496,0.0018526780754559609,7.51858683,11.445998564977856,2e-07,0.0,-10.846796,11.445998564977856,0.0,0.0,0.0,0.0,0.0,0.0,0.0,0.0,60.057514876,1.0,1.0,12.0,1.0,0.38710000000000006,-0.04,1.297837837837838,1128.9599999999998,199.1,20.21,5.192,0.472,0.0,0.0,1.0
https://doi.org/10.1021/acsami.2c21902,cavity Cu,Cu,No,100.0,cavity dodecahedron,108.0,130.0,178.0,230.0,130.0,178.0,230.0,100.0,0.0,0.0,gasdiffusion electrode,KOH,1.0,14.0,-0.71,C3H7OH,1.9,1.0,Flow cell,800.0,0.0,1.0,20.0,0.00085876920205547,0.5816313773323822,0.00033453881250733496,0.0018526780754559609,7.51858683,11.445998564977856,2e-07,0.0,-10.846796,11.445998564977856,0.0,0.0,0.0,0.0,0.0,0.0,0.0,0.0,60.057514876,1.0,1.0,12.0,1.0,0.38710000000000006,-0.04,1.297837837837838,1128.9599999999998,199.1,20.21,5.192,0.472,0.0,0.0,1.0
https://doi.org/10.1021/acsami.2c21902,cavity Cu,Cu,No,100.0,cavity dodecahedron,108.0,130.0,178.0,230.0,130.0,178.0,230.0,100.0,0.0,0.0,gasdiffusion electrode,KOH,1.0,14.0,-0.37,HCOOH,9.6,1.0,Flow cell,800.0,0.0,1.0,20.0,0.00085876920205547,0.5816313773323822,0.00033453881250733496,0.0018526780754559609,7.51858683,11.445998564977856,2e-07,0.0,-10.846796,11.445998564977856,0.0,0.0,0.0,0.0,0.0,0.0,0.0,0.0,46.005479304,2.0,1.0,5.0,0.0,-0.29919999999999997,-0.53,1.4699999999999982,1.4700000000000009,199.1,20.21,5.192,0.472,0.0,0.0,1.0
https://doi.org/10.1021/acsami.2c21902,cavity Cu,Cu,No,100.0,cavity dodecahedron,108.0,130.0,178.0,230.0,130.0,178.0,230.0,100.0,0.0,0.0,gasdiffusion electrode,KOH,1.0,14.0,-0.41,HCOOH,6.1,1.0,Flow cell,800.0,0.0,1.0,20.0,0.00085876920205547,0.5816313773323822,0.00033453881250733496,0.0018526780754559609,7.51858683,11.445998564977856,2e-07,0.0,-10.846796,11.445998564977856,0.0,0.0,0.0,0.0,0.0,0.0,0.0,0.0,46.005479304,2.0,1.0,5.0,0.0,-0.29919999999999997,-0.53,1.4699999999999982,1.4700000000000009,199.1,20.21,5.192,0.472,0.0,0.0,1.0
https://doi.org/10.1021/acsami.2c21902,cavity Cu,Cu,No,100.0,cavity dodecahedron,108.0,130.0,178.0,230.0,130.0,178.0,230.0,100.0,0.0,0.0,gasdiffusion electrode,KOH,1.0,14.0,-0.44,HCOOH,4.6,1.0,Flow cell,800.0,0.0,1.0,20.0,0.00085876920205547,0.5816313773323822,0.00033453881250733496,0.0018526780754559609,7.51858683,11.445998564977856,2e-07,0.0,-10.846796,11.445998564977856,0.0,0.0,0.0,0.0,0.0,0.0,0.0,0.0,46.005479304,2.0,1.0,5.0,0.0,-0.29919999999999997,-0.53,1.4699999999999982,1.4700000000000009,199.1,20.21,5.192,0.472,0.0,0.0,1.0
https://doi.org/10.1021/acsami.2c21902,cavity Cu,Cu,No,100.0,cavity dodecahedron,108.0,130.0,178.0,230.0,130.0,178.0,230.0,100.0,0.0,0.0,gasdiffusion electrode,KOH,1.0,14.0,-0.52,HCOOH,3.6,1.0,Flow cell,800.0,0.0,1.0,20.0,0.00085876920205547,0.5816313773323822,0.00033453881250733496,0.0018526780754559609,7.51858683,11.445998564977856,2e-07,0.0,-10.846796,11.445998564977856,0.0,0.0,0.0,0.0,0.0,0.0,0.0,0.0,46.005479304,2.0,1.0,5.0,0.0,-0.29919999999999997,-0.53,1.4699999999999982,1.4700000000000009,199.1,20.21,5.192,0.472,0.0,0.0,1.0
https://doi.org/10.1021/acsami.2c21902,cavity Cu,Cu,No,100.0,cavity dodecahedron,108.0,130.0,178.0,230.0,130.0,178.0,230.0,100.0,0.0,0.0,gasdiffusion electrode,KOH,1.0,14.0,-0.55,HCOOH,3.0,1.0,Flow cell,800.0,0.0,1.0,20.0,0.00085876920205547,0.5816313773323822,0.00033453881250733496,0.0018526780754559609,7.51858683,11.445998564977856,2e-07,0.0,-10.846796,11.445998564977856,0.0,0.0,0.0,0.0,0.0,0.0,0.0,0.0,46.005479304,2.0,1.0,5.0,0.0,-0.29919999999999997,-0.53,1.4699999999999982,1.4700000000000009,199.1,20.21,5.192,0.472,0.0,0.0,1.0
https://doi.org/10.1021/acsami.2c21902,cavity Cu,Cu,No,100.0,cavity dodecahedron,108.0,130.0,178.0,230.0,130.0,178.0,230.0,100.0,0.0,0.0,gasdiffusion electrode,KOH,1.0,14.0,-0.59,HCOOH,2.3,1.0,Flow cell,800.0,0.0,1.0,20.0,0.00085876920205547,0.5816313773323822,0.00033453881250733496,0.0018526780754559609,7.51858683,11.445998564977856,2e-07,0.0,-10.846796,11.445998564977856,0.0,0.0,0.0,0.0,0.0,0.0,0.0,0.0,46.005479304,2.0,1.0,5.0,0.0,-0.29919999999999997,-0.53,1.4699999999999982,1.4700000000000009,199.1,20.21,5.192,0.472,0.0,0.0,1.0
https://doi.org/10.1021/acsami.2c21902,cavity Cu,Cu,No,100.0,cavity dodecahedron,108.0,130.0,178.0,230.0,130.0,178.0,230.0,100.0,0.0,0.0,gasdiffusion electrode,KOH,1.0,14.0,-0.65,HCOOH,3.0,1.0,Flow cell,800.0,0.0,1.0,20.0,0.00085876920205547,0.5816313773323822,0.00033453881250733496,0.0018526780754559609,7.51858683,11.445998564977856,2e-07,0.0,-10.846796,11.445998564977856,0.0,0.0,0.0,0.0,0.0,0.0,0.0,0.0,46.005479304,2.0,1.0,5.0,0.0,-0.29919999999999997,-0.53,1.4699999999999982,1.4700000000000009,199.1,20.21,5.192,0.472,0.0,0.0,1.0
https://doi.org/10.1021/acsami.2c21902,cavity Cu,Cu,No,100.0,cavity dodecahedron,108.0,130.0,178.0,230.0,130.0,178.0,230.0,100.0,0.0,0.0,gasdiffusion electrode,KOH,1.0,14.0,-0.71,HCOOH,3.4,1.0,Flow cell,800.0,0.0,1.0,20.0,0.00085876920205547,0.5816313773323822,0.00033453881250733496,0.0018526780754559609,7.51858683,11.445998564977856,2e-07,0.0,-10.846796,11.445998564977856,0.0,0.0,0.0,0.0,0.0,0.0,0.0,0.0,46.005479304,2.0,1.0,5.0,0.0,-0.29919999999999997,-0.53,1.4699999999999982,1.4700000000000009,199.1,20.21,5.192,0.472,0.0,0.0,1.0
https://doi.org/10.1021/acs.nanolett.4c02638,2.5% AgCu,Cu,Ag,2.5,sphere,0.0,20.0,27.0,30.0,20.0,27.0,30.0,100.0,0.0,0.0,gasdiffusion electrode,KOH,1.0,14.0,-0.3,CO,42.08,1.0,Flow cell,200.0,0.0,9.0,10.0,1.0305994700101314e-05,1.0,4.1887902047863905e-06,1.4137166941154069e-05,7.51858683,11.445998564977856,2e-07,0.0,-10.846796,11.445998564977856,0.0,3.94067991,17.28523120082949,9e-07,0.0021267149999990003,-21.35375043,17.28523120082949,0.0,27.99491462,1.0,0.0,2.0,0.0,-0.03751,-0.26,0.74,-6.106153846153846,199.1,20.21,5.192,0.472,0.0,0.0,1.0
https://doi.org/10.1021/acs.nanolett.4c02638,2.5% AgCu,Cu,Ag,2.5,sphere,0.0,20.0,27.0,30.0,20.0,27.0,30.0,100.0,0.0,0.0,gasdiffusion electrode,KOH,1.0,14.0,-0.3,H2,49.01,1.0,Flow cell,200.0,0.0,9.0,10.0,1.0305994700101314e-05,1.0,4.1887902047863905e-06,1.4137166941154069e-05,7.51858683,11.445998564977856,2e-07,0.0,-10.846796,11.445998564977856,0.0,3.94067991,17.28523120082949,9e-07,0.0021267149999990003,-21.35375043,17.28523120082949,0.0,2.015650064,0.0,0.0,2.0,0.0,0.246,0.0,0.0,0.0,199.1,20.21,5.192,0.472,0.0,0.0,1.0
https://doi.org/10.1021/acs.nanolett.4c02638,2.5% AgCu,Cu,Ag,2.5,sphere,0.0,20.0,27.0,30.0,20.0,27.0,30.0,100.0,0.0,0.0,gasdiffusion electrode,KOH,1.0,14.0,-0.5,CO,70.24,1.0,Flow cell,200.0,0.0,9.0,10.0,1.0305994700101314e-05,1.0,4.1887902047863905e-06,1.4137166941154069e-05,7.51858683,11.445998564977856,2e-07,0.0,-10.846796,11.445998564977856,0.0,3.94067991,17.28523120082949,9e-07,0.0021267149999990003,-21.35375043,17.28523120082949,0.0,27.99491462,1.0,0.0,2.0,0.0,-0.03751,-0.26,0.74,-6.106153846153846,199.1,20.21,5.192,0.472,0.0,0.0,1.0
https://doi.org/10.1021/acs.nanolett.4c02638,2.5% AgCu,Cu,Ag,2.5,sphere,0.0,20.0,27.0,30.0,20.0,27.0,30.0,100.0,0.0,0.0,gasdiffusion electrode,KOH,1.0,14.0,-0.5,H2,29.27,1.0,Flow cell,200.0,0.0,9.0,10.0,1.0305994700101314e-05,1.0,4.1887902047863905e-06,1.4137166941154069e-05,7.51858683,11.445998564977856,2e-07,0.0,-10.846796,11.445998564977856,0.0,3.94067991,17.28523120082949,9e-07,0.0021267149999990003,-21.35375043,17.28523120082949,0.0,2.015650064,0.0,0.0,2.0,0.0,0.246,0.0,0.0,0.0,199.1,20.21,5.192,0.472,0.0,0.0,1.0
https://doi.org/10.1021/acs.nanolett.4c02638,2.5% AgCu,Cu,Ag,2.5,sphere,0.0,20.0,27.0,30.0,20.0,27.0,30.0,100.0,0.0,0.0,gasdiffusion electrode,KOH,1.0,14.0,-0.7,CO,76.1,1.0,Flow cell,200.0,0.0,9.0,10.0,1.0305994700101314e-05,1.0,4.1887902047863905e-06,1.4137166941154069e-05,7.51858683,11.445998564977856,2e-07,0.0,-10.846796,11.445998564977856,0.0,3.94067991,17.28523120082949,9e-07,0.0021267149999990003,-21.35375043,17.28523120082949,0.0,27.99491462,1.0,0.0,2.0,0.0,-0.03751,-0.26,0.74,-6.106153846153846,199.1,20.21,5.192,0.472,0.0,0.0,1.0
https://doi.org/10.1021/acs.nanolett.4c02638,2.5% AgCu,Cu,Ag,2.5,sphere,0.0,20.0,27.0,30.0,20.0,27.0,30.0,100.0,0.0,0.0,gasdiffusion electrode,KOH,1.0,14.0,-0.7,H2,21.46,1.0,Flow cell,200.0,0.0,9.0,10.0,1.0305994700101314e-05,1.0,4.1887902047863905e-06,1.4137166941154069e-05,7.51858683,11.445998564977856,2e-07,0.0,-10.846796,11.445998564977856,0.0,3.94067991,17.28523120082949,9e-07,0.0021267149999990003,-21.35375043,17.28523120082949,0.0,2.015650064,0.0,0.0,2.0,0.0,0.246,0.0,0.0,0.0,199.1,20.21,5.192,0.472,0.0,0.0,1.0
https://doi.org/10.1021/acs.nanolett.4c02638,5% AgCu,Cu,Ag,5.0,sphere,0.0,15.0,21.0,25.0,15.0,21.0,25.0,100.0,0.0,0.0,gasdiffusion electrode,KOH,1.0,14.0,-0.3,CO,43.07,1.0,Flow cell,200.0,0.0,9.0,10.0,4.849048260815847e-06,1.0,1.7671458676442586e-06,8.181230868723419e-06,7.51858683,11.445998564977856,2e-07,0.0,-10.846796,11.445998564977856,0.0,3.94067991,17.28523120082949,9e-07,0.0021267149999990003,-21.35375043,17.28523120082949,0.0,27.99491462,1.0,0.0,2.0,0.0,-0.03751,-0.26,0.74,-6.106153846153846,199.1,20.21,5.192,0.472,0.0,0.0,1.0
https://doi.org/10.1021/acs.nanolett.4c02638,5% AgCu,Cu,Ag,5.0,sphere,0.0,15.0,21.0,25.0,15.0,21.0,25.0,100.0,0.0,0.0,gasdiffusion electrode,KOH,1.0,14.0,-0.3,H2,44.06,1.0,Flow cell,200.0,0.0,9.0,10.0,4.849048260815847e-06,1.0,1.7671458676442586e-06,8.181230868723419e-06,7.51858683,11.445998564977856,2e-07,0.0,-10.846796,11.445998564977856,0.0,3.94067991,17.28523120082949,9e-07,0.0021267149999990003,-21.35375043,17.28523120082949,0.0,2.015650064,0.0,0.0,2.0,0.0,0.246,0.0,0.0,0.0,199.1,20.21,5.192,0.472,0.0,0.0,1.0
https://doi.org/10.1021/acs.nanolett.4c02638,5% AgCu,Cu,Ag,5.0,sphere,0.0,15.0,21.0,25.0,15.0,21.0,25.0,100.0,0.0,0.0,gasdiffusion electrode,KOH,1.0,14.0,-0.5,CO,82.44,1.0,Flow cell,200.0,0.0,9.0,10.0,4.849048260815847e-06,1.0,1.7671458676442586e-06,8.181230868723419e-06,7.51858683,11.445998564977856,2e-07,0.0,-10.846796,11.445998564977856,0.0,3.94067991,17.28523120082949,9e-07,0.0021267149999990003,-21.35375043,17.28523120082949,0.0,27.99491462,1.0,0.0,2.0,0.0,-0.03751,-0.26,0.74,-6.106153846153846,199.1,20.21,5.192,0.472,0.0,0.0,1.0
https://doi.org/10.1021/acs.nanolett.4c02638,5% AgCu,Cu,Ag,5.0,sphere,0.0,15.0,21.0,25.0,15.0,21.0,25.0,100.0,0.0,0.0,gasdiffusion electrode,KOH,1.0,14.0,-0.5,H2,17.07,1.0,Flow cell,200.0,0.0,9.0,10.0,4.849048260815847e-06,1.0,1.7671458676442586e-06,8.181230868723419e-06,7.51858683,11.445998564977856,2e-07,0.0,-10.846796,11.445998564977856,0.0,3.94067991,17.28523120082949,9e-07,0.0021267149999990003,-21.35375043,17.28523120082949,0.0,2.015650064,0.0,0.0,2.0,0.0,0.246,0.0,0.0,0.0,199.1,20.21,5.192,0.472,0.0,0.0,1.0
https://doi.org/10.1021/acs.nanolett.4c02638,5% AgCu,Cu,Ag,5.0,sphere,0.0,15.0,21.0,25.0,15.0,21.0,25.0,100.0,0.0,0.0,gasdiffusion electrode,KOH,1.0,14.0,-0.7,CO,78.05,1.0,Flow cell,200.0,0.0,9.0,10.0,4.849048260815847e-06,1.0,1.7671458676442586e-06,8.181230868723419e-06,7.51858683,11.445998564977856,2e-07,0.0,-10.846796,11.445998564977856,0.0,3.94067991,17.28523120082949,9e-07,0.0021267149999990003,-21.35375043,17.28523120082949,0.0,27.99491462,1.0,0.0,2.0,0.0,-0.03751,-0.26,0.74,-6.106153846153846,199.1,20.21,5.192,0.472,0.0,0.0,1.0
https://doi.org/10.1021/acs.nanolett.4c02638,5% AgCu,Cu,Ag,5.0,sphere,0.0,15.0,21.0,25.0,15.0,21.0,25.0,100.0,0.0,0.0,gasdiffusion electrode,KOH,1.0,14.0,-0.7,H2,13.17,1.0,Flow cell,200.0,0.0,9.0,10.0,4.849048260815847e-06,1.0,1.7671458676442586e-06,8.181230868723419e-06,7.51858683,11.445998564977856,2e-07,0.0,-10.846796,11.445998564977856,0.0,3.94067991,17.28523120082949,9e-07,0.0021267149999990003,-21.35375043,17.28523120082949,0.0,2.015650064,0.0,0.0,2.0,0.0,0.246,0.0,0.0,0.0,199.1,20.21,5.192,0.472,0.0,0.0,1.0
https://doi.org/10.1021/acs.nanolett.4c02638,7.5% AgCu,Cu,Ag,7.5,sphere,0.0,17.0,21.0,25.0,17.0,21.0,25.0,100.0,0.0,0.0,gasdiffusion electrode,KOH,1.0,14.0,-0.3,CO,50.0,1.0,Flow cell,200.0,0.0,9.0,10.0,4.849048260815847e-06,1.0,2.572440784514442e-06,8.181230868723419e-06,7.51858683,11.445998564977856,2e-07,0.0,-10.846796,11.445998564977856,0.0,3.94067991,17.28523120082949,9e-07,0.0021267149999990003,-21.35375043,17.28523120082949,0.0,27.99491462,1.0,0.0,2.0,0.0,-0.03751,-0.26,0.74,-6.106153846153846,199.1,20.21,5.192,0.472,0.0,0.0,1.0
https://doi.org/10.1021/acs.nanolett.4c02638,7.5% AgCu,Cu,Ag,7.5,sphere,0.0,17.0,21.0,25.0,17.0,21.0,25.0,100.0,0.0,0.0,gasdiffusion electrode,KOH,1.0,14.0,-0.3,H2,31.19,1.0,Flow cell,200.0,0.0,9.0,10.0,4.849048260815847e-06,1.0,2.572440784514442e-06,8.181230868723419e-06,7.51858683,11.445998564977856,2e-07,0.0,-10.846796,11.445998564977856,0.0,3.94067991,17.28523120082949,9e-07,0.0021267149999990003,-21.35375043,17.28523120082949,0.0,2.015650064,0.0,0.0,2.0,0.0,0.246,0.0,0.0,0.0,199.1,20.21,5.192,0.472,0.0,0.0,1.0
https://doi.org/10.1021/acs.nanolett.4c02638,7.5% AgCu,Cu,Ag,7.5,sphere,0.0,17.0,21.0,25.0,17.0,21.0,25.0,100.0,0.0,0.0,gasdiffusion electrode,KOH,1.0,14.0,-0.5,CO,69.76,1.0,Flow cell,200.0,0.0,9.0,10.0,4.849048260815847e-06,1.0,2.572440784514442e-06,8.181230868723419e-06,7.51858683,11.445998564977856,2e-07,0.0,-10.846796,11.445998564977856,0.0,3.94067991,17.28523120082949,9e-07,0.0021267149999990003,-21.35375043,17.28523120082949,0.0,27.99491462,1.0,0.0,2.0,0.0,-0.03751,-0.26,0.74,-6.106153846153846,199.1,20.21,5.192,0.472,0.0,0.0,1.0
https://doi.org/10.1021/acs.nanolett.4c02638,7.5% AgCu,Cu,Ag,7.5,sphere,0.0,17.0,21.0,25.0,17.0,21.0,25.0,100.0,0.0,0.0,gasdiffusion electrode,KOH,1.0,14.0,-0.5,H2,30.24,1.0,Flow cell,200.0,0.0,9.0,10.0,4.849048260815847e-06,1.0,2.572440784514442e-06,8.181230868723419e-06,7.51858683,11.445998564977856,2e-07,0.0,-10.846796,11.445998564977856,0.0,3.94067991,17.28523120082949,9e-07,0.0021267149999990003,-21.35375043,17.28523120082949,0.0,2.015650064,0.0,0.0,2.0,0.0,0.246,0.0,0.0,0.0,199.1,20.21,5.192,0.472,0.0,0.0,1.0
https://doi.org/10.1021/acs.nanolett.4c02638,7.5% AgCu,Cu,Ag,7.5,sphere,0.0,17.0,21.0,25.0,17.0,21.0,25.0,100.0,0.0,0.0,gasdiffusion electrode,KOH,1.0,14.0,-0.7,CO,71.22,1.0,Flow cell,200.0,0.0,9.0,10.0,4.849048260815847e-06,1.0,2.572440784514442e-06,8.181230868723419e-06,7.51858683,11.445998564977856,2e-07,0.0,-10.846796,11.445998564977856,0.0,3.94067991,17.28523120082949,9e-07,0.0021267149999990003,-21.35375043,17.28523120082949,0.0,27.99491462,1.0,0.0,2.0,0.0,-0.03751,-0.26,0.74,-6.106153846153846,199.1,20.21,5.192,0.472,0.0,0.0,1.0
https://doi.org/10.1021/acs.nanolett.4c02638,7.5% AgCu,Cu,Ag,7.5,sphere,0.0,17.0,21.0,25.0,17.0,21.0,25.0,100.0,0.0,0.0,gasdiffusion electrode,KOH,1.0,14.0,-0.7,H2,27.32,1.0,Flow cell,200.0,0.0,9.0,10.0,4.849048260815847e-06,1.0,2.572440784514442e-06,8.181230868723419e-06,7.51858683,11.445998564977856,2e-07,0.0,-10.846796,11.445998564977856,0.0,3.94067991,17.28523120082949,9e-07,0.0021267149999990003,-21.35375043,17.28523120082949,0.0,2.015650064,0.0,0.0,2.0,0.0,0.246,0.0,0.0,0.0,199.1,20.21,5.192,0.472,0.0,0.0,1.0
https://doi.org/10.1021/acs.nanolett.4c02638,10% AgCu,Cu,Ag,10.0,sphere,0.0,15.0,19.0,25.0,15.0,19.0,25.0,100.0,0.0,0.0,gasdiffusion electrode,KOH,1.0,14.0,-0.3,CO,33.17,1.0,Flow cell,200.0,0.0,9.0,10.0,3.5913640018287317e-06,1.0,1.7671458676442586e-06,8.181230868723419e-06,7.51858683,11.445998564977856,2e-07,0.0,-10.846796,11.445998564977856,0.0,3.94067991,17.28523120082949,9e-07,0.0021267149999990003,-21.35375043,17.28523120082949,0.0,27.99491462,1.0,0.0,2.0,0.0,-0.03751,-0.26,0.74,-6.106153846153846,199.1,20.21,5.192,0.472,0.0,0.0,1.0
https://doi.org/10.1021/acs.nanolett.4c02638,10% AgCu,Cu,Ag,10.0,sphere,0.0,15.0,19.0,25.0,15.0,19.0,25.0,100.0,0.0,0.0,gasdiffusion electrode,KOH,1.0,14.0,-0.3,H2,59.9,1.0,Flow cell,200.0,0.0,9.0,10.0,3.5913640018287317e-06,1.0,1.7671458676442586e-06,8.181230868723419e-06,7.51858683,11.445998564977856,2e-07,0.0,-10.846796,11.445998564977856,0.0,3.94067991,17.28523120082949,9e-07,0.0021267149999990003,-21.35375043,17.28523120082949,0.0,2.015650064,0.0,0.0,2.0,0.0,0.246,0.0,0.0,0.0,199.1,20.21,5.192,0.472,0.0,0.0,1.0
https://doi.org/10.1021/acs.nanolett.4c02638,10% AgCu,Cu,Ag,10.0,sphere,0.0,15.0,19.0,25.0,15.0,19.0,25.0,100.0,0.0,0.0,gasdiffusion electrode,KOH,1.0,14.0,-0.5,CO,53.17,1.0,Flow cell,200.0,0.0,9.0,10.0,3.5913640018287317e-06,1.0,1.7671458676442586e-06,8.181230868723419e-06,7.51858683,11.445998564977856,2e-07,0.0,-10.846796,11.445998564977856,0.0,3.94067991,17.28523120082949,9e-07,0.0021267149999990003,-21.35375043,17.28523120082949,0.0,27.99491462,1.0,0.0,2.0,0.0,-0.03751,-0.26,0.74,-6.106153846153846,199.1,20.21,5.192,0.472,0.0,0.0,1.0
https://doi.org/10.1021/acs.nanolett.4c02638,10% AgCu,Cu,Ag,10.0,sphere,0.0,15.0,19.0,25.0,15.0,19.0,25.0,100.0,0.0,0.0,gasdiffusion electrode,KOH,1.0,14.0,-0.5,H2,47.32,1.0,Flow cell,200.0,0.0,9.0,10.0,3.5913640018287317e-06,1.0,1.7671458676442586e-06,8.181230868723419e-06,7.51858683,11.445998564977856,2e-07,0.0,-10.846796,11.445998564977856,0.0,3.94067991,17.28523120082949,9e-07,0.0021267149999990003,-21.35375043,17.28523120082949,0.0,2.015650064,0.0,0.0,2.0,0.0,0.246,0.0,0.0,0.0,199.1,20.21,5.192,0.472,0.0,0.0,1.0
https://doi.org/10.1021/acs.nanolett.4c02638,10% AgCu,Cu,Ag,10.0,sphere,0.0,15.0,19.0,25.0,15.0,19.0,25.0,100.0,0.0,0.0,gasdiffusion electrode,KOH,1.0,14.0,-0.7,CO,75.12,1.0,Flow cell,200.0,0.0,9.0,10.0,3.5913640018287317e-06,1.0,1.7671458676442586e-06,8.181230868723419e-06,7.51858683,11.445998564977856,2e-07,0.0,-10.846796,11.445998564977856,0.0,3.94067991,17.28523120082949,9e-07,0.0021267149999990003,-21.35375043,17.28523120082949,0.0,27.99491462,1.0,0.0,2.0,0.0,-0.03751,-0.26,0.74,-6.106153846153846,199.1,20.21,5.192,0.472,0.0,0.0,1.0
https://doi.org/10.1021/acs.nanolett.4c02638,10% AgCu,Cu,Ag,10.0,sphere,0.0,15.0,19.0,25.0,15.0,19.0,25.0,100.0,0.0,0.0,gasdiffusion electrode,KOH,1.0,14.0,-0.7,H2,23.9,1.0,Flow cell,200.0,0.0,9.0,10.0,3.5913640018287317e-06,1.0,1.7671458676442586e-06,8.181230868723419e-06,7.51858683,11.445998564977856,2e-07,0.0,-10.846796,11.445998564977856,0.0,3.94067991,17.28523120082949,9e-07,0.0021267149999990003,-21.35375043,17.28523120082949,0.0,2.015650064,0.0,0.0,2.0,0.0,0.246,0.0,0.0,0.0,199.1,20.21,5.192,0.472,0.0,0.0,1.0
https://doi.org/10.1021/acs.nanolett.4c02638,15% AgCu,Cu,Ag,15.0,sphere,0.0,15.0,16.0,20.0,15.0,16.0,20.0,100.0,0.0,0.0,gasdiffusion electrode,KOH,1.0,14.0,-0.3,CO,54.46,1.0,Flow cell,200.0,0.0,9.0,10.0,2.144660584850632e-06,1.0,1.7671458676442586e-06,4.1887902047863905e-06,7.51858683,11.445998564977856,2e-07,0.0,-10.846796,11.445998564977856,0.0,3.94067991,17.28523120082949,9e-07,0.0021267149999990003,-21.35375043,17.28523120082949,0.0,27.99491462,1.0,0.0,2.0,0.0,-0.03751,-0.26,0.74,-6.106153846153846,199.1,20.21,5.192,0.472,0.0,0.0,1.0
https://doi.org/10.1021/acs.nanolett.4c02638,15% AgCu,Cu,Ag,15.0,sphere,0.0,15.0,16.0,20.0,15.0,16.0,20.0,100.0,0.0,0.0,gasdiffusion electrode,KOH,1.0,14.0,-0.3,H2,33.66,1.0,Flow cell,200.0,0.0,9.0,10.0,2.144660584850632e-06,1.0,1.7671458676442586e-06,4.1887902047863905e-06,7.51858683,11.445998564977856,2e-07,0.0,-10.846796,11.445998564977856,0.0,3.94067991,17.28523120082949,9e-07,0.0021267149999990003,-21.35375043,17.28523120082949,0.0,2.015650064,0.0,0.0,2.0,0.0,0.246,0.0,0.0,0.0,199.1,20.21,5.192,0.472,0.0,0.0,1.0
https://doi.org/10.1021/acs.nanolett.4c02638,15% AgCu,Cu,Ag,15.0,sphere,0.0,15.0,16.0,20.0,15.0,16.0,20.0,100.0,0.0,0.0,gasdiffusion electrode,KOH,1.0,14.0,-0.5,CO,47.32,1.0,Flow cell,200.0,0.0,9.0,10.0,2.144660584850632e-06,1.0,1.7671458676442586e-06,4.1887902047863905e-06,7.51858683,11.445998564977856,2e-07,0.0,-10.846796,11.445998564977856,0.0,3.94067991,17.28523120082949,9e-07,0.0021267149999990003,-21.35375043,17.28523120082949,0.0,27.99491462,1.0,0.0,2.0,0.0,-0.03751,-0.26,0.74,-6.106153846153846,199.1,20.21,5.192,0.472,0.0,0.0,1.0
https://doi.org/10.1021/acs.nanolett.4c02638,15% AgCu,Cu,Ag,15.0,sphere,0.0,15.0,16.0,20.0,15.0,16.0,20.0,100.0,0.0,0.0,gasdiffusion electrode,KOH,1.0,14.0,-0.5,H2,51.22,1.0,Flow cell,200.0,0.0,9.0,10.0,2.144660584850632e-06,1.0,1.7671458676442586e-06,4.1887902047863905e-06,7.51858683,11.445998564977856,2e-07,0.0,-10.846796,11.445998564977856,0.0,3.94067991,17.28523120082949,9e-07,0.0021267149999990003,-21.35375043,17.28523120082949,0.0,2.015650064,0.0,0.0,2.0,0.0,0.246,0.0,0.0,0.0,199.1,20.21,5.192,0.472,0.0,0.0,1.0
https://doi.org/10.1021/acs.nanolett.4c02638,15% AgCu,Cu,Ag,15.0,sphere,0.0,15.0,16.0,20.0,15.0,16.0,20.0,100.0,0.0,0.0,gasdiffusion electrode,KOH,1.0,14.0,-0.7,CO,49.27,1.0,Flow cell,200.0,0.0,9.0,10.0,2.144660584850632e-06,1.0,1.7671458676442586e-06,4.1887902047863905e-06,7.51858683,11.445998564977856,2e-07,0.0,-10.846796,11.445998564977856,0.0,3.94067991,17.28523120082949,9e-07,0.0021267149999990003,-21.35375043,17.28523120082949,0.0,27.99491462,1.0,0.0,2.0,0.0,-0.03751,-0.26,0.74,-6.106153846153846,199.1,20.21,5.192,0.472,0.0,0.0,1.0
https://doi.org/10.1021/acs.nanolett.4c02638,15% AgCu,Cu,Ag,15.0,sphere,0.0,15.0,16.0,20.0,15.0,16.0,20.0,100.0,0.0,0.0,gasdiffusion electrode,KOH,1.0,14.0,-0.7,H2,47.32,1.0,Flow cell,200.0,0.0,9.0,10.0,2.144660584850632e-06,1.0,1.7671458676442586e-06,4.1887902047863905e-06,7.51858683,11.445998564977856,2e-07,0.0,-10.846796,11.445998564977856,0.0,3.94067991,17.28523120082949,9e-07,0.0021267149999990003,-21.35375043,17.28523120082949,0.0,2.015650064,0.0,0.0,2.0,0.0,0.246,0.0,0.0,0.0,199.1,20.21,5.192,0.472,0.0,0.0,1.0
https://doi.org/10.1021/jacs.8b12381,Cu NPs,Cu,No,100.0,sphere,0.0,25.0,27.5,30.0,25.0,27.5,30.0,100.0,0.0,0.0,glassy-carbon electrode,KHCO3,0.1,6.8,-0.9,CO,3.94,1.0,H-cell,10.0,0.0,1.5,5.5,1.0889218286270871e-05,1.0,8.181230868723419e-06,1.4137166941154069e-05,7.51858683,11.445998564977856,2e-07,0.0,-10.846796,11.445998564977856,0.0,0.0,0.0,0.0,0.0,0.0,0.0,0.0,27.99491462,1.0,0.0,2.0,0.0,-0.03751,-0.26,0.74,-6.106153846153846,44.5,4.353,1.118,2.193,1.0,0.0,0.0
https://doi.org/10.1021/jacs.8b12381,Cu NPs,Cu,No,100.0,sphere,0.0,25.0,27.5,30.0,25.0,27.5,30.0,100.0,0.0,0.0,glassy-carbon electrode,KHCO3,0.1,6.8,-0.9,HCOOH,14.38,1.0,H-cell,10.0,0.0,1.5,5.5,1.0889218286270871e-05,1.0,8.181230868723419e-06,1.4137166941154069e-05,7.51858683,11.445998564977856,2e-07,0.0,-10.846796,11.445998564977856,0.0,0.0,0.0,0.0,0.0,0.0,0.0,0.0,46.005479304,2.0,1.0,5.0,0.0,-0.29919999999999997,-0.53,1.4699999999999982,1.4700000000000009,44.5,4.353,1.118,2.193,1.0,0.0,0.0
https://doi.org/10.1021/jacs.8b12381,Cu NPs,Cu,No,100.0,sphere,0.0,25.0,27.5,30.0,25.0,27.5,30.0,100.0,0.0,0.0,glassy-carbon electrode,KHCO3,0.1,6.8,-0.9,H2,84.93,1.0,H-cell,10.0,0.0,1.5,5.5,1.0889218286270871e-05,1.0,8.181230868723419e-06,1.4137166941154069e-05,7.51858683,11.445998564977856,2e-07,0.0,-10.846796,11.445998564977856,0.0,0.0,0.0,0.0,0.0,0.0,0.0,0.0,2.015650064,0.0,0.0,2.0,0.0,0.246,0.0,0.0,0.0,44.5,4.353,1.118,2.193,1.0,0.0,0.0
https://doi.org/10.1021/jacs.8b12381,Cu NPs,Cu,No,100.0,sphere,0.0,25.0,27.5,30.0,25.0,27.5,30.0,100.0,0.0,0.0,glassy-carbon electrode,KHCO3,0.1,6.8,-1.0,C2H4,7.36,1.0,H-cell,10.0,0.0,1.5,5.5,1.0889218286270871e-05,1.0,8.181230868723419e-06,1.4137166941154069e-05,7.51858683,11.445998564977856,2e-07,0.0,-10.846796,11.445998564977856,0.0,0.0,0.0,0.0,0.0,0.0,0.0,0.0,28.031300127999998,0.0,0.0,6.0,0.0,0.8022,-0.26,0.74,-6.106153846153846,44.5,4.353,1.118,2.193,1.0,0.0,0.0
https://doi.org/10.1021/jacs.8b12381,Cu NPs,Cu,No,100.0,sphere,0.0,25.0,27.5,30.0,25.0,27.5,30.0,100.0,0.0,0.0,glassy-carbon electrode,KHCO3,0.1,6.8,-1.0,CO,12.5,1.0,H-cell,10.0,0.0,1.5,5.5,1.0889218286270871e-05,1.0,8.181230868723419e-06,1.4137166941154069e-05,7.51858683,11.445998564977856,2e-07,0.0,-10.846796,11.445998564977856,0.0,0.0,0.0,0.0,0.0,0.0,0.0,0.0,27.99491462,1.0,0.0,2.0,0.0,-0.03751,-0.26,0.74,-6.106153846153846,44.5,4.353,1.118,2.193,1.0,0.0,0.0
https://doi.org/10.1021/jacs.8b12381,Cu NPs,Cu,No,100.0,sphere,0.0,25.0,27.5,30.0,25.0,27.5,30.0,100.0,0.0,0.0,glassy-carbon electrode,KHCO3,0.1,6.8,-1.0,HCOOH,12.5,1.0,H-cell,10.0,0.0,1.5,5.5,1.0889218286270871e-05,1.0,8.181230868723419e-06,1.4137166941154069e-05,7.51858683,11.445998564977856,2e-07,0.0,-10.846796,11.445998564977856,0.0,0.0,0.0,0.0,0.0,0.0,0.0,0.0,46.005479304,2.0,1.0,5.0,0.0,-0.29919999999999997,-0.53,1.4699999999999982,1.4700000000000009,44.5,4.353,1.118,2.193,1.0,0.0,0.0
https://doi.org/10.1021/jacs.8b12381,Cu NPs,Cu,No,100.0,sphere,0.0,25.0,27.5,30.0,25.0,27.5,30.0,100.0,0.0,0.0,glassy-carbon electrode,KHCO3,0.1,6.8,-1.0,H2,60.27,1.0,H-cell,10.0,0.0,1.5,5.5,1.0889218286270871e-05,1.0,8.181230868723419e-06,1.4137166941154069e-05,7.51858683,11.445998564977856,2e-07,0.0,-10.846796,11.445998564977856,0.0,0.0,0.0,0.0,0.0,0.0,0.0,0.0,2.015650064,0.0,0.0,2.0,0.0,0.246,0.0,0.0,0.0,44.5,4.353,1.118,2.193,1.0,0.0,0.0
https://doi.org/10.1021/jacs.8b12381,Cu NPs,Cu,No,100.0,sphere,0.0,25.0,27.5,30.0,25.0,27.5,30.0,100.0,0.0,0.0,glassy-carbon electrode,KHCO3,0.1,6.8,-1.1,CH4,7.88,1.0,H-cell,10.0,0.0,1.5,5.5,1.0889218286270871e-05,1.0,8.181230868723419e-06,1.4137166941154069e-05,7.51858683,11.445998564977856,2e-07,0.0,-10.846796,11.445998564977856,0.0,0.0,0.0,0.0,0.0,0.0,0.0,0.0,16.031300127999998,0.0,0.0,5.0,1.0,0.6361,0.0,0.0,0.0,44.5,4.353,1.118,2.193,1.0,0.0,0.0
https://doi.org/10.1021/jacs.8b12381,Cu NPs,Cu,No,100.0,sphere,0.0,25.0,27.5,30.0,25.0,27.5,30.0,100.0,0.0,0.0,glassy-carbon electrode,KHCO3,0.1,6.8,-1.1,CO,11.3,1.0,H-cell,10.0,0.0,1.5,5.5,1.0889218286270871e-05,1.0,8.181230868723419e-06,1.4137166941154069e-05,7.51858683,11.445998564977856,2e-07,0.0,-10.846796,11.445998564977856,0.0,0.0,0.0,0.0,0.0,0.0,0.0,0.0,27.99491462,1.0,0.0,2.0,0.0,-0.03751,-0.26,0.74,-6.106153846153846,44.5,4.353,1.118,2.193,1.0,0.0,0.0
https://doi.org/10.1021/jacs.8b12381,Cu NPs,Cu,No,100.0,sphere,0.0,25.0,27.5,30.0,25.0,27.5,30.0,100.0,0.0,0.0,glassy-carbon electrode,KHCO3,0.1,6.8,-1.1,HCOOH,11.3,1.0,H-cell,10.0,0.0,1.5,5.5,1.0889218286270871e-05,1.0,8.181230868723419e-06,1.4137166941154069e-05,7.51858683,11.445998564977856,2e-07,0.0,-10.846796,11.445998564977856,0.0,0.0,0.0,0.0,0.0,0.0,0.0,0.0,46.005479304,2.0,1.0,5.0,0.0,-0.29919999999999997,-0.53,1.4699999999999982,1.4700000000000009,44.5,4.353,1.118,2.193,1.0,0.0,0.0
https://doi.org/10.1021/jacs.8b12381,Cu NPs,Cu,No,100.0,sphere,0.0,25.0,27.5,30.0,25.0,27.5,30.0,100.0,0.0,0.0,glassy-carbon electrode,KHCO3,0.1,6.8,-1.1,C2H4,13.01,1.0,H-cell,10.0,0.0,1.5,5.5,1.0889218286270871e-05,1.0,8.181230868723419e-06,1.4137166941154069e-05,7.51858683,11.445998564977856,2e-07,0.0,-10.846796,11.445998564977856,0.0,0.0,0.0,0.0,0.0,0.0,0.0,0.0,28.031300127999998,0.0,0.0,6.0,0.0,0.8022,-0.26,0.74,-6.106153846153846,44.5,4.353,1.118,2.193,1.0,0.0,0.0
https://doi.org/10.1021/jacs.8b12381,Cu NPs,Cu,No,100.0,sphere,0.0,25.0,27.5,30.0,25.0,27.5,30.0,100.0,0.0,0.0,glassy-carbon electrode,KHCO3,0.1,6.8,-1.1,H2,50.68,1.0,H-cell,10.0,0.0,1.5,5.5,1.0889218286270871e-05,1.0,8.181230868723419e-06,1.4137166941154069e-05,7.51858683,11.445998564977856,2e-07,0.0,-10.846796,11.445998564977856,0.0,0.0,0.0,0.0,0.0,0.0,0.0,0.0,2.015650064,0.0,0.0,2.0,0.0,0.246,0.0,0.0,0.0,44.5,4.353,1.118,2.193,1.0,0.0,0.0
https://doi.org/10.1021/jacs.8b12381,Cu NPs,Cu,No,100.0,sphere,0.0,25.0,27.5,30.0,25.0,27.5,30.0,100.0,0.0,0.0,glassy-carbon electrode,KHCO3,0.1,6.8,-1.2,HCOOH,7.19,1.0,H-cell,10.0,0.0,1.5,5.5,1.0889218286270871e-05,1.0,8.181230868723419e-06,1.4137166941154069e-05,7.51858683,11.445998564977856,2e-07,0.0,-10.846796,11.445998564977856,0.0,0.0,0.0,0.0,0.0,0.0,0.0,0.0,46.005479304,2.0,1.0,5.0,0.0,-0.29919999999999997,-0.53,1.4699999999999982,1.4700000000000009,44.5,4.353,1.118,2.193,1.0,0.0,0.0
https://doi.org/10.1021/jacs.8b12381,Cu NPs,Cu,No,100.0,sphere,0.0,25.0,27.5,30.0,25.0,27.5,30.0,100.0,0.0,0.0,glassy-carbon electrode,KHCO3,0.1,6.8,-1.2,CO,8.39,1.0,H-cell,10.0,0.0,1.5,5.5,1.0889218286270871e-05,1.0,8.181230868723419e-06,1.4137166941154069e-05,7.51858683,11.445998564977856,2e-07,0.0,-10.846796,11.445998564977856,0.0,0.0,0.0,0.0,0.0,0.0,0.0,0.0,27.99491462,1.0,0.0,2.0,0.0,-0.03751,-0.26,0.74,-6.106153846153846,44.5,4.353,1.118,2.193,1.0,0.0,0.0
https://doi.org/10.1021/jacs.8b12381,Cu NPs,Cu,No,100.0,sphere,0.0,25.0,27.5,30.0,25.0,27.5,30.0,100.0,0.0,0.0,glassy-carbon electrode,KHCO3,0.1,6.8,-1.2,C2H4,11.13,1.0,H-cell,10.0,0.0,1.5,5.5,1.0889218286270871e-05,1.0,8.181230868723419e-06,1.4137166941154069e-05,7.51858683,11.445998564977856,2e-07,0.0,-10.846796,11.445998564977856,0.0,0.0,0.0,0.0,0.0,0.0,0.0,0.0,28.031300127999998,0.0,0.0,6.0,0.0,0.8022,-0.26,0.74,-6.106153846153846,44.5,4.353,1.118,2.193,1.0,0.0,0.0
https://doi.org/10.1021/jacs.8b12381,Cu NPs,Cu,No,100.0,sphere,0.0,25.0,27.5,30.0,25.0,27.5,30.0,100.0,0.0,0.0,glassy-carbon electrode,KHCO3,0.1,6.8,-1.2,CH4,26.54,1.0,H-cell,10.0,0.0,1.5,5.5,1.0889218286270871e-05,1.0,8.181230868723419e-06,1.4137166941154069e-05,7.51858683,11.445998564977856,2e-07,0.0,-10.846796,11.445998564977856,0.0,0.0,0.0,0.0,0.0,0.0,0.0,0.0,16.031300127999998,0.0,0.0,5.0,1.0,0.6361,0.0,0.0,0.0,44.5,4.353,1.118,2.193,1.0,0.0,0.0
https://doi.org/10.1021/jacs.8b12381,Cu NPs,Cu,No,100.0,sphere,0.0,25.0,27.5,30.0,25.0,27.5,30.0,100.0,0.0,0.0,glassy-carbon electrode,KHCO3,0.1,6.8,-1.2,H2,44.52,1.0,H-cell,10.0,0.0,1.5,5.5,1.0889218286270871e-05,1.0,8.181230868723419e-06,1.4137166941154069e-05,7.51858683,11.445998564977856,2e-07,0.0,-10.846796,11.445998564977856,0.0,0.0,0.0,0.0,0.0,0.0,0.0,0.0,2.015650064,0.0,0.0,2.0,0.0,0.246,0.0,0.0,0.0,44.5,4.353,1.118,2.193,1.0,0.0,0.0
https://doi.org/10.1021/jacs.8b12381,Cu NPs,Cu,No,100.0,sphere,0.0,25.0,27.5,30.0,25.0,27.5,30.0,100.0,0.0,0.0,glassy-carbon electrode,KHCO3,0.1,6.8,-1.3,HCOOH,2.91,1.0,H-cell,10.0,0.0,1.5,5.5,1.0889218286270871e-05,1.0,8.181230868723419e-06,1.4137166941154069e-05,7.51858683,11.445998564977856,2e-07,0.0,-10.846796,11.445998564977856,0.0,0.0,0.0,0.0,0.0,0.0,0.0,0.0,46.005479304,2.0,1.0,5.0,0.0,-0.29919999999999997,-0.53,1.4699999999999982,1.4700000000000009,44.5,4.353,1.118,2.193,1.0,0.0,0.0
https://doi.org/10.1021/jacs.8b12381,Cu NPs,Cu,No,100.0,sphere,0.0,25.0,27.5,30.0,25.0,27.5,30.0,100.0,0.0,0.0,glassy-carbon electrode,KHCO3,0.1,6.8,-1.3,CO,4.62,1.0,H-cell,10.0,0.0,1.5,5.5,1.0889218286270871e-05,1.0,8.181230868723419e-06,1.4137166941154069e-05,7.51858683,11.445998564977856,2e-07,0.0,-10.846796,11.445998564977856,0.0,0.0,0.0,0.0,0.0,0.0,0.0,0.0,27.99491462,1.0,0.0,2.0,0.0,-0.03751,-0.26,0.74,-6.106153846153846,44.5,4.353,1.118,2.193,1.0,0.0,0.0
https://doi.org/10.1021/jacs.8b12381,Cu NPs,Cu,No,100.0,sphere,0.0,25.0,27.5,30.0,25.0,27.5,30.0,100.0,0.0,0.0,glassy-carbon electrode,KHCO3,0.1,6.8,-1.3,C2H4,10.27,1.0,H-cell,10.0,0.0,1.5,5.5,1.0889218286270871e-05,1.0,8.181230868723419e-06,1.4137166941154069e-05,7.51858683,11.445998564977856,2e-07,0.0,-10.846796,11.445998564977856,0.0,0.0,0.0,0.0,0.0,0.0,0.0,0.0,28.031300127999998,0.0,0.0,6.0,0.0,0.8022,-0.26,0.74,-6.106153846153846,44.5,4.353,1.118,2.193,1.0,0.0,0.0
https://doi.org/10.1021/jacs.8b12381,Cu NPs,Cu,No,100.0,sphere,0.0,25.0,27.5,30.0,25.0,27.5,30.0,100.0,0.0,0.0,glassy-carbon electrode,KHCO3,0.1,6.8,-1.3,CH4,26.71,1.0,H-cell,10.0,0.0,1.5,5.5,1.0889218286270871e-05,1.0,8.181230868723419e-06,1.4137166941154069e-05,7.51858683,11.445998564977856,2e-07,0.0,-10.846796,11.445998564977856,0.0,0.0,0.0,0.0,0.0,0.0,0.0,0.0,16.031300127999998,0.0,0.0,5.0,1.0,0.6361,0.0,0.0,0.0,44.5,4.353,1.118,2.193,1.0,0.0,0.0
https://doi.org/10.1021/jacs.8b12381,Cu NPs,Cu,No,100.0,sphere,0.0,25.0,27.5,30.0,25.0,27.5,30.0,100.0,0.0,0.0,glassy-carbon electrode,KHCO3,0.1,6.8,-1.3,H2,52.23,1.0,H-cell,10.0,0.0,1.5,5.5,1.0889218286270871e-05,1.0,8.181230868723419e-06,1.4137166941154069e-05,7.51858683,11.445998564977856,2e-07,0.0,-10.846796,11.445998564977856,0.0,0.0,0.0,0.0,0.0,0.0,0.0,0.0,2.015650064,0.0,0.0,2.0,0.0,0.246,0.0,0.0,0.0,44.5,4.353,1.118,2.193,1.0,0.0,0.0
https://doi.org/10.1021/jacs.8b12381,Cu NPs,Cu,No,100.0,sphere,0.0,25.0,27.5,30.0,25.0,27.5,30.0,100.0,0.0,0.0,glassy-carbon electrode,KHCO3,0.1,6.8,-1.4,HCOOH,1.88,1.0,H-cell,10.0,0.0,1.5,5.5,1.0889218286270871e-05,1.0,8.181230868723419e-06,1.4137166941154069e-05,7.51858683,11.445998564977856,2e-07,0.0,-10.846796,11.445998564977856,0.0,0.0,0.0,0.0,0.0,0.0,0.0,0.0,46.005479304,2.0,1.0,5.0,0.0,-0.29919999999999997,-0.53,1.4699999999999982,1.4700000000000009,44.5,4.353,1.118,2.193,1.0,0.0,0.0
https://doi.org/10.1021/jacs.8b12381,Cu NPs,Cu,No,100.0,sphere,0.0,25.0,27.5,30.0,25.0,27.5,30.0,100.0,0.0,0.0,glassy-carbon electrode,KHCO3,0.1,6.8,-1.4,CO,1.88,1.0,H-cell,10.0,0.0,1.5,5.5,1.0889218286270871e-05,1.0,8.181230868723419e-06,1.4137166941154069e-05,7.51858683,11.445998564977856,2e-07,0.0,-10.846796,11.445998564977856,0.0,0.0,0.0,0.0,0.0,0.0,0.0,0.0,27.99491462,1.0,0.0,2.0,0.0,-0.03751,-0.26,0.74,-6.106153846153846,44.5,4.353,1.118,2.193,1.0,0.0,0.0
https://doi.org/10.1021/jacs.8b12381,Cu NPs,Cu,No,100.0,sphere,0.0,25.0,27.5,30.0,25.0,27.5,30.0,100.0,0.0,0.0,glassy-carbon electrode,KHCO3,0.1,6.8,-1.4,C2H4,5.14,1.0,H-cell,10.0,0.0,1.5,5.5,1.0889218286270871e-05,1.0,8.181230868723419e-06,1.4137166941154069e-05,7.51858683,11.445998564977856,2e-07,0.0,-10.846796,11.445998564977856,0.0,0.0,0.0,0.0,0.0,0.0,0.0,0.0,28.031300127999998,0.0,0.0,6.0,0.0,0.8022,-0.26,0.74,-6.106153846153846,44.5,4.353,1.118,2.193,1.0,0.0,0.0
https://doi.org/10.1021/jacs.8b12381,Cu NPs,Cu,No,100.0,sphere,0.0,25.0,27.5,30.0,25.0,27.5,30.0,100.0,0.0,0.0,glassy-carbon electrode,KHCO3,0.1,6.8,-1.4,CH4,31.68,1.0,H-cell,10.0,0.0,1.5,5.5,1.0889218286270871e-05,1.0,8.181230868723419e-06,1.4137166941154069e-05,7.51858683,11.445998564977856,2e-07,0.0,-10.846796,11.445998564977856,0.0,0.0,0.0,0.0,0.0,0.0,0.0,0.0,16.031300127999998,0.0,0.0,5.0,1.0,0.6361,0.0,0.0,0.0,44.5,4.353,1.118,2.193,1.0,0.0,0.0
https://doi.org/10.1021/jacs.8b12381,Cu NPs,Cu,No,100.0,sphere,0.0,25.0,27.5,30.0,25.0,27.5,30.0,100.0,0.0,0.0,glassy-carbon electrode,KHCO3,0.1,6.8,-1.4,H2,34.59,1.0,H-cell,10.0,0.0,1.5,5.5,1.0889218286270871e-05,1.0,8.181230868723419e-06,1.4137166941154069e-05,7.51858683,11.445998564977856,2e-07,0.0,-10.846796,11.445998564977856,0.0,0.0,0.0,0.0,0.0,0.0,0.0,0.0,2.015650064,0.0,0.0,2.0,0.0,0.246,0.0,0.0,0.0,44.5,4.353,1.118,2.193,1.0,0.0,0.0
https://doi.org/10.1021/jacs.8b12381,Ag1−Cu1.1 NDs,Cu,Ag,59.24,sphere,0.0,25.0,27.5,30.0,50.0,55.0,60.0,100.0,0.0,0.0,glassy-carbon electrode,KHCO3,0.1,6.8,-1.0,CO,4.17,1.0,H-cell,10.0,0.0,1.5,5.5,2.1778436572541743e-05,1.0,1.6362461737446838e-05,2.8274333882308137e-05,7.51858683,11.445998564977856,2e-07,0.0,-10.846796,11.445998564977856,0.0,3.94067991,17.28523120082949,9e-07,0.0021267149999990003,-21.35375043,17.28523120082949,0.0,27.99491462,1.0,0.0,2.0,0.0,-0.03751,-0.26,0.74,-6.106153846153846,44.5,4.353,1.118,2.193,1.0,0.0,0.0
