Repository: vovamirosh/-CO2RR-Beyond-Green-AI

File: Datasets/raw_dataset.csv (part 23 of 43)
,Number,Autor,Publication,Title,Journal,IF,DOI,"Stability, hour",Key Product,Article name,Formula,Compound_1,Compound_2,"Cat./Support ratio, % (at)",Morphology (TEM/SEM),"Pore size, nm",width min (nm),width aver (nm),width max (nm),length min (nm),length aver (nm),length max (nm),"Cu, % (at.)","Cu+, % (at.)","Cu(2+), % (at.)",Base,electrolyte,"conc, M",pH,RHE vs V,Product,"FE, %","Time, h",Type of reactor,"Loading, μg/cm2","Add_carbon, %","Surface area of electrode, cm2","Flow rate CO2, ml/min","Volume, cm3"
1876,74,,2023,Enriching the Local Concentration of CO Intermediates on Cu Cavities for the Electrocatalytic Reduction of CO2 to C2+ Products,ACS Applied Materials & Interfaces,,https://doi.org/10.1021/acsami.2c21902,2.0,C2H4, solid Cu,Cu,Cu ,,100.0,dodecahedron,,120.0,176.0,210.0,120.0,176.0,210.0,100.0,0.0,0.0,gas diffusion layer,KOH,1.0,14.0,-0.46,CH4,13.5,,Flow cell,800.0,,1.0,20.0,
1877,74,,2023,Enriching the Local Concentration of CO Intermediates on Cu Cavities for the Electrocatalytic Reduction of CO2 to C2+ Products,ACS Applied Materials & Interfaces,,https://doi.org/10.1021/acsami.2c21902,2.0,C2H4, solid Cu,Cu,Cu ,,100.0,dodecahedron,,120.0,176.0,210.0,120.0,176.0,210.0,100.0,0.0,0.0,gas diffusion layer,KOH,1.0,14.0,-0.55,CH4,14.8,,Flow cell,800.0,,1.0,20.0,
1878,74,,2023,Enriching the Local Concentration of CO Intermediates on Cu Cavities for the Electrocatalytic Reduction of CO2 to C2+ Products,ACS Applied Materials & Interfaces,,https://doi.org/10.1021/acsami.2c21902,2.0,C2H4, solid Cu,Cu,Cu ,,100.0,dodecahedron,,120.0,176.0,210.0,120.0,176.0,210.0,100.0,0.0,0.0,gas diffusion layer,KOH,1.0,14.0,-0.56,CH4,15.2,,Flow cell,800.0,,1.0,20.0,
1879,74,,2023,Enriching the Local Concentration of CO Intermediates on Cu Cavities for the Electrocatalytic Reduction of CO2 to C2+ Products,ACS Applied Materials & Interfaces,,https://doi.org/10.1021/acsami.2c21902,2.0,C2H4, solid Cu,Cu,Cu ,,100.0,dodecahedron,,120.0,176.0,210.0,120.0,176.0,210.0,100.0,0.0,0.0,gas diffusion layer,KOH,1.0,14.0,-0.62,CH4,17.4,,Flow cell,800.0,,1.0,20.0,
1880,74,,2023,Enriching the Local Concentration of CO Intermediates on Cu Cavities for the Electrocatalytic Reduction of CO2 to C2+ Products,ACS Applied Materials & Interfaces,,https://doi.org/10.1021/acsami.2c21902,2.0,C2H4, solid Cu,Cu,Cu ,,100.0,dodecahedron,,120.0,176.0,210.0,120.0,176.0,210.0,100.0,0.0,0.0,gas diffusion layer,KOH,1.0,14.0,-0.65,CH4,16.8,,Flow cell,800.0,,1.0,20.0,
1881,74,,2023,Enriching the Local Concentration of CO Intermediates on Cu Cavities for the Electrocatalytic Reduction of CO2 to C2+ Products,ACS Applied Materials & Interfaces,,https://doi.org/10.1021/acsami.2c21902,2.0,C2H4, solid Cu,Cu,Cu ,,100.0,dodecahedron,,120.0,176.0,210.0,120.0,176.0,210.0,100.0,0.0,0.0,gas diffusion layer,KOH,1.0,14.0,-0.72,CH4,16.3,,Flow cell,800.0,,1.0,20.0,
1882,74,,2023,Enriching the Local Concentration of CO Intermediates on Cu Cavities for the Electrocatalytic Reduction of CO2 to C2+ Products,ACS Applied Materials & Interfaces,,https://doi.org/10.1021/acsami.2c21902,2.0,C2H4, solid Cu,Cu,Cu ,,100.0,dodecahedron,,120.0,176.0,210.0,120.0,176.0,210.0,100.0,0.0,0.0,gas diffusion layer,KOH,1.0,14.0,-0.37,CO,29.4,,Flow cell,800.0,,1.0,20.0,
1883,74,,2023,Enriching the Local Concentration of CO Intermediates on Cu Cavities for the Electrocatalytic Reduction of CO2 to C2+ Products,ACS Applied Materials & Interfaces,,https://doi.org/10.1021/acsami.2c21902,2.0,C2H4, solid Cu,Cu,Cu ,,100.0,dodecahedron,,120.0,176.0,210.0,120.0,176.0,210.0,100.0,0.0,0.0,gas diffusion layer,KOH,1.0,14.0,-0.41,CO,22.0,,Flow cell,800.0,,1.0,20.0,
1884,74,,2023,Enriching the Local Concentration of CO Intermediates on Cu Cavities for the Electrocatalytic Reduction of CO2 to C2+ Products,ACS Applied Materials & Interfaces,,https://doi.org/10.1021/acsami.2c21902,2.0,C2H4, solid Cu,Cu,Cu ,,100.0,dodecahedron,,120.0,176.0,210.0,120.0,176.0,210.0,100.0,0.0,0.0,gas diffusion layer,KOH,1.0,14.0,-0.46,CO,15.3,,Flow cell,800.0,,1.0,20.0,
1885,74,,2023,Enriching the Local Concentration of CO Intermediates on Cu Cavities for the Electrocatalytic Reduction of CO2 to C2+ Products,ACS Applied Materials & Interfaces,,https://doi.org/10.1021/acsami.2c21902,2.0,C2H4, solid Cu,Cu,Cu ,,100.0,dodecahedron,,120.0,176.0,210.0,120.0,176.0,210.0,100.0,0.0,0.0,gas diffusion layer,KOH,1.0,14.0,-0.55,CO,10.8,,Flow cell,800.0,,1.0,20.0,
1886,74,,2023,Enriching the Local Concentration of CO Intermediates on Cu Cavities for the Electrocatalytic Reduction of CO2 to C2+ Products,ACS Applied Materials & Interfaces,,https://doi.org/10.1021/acsami.2c21902,2.0,C2H4, solid Cu,Cu,Cu ,,100.0,dodecahedron,,120.0,176.0,210.0,120.0,176.0,210.0,100.0,0.0,0.0,gas diffusion layer,KOH,1.0,14.0,-0.56,CO,10.6,,Flow cell,800.0,,1.0,20.0,
1887,74,,2023,Enriching the Local Concentration of CO Intermediates on Cu Cavities for the Electrocatalytic Reduction of CO2 to C2+ Products,ACS Applied Materials & Interfaces,,https://doi.org/10.1021/acsami.2c21902,2.0,C2H4, solid Cu,Cu,Cu ,,100.0,dodecahedron,,120.0,176.0,210.0,120.0,176.0,210.0,100.0,0.0,0.0,gas diffusion layer,KOH,1.0,14.0,-0.62,CO,8.3,,Flow cell,800.0,,1.0,20.0,
1888,74,,2023,Enriching the Local Concentration of CO Intermediates on Cu Cavities for the Electrocatalytic Reduction of CO2 to C2+ Products,ACS Applied Materials & Interfaces,,https://doi.org/10.1021/acsami.2c21902,2.0,C2H4, solid Cu,Cu,Cu ,,100.0,dodecahedron,,120.0,176.0,210.0,120.0,176.0,210.0,100.0,0.0,0.0,gas diffusion layer,KOH,1.0,14.0,-0.65,CO,8.2,,Flow cell,800.0,,1.0,20.0,
1889,74,,2023,Enriching the Local Concentration of CO Intermediates on Cu Cavities for the Electrocatalytic Reduction of CO2 to C2+ Products,ACS Applied Materials & Interfaces,,https://doi.org/10.1021/acsami.2c21902,2.0,C2H4, solid Cu,Cu,Cu ,,100.0,dodecahedron,,120.0,176.0,210.0,120.0,176.0,210.0,100.0,0.0,0.0,gas diffusion layer,KOH,1.0,14.0,-0.72,CO,8.1,,Flow cell,800.0,,1.0,20.0,
1890,74,,2023,Enriching the Local Concentration of CO Intermediates on Cu Cavities for the Electrocatalytic Reduction of CO2 to C2+ Products,ACS Applied Materials & Interfaces,,https://doi.org/10.1021/acsami.2c21902,2.0,C2H4, solid Cu,Cu,Cu ,,100.0,dodecahedron,,120.0,176.0,210.0,120.0,176.0,210.0,100.0,0.0,0.0,gas diffusion layer,KOH,1.0,14.0,-0.37,C2H4,8.3,,Flow cell,800.0,,1.0,20.0,
1891,74,,2023,Enriching the Local Concentration of CO Intermediates on Cu Cavities for the Electrocatalytic Reduction of CO2 to C2+ Products,ACS Applied Materials & Interfaces,,https://doi.org/10.1021/acsami.2c21902,2.0,C2H4, solid Cu,Cu,Cu ,,100.0,dodecahedron,,120.0,176.0,210.0,120.0,176.0,210.0,100.0,0.0,0.0,gas diffusion layer,KOH,1.0,14.0,-0.41,C2H4,18.0,,Flow cell,800.0,,1.0,20.0,
1892,74,,2023,Enriching the Local Concentration of CO Intermediates on Cu Cavities for the Electrocatalytic Reduction of CO2 to C2+ Products,ACS Applied Materials & Interfaces,,https://doi.org/10.1021/acsami.2c21902,2.0,C2H4, solid Cu,Cu,Cu ,,100.0,dodecahedron,,120.0,176.0,210.0,120.0,176.0,210.0,100.0,0.0,0.0,gas diffusion layer,KOH,1.0,14.0,-0.46,C2H4,26.2,,Flow cell,800.0,,1.0,20.0,
1893,74,,2023,Enriching the Local Concentration of CO Intermediates on Cu Cavities for the Electrocatalytic Reduction of CO2 to C2+ Products,ACS Applied Materials & Interfaces,,https://doi.org/10.1021/acsami.2c21902,2.0,C2H4, solid Cu,Cu,Cu ,,100.0,dodecahedron,,120.0,176.0,210.0,120.0,176.0,210.0,100.0,0.0,0.0,gas diffusion layer,KOH,1.0,14.0,-0.55,C2H4,26.4,,Flow cell,800.0,,1.0,20.0,
1894,74,,2023,Enriching the Local Concentration of CO Intermediates on Cu Cavities for the Electrocatalytic Reduction of CO2 to C2+ Products,ACS Applied Materials & Interfaces,,https://doi.org/10.1021/acsami.2c21902,2.0,C2H4, solid Cu,Cu,Cu ,,100.0,dodecahedron,,120.0,176.0,210.0,120.0,176.0,210.0,100.0,0.0,0.0,gas diffusion layer,KOH,1.0,14.0,-0.56,C2H4,26.2,,Flow cell,800.0,,1.0,20.0,
1895,74,,2023,Enriching the Local Concentration of CO Intermediates on Cu Cavities for the Electrocatalytic Reduction of CO2 to C2+ Products,ACS Applied Materials & Interfaces,,https://doi.org/10.1021/acsami.2c21902,2.0,C2H4, solid Cu,Cu,Cu ,,100.0,dodecahedron,,120.0,176.0,210.0,120.0,176.0,210.0,100.0,0.0,0.0,gas diffusion layer,KOH,1.0,14.0,-0.62,C2H4,20.4,,Flow cell,800.0,,1.0,20.0,
1896,74,,2023,Enriching the Local Concentration of CO Intermediates on Cu Cavities for the Electrocatalytic Reduction of CO2 to C2+ Products,ACS Applied Materials & Interfaces,,https://doi.org/10.1021/acsami.2c21902,2.0,C2H4, solid Cu,Cu,Cu ,,100.0,dodecahedron,,120.0,176.0,210.0,120.0,176.0,210.0,100.0,0.0,0.0,gas diffusion layer,KOH,1.0,14.0,-0.65,C2H4,15.2,,Flow cell,800.0,,1.0,20.0,
1897,74,,2023,Enriching the Local Concentration of CO Intermediates on Cu Cavities for the Electrocatalytic Reduction of CO2 to C2+ Products,ACS Applied Materials & Interfaces,,https://doi.org/10.1021/acsami.2c21902,2.0,C2H4, solid Cu,Cu,Cu ,,100.0,dodecahedron,,120.0,176.0,210.0,120.0,176.0,210.0,100.0,0.0,0.0,gas diffusion layer,KOH,1.0,14.0,-0.72,C2H4,11.5,,Flow cell,800.0,,1.0,20.0,
1898,74,,2023,Enriching the Local Concentration of CO Intermediates on Cu Cavities for the Electrocatalytic Reduction of CO2 to C2+ Products,ACS Applied Materials & Interfaces,,https://doi.org/10.1021/acsami.2c21902,2.0,C2H4, solid Cu,Cu,Cu ,,100.0,dodecahedron,,120.0,176.0,210.0,120.0,176.0,210.0,100.0,0.0,0.0,gas diffusion layer,KOH,1.0,14.0,-0.37,C2H5OH,0.0,,Flow cell,800.0,,1.0,20.0,
1899,74,,2023,Enriching the Local Concentration of CO Intermediates on Cu Cavities for the Electrocatalytic Reduction of CO2 to C2+ Products,ACS Applied Materials & Interfaces,,https://doi.org/10.1021/acsami.2c21902,2.0,C2H4, solid Cu,Cu,Cu ,,100.0,dodecahedron,,120.0,176.0,210.0,120.0,176.0,210.0,100.0,0.0,0.0,gas diffusion layer,KOH,1.0,14.0,-0.41,C2H5OH,7.1,,Flow cell,800.0,,1.0,20.0,
1900,74,,2023,Enriching the Local Concentration of CO Intermediates on Cu Cavities for the Electrocatalytic Reduction of CO2 to C2+ Products,ACS Applied Materials & Interfaces,,https://doi.org/10.1021/acsami.2c21902,2.0,C2H4, solid Cu,Cu,Cu ,,100.0,dodecahedron,,120.0,176.0,210.0,120.0,176.0,210.0,100.0,0.0,0.0,gas diffusion layer,KOH,1.0,14.0,-0.46,C2H5OH,6.2,,Flow cell,800.0,,1.0,20.0,
1901,74,,2023,Enriching the Local Concentration of CO Intermediates on Cu Cavities for the Electrocatalytic Reduction of CO2 to C2+ Products,ACS Applied Materials & Interfaces,,https://doi.org/10.1021/acsami.2c21902,2.0,C2H4, solid Cu,Cu,Cu ,,100.0,dodecahedron,,120.0,176.0,210.0,120.0,176.0,210.0,100.0,0.0,0.0,gas diffusion layer,KOH,1.0,14.0,-0.55,C2H5OH,5.5,,Flow cell,800.0,,1.0,20.0,
1902,74,,2023,Enriching the Local Concentration of CO Intermediates on Cu Cavities for the Electrocatalytic Reduction of CO2 to C2+ Products,ACS Applied Materials & Interfaces,,https://doi.org/10.1021/acsami.2c21902,2.0,C2H4, solid Cu,Cu,Cu ,,100.0,dodecahedron,,120.0,176.0,210.0,120.0,176.0,210.0,100.0,0.0,0.0,gas diffusion layer,KOH,1.0,14.0,-0.56,C2H5OH,5.4,,Flow cell,800.0,,1.0,20.0,
1903,74,,2023,Enriching the Local Concentration of CO Intermediates on Cu Cavities for the Electrocatalytic Reduction of CO2 to C2+ Products,ACS Applied Materials & Interfaces,,https://doi.org/10.1021/acsami.2c21902,2.0,C2H4, solid Cu,Cu,Cu ,,100.0,dodecahedron,,120.0,176.0,210.0,120.0,176.0,210.0,100.0,0.0,0.0,gas diffusion layer,KOH,1.0,14.0,-0.62,C2H5OH,5.6,,Flow cell,800.0,,1.0,20.0,
1904,74,,2023,Enriching the Local Concentration of CO Intermediates on Cu Cavities for the Electrocatalytic Reduction of CO2 to C2+ Products,ACS Applied Materials & Interfaces,,https://doi.org/10.1021/acsami.2c21902,2.0,C2H4, solid Cu,Cu,Cu ,,100.0,dodecahedron,,120.0,176.0,210.0,120.0,176.0,210.0,100.0,0.0,0.0,gas diffusion layer,KOH,1.0,14.0,-0.65,C2H5OH,4.3,,Flow cell,800.0,,1.0,20.0,
1905,74,,2023,Enriching the Local Concentration of CO Intermediates on Cu Cavities for the Electrocatalytic Reduction of CO2 to C2+ Products,ACS Applied Materials & Interfaces,,https://doi.org/10.1021/acsami.2c21902,2.0,C2H4, solid Cu,Cu,Cu ,,100.0,dodecahedron,,120.0,176.0,210.0,120.0,176.0,210.0,100.0,0.0,0.0,gas diffusion layer,KOH,1.0,14.0,-0.72,C2H5OH,3.0,,Flow cell,800.0,,1.0,20.0,
1906,74,,2023,Enriching the Local Concentration of CO Intermediates on Cu Cavities for the Electrocatalytic Reduction of CO2 to C2+ Products,ACS Applied Materials & Interfaces,,https://doi.org/10.1021/acsami.2c21902,2.0,C2H4, solid Cu,Cu,Cu ,,100.0,dodecahedron,,120.0,176.0,210.0,120.0,176.0,210.0,100.0,0.0,0.0,gas diffusion layer,KOH,1.0,14.0,-0.37,CH3COOH,0.0,,Flow cell,800.0,,1.0,20.0,
1907,74,,2023,Enriching the Local Concentration of CO Intermediates on Cu Cavities for the Electrocatalytic Reduction of CO2 to C2+ Products,ACS Applied Materials & Interfaces,,https://doi.org/10.1021/acsami.2c21902,2.0,C2H4, solid Cu,Cu,Cu ,,100.0,dodecahedron,,120.0,176.0,210.0,120.0,176.0,210.0,100.0,0.0,0.0,gas diffusion layer,KOH,1.0,14.0,-0.41,CH3COOH,2.4,,Flow cell,800.0,,1.0,20.0,
1908,74,,2023,Enriching the Local Concentration of CO Intermediates on Cu Cavities for the Electrocatalytic Reduction of CO2 to C2+ Products,ACS Applied Materials & Interfaces,,https://doi.org/10.1021/acsami.2c21902,2.0,C2H4, solid Cu,Cu,Cu ,,100.0,dodecahedron,,120.0,176.0,210.0,120.0,176.0,210.0,100.0,0.0,0.0,gas diffusion layer,KOH,1.0,14.0,-0.46,CH3COOH,1.9,,Flow cell,800.0,,1.0,20.0,
1909,74,,2023,Enriching the Local Concentration of CO Intermediates on Cu Cavities for the Electrocatalytic Reduction of CO2 to C2+ Products,ACS Applied Materials & Interfaces,,https://doi.org/10.1021/acsami.2c21902,2.0,C2H4, solid Cu,Cu,Cu ,,100.0,dodecahedron,,120.0,176.0,210.0,120.0,176.0,210.0,100.0,0.0,0.0,gas diffusion layer,KOH,1.0,14.0,-0.55,CH3COOH,2.0,,Flow cell,800.0,,1.0,20.0,
1910,74,,2023,Enriching the Local Concentration of CO Intermediates on Cu Cavities for the Electrocatalytic Reduction of CO2 to C2+ Products,ACS Applied Materials & Interfaces,,https://doi.org/10.1021/acsami.2c21902,2.0,C2H4, solid Cu,Cu,Cu ,,100.0,dodecahedron,,120.0,176.0,210.0,120.0,176.0,210.0,100.0,0.0,0.0,gas diffusion layer,KOH,1.0,14.0,-0.56,CH3COOH,2.2,,Flow cell,800.0,,1.0,20.0,
1911,74,,2023,Enriching the Local Concentration of CO Intermediates on Cu Cavities for the Electrocatalytic Reduction of CO2 to C2+ Products,ACS Applied Materials & Interfaces,,https://doi.org/10.1021/acsami.2c21902,2.0,C2H4, solid Cu,Cu,Cu ,,100.0,dodecahedron,,120.0,176.0,210.0,120.0,176.0,210.0,100.0,0.0,0.0,gas diffusion layer,KOH,1.0,14.0,-0.62,CH3COOH,2.5,,Flow cell,800.0,,1.0,20.0,
1912,74,,2023,Enriching the Local Concentration of CO Intermediates on Cu Cavities for the Electrocatalytic Reduction of CO2 to C2+ Products,ACS Applied Materials & Interfaces,,https://doi.org/10.1021/acsami.2c21902,2.0,C2H4, solid Cu,Cu,Cu ,,100.0,dodecahedron,,120.0,176.0,210.0,120.0,176.0,210.0,100.0,0.0,0.0,gas diffusion layer,KOH,1.0,14.0,-0.65,CH3COOH,1.8,,Flow cell,800.0,,1.0,20.0,
1913,74,,2023,Enriching the Local Concentration of CO Intermediates on Cu Cavities for the Electrocatalytic Reduction of CO2 to C2+ Products,ACS Applied Materials & Interfaces,,https://doi.org/10.1021/acsami.2c21902,2.0,C2H4, solid Cu,Cu,Cu ,,100.0,dodecahedron,,120.0,176.0,210.0,120.0,176.0,210.0,100.0,0.0,0.0,gas diffusion layer,KOH,1.0,14.0,-0.72,CH3COOH,1.3,,Flow cell,800.0,,1.0,20.0,
1914,74,,2023,Enriching the Local Concentration of CO Intermediates on Cu Cavities for the Electrocatalytic Reduction of CO2 to C2+ Products,ACS Applied Materials & Interfaces,,https://doi.org/10.1021/acsami.2c21902,2.0,C2H4, solid Cu,Cu,Cu ,,100.0,dodecahedron,,120.0,176.0,210.0,120.0,176.0,210.0,100.0,0.0,0.0,gas diffusion layer,KOH,1.0,14.0,-0.37,C3H7OH,0.0,,Flow cell,800.0,,1.0,20.0,
1915,74,,2023,Enriching the Local Concentration of CO Intermediates on Cu Cavities for the Electrocatalytic Reduction of CO2 to C2+ Products,ACS Applied Materials & Interfaces,,https://doi.org/10.1021/acsami.2c21902,2.0,C2H4, solid Cu,Cu,Cu ,,100.0,dodecahedron,,120.0,176.0,210.0,120.0,176.0,210.0,100.0,0.0,0.0,gas diffusion layer,KOH,1.0,14.0,-0.41,C3H7OH,0.0,,Flow cell,800.0,,1.0,20.0,
1916,74,,2023,Enriching the Local Concentration of CO Intermediates on Cu Cavities for the Electrocatalytic Reduction of CO2 to C2+ Products,ACS Applied Materials & Interfaces,,https://doi.org/10.1021/acsami.2c21902,2.0,C2H4, solid Cu,Cu,Cu ,,100.0,dodecahedron,,120.0,176.0,210.0,120.0,176.0,210.0,100.0,0.0,0.0,gas diffusion layer,KOH,1.0,14.0,-0.46,C3H7OH,2.5,,Flow cell,800.0,,1.0,20.0,
1917,74,,2023,Enriching the Local Concentration of CO Intermediates on Cu Cavities for the Electrocatalytic Reduction of CO2 to C2+ Products,ACS Applied Materials & Interfaces,,https://doi.org/10.1021/acsami.2c21902,2.0,C2H4, solid Cu,Cu,Cu ,,100.0,dodecahedron,,120.0,176.0,210.0,120.0,176.0,210.0,100.0,0.0,0.0,gas diffusion layer,KOH,1.0,14.0,-0.55,C3H7OH,5.6,,Flow cell,800.0,,1.0,20.0,
1918,74,,2023,Enriching the Local Concentration of CO Intermediates on Cu Cavities for the Electrocatalytic Reduction of CO2 to C2+ Products,ACS Applied Materials & Interfaces,,https://doi.org/10.1021/acsami.2c21902,2.0,C2H4, solid Cu,Cu,Cu ,,100.0,dodecahedron,,120.0,176.0,210.0,120.0,176.0,210.0,100.0,0.0,0.0,gas diffusion layer,KOH,1.0,14.0,-0.56,C3H7OH,6.2,,Flow cell,800.0,,1.0,20.0,
1919,74,,2023,Enriching the Local Concentration of CO Intermediates on Cu Cavities for the Electrocatalytic Reduction of CO2 to C2+ Products,ACS Applied Materials & Interfaces,,https://doi.org/10.1021/acsami.2c21902,2.0,C2H4, solid Cu,Cu,Cu ,,100.0,dodecahedron,,120.0,176.0,210.0,120.0,176.0,210.0,100.0,0.0,0.0,gas diffusion layer,KOH,1.0,14.0,-0.62,C3H7OH,4.3,,Flow cell,800.0,,1.0,20.0,
1920,74,,2023,Enriching the Local Concentration of CO Intermediates on Cu Cavities for the Electrocatalytic Reduction of CO2 to C2+ Products,ACS Applied Materials & Interfaces,,https://doi.org/10.1021/acsami.2c21902,2.0,C2H4, solid Cu,Cu,Cu ,,100.0,dodecahedron,,120.0,176.0,210.0,120.0,176.0,210.0,100.0,0.0,0.0,gas diffusion layer,KOH,1.0,14.0,-0.65,C3H7OH,2.1,,Flow cell,800.0,,1.0,20.0,
1921,74,,2023,Enriching the Local Concentration of CO Intermediates on Cu Cavities for the Electrocatalytic Reduction of CO2 to C2+ Products,ACS Applied Materials & Interfaces,,https://doi.org/10.1021/acsami.2c21902,2.0,C2H4, solid Cu,Cu,Cu ,,100.0,dodecahedron,,120.0,176.0,210.0,120.0,176.0,210.0,100.0,0.0,0.0,gas diffusion layer,KOH,1.0,14.0,-0.72,C3H7OH,0.0,,Flow cell,800.0,,1.0,20.0,
1922,74,,2023,Enriching the Local Concentration of CO Intermediates on Cu Cavities for the Electrocatalytic Reduction of CO2 to C2+ Products,ACS Applied Materials & Interfaces,,https://doi.org/10.1021/acsami.2c21902,2.0,C2H4, solid Cu,Cu,Cu ,,100.0,dodecahedron,,120.0,176.0,210.0,120.0,176.0,210.0,100.0,0.0,0.0,gas diffusion layer,KOH,1.0,14.0,-0.37,HCOOH,22.2,,Flow cell,800.0,,1.0,20.0,
1923,74,,2023,Enriching the Local Concentration of CO Intermediates on Cu Cavities for the Electrocatalytic Reduction of CO2 to C2+ Products,ACS Applied Materials & Interfaces,,https://doi.org/10.1021/acsami.2c21902,2.0,C2H4, solid Cu,Cu,Cu ,,100.0,dodecahedron,,120.0,176.0,210.0,120.0,176.0,210.0,100.0,0.0,0.0,gas diffusion layer,KOH,1.0,14.0,-0.41,HCOOH,8.5,,Flow cell,800.0,,1.0,20.0,
1924,74,,2023,Enriching the Local Concentration of CO Intermediates on Cu Cavities for the Electrocatalytic Reduction of CO2 to C2+ Products,ACS Applied Materials & Interfaces,,https://doi.org/10.1021/acsami.2c21902,2.0,C2H4, solid Cu,Cu,Cu ,,100.0,dodecahedron,,120.0,176.0,210.0,120.0,176.0,210.0,100.0,0.0,0.0,gas diffusion layer,KOH,1.0,14.0,-0.46,HCOOH,2.5,,Flow cell,800.0,,1.0,20.0,
1925,74,,2023,Enriching the Local Concentration of CO Intermediates on Cu Cavities for the Electrocatalytic Reduction of CO2 to C2+ Products,ACS Applied Materials & Interfaces,,https://doi.org/10.1021/acsami.2c21902,2.0,C2H4, solid Cu,Cu,Cu ,,100.0,dodecahedron,,120.0,176.0,210.0,120.0,176.0,210.0,100.0,0.0,0.0,gas diffusion layer,KOH,1.0,14.0,-0.55,HCOOH,1.4,,Flow cell,800.0,,1.0,20.0,
1926,74,,2023,Enriching the Local Concentration of CO Intermediates on Cu Cavities for the Electrocatalytic Reduction of CO2 to C2+ Products,ACS Applied Materials & Interfaces,,https://doi.org/10.1021/acsami.2c21902,2.0,C2H4, solid Cu,Cu,Cu ,,100.0,dodecahedron,,120.0,176.0,210.0,120.0,176.0,210.0,100.0,0.0,0.0,gas diffusion layer,KOH,1.0,14.0,-0.56,HCOOH,1.3,,Flow cell,800.0,,1.0,20.0,
1927,74,,2023,Enriching the Local Concentration of CO Intermediates on Cu Cavities for the Electrocatalytic Reduction of CO2 to C2+ Products,ACS Applied Materials & Interfaces,,https://doi.org/10.1021/acsami.2c21902,2.0,C2H4, solid Cu,Cu,Cu ,,100.0,dodecahedron,,120.0,176.0,210.0,120.0,176.0,210.0,100.0,0.0,0.0,gas diffusion layer,KOH,1.0,14.0,-0.62,HCOOH,2.7,,Flow cell,800.0,,1.0,20.0,
1928,74,,2023,Enriching the Local Concentration of CO Intermediates on Cu Cavities for the Electrocatalytic Reduction of CO2 to C2+ Products,ACS Applied Materials & Interfaces,,https://doi.org/10.1021/acsami.2c21902,2.0,C2H4, solid Cu,Cu,Cu ,,100.0,dodecahedron,,120.0,176.0,210.0,120.0,176.0,210.0,100.0,0.0,0.0,gas diffusion layer,KOH,1.0,14.0,-0.65,HCOOH,2.5,,Flow cell,800.0,,1.0,20.0,
1929,74,,2023,Enriching the Local Concentration of CO Intermediates on Cu Cavities for the Electrocatalytic Reduction of CO2 to C2+ Products,ACS Applied Materials & Interfaces,,https://doi.org/10.1021/acsami.2c21902,2.0,C2H4, solid Cu,Cu,Cu ,,100.0,dodecahedron,,120.0,176.0,210.0,120.0,176.0,210.0,100.0,0.0,0.0,gas diffusion layer,KOH,1.0,14.0,-0.72,HCOOH,2.4,,Flow cell,800.0,,1.0,20.0,
1930,74,,2023,Enriching the Local Concentration of CO Intermediates on Cu Cavities for the Electrocatalytic Reduction of CO2 to C2+ Products,ACS Applied Materials & Interfaces,,https://doi.org/10.1021/acsami.2c21902,12.0,C2H4,cavity Cu,Cu,Cu ,,100.0,cavity dodecahedron,108.0,130.0,178.0,230.0,130.0,178.0,230.0,100.0,0.0,0.0,gas diffusion layer,KOH,1.0,14.0,–0.37,H2,36.5,,Flow cell,800.0,,1.0,20.0,
1931,74,,2023,Enriching the Local Concentration of CO Intermediates on Cu Cavities for the Electrocatalytic Reduction of CO2 to C2+ Products,ACS Applied Materials & Interfaces,,https://doi.org/10.1021/acsami.2c21902,12.0,C2H4,cavity Cu,Cu,Cu ,,100.0,cavity dodecahedron,108.0,130.0,178.0,230.0,130.0,178.0,230.0,100.0,0.0,0.0,gas diffusion layer,KOH,1.0,14.0,–0.41,H2,29.0,,Flow cell,800.0,,1.0,20.0,
1932,74,,2023,Enriching the Local Concentration of CO Intermediates on Cu Cavities for the Electrocatalytic Reduction of CO2 to C2+ Products,ACS Applied Materials & Interfaces,,https://doi.org/10.1021/acsami.2c21902,12.0,C2H4,cavity Cu,Cu,Cu ,,100.0,cavity dodecahedron,108.0,130.0,178.0,230.0,130.0,178.0,230.0,100.0,0.0,0.0,gas diffusion layer,KOH,1.0,14.0,–0.44,H2,23.4,,Flow cell,800.0,,1.0,20.0,
1933,74,,2023,Enriching the Local Concentration of CO Intermediates on Cu Cavities for the Electrocatalytic Reduction of CO2 to C2+ Products,ACS Applied Materials & Interfaces,,https://doi.org/10.1021/acsami.2c21902,12.0,C2H4,cavity Cu,Cu,Cu ,,100.0,cavity dodecahedron,108.0,130.0,178.0,230.0,130.0,178.0,230.0,100.0,0.0,0.0,gas diffusion layer,KOH,1.0,14.0,–0.52,H2,18.8,,Flow cell,800.0,,1.0,20.0,
1934,74,,2023,Enriching the Local Concentration of CO Intermediates on Cu Cavities for the Electrocatalytic Reduction of CO2 to C2+ Products,ACS Applied Materials & Interfaces,,https://doi.org/10.1021/acsami.2c21902,12.0,C2H4,cavity Cu,Cu,Cu ,,100.0,cavity dodecahedron,108.0,130.0,178.0,230.0,130.0,178.0,230.0,100.0,0.0,0.0,gas diffusion layer,KOH,1.0,14.0,–0.55,H2,15.0,,Flow cell,800.0,,1.0,20.0,
1935,74,,2023,Enriching the Local Concentration of CO Intermediates on Cu Cavities for the Electrocatalytic Reduction of CO2 to C2+ Products,ACS Applied Materials & Interfaces,,https://doi.org/10.1021/acsami.2c21902,12.0,C2H4,cavity Cu,Cu,Cu ,,100.0,cavity dodecahedron,108.0,130.0,178.0,230.0,130.0,178.0,230.0,100.0,0.0,0.0,gas diffusion layer,KOH,1.0,14.0,–0.59,H2,14.5,,Flow cell,800.0,,1.0,20.0,
1936,74,,2023,Enriching the Local Concentration of CO Intermediates on Cu Cavities for the Electrocatalytic Reduction of CO2 to C2+ Products,ACS Applied Materials & Interfaces,,https://doi.org/10.1021/acsami.2c21902,12.0,C2H4,cavity Cu,Cu,Cu ,,100.0,cavity dodecahedron,108.0,130.0,178.0,230.0,130.0,178.0,230.0,100.0,0.0,0.0,gas diffusion layer,KOH,1.0,14.0,–0.65,H2,16.5,,Flow cell,800.0,,1.0,20.0,
1937,74,,2023,Enriching the Local Concentration of CO Intermediates on Cu Cavities for the Electrocatalytic Reduction of CO2 to C2+ Products,ACS Applied Materials & Interfaces,,https://doi.org/10.1021/acsami.2c21902,12.0,C2H4,cavity Cu,Cu,Cu ,,100.0,cavity dodecahedron,108.0,130.0,178.0,230.0,130.0,178.0,230.0,100.0,0.0,0.0,gas diffusion layer,KOH,1.0,14.0,–0.71,H2,12.0,,Flow cell,800.0,,1.0,20.0,
1938,74,,2023,Enriching the Local Concentration of CO Intermediates on Cu Cavities for the Electrocatalytic Reduction of CO2 to C2+ Products,ACS Applied Materials & Interfaces,,https://doi.org/10.1021/acsami.2c21902,12.0,C2H4,cavity Cu,Cu,Cu ,,100.0,cavity dodecahedron,108.0,130.0,178.0,230.0,130.0,178.0,230.0,100.0,0.0,0.0,gas diffusion layer,KOH,1.0,14.0,–0.37,CH4,3.9,,Flow cell,800.0,,1.0,20.0,
1939,74,,2023,Enriching the Local Concentration of CO Intermediates on Cu Cavities for the Electrocatalytic Reduction of CO2 to C2+ Products,ACS Applied Materials & Interfaces,,https://doi.org/10.1021/acsami.2c21902,12.0,C2H4,cavity Cu,Cu,Cu ,,100.0,cavity dodecahedron,108.0,130.0,178.0,230.0,130.0,178.0,230.0,100.0,0.0,0.0,gas diffusion layer,KOH,1.0,14.0,–0.41,CH4,4.0,,Flow cell,800.0,,1.0,20.0,
1940,74,,2023,Enriching the Local Concentration of CO Intermediates on Cu Cavities for the Electrocatalytic Reduction of CO2 to C2+ Products,ACS Applied Materials & Interfaces,,https://doi.org/10.1021/acsami.2c21902,12.0,C2H4,cavity Cu,Cu,Cu ,,100.0,cavity dodecahedron,108.0,130.0,178.0,230.0,130.0,178.0,230.0,100.0,0.0,0.0,gas diffusion layer,KOH,1.0,14.0,–0.44,CH4,4.3,,Flow cell,800.0,,1.0,20.0,
1941,74,,2023,Enriching the Local Concentration of CO Intermediates on Cu Cavities for the Electrocatalytic Reduction of CO2 to C2+ Products,ACS Applied Materials & Interfaces,,https://doi.org/10.1021/acsami.2c21902,12.0,C2H4,cavity Cu,Cu,Cu ,,100.0,cavity dodecahedron,108.0,130.0,178.0,230.0,130.0,178.0,230.0,100.0,0.0,0.0,gas diffusion layer,KOH,1.0,14.0,–0.52,CH4,5.1,,Flow cell,800.0,,1.0,20.0,
1942,74,,2023,Enriching the Local Concentration of CO Intermediates on Cu Cavities for the Electrocatalytic Reduction of CO2 to C2+ Products,ACS Applied Materials & Interfaces,,https://doi.org/10.1021/acsami.2c21902,12.0,C2H4,cavity Cu,Cu,Cu ,,100.0,cavity dodecahedron,108.0,130.0,178.0,230.0,130.0,178.0,230.0,100.0,0.0,0.0,gas diffusion layer,KOH,1.0,14.0,–0.55,CH4,4.9,,Flow cell,800.0,,1.0,20.0,
1943,74,,2023,Enriching the Local Concentration of CO Intermediates on Cu Cavities for the Electrocatalytic Reduction of CO2 to C2+ Products,ACS Applied Materials & Interfaces,,https://doi.org/10.1021/acsami.2c21902,12.0,C2H4,cavity Cu,Cu,Cu ,,100.0,cavity dodecahedron,108.0,130.0,178.0,230.0,130.0,178.0,230.0,100.0,0.0,0.0,gas diffusion layer,KOH,1.0,14.0,–0.59,CH4,4.7,,Flow cell,800.0,,1.0,20.0,
1944,74,,2023,Enriching the Local Concentration of CO Intermediates on Cu Cavities for the Electrocatalytic Reduction of CO2 to C2+ Products,ACS Applied Materials & Interfaces,,https://doi.org/10.1021/acsami.2c21902,12.0,C2H4,cavity Cu,Cu,Cu ,,100.0,cavity dodecahedron,108.0,130.0,178.0,230.0,130.0,178.0,230.0,100.0,0.0,0.0,gas diffusion layer,KOH,1.0,14.0,–0.65,CH4,7.0,,Flow cell,800.0,,1.0,20.0,
1945,74,,2023,Enriching the Local Concentration of CO Intermediates on Cu Cavities for the Electrocatalytic Reduction of CO2 to C2+ Products,ACS Applied Materials & Interfaces,,https://doi.org/10.1021/acsami.2c21902,12.0,C2H4,cavity Cu,Cu,Cu ,,100.0,cavity dodecahedron,108.0,130.0,178.0,230.0,130.0,178.0,230.0,100.0,0.0,0.0,gas diffusion layer,KOH,1.0,14.0,–0.71,CH4,5.0,,Flow cell,800.0,,1.0,20.0,
1946,74,,2023,Enriching the Local Concentration of CO Intermediates on Cu Cavities for the Electrocatalytic Reduction of CO2 to C2+ Products,ACS Applied Materials & Interfaces,,https://doi.org/10.1021/acsami.2c21902,12.0,C2H4,cavity Cu,Cu,Cu ,,100.0,cavity dodecahedron,108.0,130.0,178.0,230.0,130.0,178.0,230.0,100.0,0.0,0.0,gas diffusion layer,KOH,1.0,14.0,–0.37,CO,37.6,,Flow cell,800.0,,1.0,20.0,
1947,74,,2023,Enriching the Local Concentration of CO Intermediates on Cu Cavities for the Electrocatalytic Reduction of CO2 to C2+ Products,ACS Applied Materials & Interfaces,,https://doi.org/10.1021/acsami.2c21902,12.0,C2H4,cavity Cu,Cu,Cu ,,100.0,cavity dodecahedron,108.0,130.0,178.0,230.0,130.0,178.0,230.0,100.0,0.0,0.0,gas diffusion layer,KOH,1.0,14.0,–0.41,CO,29.0,,Flow cell,800.0,,1.0,20.0,
1948,74,,2023,Enriching the Local Concentration of CO Intermediates on Cu Cavities for the Electrocatalytic Reduction of CO2 to C2+ Products,ACS Applied Materials & Interfaces,,https://doi.org/10.1021/acsami.2c21902,12.0,C2H4,cavity Cu,Cu,Cu ,,100.0,cavity dodecahedron,108.0,130.0,178.0,230.0,130.0,178.0,230.0,100.0,0.0,0.0,gas diffusion layer,KOH,1.0,14.0,–0.44,CO,17.4,,Flow cell,800.0,,1.0,20.0,
1949,74,,2023,Enriching the Local Concentration of CO Intermediates on Cu Cavities for the Electrocatalytic Reduction of CO2 to C2+ Products,ACS Applied Materials & Interfaces,,https://doi.org/10.1021/acsami.2c21902,12.0,C2H4,cavity Cu,Cu,Cu ,,100.0,cavity dodecahedron,108.0,130.0,178.0,230.0,130.0,178.0,230.0,100.0,0.0,0.0,gas diffusion layer,KOH,1.0,14.0,–0.52,CO,14.5,,Flow cell,800.0,,1.0,20.0,
1950,74,,2023,Enriching the Local Concentration of CO Intermediates on Cu Cavities for the Electrocatalytic Reduction of CO2 to C2+ Products,ACS Applied Materials & Interfaces,,https://doi.org/10.1021/acsami.2c21902,12.0,C2H4,cavity Cu,Cu,Cu ,,100.0,cavity dodecahedron,108.0,130.0,178.0,230.0,130.0,178.0,230.0,100.0,0.0,0.0,gas diffusion layer,KOH,1.0,14.0,–0.55,CO,8.5,,Flow cell,800.0,,1.0,20.0,
1951,74,,2023,Enriching the Local Concentration of CO Intermediates on Cu Cavities for the Electrocatalytic Reduction of CO2 to C2+ Products,ACS Applied Materials & Interfaces,,https://doi.org/10.1021/acsami.2c21902,12.0,C2H4,cavity Cu,Cu,Cu ,,100.0,cavity dodecahedron,108.0,130.0,178.0,230.0,130.0,178.0,230.0,100.0,0.0,0.0,gas diffusion layer,KOH,1.0,14.0,–0.59,CO,7.1,,Flow cell,800.0,,1.0,20.0,
1952,74,,2023,Enriching the Local Concentration of CO Intermediates on Cu Cavities for the Electrocatalytic Reduction of CO2 to C2+ Products,ACS Applied Materials & Interfaces,,https://doi.org/10.1021/acsami.2c21902,12.0,C2H4,cavity Cu,Cu,Cu ,,100.0,cavity dodecahedron,108.0,130.0,178.0,230.0,130.0,178.0,230.0,100.0,0.0,0.0,gas diffusion layer,KOH,1.0,14.0,–0.65,CO,8.2,,Flow cell,800.0,,1.0,20.0,
1953,74,,2023,Enriching the Local Concentration of CO Intermediates on Cu Cavities for the Electrocatalytic Reduction of CO2 to C2+ Products,ACS Applied Materials & Interfaces,,https://doi.org/10.1021/acsami.2c21902,12.0,C2H4,cavity Cu,Cu,Cu ,,100.0,cavity dodecahedron,108.0,130.0,178.0,230.0,130.0,178.0,230.0,100.0,0.0,0.0,gas diffusion layer,KOH,1.0,14.0,–0.71,CO,9.0,,Flow cell,800.0,,1.0,20.0,
1954,74,,2023,Enriching the Local Concentration of CO Intermediates on Cu Cavities for the Electrocatalytic Reduction of CO2 to C2+ Products,ACS Applied Materials & Interfaces,,https://doi.org/10.1021/acsami.2c21902,12.0,C2H4,cavity Cu,Cu,Cu ,,100.0,cavity dodecahedron,108.0,130.0,178.0,230.0,130.0,178.0,230.0,100.0,0.0,0.0,gas diffusion layer,KOH,1.0,14.0,–0.37,C2H4,11.9,,Flow cell,800.0,,1.0,20.0,
1955,74,,2023,Enriching the Local Concentration of CO Intermediates on Cu Cavities for the Electrocatalytic Reduction of CO2 to C2+ Products,ACS Applied Materials & Interfaces,,https://doi.org/10.1021/acsami.2c21902,12.0,C2H4,cavity Cu,Cu,Cu ,,100.0,cavity dodecahedron,108.0,130.0,178.0,230.0,130.0,178.0,230.0,100.0,0.0,0.0,gas diffusion layer,KOH,1.0,14.0,–0.41,C2H4,24.6,,Flow cell,800.0,,1.0,20.0,
1956,74,,2023,Enriching the Local Concentration of CO Intermediates on Cu Cavities for the Electrocatalytic Reduction of CO2 to C2+ Products,ACS Applied Materials & Interfaces,,https://doi.org/10.1021/acsami.2c21902,12.0,C2H4,cavity Cu,Cu,Cu ,,100.0,cavity dodecahedron,108.0,130.0,178.0,230.0,130.0,178.0,230.0,100.0,0.0,0.0,gas diffusion layer,KOH,1.0,14.0,–0.44,C2H4,28.7,,Flow cell,800.0,,1.0,20.0,
1957,74,,2023,Enriching the Local Concentration of CO Intermediates on Cu Cavities for the Electrocatalytic Reduction of CO2 to C2+ Products,ACS Applied Materials & Interfaces,,https://doi.org/10.1021/acsami.2c21902,12.0,C2H4,cavity Cu,Cu,Cu ,,100.0,cavity dodecahedron,108.0,130.0,178.0,230.0,130.0,178.0,230.0,100.0,0.0,0.0,gas diffusion layer,KOH,1.0,14.0,–0.52,C2H4,32.3,,Flow cell,800.0,,1.0,20.0,
1958,74,,2023,Enriching the Local Concentration of CO Intermediates on Cu Cavities for the Electrocatalytic Reduction of CO2 to C2+ Products,ACS Applied Materials & Interfaces,,https://doi.org/10.1021/acsami.2c21902,12.0,C2H4,cavity Cu,Cu,Cu ,,100.0,cavity dodecahedron,108.0,130.0,178.0,230.0,130.0,178.0,230.0,100.0,0.0,0.0,gas diffusion layer,KOH,1.0,14.0,–0.55,C2H4,38.0,,Flow cell,800.0,,1.0,20.0,
1959,74,,2023,Enriching the Local Concentration of CO Intermediates on Cu Cavities for the Electrocatalytic Reduction of CO2 to C2+ Products,ACS Applied Materials & Interfaces,,https://doi.org/10.1021/acsami.2c21902,12.0,C2H4,cavity Cu,Cu,Cu ,,100.0,cavity dodecahedron,108.0,130.0,178.0,230.0,130.0,178.0,230.0,100.0,0.0,0.0,gas diffusion layer,KOH,1.0,14.0,–0.59,C2H4,42.9,,Flow cell,800.0,,1.0,20.0,
1960,74,,2023,Enriching the Local Concentration of CO Intermediates on Cu Cavities for the Electrocatalytic Reduction of CO2 to C2+ Products,ACS Applied Materials & Interfaces,,https://doi.org/10.1021/acsami.2c21902,12.0,C2H4,cavity Cu,Cu,Cu ,,100.0,cavity dodecahedron,108.0,130.0,178.0,230.0,130.0,178.0,230.0,100.0,0.0,0.0,gas diffusion layer,KOH,1.0,14.0,–0.65,C2H4,33.5,,Flow cell,800.0,,1.0,20.0,
1961,74,,2023,Enriching the Local Concentration of CO Intermediates on Cu Cavities for the Electrocatalytic Reduction of CO2 to C2+ Products,ACS Applied Materials & Interfaces,,https://doi.org/10.1021/acsami.2c21902,12.0,C2H4,cavity Cu,Cu,Cu ,,100.0,cavity dodecahedron,108.0,130.0,178.0,230.0,130.0,178.0,230.0,100.0,0.0,0.0,gas diffusion layer,KOH,1.0,14.0,–0.71,C2H4,23.3,,Flow cell,800.0,,1.0,20.0,
1962,74,,2023,Enriching the Local Concentration of CO Intermediates on Cu Cavities for the Electrocatalytic Reduction of CO2 to C2+ Products,ACS Applied Materials & Interfaces,,https://doi.org/10.1021/acsami.2c21902,12.0,C2H4,cavity Cu,Cu,Cu ,,100.0,cavity dodecahedron,108.0,130.0,178.0,230.0,130.0,178.0,230.0,100.0,0.0,0.0,gas diffusion layer,KOH,1.0,14.0,–0.37,C2H5OH,2.0,,Flow cell,800.0,,1.0,20.0,
1963,74,,2023,Enriching the Local Concentration of CO Intermediates on Cu Cavities for the Electrocatalytic Reduction of CO2 to C2+ Products,ACS Applied Materials & Interfaces,,https://doi.org/10.1021/acsami.2c21902,12.0,C2H4,cavity Cu,Cu,Cu ,,100.0,cavity dodecahedron,108.0,130.0,178.0,230.0,130.0,178.0,230.0,100.0,0.0,0.0,gas diffusion layer,KOH,1.0,14.0,–0.41,C2H5OH,5.5,,Flow cell,800.0,,1.0,20.0,
1964,74,,2023,Enriching the Local Concentration of CO Intermediates on Cu Cavities for the Electrocatalytic Reduction of CO2 to C2+ Products,ACS Applied Materials & Interfaces,,https://doi.org/10.1021/acsami.2c21902,12.0,C2H4,cavity Cu,Cu,Cu ,,100.0,cavity dodecahedron,108.0,130.0,178.0,230.0,130.0,178.0,230.0,100.0,0.0,0.0,gas diffusion layer,KOH,1.0,14.0,–0.44,C2H5OH,15.2,,Flow cell,800.0,,1.0,20.0,
1965,74,,2023,Enriching the Local Concentration of CO Intermediates on Cu Cavities for the Electrocatalytic Reduction of CO2 to C2+ Products,ACS Applied Materials & Interfaces,,https://doi.org/10.1021/acsami.2c21902,12.0,C2H4,cavity Cu,Cu,Cu ,,100.0,cavity dodecahedron,108.0,130.0,178.0,230.0,130.0,178.0,230.0,100.0,0.0,0.0,gas diffusion layer,KOH,1.0,14.0,–0.52,C2H5OH,17.7,,Flow cell,800.0,,1.0,20.0,
1966,74,,2023,Enriching the Local Concentration of CO Intermediates on Cu Cavities for the Electrocatalytic Reduction of CO2 to C2+ Products,ACS Applied Materials & Interfaces,,https://doi.org/10.1021/acsami.2c21902,12.0,C2H4,cavity Cu,Cu,Cu ,,100.0,cavity dodecahedron,108.0,130.0,178.0,230.0,130.0,178.0,230.0,100.0,0.0,0.0,gas diffusion layer,KOH,1.0,14.0,–0.55,C2H5OH,18.5,,Flow cell,800.0,,1.0,20.0,
1967,74,,2023,Enriching the Local Concentration of CO Intermediates on Cu Cavities for the Electrocatalytic Reduction of CO2 to C2+ Products,ACS Applied Materials & Interfaces,,https://doi.org/10.1021/acsami.2c21902,12.0,C2H4,cavity Cu,Cu,Cu ,,100.0,cavity dodecahedron,108.0,130.0,178.0,230.0,130.0,178.0,230.0,100.0,0.0,0.0,gas diffusion layer,KOH,1.0,14.0,–0.59,C2H5OH,20.8,,Flow cell,800.0,,1.0,20.0,
1968,74,,2023,Enriching the Local Concentration of CO Intermediates on Cu Cavities for the Electrocatalytic Reduction of CO2 to C2+ Products,ACS Applied Materials & Interfaces,,https://doi.org/10.1021/acsami.2c21902,12.0,C2H4,cavity Cu,Cu,Cu ,,100.0,cavity dodecahedron,108.0,130.0,178.0,230.0,130.0,178.0,230.0,100.0,0.0,0.0,gas diffusion layer,KOH,1.0,14.0,–0.65,C2H5OH,10.2,,Flow cell,800.0,,1.0,20.0,
1969,74,,2023,Enriching the Local Concentration of CO Intermediates on Cu Cavities for the Electrocatalytic Reduction of CO2 to C2+ Products,ACS Applied Materials & Interfaces,,https://doi.org/10.1021/acsami.2c21902,12.0,C2H4,cavity Cu,Cu,Cu ,,100.0,cavity dodecahedron,108.0,130.0,178.0,230.0,130.0,178.0,230.0,100.0,0.0,0.0,gas diffusion layer,KOH,1.0,14.0,–0.71,C2H5OH,7.1,,Flow cell,800.0,,1.0,20.0,
1970,74,,2023,Enriching the Local Concentration of CO Intermediates on Cu Cavities for the Electrocatalytic Reduction of CO2 to C2+ Products,ACS Applied Materials & Interfaces,,https://doi.org/10.1021/acsami.2c21902,12.0,C2H4,cavity Cu,Cu,Cu ,,100.0,cavity dodecahedron,108.0,130.0,178.0,230.0,130.0,178.0,230.0,100.0,0.0,0.0,gas diffusion layer,KOH,1.0,14.0,–0.37,CH3COOH,3.0,,Flow cell,800.0,,1.0,20.0,
1971,74,,2023,Enriching the Local Concentration of CO Intermediates on Cu Cavities for the Electrocatalytic Reduction of CO2 to C2+ Products,ACS Applied Materials & Interfaces,,https://doi.org/10.1021/acsami.2c21902,12.0,C2H4,cavity Cu,Cu,Cu ,,100.0,cavity dodecahedron,108.0,130.0,178.0,230.0,130.0,178.0,230.0,100.0,0.0,0.0,gas diffusion layer,KOH,1.0,14.0,–0.41,CH3COOH,2.5,,Flow cell,800.0,,1.0,20.0,
1972,74,,2023,Enriching the Local Concentration of CO Intermediates on Cu Cavities for the Electrocatalytic Reduction of CO2 to C2+ Products,ACS Applied Materials & Interfaces,,https://doi.org/10.1021/acsami.2c21902,12.0,C2H4,cavity Cu,Cu,Cu ,,100.0,cavity dodecahedron,108.0,130.0,178.0,230.0,130.0,178.0,230.0,100.0,0.0,0.0,gas diffusion layer,KOH,1.0,14.0,–0.44,CH3COOH,2.4,,Flow cell,800.0,,1.0,20.0,
1973,74,,2023,Enriching the Local Concentration of CO Intermediates on Cu Cavities for the Electrocatalytic Reduction of CO2 to C2+ Products,ACS Applied Materials & Interfaces,,https://doi.org/10.1021/acsami.2c21902,12.0,C2H4,cavity Cu,Cu,Cu ,,100.0,cavity dodecahedron,108.0,130.0,178.0,230.0,130.0,178.0,230.0,100.0,0.0,0.0,gas diffusion layer,KOH,1.0,14.0,–0.52,CH3COOH,3.8,,Flow cell,800.0,,1.0,20.0,
1974,74,,2023,Enriching the Local Concentration of CO Intermediates on Cu Cavities for the Electrocatalytic Reduction of CO2 to C2+ Products,ACS Applied Materials & Interfaces,,https://doi.org/10.1021/acsami.2c21902,12.0,C2H4,cavity Cu,Cu,Cu ,,100.0,cavity dodecahedron,108.0,130.0,178.0,230.0,130.0,178.0,230.0,100.0,0.0,0.0,gas diffusion layer,KOH,1.0,14.0,–0.55,CH3COOH,3.6,,Flow cell,800.0,,1.0,20.0,
1975,74,,2023,Enriching the Local Concentration of CO Intermediates on Cu Cavities for the Electrocatalytic Reduction of CO2 to C2+ Products,ACS Applied Materials & Interfaces,,https://doi.org/10.1021/acsami.2c21902,12.0,C2H4,cavity Cu,Cu,Cu ,,100.0,cavity dodecahedron,108.0,130.0,178.0,230.0,130.0,178.0,230.0,100.0,0.0,0.0,gas diffusion layer,KOH,1.0,14.0,–0.59,CH3COOH,3.5,,Flow cell,800.0,,1.0,20.0,
1976,74,,2023,Enriching the Local Concentration of CO Intermediates on Cu Cavities for the Electrocatalytic Reduction of CO2 to C2+ Products,ACS Applied Materials & Interfaces,,https://doi.org/10.1021/acsami.2c21902,12.0,C2H4,cavity Cu,Cu,Cu ,,100.0,cavity dodecahedron,108.0,130.0,178.0,230.0,130.0,178.0,230.0,100.0,0.0,0.0,gas diffusion layer,KOH,1.0,14.0,–0.65,CH3COOH,2.8,,Flow cell,800.0,,1.0,20.0,
