Repository: vovamirosh/-CO2RR-Beyond-Green-AI

File: Datasets/raw_dataset.csv (part 24 of 43)
,Number,Autor,Publication,Title,Journal,IF,DOI,"Stability, hour",Key Product,Article name,Formula,Compound_1,Compound_2,"Cat./Support ratio, % (at)",Morphology (TEM/SEM),"Pore size, nm",width min (nm),width aver (nm),width max (nm),length min (nm),length aver (nm),length max (nm),"Cu, % (at.)","Cu+, % (at.)","Cu(2+), % (at.)",Base,electrolyte,"conc, M",pH,RHE vs V,Product,"FE, %","Time, h",Type of reactor,"Loading, μg/cm2","Add_carbon, %","Surface area of electrode, cm2","Flow rate CO2, ml/min","Volume, cm3"
1977,74,,2023,Enriching the Local Concentration of CO Intermediates on Cu Cavities for the Electrocatalytic Reduction of CO2 to C2+ Products,ACS Applied Materials & Interfaces,,https://doi.org/10.1021/acsami.2c21902,12.0,C2H4,cavity Cu,Cu,Cu ,,100.0,cavity dodecahedron,108.0,130.0,178.0,230.0,130.0,178.0,230.0,100.0,0.0,0.0,gas diffusion layer,KOH,1.0,14.0,–0.71,CH3COOH,2.3,,Flow cell,800.0,,1.0,20.0,
1978,74,,2023,Enriching the Local Concentration of CO Intermediates on Cu Cavities for the Electrocatalytic Reduction of CO2 to C2+ Products,ACS Applied Materials & Interfaces,,https://doi.org/10.1021/acsami.2c21902,12.0,C2H4,cavity Cu,Cu,Cu ,,100.0,cavity dodecahedron,108.0,130.0,178.0,230.0,130.0,178.0,230.0,100.0,0.0,0.0,gas diffusion layer,KOH,1.0,14.0,–0.37,C3H7OH,0.8,,Flow cell,800.0,,1.0,20.0,
1979,74,,2023,Enriching the Local Concentration of CO Intermediates on Cu Cavities for the Electrocatalytic Reduction of CO2 to C2+ Products,ACS Applied Materials & Interfaces,,https://doi.org/10.1021/acsami.2c21902,12.0,C2H4,cavity Cu,Cu,Cu ,,100.0,cavity dodecahedron,108.0,130.0,178.0,230.0,130.0,178.0,230.0,100.0,0.0,0.0,gas diffusion layer,KOH,1.0,14.0,–0.41,C3H7OH,4.4,,Flow cell,800.0,,1.0,20.0,
1980,74,,2023,Enriching the Local Concentration of CO Intermediates on Cu Cavities for the Electrocatalytic Reduction of CO2 to C2+ Products,ACS Applied Materials & Interfaces,,https://doi.org/10.1021/acsami.2c21902,12.0,C2H4,cavity Cu,Cu,Cu ,,100.0,cavity dodecahedron,108.0,130.0,178.0,230.0,130.0,178.0,230.0,100.0,0.0,0.0,gas diffusion layer,KOH,1.0,14.0,–0.44,C3H7OH,7.7,,Flow cell,800.0,,1.0,20.0,
1981,74,,2023,Enriching the Local Concentration of CO Intermediates on Cu Cavities for the Electrocatalytic Reduction of CO2 to C2+ Products,ACS Applied Materials & Interfaces,,https://doi.org/10.1021/acsami.2c21902,12.0,C2H4,cavity Cu,Cu,Cu ,,100.0,cavity dodecahedron,108.0,130.0,178.0,230.0,130.0,178.0,230.0,100.0,0.0,0.0,gas diffusion layer,KOH,1.0,14.0,–0.52,C3H7OH,8.0,,Flow cell,800.0,,1.0,20.0,
1982,74,,2023,Enriching the Local Concentration of CO Intermediates on Cu Cavities for the Electrocatalytic Reduction of CO2 to C2+ Products,ACS Applied Materials & Interfaces,,https://doi.org/10.1021/acsami.2c21902,12.0,C2H4,cavity Cu,Cu,Cu ,,100.0,cavity dodecahedron,108.0,130.0,178.0,230.0,130.0,178.0,230.0,100.0,0.0,0.0,gas diffusion layer,KOH,1.0,14.0,–0.55,C3H7OH,8.1,,Flow cell,800.0,,1.0,20.0,
1983,74,,2023,Enriching the Local Concentration of CO Intermediates on Cu Cavities for the Electrocatalytic Reduction of CO2 to C2+ Products,ACS Applied Materials & Interfaces,,https://doi.org/10.1021/acsami.2c21902,12.0,C2H4,cavity Cu,Cu,Cu ,,100.0,cavity dodecahedron,108.0,130.0,178.0,230.0,130.0,178.0,230.0,100.0,0.0,0.0,gas diffusion layer,KOH,1.0,14.0,–0.59,C3H7OH,8.4,,Flow cell,800.0,,1.0,20.0,
1984,74,,2023,Enriching the Local Concentration of CO Intermediates on Cu Cavities for the Electrocatalytic Reduction of CO2 to C2+ Products,ACS Applied Materials & Interfaces,,https://doi.org/10.1021/acsami.2c21902,12.0,C2H4,cavity Cu,Cu,Cu ,,100.0,cavity dodecahedron,108.0,130.0,178.0,230.0,130.0,178.0,230.0,100.0,0.0,0.0,gas diffusion layer,KOH,1.0,14.0,–0.65,C3H7OH,4.5,,Flow cell,800.0,,1.0,20.0,
1985,74,,2023,Enriching the Local Concentration of CO Intermediates on Cu Cavities for the Electrocatalytic Reduction of CO2 to C2+ Products,ACS Applied Materials & Interfaces,,https://doi.org/10.1021/acsami.2c21902,12.0,C2H4,cavity Cu,Cu,Cu ,,100.0,cavity dodecahedron,108.0,130.0,178.0,230.0,130.0,178.0,230.0,100.0,0.0,0.0,gas diffusion layer,KOH,1.0,14.0,–0.71,C3H7OH,1.9,,Flow cell,800.0,,1.0,20.0,
1986,74,,2023,Enriching the Local Concentration of CO Intermediates on Cu Cavities for the Electrocatalytic Reduction of CO2 to C2+ Products,ACS Applied Materials & Interfaces,,https://doi.org/10.1021/acsami.2c21902,12.0,C2H4,cavity Cu,Cu,Cu ,,100.0,cavity dodecahedron,108.0,130.0,178.0,230.0,130.0,178.0,230.0,100.0,0.0,0.0,gas diffusion layer,KOH,1.0,14.0,–0.37,HCOOH,9.6,,Flow cell,800.0,,1.0,20.0,
1987,74,,2023,Enriching the Local Concentration of CO Intermediates on Cu Cavities for the Electrocatalytic Reduction of CO2 to C2+ Products,ACS Applied Materials & Interfaces,,https://doi.org/10.1021/acsami.2c21902,12.0,C2H4,cavity Cu,Cu,Cu ,,100.0,cavity dodecahedron,108.0,130.0,178.0,230.0,130.0,178.0,230.0,100.0,0.0,0.0,gas diffusion layer,KOH,1.0,14.0,–0.41,HCOOH,6.1,,Flow cell,800.0,,1.0,20.0,
1988,74,,2023,Enriching the Local Concentration of CO Intermediates on Cu Cavities for the Electrocatalytic Reduction of CO2 to C2+ Products,ACS Applied Materials & Interfaces,,https://doi.org/10.1021/acsami.2c21902,12.0,C2H4,cavity Cu,Cu,Cu ,,100.0,cavity dodecahedron,108.0,130.0,178.0,230.0,130.0,178.0,230.0,100.0,0.0,0.0,gas diffusion layer,KOH,1.0,14.0,–0.44,HCOOH,4.6,,Flow cell,800.0,,1.0,20.0,
1989,74,,2023,Enriching the Local Concentration of CO Intermediates on Cu Cavities for the Electrocatalytic Reduction of CO2 to C2+ Products,ACS Applied Materials & Interfaces,,https://doi.org/10.1021/acsami.2c21902,12.0,C2H4,cavity Cu,Cu,Cu ,,100.0,cavity dodecahedron,108.0,130.0,178.0,230.0,130.0,178.0,230.0,100.0,0.0,0.0,gas diffusion layer,KOH,1.0,14.0,–0.52,HCOOH,3.6,,Flow cell,800.0,,1.0,20.0,
1990,74,,2023,Enriching the Local Concentration of CO Intermediates on Cu Cavities for the Electrocatalytic Reduction of CO2 to C2+ Products,ACS Applied Materials & Interfaces,,https://doi.org/10.1021/acsami.2c21902,12.0,C2H4,cavity Cu,Cu,Cu ,,100.0,cavity dodecahedron,108.0,130.0,178.0,230.0,130.0,178.0,230.0,100.0,0.0,0.0,gas diffusion layer,KOH,1.0,14.0,–0.55,HCOOH,3.0,,Flow cell,800.0,,1.0,20.0,
1991,74,,2023,Enriching the Local Concentration of CO Intermediates on Cu Cavities for the Electrocatalytic Reduction of CO2 to C2+ Products,ACS Applied Materials & Interfaces,,https://doi.org/10.1021/acsami.2c21902,12.0,C2H4,cavity Cu,Cu,Cu ,,100.0,cavity dodecahedron,108.0,130.0,178.0,230.0,130.0,178.0,230.0,100.0,0.0,0.0,gas diffusion layer,KOH,1.0,14.0,–0.59,HCOOH,2.3,,Flow cell,800.0,,1.0,20.0,
1992,74,,2023,Enriching the Local Concentration of CO Intermediates on Cu Cavities for the Electrocatalytic Reduction of CO2 to C2+ Products,ACS Applied Materials & Interfaces,,https://doi.org/10.1021/acsami.2c21902,12.0,C2H4,cavity Cu,Cu,Cu ,,100.0,cavity dodecahedron,108.0,130.0,178.0,230.0,130.0,178.0,230.0,100.0,0.0,0.0,gas diffusion layer,KOH,1.0,14.0,–0.65,HCOOH,3.0,,Flow cell,800.0,,1.0,20.0,
1993,74,,2023,Enriching the Local Concentration of CO Intermediates on Cu Cavities for the Electrocatalytic Reduction of CO2 to C2+ Products,ACS Applied Materials & Interfaces,,https://doi.org/10.1021/acsami.2c21902,12.0,C2H4,cavity Cu,Cu,Cu ,,100.0,cavity dodecahedron,108.0,130.0,178.0,230.0,130.0,178.0,230.0,100.0,0.0,0.0,gas diffusion layer,KOH,1.0,14.0,–0.71,HCOOH,3.4,,Flow cell,800.0,,1.0,20.0,
1994,66,,2024,Selective CO2 Reduction Electrocatalysis Using AgCu Nanoalloys Prepared by a “Host–Guest” Method,Nano Letters,,https://doi.org/10.1021/acs.nanolett.4c02638,,CO,2.5% AgCu,Cu0.025Ag0.975,Cu,Ag,2.5,sphere,,20.0,27.0,30.0,20.0,27.0,30.0,100.0,0.0,0.0,gas diffusion layer,KOH,1.0,14.0,-0.30,CO,42.08,,Flow cell,200.0,,9.0,10.0,
1995,66,,2024,Selective CO2 Reduction Electrocatalysis Using AgCu Nanoalloys Prepared by a “Host–Guest” Method,Nano Letters,,https://doi.org/10.1021/acs.nanolett.4c02638,,CO,2.5% AgCu,Cu0.025Ag0.975,Cu,Ag,2.5,sphere,,20.0,27.0,30.0,20.0,27.0,30.0,100.0,0.0,0.0,gas diffusion layer,KOH,1.0,14.0,-0.30,H2,49.01,,Flow cell,200.0,,9.0,10.0,
1996,66,,2024,Selective CO2 Reduction Electrocatalysis Using AgCu Nanoalloys Prepared by a “Host–Guest” Method,Nano Letters,,https://doi.org/10.1021/acs.nanolett.4c02638,,CO,2.5% AgCu,Cu0.025Ag0.975,Cu,Ag,2.5,sphere,,20.0,27.0,30.0,20.0,27.0,30.0,100.0,0.0,0.0,gas diffusion layer,KOH,1.0,14.0,-0.50,CO,70.24,,Flow cell,200.0,,9.0,10.0,
1997,66,,2024,Selective CO2 Reduction Electrocatalysis Using AgCu Nanoalloys Prepared by a “Host–Guest” Method,Nano Letters,,https://doi.org/10.1021/acs.nanolett.4c02638,,CO,2.5% AgCu,Cu0.025Ag0.975,Cu,Ag,2.5,sphere,,20.0,27.0,30.0,20.0,27.0,30.0,100.0,0.0,0.0,gas diffusion layer,KOH,1.0,14.0,-0.50,H2,29.27,,Flow cell,200.0,,9.0,10.0,
1998,66,,2024,Selective CO2 Reduction Electrocatalysis Using AgCu Nanoalloys Prepared by a “Host–Guest” Method,Nano Letters,,https://doi.org/10.1021/acs.nanolett.4c02638,,CO,2.5% AgCu,Cu0.025Ag0.975,Cu,Ag,2.5,sphere,,20.0,27.0,30.0,20.0,27.0,30.0,100.0,0.0,0.0,gas diffusion layer,KOH,1.0,14.0,-0.70,CO,76.1,,Flow cell,200.0,,9.0,10.0,
1999,66,,2024,Selective CO2 Reduction Electrocatalysis Using AgCu Nanoalloys Prepared by a “Host–Guest” Method,Nano Letters,,https://doi.org/10.1021/acs.nanolett.4c02638,,CO,2.5% AgCu,Cu0.025Ag0.975,Cu,Ag,2.5,sphere,,20.0,27.0,30.0,20.0,27.0,30.0,100.0,0.0,0.0,gas diffusion layer,KOH,1.0,14.0,-0.70,H2,21.46,,Flow cell,200.0,,9.0,10.0,
2000,66,,2024,Selective CO2 Reduction Electrocatalysis Using AgCu Nanoalloys Prepared by a “Host–Guest” Method,Nano Letters,,https://doi.org/10.1021/acs.nanolett.4c02638,3.0,CO,5% AgCu,Cu0.05Ag0.095,Cu,Ag,5.0,sphere,,15.0,21.0,25.0,15.0,21.0,25.0,100.0,0.0,0.0,gas diffusion layer,KOH,1.0,14.0,-0.30,CO,43.07,,Flow cell,200.0,,9.0,10.0,
2001,66,,2024,Selective CO2 Reduction Electrocatalysis Using AgCu Nanoalloys Prepared by a “Host–Guest” Method,Nano Letters,,https://doi.org/10.1021/acs.nanolett.4c02638,3.0,CO,5% AgCu,Cu0.05Ag0.095,Cu,Ag,5.0,sphere,,15.0,21.0,25.0,15.0,21.0,25.0,100.0,0.0,0.0,gas diffusion layer,KOH,1.0,14.0,-0.30,H2,44.06,,Flow cell,200.0,,9.0,10.0,
2002,66,,2024,Selective CO2 Reduction Electrocatalysis Using AgCu Nanoalloys Prepared by a “Host–Guest” Method,Nano Letters,,https://doi.org/10.1021/acs.nanolett.4c02638,3.0,CO,5% AgCu,Cu0.05Ag0.095,Cu,Ag,5.0,sphere,,15.0,21.0,25.0,15.0,21.0,25.0,100.0,0.0,0.0,gas diffusion layer,KOH,1.0,14.0,-0.50,CO,82.44,,Flow cell,200.0,,9.0,10.0,
2003,66,,2024,Selective CO2 Reduction Electrocatalysis Using AgCu Nanoalloys Prepared by a “Host–Guest” Method,Nano Letters,,https://doi.org/10.1021/acs.nanolett.4c02638,3.0,CO,5% AgCu,Cu0.05Ag0.095,Cu,Ag,5.0,sphere,,15.0,21.0,25.0,15.0,21.0,25.0,100.0,0.0,0.0,gas diffusion layer,KOH,1.0,14.0,-0.50,H2,17.07,,Flow cell,200.0,,9.0,10.0,
2004,66,,2024,Selective CO2 Reduction Electrocatalysis Using AgCu Nanoalloys Prepared by a “Host–Guest” Method,Nano Letters,,https://doi.org/10.1021/acs.nanolett.4c02638,3.0,CO,5% AgCu,Cu0.05Ag0.095,Cu,Ag,5.0,sphere,,15.0,21.0,25.0,15.0,21.0,25.0,100.0,0.0,0.0,gas diffusion layer,KOH,1.0,14.0,-0.70,CO,78.05,,Flow cell,200.0,,9.0,10.0,
2005,66,,2024,Selective CO2 Reduction Electrocatalysis Using AgCu Nanoalloys Prepared by a “Host–Guest” Method,Nano Letters,,https://doi.org/10.1021/acs.nanolett.4c02638,3.0,CO,5% AgCu,Cu0.05Ag0.095,Cu,Ag,5.0,sphere,,15.0,21.0,25.0,15.0,21.0,25.0,100.0,0.0,0.0,gas diffusion layer,KOH,1.0,14.0,-0.70,H2,13.17,,Flow cell,200.0,,9.0,10.0,
2006,66,,2024,Selective CO2 Reduction Electrocatalysis Using AgCu Nanoalloys Prepared by a “Host–Guest” Method,Nano Letters,,https://doi.org/10.1021/acs.nanolett.4c02638,,CO,7.5% AgCu,Cu0.075Ag0.925,Cu,Ag,7.5,sphere,,17.0,21.0,25.0,17.0,21.0,25.0,100.0,0.0,0.0,gas diffusion layer,KOH,1.0,14.0,-0.30,CO,50.0,,Flow cell,200.0,,9.0,10.0,
2007,66,,2024,Selective CO2 Reduction Electrocatalysis Using AgCu Nanoalloys Prepared by a “Host–Guest” Method,Nano Letters,,https://doi.org/10.1021/acs.nanolett.4c02638,,CO,7.5% AgCu,Cu0.075Ag0.925,Cu,Ag,7.5,sphere,,17.0,21.0,25.0,17.0,21.0,25.0,100.0,0.0,0.0,gas diffusion layer,KOH,1.0,14.0,-0.30,H2,31.19,,Flow cell,200.0,,9.0,10.0,
2008,66,,2024,Selective CO2 Reduction Electrocatalysis Using AgCu Nanoalloys Prepared by a “Host–Guest” Method,Nano Letters,,https://doi.org/10.1021/acs.nanolett.4c02638,,CO,7.5% AgCu,Cu0.075Ag0.925,Cu,Ag,7.5,sphere,,17.0,21.0,25.0,17.0,21.0,25.0,100.0,0.0,0.0,gas diffusion layer,KOH,1.0,14.0,-0.50,CO,69.76,,Flow cell,200.0,,9.0,10.0,
2009,66,,2024,Selective CO2 Reduction Electrocatalysis Using AgCu Nanoalloys Prepared by a “Host–Guest” Method,Nano Letters,,https://doi.org/10.1021/acs.nanolett.4c02638,,CO,7.5% AgCu,Cu0.075Ag0.925,Cu,Ag,7.5,sphere,,17.0,21.0,25.0,17.0,21.0,25.0,100.0,0.0,0.0,gas diffusion layer,KOH,1.0,14.0,-0.50,H2,30.24,,Flow cell,200.0,,9.0,10.0,
2010,66,,2024,Selective CO2 Reduction Electrocatalysis Using AgCu Nanoalloys Prepared by a “Host–Guest” Method,Nano Letters,,https://doi.org/10.1021/acs.nanolett.4c02638,,CO,7.5% AgCu,Cu0.075Ag0.925,Cu,Ag,7.5,sphere,,17.0,21.0,25.0,17.0,21.0,25.0,100.0,0.0,0.0,gas diffusion layer,KOH,1.0,14.0,-0.70,CO,71.22,,Flow cell,200.0,,9.0,10.0,
2011,66,,2024,Selective CO2 Reduction Electrocatalysis Using AgCu Nanoalloys Prepared by a “Host–Guest” Method,Nano Letters,,https://doi.org/10.1021/acs.nanolett.4c02638,,CO,7.5% AgCu,Cu0.075Ag0.925,Cu,Ag,7.5,sphere,,17.0,21.0,25.0,17.0,21.0,25.0,100.0,0.0,0.0,gas diffusion layer,KOH,1.0,14.0,-0.70,H2,27.32,,Flow cell,200.0,,9.0,10.0,
2012,66,,2024,Selective CO2 Reduction Electrocatalysis Using AgCu Nanoalloys Prepared by a “Host–Guest” Method,Nano Letters,,https://doi.org/10.1021/acs.nanolett.4c02638,,CO,10% AgCu,Cu0.1Ag0.9,Cu,Ag,10.0,sphere,,15.0,19.0,25.0,15.0,19.0,25.0,100.0,0.0,0.0,gas diffusion layer,KOH,1.0,14.0,-0.30,CO,33.17,,Flow cell,200.0,,9.0,10.0,
2013,66,,2024,Selective CO2 Reduction Electrocatalysis Using AgCu Nanoalloys Prepared by a “Host–Guest” Method,Nano Letters,,https://doi.org/10.1021/acs.nanolett.4c02638,,CO,10% AgCu,Cu0.1Ag0.9,Cu,Ag,10.0,sphere,,15.0,19.0,25.0,15.0,19.0,25.0,100.0,0.0,0.0,gas diffusion layer,KOH,1.0,14.0,-0.30,H2,59.9,,Flow cell,200.0,,9.0,10.0,
2014,66,,2024,Selective CO2 Reduction Electrocatalysis Using AgCu Nanoalloys Prepared by a “Host–Guest” Method,Nano Letters,,https://doi.org/10.1021/acs.nanolett.4c02638,,CO,10% AgCu,Cu0.1Ag0.9,Cu,Ag,10.0,sphere,,15.0,19.0,25.0,15.0,19.0,25.0,100.0,0.0,0.0,gas diffusion layer,KOH,1.0,14.0,-0.50,CO,53.17,,Flow cell,200.0,,9.0,10.0,
2015,66,,2024,Selective CO2 Reduction Electrocatalysis Using AgCu Nanoalloys Prepared by a “Host–Guest” Method,Nano Letters,,https://doi.org/10.1021/acs.nanolett.4c02638,,CO,10% AgCu,Cu0.1Ag0.9,Cu,Ag,10.0,sphere,,15.0,19.0,25.0,15.0,19.0,25.0,100.0,0.0,0.0,gas diffusion layer,KOH,1.0,14.0,-0.50,H2,47.32,,Flow cell,200.0,,9.0,10.0,
2016,66,,2024,Selective CO2 Reduction Electrocatalysis Using AgCu Nanoalloys Prepared by a “Host–Guest” Method,Nano Letters,,https://doi.org/10.1021/acs.nanolett.4c02638,,CO,10% AgCu,Cu0.1Ag0.9,Cu,Ag,10.0,sphere,,15.0,19.0,25.0,15.0,19.0,25.0,100.0,0.0,0.0,gas diffusion layer,KOH,1.0,14.0,-0.70,CO,75.12,,Flow cell,200.0,,9.0,10.0,
2017,66,,2024,Selective CO2 Reduction Electrocatalysis Using AgCu Nanoalloys Prepared by a “Host–Guest” Method,Nano Letters,,https://doi.org/10.1021/acs.nanolett.4c02638,,CO,10% AgCu,Cu0.1Ag0.9,Cu,Ag,10.0,sphere,,15.0,19.0,25.0,15.0,19.0,25.0,100.0,0.0,0.0,gas diffusion layer,KOH,1.0,14.0,-0.70,H2,23.9,,Flow cell,200.0,,9.0,10.0,
2018,66,,2024,Selective CO2 Reduction Electrocatalysis Using AgCu Nanoalloys Prepared by a “Host–Guest” Method,Nano Letters,,https://doi.org/10.1021/acs.nanolett.4c02638,,CO,15% AgCu,Cu0.15Ag0.85,Cu,Ag,15.0,sphere,,15.0,16.0,20.0,15.0,16.0,20.0,100.0,0.0,0.0,gas diffusion layer,KOH,1.0,14.0,-0.30,CO,54.46,,Flow cell,200.0,,9.0,10.0,
2019,66,,2024,Selective CO2 Reduction Electrocatalysis Using AgCu Nanoalloys Prepared by a “Host–Guest” Method,Nano Letters,,https://doi.org/10.1021/acs.nanolett.4c02638,,CO,15% AgCu,Cu0.15Ag0.85,Cu,Ag,15.0,sphere,,15.0,16.0,20.0,15.0,16.0,20.0,100.0,0.0,0.0,gas diffusion layer,KOH,1.0,14.0,-0.30,H2,33.66,,Flow cell,200.0,,9.0,10.0,
2020,66,,2024,Selective CO2 Reduction Electrocatalysis Using AgCu Nanoalloys Prepared by a “Host–Guest” Method,Nano Letters,,https://doi.org/10.1021/acs.nanolett.4c02638,,CO,15% AgCu,Cu0.15Ag0.85,Cu,Ag,15.0,sphere,,15.0,16.0,20.0,15.0,16.0,20.0,100.0,0.0,0.0,gas diffusion layer,KOH,1.0,14.0,-0.50,CO,47.32,,Flow cell,200.0,,9.0,10.0,
2021,66,,2024,Selective CO2 Reduction Electrocatalysis Using AgCu Nanoalloys Prepared by a “Host–Guest” Method,Nano Letters,,https://doi.org/10.1021/acs.nanolett.4c02638,,CO,15% AgCu,Cu0.15Ag0.85,Cu,Ag,15.0,sphere,,15.0,16.0,20.0,15.0,16.0,20.0,100.0,0.0,0.0,gas diffusion layer,KOH,1.0,14.0,-0.50,H2,51.22,,Flow cell,200.0,,9.0,10.0,
2022,66,,2024,Selective CO2 Reduction Electrocatalysis Using AgCu Nanoalloys Prepared by a “Host–Guest” Method,Nano Letters,,https://doi.org/10.1021/acs.nanolett.4c02638,,CO,15% AgCu,Cu0.15Ag0.85,Cu,Ag,15.0,sphere,,15.0,16.0,20.0,15.0,16.0,20.0,100.0,0.0,0.0,gas diffusion layer,KOH,1.0,14.0,-0.70,CO,49.27,,Flow cell,200.0,,9.0,10.0,
2023,66,,2024,Selective CO2 Reduction Electrocatalysis Using AgCu Nanoalloys Prepared by a “Host–Guest” Method,Nano Letters,,https://doi.org/10.1021/acs.nanolett.4c02638,,CO,15% AgCu,Cu0.15Ag0.85,Cu,Ag,15.0,sphere,,15.0,16.0,20.0,15.0,16.0,20.0,100.0,0.0,0.0,gas diffusion layer,KOH,1.0,14.0,-0.70,H2,47.32,,Flow cell,200.0,,9.0,10.0,
2024,15,,2019,Structural Sensitivities in Bimetallic Catalysts for Electrochemical CO2 Reduction Revealed by Ag–Cu Nanodimers,Journal of the American Chemical Society,,https://doi.org/10.1021/jacs.8b12381,,,Cu NPs,Cu,Cu,,100.0,sphere,,25.0,27.5,30.0,25.0,27.5,30.0,100.0,0.0,0.0,glassy-carbon electrode,KHCO3,0.1,6.8,-0.90,CO,3.94,1.0,H-cell,10.0,,1.5,5.5,4.0
2025,15,,2019,Structural Sensitivities in Bimetallic Catalysts for Electrochemical CO2 Reduction Revealed by Ag–Cu Nanodimers,Journal of the American Chemical Society,,https://doi.org/10.1021/jacs.8b12381,,,Cu NPs,Cu,Cu,,100.0,sphere,,25.0,27.5,30.0,25.0,27.5,30.0,100.0,0.0,0.0,glassy-carbon electrode,KHCO3,0.1,6.8,-0.90,HCOOH,14.38,1.0,H-cell,10.0,,1.5,5.5,4.0
2026,15,,2019,Structural Sensitivities in Bimetallic Catalysts for Electrochemical CO2 Reduction Revealed by Ag–Cu Nanodimers,Journal of the American Chemical Society,,https://doi.org/10.1021/jacs.8b12381,,,Cu NPs,Cu,Cu,,100.0,sphere,,25.0,27.5,30.0,25.0,27.5,30.0,100.0,0.0,0.0,glassy-carbon electrode,KHCO3,0.1,6.8,-0.90,H2,84.93,1.0,H-cell,10.0,,1.5,5.5,4.0
2027,15,,2019,Structural Sensitivities in Bimetallic Catalysts for Electrochemical CO2 Reduction Revealed by Ag–Cu Nanodimers,Journal of the American Chemical Society,,https://doi.org/10.1021/jacs.8b12381,,,Cu NPs,Cu,Cu,,100.0,sphere,,25.0,27.5,30.0,25.0,27.5,30.0,100.0,0.0,0.0,glassy-carbon electrode,KHCO3,0.1,6.8,-1.00,C2H4,7.36,1.0,H-cell,10.0,,1.5,5.5,4.0
2028,15,,2019,Structural Sensitivities in Bimetallic Catalysts for Electrochemical CO2 Reduction Revealed by Ag–Cu Nanodimers,Journal of the American Chemical Society,,https://doi.org/10.1021/jacs.8b12381,,,Cu NPs,Cu,Cu,,100.0,sphere,,25.0,27.5,30.0,25.0,27.5,30.0,100.0,0.0,0.0,glassy-carbon electrode,KHCO3,0.1,6.8,-1.00,CO,12.5,1.0,H-cell,10.0,,1.5,5.5,4.0
2029,15,,2019,Structural Sensitivities in Bimetallic Catalysts for Electrochemical CO2 Reduction Revealed by Ag–Cu Nanodimers,Journal of the American Chemical Society,,https://doi.org/10.1021/jacs.8b12381,,,Cu NPs,Cu,Cu,,100.0,sphere,,25.0,27.5,30.0,25.0,27.5,30.0,100.0,0.0,0.0,glassy-carbon electrode,KHCO3,0.1,6.8,-1.00,HCOOH,12.5,1.0,H-cell,10.0,,1.5,5.5,4.0
2030,15,,2019,Structural Sensitivities in Bimetallic Catalysts for Electrochemical CO2 Reduction Revealed by Ag–Cu Nanodimers,Journal of the American Chemical Society,,https://doi.org/10.1021/jacs.8b12381,,,Cu NPs,Cu,Cu,,100.0,sphere,,25.0,27.5,30.0,25.0,27.5,30.0,100.0,0.0,0.0,glassy-carbon electrode,KHCO3,0.1,6.8,-1.00,H2,60.27,1.0,H-cell,10.0,,1.5,5.5,4.0
2031,15,,2019,Structural Sensitivities in Bimetallic Catalysts for Electrochemical CO2 Reduction Revealed by Ag–Cu Nanodimers,Journal of the American Chemical Society,,https://doi.org/10.1021/jacs.8b12381,,,Cu NPs,Cu,Cu,,100.0,sphere,,25.0,27.5,30.0,25.0,27.5,30.0,100.0,0.0,0.0,glassy-carbon electrode,KHCO3,0.1,6.8,-1.10,CH4,7.88,1.0,H-cell,10.0,,1.5,5.5,4.0
2032,15,,2019,Structural Sensitivities in Bimetallic Catalysts for Electrochemical CO2 Reduction Revealed by Ag–Cu Nanodimers,Journal of the American Chemical Society,,https://doi.org/10.1021/jacs.8b12381,,,Cu NPs,Cu,Cu,,100.0,sphere,,25.0,27.5,30.0,25.0,27.5,30.0,100.0,0.0,0.0,glassy-carbon electrode,KHCO3,0.1,6.8,-1.10,CO,11.3,1.0,H-cell,10.0,,1.5,5.5,4.0
2033,15,,2019,Structural Sensitivities in Bimetallic Catalysts for Electrochemical CO2 Reduction Revealed by Ag–Cu Nanodimers,Journal of the American Chemical Society,,https://doi.org/10.1021/jacs.8b12381,,,Cu NPs,Cu,Cu,,100.0,sphere,,25.0,27.5,30.0,25.0,27.5,30.0,100.0,0.0,0.0,glassy-carbon electrode,KHCO3,0.1,6.8,-1.10,HCOOH,11.3,1.0,H-cell,10.0,,1.5,5.5,4.0
2034,15,,2019,Structural Sensitivities in Bimetallic Catalysts for Electrochemical CO2 Reduction Revealed by Ag–Cu Nanodimers,Journal of the American Chemical Society,,https://doi.org/10.1021/jacs.8b12381,,,Cu NPs,Cu,Cu,,100.0,sphere,,25.0,27.5,30.0,25.0,27.5,30.0,100.0,0.0,0.0,glassy-carbon electrode,KHCO3,0.1,6.8,-1.10,C2H4,13.01,1.0,H-cell,10.0,,1.5,5.5,4.0
2035,15,,2019,Structural Sensitivities in Bimetallic Catalysts for Electrochemical CO2 Reduction Revealed by Ag–Cu Nanodimers,Journal of the American Chemical Society,,https://doi.org/10.1021/jacs.8b12381,,,Cu NPs,Cu,Cu,,100.0,sphere,,25.0,27.5,30.0,25.0,27.5,30.0,100.0,0.0,0.0,glassy-carbon electrode,KHCO3,0.1,6.8,-1.10,H2,50.68,1.0,H-cell,10.0,,1.5,5.5,4.0
2036,15,,2019,Structural Sensitivities in Bimetallic Catalysts for Electrochemical CO2 Reduction Revealed by Ag–Cu Nanodimers,Journal of the American Chemical Society,,https://doi.org/10.1021/jacs.8b12381,,,Cu NPs,Cu,Cu,,100.0,sphere,,25.0,27.5,30.0,25.0,27.5,30.0,100.0,0.0,0.0,glassy-carbon electrode,KHCO3,0.1,6.8,-1.20,HCOOH,7.19,1.0,H-cell,10.0,,1.5,5.5,4.0
2037,15,,2019,Structural Sensitivities in Bimetallic Catalysts for Electrochemical CO2 Reduction Revealed by Ag–Cu Nanodimers,Journal of the American Chemical Society,,https://doi.org/10.1021/jacs.8b12381,,,Cu NPs,Cu,Cu,,100.0,sphere,,25.0,27.5,30.0,25.0,27.5,30.0,100.0,0.0,0.0,glassy-carbon electrode,KHCO3,0.1,6.8,-1.20,CO,8.39,1.0,H-cell,10.0,,1.5,5.5,4.0
2038,15,,2019,Structural Sensitivities in Bimetallic Catalysts for Electrochemical CO2 Reduction Revealed by Ag–Cu Nanodimers,Journal of the American Chemical Society,,https://doi.org/10.1021/jacs.8b12381,,,Cu NPs,Cu,Cu,,100.0,sphere,,25.0,27.5,30.0,25.0,27.5,30.0,100.0,0.0,0.0,glassy-carbon electrode,KHCO3,0.1,6.8,-1.20,C2H4,11.13,1.0,H-cell,10.0,,1.5,5.5,4.0
2039,15,,2019,Structural Sensitivities in Bimetallic Catalysts for Electrochemical CO2 Reduction Revealed by Ag–Cu Nanodimers,Journal of the American Chemical Society,,https://doi.org/10.1021/jacs.8b12381,,,Cu NPs,Cu,Cu,,100.0,sphere,,25.0,27.5,30.0,25.0,27.5,30.0,100.0,0.0,0.0,glassy-carbon electrode,KHCO3,0.1,6.8,-1.20,CH4,26.54,1.0,H-cell,10.0,,1.5,5.5,4.0
2040,15,,2019,Structural Sensitivities in Bimetallic Catalysts for Electrochemical CO2 Reduction Revealed by Ag–Cu Nanodimers,Journal of the American Chemical Society,,https://doi.org/10.1021/jacs.8b12381,,,Cu NPs,Cu,Cu,,100.0,sphere,,25.0,27.5,30.0,25.0,27.5,30.0,100.0,0.0,0.0,glassy-carbon electrode,KHCO3,0.1,6.8,-1.20,H2,44.52,1.0,H-cell,10.0,,1.5,5.5,4.0
2041,15,,2019,Structural Sensitivities in Bimetallic Catalysts for Electrochemical CO2 Reduction Revealed by Ag–Cu Nanodimers,Journal of the American Chemical Society,,https://doi.org/10.1021/jacs.8b12381,,,Cu NPs,Cu,Cu,,100.0,sphere,,25.0,27.5,30.0,25.0,27.5,30.0,100.0,0.0,0.0,glassy-carbon electrode,KHCO3,0.1,6.8,-1.30,HCOOH,2.91,1.0,H-cell,10.0,,1.5,5.5,4.0
2042,15,,2019,Structural Sensitivities in Bimetallic Catalysts for Electrochemical CO2 Reduction Revealed by Ag–Cu Nanodimers,Journal of the American Chemical Society,,https://doi.org/10.1021/jacs.8b12381,,,Cu NPs,Cu,Cu,,100.0,sphere,,25.0,27.5,30.0,25.0,27.5,30.0,100.0,0.0,0.0,glassy-carbon electrode,KHCO3,0.1,6.8,-1.30,CO,4.62,1.0,H-cell,10.0,,1.5,5.5,4.0
2043,15,,2019,Structural Sensitivities in Bimetallic Catalysts for Electrochemical CO2 Reduction Revealed by Ag–Cu Nanodimers,Journal of the American Chemical Society,,https://doi.org/10.1021/jacs.8b12381,,,Cu NPs,Cu,Cu,,100.0,sphere,,25.0,27.5,30.0,25.0,27.5,30.0,100.0,0.0,0.0,glassy-carbon electrode,KHCO3,0.1,6.8,-1.30,C2H4,10.27,1.0,H-cell,10.0,,1.5,5.5,4.0
2044,15,,2019,Structural Sensitivities in Bimetallic Catalysts for Electrochemical CO2 Reduction Revealed by Ag–Cu Nanodimers,Journal of the American Chemical Society,,https://doi.org/10.1021/jacs.8b12381,,,Cu NPs,Cu,Cu,,100.0,sphere,,25.0,27.5,30.0,25.0,27.5,30.0,100.0,0.0,0.0,glassy-carbon electrode,KHCO3,0.1,6.8,-1.30,CH4,26.71,1.0,H-cell,10.0,,1.5,5.5,4.0
2045,15,,2019,Structural Sensitivities in Bimetallic Catalysts for Electrochemical CO2 Reduction Revealed by Ag–Cu Nanodimers,Journal of the American Chemical Society,,https://doi.org/10.1021/jacs.8b12381,,,Cu NPs,Cu,Cu,,100.0,sphere,,25.0,27.5,30.0,25.0,27.5,30.0,100.0,0.0,0.0,glassy-carbon electrode,KHCO3,0.1,6.8,-1.30,H2,52.23,1.0,H-cell,10.0,,1.5,5.5,4.0
2046,15,,2019,Structural Sensitivities in Bimetallic Catalysts for Electrochemical CO2 Reduction Revealed by Ag–Cu Nanodimers,Journal of the American Chemical Society,,https://doi.org/10.1021/jacs.8b12381,,,Cu NPs,Cu,Cu,,100.0,sphere,,25.0,27.5,30.0,25.0,27.5,30.0,100.0,0.0,0.0,glassy-carbon electrode,KHCO3,0.1,6.8,-1.40,HCOOH,1.88,1.0,H-cell,10.0,,1.5,5.5,4.0
2047,15,,2019,Structural Sensitivities in Bimetallic Catalysts for Electrochemical CO2 Reduction Revealed by Ag–Cu Nanodimers,Journal of the American Chemical Society,,https://doi.org/10.1021/jacs.8b12381,,,Cu NPs,Cu,Cu,,100.0,sphere,,25.0,27.5,30.0,25.0,27.5,30.0,100.0,0.0,0.0,glassy-carbon electrode,KHCO3,0.1,6.8,-1.40,CO,1.88,1.0,H-cell,10.0,,1.5,5.5,4.0
2048,15,,2019,Structural Sensitivities in Bimetallic Catalysts for Electrochemical CO2 Reduction Revealed by Ag–Cu Nanodimers,Journal of the American Chemical Society,,https://doi.org/10.1021/jacs.8b12381,,,Cu NPs,Cu,Cu,,100.0,sphere,,25.0,27.5,30.0,25.0,27.5,30.0,100.0,0.0,0.0,glassy-carbon electrode,KHCO3,0.1,6.8,-1.40,C2H4,5.14,1.0,H-cell,10.0,,1.5,5.5,4.0
2049,15,,2019,Structural Sensitivities in Bimetallic Catalysts for Electrochemical CO2 Reduction Revealed by Ag–Cu Nanodimers,Journal of the American Chemical Society,,https://doi.org/10.1021/jacs.8b12381,,,Cu NPs,Cu,Cu,,100.0,sphere,,25.0,27.5,30.0,25.0,27.5,30.0,100.0,0.0,0.0,glassy-carbon electrode,KHCO3,0.1,6.8,-1.40,CH4,31.68,1.0,H-cell,10.0,,1.5,5.5,4.0
2050,15,,2019,Structural Sensitivities in Bimetallic Catalysts for Electrochemical CO2 Reduction Revealed by Ag–Cu Nanodimers,Journal of the American Chemical Society,,https://doi.org/10.1021/jacs.8b12381,,,Cu NPs,Cu,Cu,,100.0,sphere,,25.0,27.5,30.0,25.0,27.5,30.0,100.0,0.0,0.0,glassy-carbon electrode,KHCO3,0.1,6.8,-1.40,H2,34.59,1.0,H-cell,10.0,,1.5,5.5,4.0
2051,15,,2019,Structural Sensitivities in Bimetallic Catalysts for Electrochemical CO2 Reduction Revealed by Ag–Cu Nanodimers,Journal of the American Chemical Society,,https://doi.org/10.1021/jacs.8b12381,,,Ag1−Cu1.1 NDs,Cu0.5924Ag0.4076,Cu,Ag,59.24,sphere,,25.0,27.5,30.0,50.0,55.0,60.0,100.0,0.0,0.0,glassy-carbon electrode,KHCO3,0.1,6.8,-1.00,CO,4.17,1.0,H-cell,10.0,,1.5,5.5,4.0
2052,15,,2019,Structural Sensitivities in Bimetallic Catalysts for Electrochemical CO2 Reduction Revealed by Ag–Cu Nanodimers,Journal of the American Chemical Society,,https://doi.org/10.1021/jacs.8b12381,,,Ag1−Cu1.1 NDs,Cu0.5924Ag0.4076,Cu,Ag,59.24,sphere,,25.0,27.5,30.0,50.0,55.0,60.0,100.0,0.0,0.0,glassy-carbon electrode,KHCO3,0.1,6.8,-1.00,C2H4,4.17,1.0,H-cell,10.0,,1.5,5.5,4.0
2053,15,,2019,Structural Sensitivities in Bimetallic Catalysts for Electrochemical CO2 Reduction Revealed by Ag–Cu Nanodimers,Journal of the American Chemical Society,,https://doi.org/10.1021/jacs.8b12381,,,Ag1−Cu1.1 NDs,Cu0.5924Ag0.4076,Cu,Ag,59.24,sphere,,25.0,27.5,30.0,50.0,55.0,60.0,100.0,0.0,0.0,glassy-carbon electrode,KHCO3,0.1,6.8,-1.00,HCOOH,10.83,1.0,H-cell,10.0,,1.5,5.5,4.0
2054,15,,2019,Structural Sensitivities in Bimetallic Catalysts for Electrochemical CO2 Reduction Revealed by Ag–Cu Nanodimers,Journal of the American Chemical Society,,https://doi.org/10.1021/jacs.8b12381,,,Ag1−Cu1.1 NDs,Cu0.5924Ag0.4076,Cu,Ag,59.24,sphere,,25.0,27.5,30.0,50.0,55.0,60.0,100.0,0.0,0.0,glassy-carbon electrode,KHCO3,0.1,6.8,-1.00,H2,72.83,1.0,H-cell,10.0,,1.5,5.5,4.0
2055,15,,2019,Structural Sensitivities in Bimetallic Catalysts for Electrochemical CO2 Reduction Revealed by Ag–Cu Nanodimers,Journal of the American Chemical Society,,https://doi.org/10.1021/jacs.8b12381,,,Ag1−Cu1.1 NDs,Cu0.5924Ag0.4076,Cu,Ag,59.24,sphere,,25.0,27.5,30.0,50.0,55.0,60.0,100.0,0.0,0.0,glassy-carbon electrode,KHCO3,0.1,6.8,-1.10,CH4,8.5,1.0,H-cell,10.0,,1.5,5.5,4.0
2056,15,,2019,Structural Sensitivities in Bimetallic Catalysts for Electrochemical CO2 Reduction Revealed by Ag–Cu Nanodimers,Journal of the American Chemical Society,,https://doi.org/10.1021/jacs.8b12381,,,Ag1−Cu1.1 NDs,Cu0.5924Ag0.4076,Cu,Ag,59.24,sphere,,25.0,27.5,30.0,50.0,55.0,60.0,100.0,0.0,0.0,glassy-carbon electrode,KHCO3,0.1,6.8,-1.10,CO,10.5,1.0,H-cell,10.0,,1.5,5.5,4.0
2057,15,,2019,Structural Sensitivities in Bimetallic Catalysts for Electrochemical CO2 Reduction Revealed by Ag–Cu Nanodimers,Journal of the American Chemical Society,,https://doi.org/10.1021/jacs.8b12381,,,Ag1−Cu1.1 NDs,Cu0.5924Ag0.4076,Cu,Ag,59.24,sphere,,25.0,27.5,30.0,50.0,55.0,60.0,100.0,0.0,0.0,glassy-carbon electrode,KHCO3,0.1,6.8,-1.10,HCOOH,10.5,1.0,H-cell,10.0,,1.5,5.5,4.0
2058,15,,2019,Structural Sensitivities in Bimetallic Catalysts for Electrochemical CO2 Reduction Revealed by Ag–Cu Nanodimers,Journal of the American Chemical Society,,https://doi.org/10.1021/jacs.8b12381,,,Ag1−Cu1.1 NDs,Cu0.5924Ag0.4076,Cu,Ag,59.24,sphere,,25.0,27.5,30.0,50.0,55.0,60.0,100.0,0.0,0.0,glassy-carbon electrode,KHCO3,0.1,6.8,-1.10,H2,33.0,1.0,H-cell,10.0,,1.5,5.5,4.0
2059,15,,2019,Structural Sensitivities in Bimetallic Catalysts for Electrochemical CO2 Reduction Revealed by Ag–Cu Nanodimers,Journal of the American Chemical Society,,https://doi.org/10.1021/jacs.8b12381,,,Ag1−Cu1.1 NDs,Cu0.5924Ag0.4076,Cu,Ag,59.24,sphere,,25.0,27.5,30.0,50.0,55.0,60.0,100.0,0.0,0.0,glassy-carbon electrode,KHCO3,0.1,6.8,-1.10,C2H4,39.67,1.0,H-cell,10.0,,1.5,5.5,4.0
2060,15,,2019,Structural Sensitivities in Bimetallic Catalysts for Electrochemical CO2 Reduction Revealed by Ag–Cu Nanodimers,Journal of the American Chemical Society,,https://doi.org/10.1021/jacs.8b12381,,,Ag1−Cu1.1 NDs,Cu0.5924Ag0.4076,Cu,Ag,59.24,sphere,,25.0,27.5,30.0,50.0,55.0,60.0,100.0,0.0,0.0,glassy-carbon electrode,KHCO3,0.1,6.8,-1.20,CO,5.33,1.0,H-cell,10.0,,1.5,5.5,4.0
2061,15,,2019,Structural Sensitivities in Bimetallic Catalysts for Electrochemical CO2 Reduction Revealed by Ag–Cu Nanodimers,Journal of the American Chemical Society,,https://doi.org/10.1021/jacs.8b12381,,,Ag1−Cu1.1 NDs,Cu0.5924Ag0.4076,Cu,Ag,59.24,sphere,,25.0,27.5,30.0,50.0,55.0,60.0,100.0,0.0,0.0,glassy-carbon electrode,KHCO3,0.1,6.8,-1.20,HCOOH,5.33,1.0,H-cell,10.0,,1.5,5.5,4.0
2062,15,,2019,Structural Sensitivities in Bimetallic Catalysts for Electrochemical CO2 Reduction Revealed by Ag–Cu Nanodimers,Journal of the American Chemical Society,,https://doi.org/10.1021/jacs.8b12381,,,Ag1−Cu1.1 NDs,Cu0.5924Ag0.4076,Cu,Ag,59.24,sphere,,25.0,27.5,30.0,50.0,55.0,60.0,100.0,0.0,0.0,glassy-carbon electrode,KHCO3,0.1,6.8,-1.20,CH4,23.33,1.0,H-cell,10.0,,1.5,5.5,4.0
2063,15,,2019,Structural Sensitivities in Bimetallic Catalysts for Electrochemical CO2 Reduction Revealed by Ag–Cu Nanodimers,Journal of the American Chemical Society,,https://doi.org/10.1021/jacs.8b12381,,,Ag1−Cu1.1 NDs,Cu0.5924Ag0.4076,Cu,Ag,59.24,sphere,,25.0,27.5,30.0,50.0,55.0,60.0,100.0,0.0,0.0,glassy-carbon electrode,KHCO3,0.1,6.8,-1.20,C2H4,33.5,1.0,H-cell,10.0,,1.5,5.5,4.0
2064,15,,2019,Structural Sensitivities in Bimetallic Catalysts for Electrochemical CO2 Reduction Revealed by Ag–Cu Nanodimers,Journal of the American Chemical Society,,https://doi.org/10.1021/jacs.8b12381,,,Ag1−Cu1.1 NDs,Cu0.5924Ag0.4076,Cu,Ag,59.24,sphere,,25.0,27.5,30.0,50.0,55.0,60.0,100.0,0.0,0.0,glassy-carbon electrode,KHCO3,0.1,6.8,-1.20,H2,41.83,1.0,H-cell,10.0,,1.5,5.5,4.0
2065,15,,2019,Structural Sensitivities in Bimetallic Catalysts for Electrochemical CO2 Reduction Revealed by Ag–Cu Nanodimers,Journal of the American Chemical Society,,https://doi.org/10.1021/jacs.8b12381,,,Ag1−Cu1.1 NDs,Cu0.5924Ag0.4076,Cu,Ag,59.24,sphere,,25.0,27.5,30.0,50.0,55.0,60.0,100.0,0.0,0.0,glassy-carbon electrode,KHCO3,0.1,6.8,-1.30,CO,4.67,1.0,H-cell,10.0,,1.5,5.5,4.0
2066,15,,2019,Structural Sensitivities in Bimetallic Catalysts for Electrochemical CO2 Reduction Revealed by Ag–Cu Nanodimers,Journal of the American Chemical Society,,https://doi.org/10.1021/jacs.8b12381,,,Ag1−Cu1.1 NDs,Cu0.5924Ag0.4076,Cu,Ag,59.24,sphere,,25.0,27.5,30.0,50.0,55.0,60.0,100.0,0.0,0.0,glassy-carbon electrode,KHCO3,0.1,6.8,-1.30,CH4,14.83,1.0,H-cell,10.0,,1.5,5.5,4.0
2067,15,,2019,Structural Sensitivities in Bimetallic Catalysts for Electrochemical CO2 Reduction Revealed by Ag–Cu Nanodimers,Journal of the American Chemical Society,,https://doi.org/10.1021/jacs.8b12381,,,Ag1−Cu1.1 NDs,Cu0.5924Ag0.4076,Cu,Ag,59.24,sphere,,25.0,27.5,30.0,50.0,55.0,60.0,100.0,0.0,0.0,glassy-carbon electrode,KHCO3,0.1,6.8,-1.30,C2H4,16.67,1.0,H-cell,10.0,,1.5,5.5,4.0
2068,15,,2019,Structural Sensitivities in Bimetallic Catalysts for Electrochemical CO2 Reduction Revealed by Ag–Cu Nanodimers,Journal of the American Chemical Society,,https://doi.org/10.1021/jacs.8b12381,,,Ag1−Cu1.1 NDs,Cu0.5924Ag0.4076,Cu,Ag,59.24,sphere,,25.0,27.5,30.0,50.0,55.0,60.0,100.0,0.0,0.0,glassy-carbon electrode,KHCO3,0.1,6.8,-1.30,H2,49.0,1.0,H-cell,10.0,,1.5,5.5,4.0
2069,15,,2019,Structural Sensitivities in Bimetallic Catalysts for Electrochemical CO2 Reduction Revealed by Ag–Cu Nanodimers,Journal of the American Chemical Society,,https://doi.org/10.1021/jacs.8b12381,,,Ag1−Cu1.1 NDs,Cu0.5924Ag0.4076,Cu,Ag,59.24,sphere,,25.0,27.5,30.0,50.0,55.0,60.0,100.0,0.0,0.0,glassy-carbon electrode,KHCO3,0.1,6.8,-1.40,C2H4,12.83,1.0,H-cell,10.0,,1.5,5.5,4.0
2070,15,,2019,Structural Sensitivities in Bimetallic Catalysts for Electrochemical CO2 Reduction Revealed by Ag–Cu Nanodimers,Journal of the American Chemical Society,,https://doi.org/10.1021/jacs.8b12381,,,Ag1−Cu1.1 NDs,Cu0.5924Ag0.4076,Cu,Ag,59.24,sphere,,25.0,27.5,30.0,50.0,55.0,60.0,100.0,0.0,0.0,glassy-carbon electrode,KHCO3,0.1,6.8,-1.40,CH4,30.17,1.0,H-cell,10.0,,1.5,5.5,4.0
2071,15,,2019,Structural Sensitivities in Bimetallic Catalysts for Electrochemical CO2 Reduction Revealed by Ag–Cu Nanodimers,Journal of the American Chemical Society,,https://doi.org/10.1021/jacs.8b12381,,,Ag1−Cu1.1 NDs,Cu0.5924Ag0.4076,Cu,Ag,59.24,sphere,,25.0,27.5,30.0,50.0,55.0,60.0,100.0,0.0,0.0,glassy-carbon electrode,KHCO3,0.1,6.8,-1.40,H2,52.17,1.0,H-cell,10.0,,1.5,5.5,4.0
2072,15,,2019,Structural Sensitivities in Bimetallic Catalysts for Electrochemical CO2 Reduction Revealed by Ag–Cu Nanodimers,Journal of the American Chemical Society,,https://doi.org/10.1021/jacs.8b12381,,,Ag1-Cu3.2 NDs,Cu0.8448Ag0.1552,Cu,Ag,84.48,sphere,,5.0,27.5,30.0,30.0,32.5,35.0,100.0,0.0,0.0,glassy-carbon electrode,KHCO3,0.1,6.8,-1.00,C2H4,3.56,1.0,H-cell,10.0,,1.5,5.5,4.0
2073,15,,2019,Structural Sensitivities in Bimetallic Catalysts for Electrochemical CO2 Reduction Revealed by Ag–Cu Nanodimers,Journal of the American Chemical Society,,https://doi.org/10.1021/jacs.8b12381,,,Ag1-Cu3.2 NDs,Cu0.8448Ag0.1552,Cu,Ag,84.48,sphere,,5.0,27.5,30.0,30.0,32.5,35.0,100.0,0.0,0.0,glassy-carbon electrode,KHCO3,0.1,6.8,-1.00,HCOOH,20.06,1.0,H-cell,10.0,,1.5,5.5,4.0
2074,15,,2019,Structural Sensitivities in Bimetallic Catalysts for Electrochemical CO2 Reduction Revealed by Ag–Cu Nanodimers,Journal of the American Chemical Society,,https://doi.org/10.1021/jacs.8b12381,,,Ag1-Cu3.2 NDs,Cu0.8448Ag0.1552,Cu,Ag,84.48,sphere,,5.0,27.5,30.0,30.0,32.5,35.0,100.0,0.0,0.0,glassy-carbon electrode,KHCO3,0.1,6.8,-1.00,CO,28.48,1.0,H-cell,10.0,,1.5,5.5,4.0
2075,15,,2019,Structural Sensitivities in Bimetallic Catalysts for Electrochemical CO2 Reduction Revealed by Ag–Cu Nanodimers,Journal of the American Chemical Society,,https://doi.org/10.1021/jacs.8b12381,,,Ag1-Cu3.2 NDs,Cu0.8448Ag0.1552,Cu,Ag,84.48,sphere,,5.0,27.5,30.0,30.0,32.5,35.0,100.0,0.0,0.0,glassy-carbon electrode,KHCO3,0.1,6.8,-1.00,H2,43.04,1.0,H-cell,10.0,,1.5,5.5,4.0
2076,15,,2019,Structural Sensitivities in Bimetallic Catalysts for Electrochemical CO2 Reduction Revealed by Ag–Cu Nanodimers,Journal of the American Chemical Society,,https://doi.org/10.1021/jacs.8b12381,,,Ag1-Cu3.2 NDs,Cu0.8448Ag0.1552,Cu,Ag,84.48,sphere,,5.0,27.5,30.0,30.0,32.5,35.0,100.0,0.0,0.0,glassy-carbon electrode,KHCO3,0.1,6.8,-1.10,CH4,6.47,1.0,H-cell,10.0,,1.5,5.5,4.0
2077,15,,2019,Structural Sensitivities in Bimetallic Catalysts for Electrochemical CO2 Reduction Revealed by Ag–Cu Nanodimers,Journal of the American Chemical Society,,https://doi.org/10.1021/jacs.8b12381,,,Ag1-Cu3.2 NDs,Cu0.8448Ag0.1552,Cu,Ag,84.48,sphere,,5.0,27.5,30.0,30.0,32.5,35.0,100.0,0.0,0.0,glassy-carbon electrode,KHCO3,0.1,6.8,-1.10,HCOOH,11.33,1.0,H-cell,10.0,,1.5,5.5,4.0
2078,15,,2019,Structural Sensitivities in Bimetallic Catalysts for Electrochemical CO2 Reduction Revealed by Ag–Cu Nanodimers,Journal of the American Chemical Society,,https://doi.org/10.1021/jacs.8b12381,,,Ag1-Cu3.2 NDs,Cu0.8448Ag0.1552,Cu,Ag,84.48,sphere,,5.0,27.5,30.0,30.0,32.5,35.0,100.0,0.0,0.0,glassy-carbon electrode,KHCO3,0.1,6.8,-1.10,CO,14.24,1.0,H-cell,10.0,,1.5,5.5,4.0
2079,15,,2019,Structural Sensitivities in Bimetallic Catalysts for Electrochemical CO2 Reduction Revealed by Ag–Cu Nanodimers,Journal of the American Chemical Society,,https://doi.org/10.1021/jacs.8b12381,,,Ag1-Cu3.2 NDs,Cu0.8448Ag0.1552,Cu,Ag,84.48,sphere,,5.0,27.5,30.0,30.0,32.5,35.0,100.0,0.0,0.0,glassy-carbon electrode,KHCO3,0.1,6.8,-1.10,C2H4,29.45,1.0,H-cell,10.0,,1.5,5.5,4.0
2080,15,,2019,Structural Sensitivities in Bimetallic Catalysts for Electrochemical CO2 Reduction Revealed by Ag–Cu Nanodimers,Journal of the American Chemical Society,,https://doi.org/10.1021/jacs.8b12381,,,Ag1-Cu3.2 NDs,Cu0.8448Ag0.1552,Cu,Ag,84.48,sphere,,5.0,27.5,30.0,30.0,32.5,35.0,100.0,0.0,0.0,glassy-carbon electrode,KHCO3,0.1,6.8,-1.10,H2,32.69,1.0,H-cell,10.0,,1.5,5.5,4.0
2081,15,,2019,Structural Sensitivities in Bimetallic Catalysts for Electrochemical CO2 Reduction Revealed by Ag–Cu Nanodimers,Journal of the American Chemical Society,,https://doi.org/10.1021/jacs.8b12381,,,Ag1-Cu3.2 NDs,Cu0.8448Ag0.1552,Cu,Ag,84.48,sphere,,5.0,27.5,30.0,30.0,32.5,35.0,100.0,0.0,0.0,glassy-carbon electrode,KHCO3,0.1,6.8,-1.20,CH4,4.21,1.0,H-cell,10.0,,1.5,5.5,4.0
2082,15,,2019,Structural Sensitivities in Bimetallic Catalysts for Electrochemical CO2 Reduction Revealed by Ag–Cu Nanodimers,Journal of the American Chemical Society,,https://doi.org/10.1021/jacs.8b12381,,,Ag1-Cu3.2 NDs,Cu0.8448Ag0.1552,Cu,Ag,84.48,sphere,,5.0,27.5,30.0,30.0,32.5,35.0,100.0,0.0,0.0,glassy-carbon electrode,KHCO3,0.1,6.8,-1.20,CO,8.41,1.0,H-cell,10.0,,1.5,5.5,4.0
2083,15,,2019,Structural Sensitivities in Bimetallic Catalysts for Electrochemical CO2 Reduction Revealed by Ag–Cu Nanodimers,Journal of the American Chemical Society,,https://doi.org/10.1021/jacs.8b12381,,,Ag1-Cu3.2 NDs,Cu0.8448Ag0.1552,Cu,Ag,84.48,sphere,,5.0,27.5,30.0,30.0,32.5,35.0,100.0,0.0,0.0,glassy-carbon electrode,KHCO3,0.1,6.8,-1.20,HCOOH,8.41,1.0,H-cell,10.0,,1.5,5.5,4.0
2084,15,,2019,Structural Sensitivities in Bimetallic Catalysts for Electrochemical CO2 Reduction Revealed by Ag–Cu Nanodimers,Journal of the American Chemical Society,,https://doi.org/10.1021/jacs.8b12381,,,Ag1-Cu3.2 NDs,Cu0.8448Ag0.1552,Cu,Ag,84.48,sphere,,5.0,27.5,30.0,30.0,32.5,35.0,100.0,0.0,0.0,glassy-carbon electrode,KHCO3,0.1,6.8,-1.20,C2H4,22.98,1.0,H-cell,10.0,,1.5,5.5,4.0
