Repository: vovamirosh/-CO2RR-Beyond-Green-AI

File: Datasets/raw_dataset.csv (part 25 of 43)
,Number,Autor,Publication,Title,Journal,IF,DOI,"Stability, hour",Key Product,Article name,Formula,Compound_1,Compound_2,"Cat./Support ratio, % (at)",Morphology (TEM/SEM),"Pore size, nm",width min (nm),width aver (nm),width max (nm),length min (nm),length aver (nm),length max (nm),"Cu, % (at.)","Cu+, % (at.)","Cu(2+), % (at.)",Base,electrolyte,"conc, M",pH,RHE vs V,Product,"FE, %","Time, h",Type of reactor,"Loading, μg/cm2","Add_carbon, %","Surface area of electrode, cm2","Flow rate CO2, ml/min","Volume, cm3"
2085,15,,2019,Structural Sensitivities in Bimetallic Catalysts for Electrochemical CO2 Reduction Revealed by Ag–Cu Nanodimers,Journal of the American Chemical Society,,https://doi.org/10.1021/jacs.8b12381,,,Ag1-Cu3.2 NDs,Cu0.8448Ag0.1552,Cu,Ag,84.48,sphere,,5.0,27.5,30.0,30.0,32.5,35.0,100.0,0.0,0.0,glassy-carbon electrode,KHCO3,0.1,6.8,-1.20,H2,37.22,1.0,H-cell,10.0,,1.5,5.5,4.0
2086,15,,2019,Structural Sensitivities in Bimetallic Catalysts for Electrochemical CO2 Reduction Revealed by Ag–Cu Nanodimers,Journal of the American Chemical Society,,https://doi.org/10.1021/jacs.8b12381,,,Ag1-Cu3.2 NDs,Cu0.8448Ag0.1552,Cu,Ag,84.48,sphere,,5.0,27.5,30.0,30.0,32.5,35.0,100.0,0.0,0.0,glassy-carbon electrode,KHCO3,0.1,6.8,-1.30,CO,3.56,1.0,H-cell,10.0,,1.5,5.5,4.0
2087,15,,2019,Structural Sensitivities in Bimetallic Catalysts for Electrochemical CO2 Reduction Revealed by Ag–Cu Nanodimers,Journal of the American Chemical Society,,https://doi.org/10.1021/jacs.8b12381,,,Ag1-Cu3.2 NDs,Cu0.8448Ag0.1552,Cu,Ag,84.48,sphere,,5.0,27.5,30.0,30.0,32.5,35.0,100.0,0.0,0.0,glassy-carbon electrode,KHCO3,0.1,6.8,-1.30,HCOOH,7.44,1.0,H-cell,10.0,,1.5,5.5,4.0
2088,15,,2019,Structural Sensitivities in Bimetallic Catalysts for Electrochemical CO2 Reduction Revealed by Ag–Cu Nanodimers,Journal of the American Chemical Society,,https://doi.org/10.1021/jacs.8b12381,,,Ag1-Cu3.2 NDs,Cu0.8448Ag0.1552,Cu,Ag,84.48,sphere,,5.0,27.5,30.0,30.0,32.5,35.0,100.0,0.0,0.0,glassy-carbon electrode,KHCO3,0.1,6.8,-1.30,C2H4,9.71,1.0,H-cell,10.0,,1.5,5.5,4.0
2089,15,,2019,Structural Sensitivities in Bimetallic Catalysts for Electrochemical CO2 Reduction Revealed by Ag–Cu Nanodimers,Journal of the American Chemical Society,,https://doi.org/10.1021/jacs.8b12381,,,Ag1-Cu3.2 NDs,Cu0.8448Ag0.1552,Cu,Ag,84.48,sphere,,5.0,27.5,30.0,30.0,32.5,35.0,100.0,0.0,0.0,glassy-carbon electrode,KHCO3,0.1,6.8,-1.30,CH4,27.83,1.0,H-cell,10.0,,1.5,5.5,4.0
2090,15,,2019,Structural Sensitivities in Bimetallic Catalysts for Electrochemical CO2 Reduction Revealed by Ag–Cu Nanodimers,Journal of the American Chemical Society,,https://doi.org/10.1021/jacs.8b12381,,,Ag1-Cu3.2 NDs,Cu0.8448Ag0.1552,Cu,Ag,84.48,sphere,,5.0,27.5,30.0,30.0,32.5,35.0,100.0,0.0,0.0,glassy-carbon electrode,KHCO3,0.1,6.8,-1.30,H2,44.01,1.0,H-cell,10.0,,1.5,5.5,4.0
2091,15,,2019,Structural Sensitivities in Bimetallic Catalysts for Electrochemical CO2 Reduction Revealed by Ag–Cu Nanodimers,Journal of the American Chemical Society,,https://doi.org/10.1021/jacs.8b12381,,,Ag1-Cu3.2 NDs,Cu0.8448Ag0.1552,Cu,Ag,84.48,sphere,,5.0,27.5,30.0,30.0,32.5,35.0,100.0,0.0,0.0,glassy-carbon electrode,KHCO3,0.1,6.8,-1.40,HCOOH,3.88,1.0,H-cell,10.0,,1.5,5.5,4.0
2092,15,,2019,Structural Sensitivities in Bimetallic Catalysts for Electrochemical CO2 Reduction Revealed by Ag–Cu Nanodimers,Journal of the American Chemical Society,,https://doi.org/10.1021/jacs.8b12381,,,Ag1-Cu3.2 NDs,Cu0.8448Ag0.1552,Cu,Ag,84.48,sphere,,5.0,27.5,30.0,30.0,32.5,35.0,100.0,0.0,0.0,glassy-carbon electrode,KHCO3,0.1,6.8,-1.40,C2H4,6.15,1.0,H-cell,10.0,,1.5,5.5,4.0
2093,15,,2019,Structural Sensitivities in Bimetallic Catalysts for Electrochemical CO2 Reduction Revealed by Ag–Cu Nanodimers,Journal of the American Chemical Society,,https://doi.org/10.1021/jacs.8b12381,,,Ag1-Cu3.2 NDs,Cu0.8448Ag0.1552,Cu,Ag,84.48,sphere,,5.0,27.5,30.0,30.0,32.5,35.0,100.0,0.0,0.0,glassy-carbon electrode,KHCO3,0.1,6.8,-1.40,CH4,39.81,1.0,H-cell,10.0,,1.5,5.5,4.0
2094,15,,2019,Structural Sensitivities in Bimetallic Catalysts for Electrochemical CO2 Reduction Revealed by Ag–Cu Nanodimers,Journal of the American Chemical Society,,https://doi.org/10.1021/jacs.8b12381,,,Ag1-Cu3.2 NDs,Cu0.8448Ag0.1552,Cu,Ag,84.48,sphere,,5.0,27.5,30.0,30.0,32.5,35.0,100.0,0.0,0.0,glassy-carbon electrode,KHCO3,0.1,6.8,-1.40,H2,52.75,1.0,H-cell,10.0,,1.5,5.5,4.0
2095,15,,2019,Structural Sensitivities in Bimetallic Catalysts for Electrochemical CO2 Reduction Revealed by Ag–Cu Nanodimers,Journal of the American Chemical Society,,https://doi.org/10.1021/jacs.8b12381,,,Ag1-Cu3.2 NDs,Cu0.8448Ag0.1552,Cu,Ag,84.48,sphere,,5.0,27.5,30.0,30.0,32.5,35.0,100.0,0.0,0.0,glassy-carbon electrode,KHCO3,0.1,6.8,-1.10,C2H5OH,3.35,1.0,H-cell,10.0,,1.5,5.5,4.0
2096,15,,2019,Structural Sensitivities in Bimetallic Catalysts for Electrochemical CO2 Reduction Revealed by Ag–Cu Nanodimers,Journal of the American Chemical Society,,https://doi.org/10.1021/jacs.8b12381,,,Ag1-Cu3.2 NDs,Cu0.8448Ag0.1552,Cu,Ag,84.48,sphere,,5.0,27.5,30.0,30.0,32.5,35.0,100.0,0.0,0.0,glassy-carbon electrode,KHCO3,0.1,6.8,-1.20,CH3COOH,1.67,1.0,H-cell,10.0,,1.5,5.5,4.0
2097,15,,2019,Structural Sensitivities in Bimetallic Catalysts for Electrochemical CO2 Reduction Revealed by Ag–Cu Nanodimers,Journal of the American Chemical Society,,https://doi.org/10.1021/jacs.8b12381,,,Ag1-Cu0.4 NDs,Cu0.4049Ag0.5951,Cu,Ag,40.49,sphere,,5.0,27.5,30.0,30.0,32.5,35.0,100.0,0.0,0.0,glassy-carbon electrode,KHCO3,0.1,6.8,-1.00,CO,17.46,1.0,H-cell,10.0,,1.5,5.5,4.0
2098,15,,2019,Structural Sensitivities in Bimetallic Catalysts for Electrochemical CO2 Reduction Revealed by Ag–Cu Nanodimers,Journal of the American Chemical Society,,https://doi.org/10.1021/jacs.8b12381,,,Ag1-Cu0.4 NDs,Cu0.4049Ag0.5951,Cu,Ag,40.49,sphere,,5.0,27.5,30.0,30.0,32.5,35.0,100.0,0.0,0.0,glassy-carbon electrode,KHCO3,0.1,6.8,-1.00,HCOOH,20.72,1.0,H-cell,10.0,,1.5,5.5,4.0
2099,15,,2019,Structural Sensitivities in Bimetallic Catalysts for Electrochemical CO2 Reduction Revealed by Ag–Cu Nanodimers,Journal of the American Chemical Society,,https://doi.org/10.1021/jacs.8b12381,,,Ag1-Cu0.4 NDs,Cu0.4049Ag0.5951,Cu,Ag,40.49,sphere,,5.0,27.5,30.0,30.0,32.5,35.0,100.0,0.0,0.0,glassy-carbon electrode,KHCO3,0.1,6.8,-1.00,H2,48.94,1.0,H-cell,10.0,,1.5,5.5,4.0
2100,15,,2019,Structural Sensitivities in Bimetallic Catalysts for Electrochemical CO2 Reduction Revealed by Ag–Cu Nanodimers,Journal of the American Chemical Society,,https://doi.org/10.1021/jacs.8b12381,,,Ag1-Cu0.4 NDs,Cu0.4049Ag0.5951,Cu,Ag,40.49,sphere,,5.0,27.5,30.0,30.0,32.5,35.0,100.0,0.0,0.0,glassy-carbon electrode,KHCO3,0.1,6.8,-1.10,C2H4,9.95,1.0,H-cell,10.0,,1.5,5.5,4.0
2101,15,,2019,Structural Sensitivities in Bimetallic Catalysts for Electrochemical CO2 Reduction Revealed by Ag–Cu Nanodimers,Journal of the American Chemical Society,,https://doi.org/10.1021/jacs.8b12381,,,Ag1-Cu0.4 NDs,Cu0.4049Ag0.5951,Cu,Ag,40.49,sphere,,5.0,27.5,30.0,30.0,32.5,35.0,100.0,0.0,0.0,glassy-carbon electrode,KHCO3,0.1,6.8,-1.10,HCOOH,13.05,1.0,H-cell,10.0,,1.5,5.5,4.0
2102,15,,2019,Structural Sensitivities in Bimetallic Catalysts for Electrochemical CO2 Reduction Revealed by Ag–Cu Nanodimers,Journal of the American Chemical Society,,https://doi.org/10.1021/jacs.8b12381,,,Ag1-Cu0.4 NDs,Cu0.4049Ag0.5951,Cu,Ag,40.49,sphere,,5.0,27.5,30.0,30.0,32.5,35.0,100.0,0.0,0.0,glassy-carbon electrode,KHCO3,0.1,6.8,-1.10,CO,30.67,1.0,H-cell,10.0,,1.5,5.5,4.0
2103,15,,2019,Structural Sensitivities in Bimetallic Catalysts for Electrochemical CO2 Reduction Revealed by Ag–Cu Nanodimers,Journal of the American Chemical Society,,https://doi.org/10.1021/jacs.8b12381,,,Ag1-Cu0.4 NDs,Cu0.4049Ag0.5951,Cu,Ag,40.49,sphere,,5.0,27.5,30.0,30.0,32.5,35.0,100.0,0.0,0.0,glassy-carbon electrode,KHCO3,0.1,6.8,-1.10,H2,35.56,1.0,H-cell,10.0,,1.5,5.5,4.0
2104,15,,2019,Structural Sensitivities in Bimetallic Catalysts for Electrochemical CO2 Reduction Revealed by Ag–Cu Nanodimers,Journal of the American Chemical Society,,https://doi.org/10.1021/jacs.8b12381,,,Ag1-Cu0.4 NDs,Cu0.4049Ag0.5951,Cu,Ag,40.49,sphere,,5.0,27.5,30.0,30.0,32.5,35.0,100.0,0.0,0.0,glassy-carbon electrode,KHCO3,0.1,6.8,-1.20,CH4,3.26,1.0,H-cell,10.0,,1.5,5.5,4.0
2105,15,,2019,Structural Sensitivities in Bimetallic Catalysts for Electrochemical CO2 Reduction Revealed by Ag–Cu Nanodimers,Journal of the American Chemical Society,,https://doi.org/10.1021/jacs.8b12381,,,Ag1-Cu0.4 NDs,Cu0.4049Ag0.5951,Cu,Ag,40.49,sphere,,5.0,27.5,30.0,30.0,32.5,35.0,100.0,0.0,0.0,glassy-carbon electrode,KHCO3,0.1,6.8,-1.20,HCOOH,8.32,1.0,H-cell,10.0,,1.5,5.5,4.0
2106,15,,2019,Structural Sensitivities in Bimetallic Catalysts for Electrochemical CO2 Reduction Revealed by Ag–Cu Nanodimers,Journal of the American Chemical Society,,https://doi.org/10.1021/jacs.8b12381,,,Ag1-Cu0.4 NDs,Cu0.4049Ag0.5951,Cu,Ag,40.49,sphere,,5.0,27.5,30.0,30.0,32.5,35.0,100.0,0.0,0.0,glassy-carbon electrode,KHCO3,0.1,6.8,-1.20,CO,13.05,1.0,H-cell,10.0,,1.5,5.5,4.0
2107,15,,2019,Structural Sensitivities in Bimetallic Catalysts for Electrochemical CO2 Reduction Revealed by Ag–Cu Nanodimers,Journal of the American Chemical Society,,https://doi.org/10.1021/jacs.8b12381,,,Ag1-Cu0.4 NDs,Cu0.4049Ag0.5951,Cu,Ag,40.49,sphere,,5.0,27.5,30.0,30.0,32.5,35.0,100.0,0.0,0.0,glassy-carbon electrode,KHCO3,0.1,6.8,-1.20,C2H4,18.76,1.0,H-cell,10.0,,1.5,5.5,4.0
2108,15,,2019,Structural Sensitivities in Bimetallic Catalysts for Electrochemical CO2 Reduction Revealed by Ag–Cu Nanodimers,Journal of the American Chemical Society,,https://doi.org/10.1021/jacs.8b12381,,,Ag1-Cu0.4 NDs,Cu0.4049Ag0.5951,Cu,Ag,40.49,sphere,,5.0,27.5,30.0,30.0,32.5,35.0,100.0,0.0,0.0,glassy-carbon electrode,KHCO3,0.1,6.8,-1.20,H2,43.72,1.0,H-cell,10.0,,1.5,5.5,4.0
2109,15,,2019,Structural Sensitivities in Bimetallic Catalysts for Electrochemical CO2 Reduction Revealed by Ag–Cu Nanodimers,Journal of the American Chemical Society,,https://doi.org/10.1021/jacs.8b12381,,,Ag1-Cu0.4 NDs,Cu0.4049Ag0.5951,Cu,Ag,40.49,sphere,,5.0,27.5,30.0,30.0,32.5,35.0,100.0,0.0,0.0,glassy-carbon electrode,KHCO3,0.1,6.8,-1.30,HCOOH,4.89,1.0,H-cell,10.0,,1.5,5.5,4.0
2110,15,,2019,Structural Sensitivities in Bimetallic Catalysts for Electrochemical CO2 Reduction Revealed by Ag–Cu Nanodimers,Journal of the American Chemical Society,,https://doi.org/10.1021/jacs.8b12381,,,Ag1-Cu0.4 NDs,Cu0.4049Ag0.5951,Cu,Ag,40.49,sphere,,5.0,27.5,30.0,30.0,32.5,35.0,100.0,0.0,0.0,glassy-carbon electrode,KHCO3,0.1,6.8,-1.30,CO,4.89,1.0,H-cell,10.0,,1.5,5.5,4.0
2111,15,,2019,Structural Sensitivities in Bimetallic Catalysts for Electrochemical CO2 Reduction Revealed by Ag–Cu Nanodimers,Journal of the American Chemical Society,,https://doi.org/10.1021/jacs.8b12381,,,Ag1-Cu0.4 NDs,Cu0.4049Ag0.5951,Cu,Ag,40.49,sphere,,5.0,27.5,30.0,30.0,32.5,35.0,100.0,0.0,0.0,glassy-carbon electrode,KHCO3,0.1,6.8,-1.30,C2H4,7.18,1.0,H-cell,10.0,,1.5,5.5,4.0
2112,15,,2019,Structural Sensitivities in Bimetallic Catalysts for Electrochemical CO2 Reduction Revealed by Ag–Cu Nanodimers,Journal of the American Chemical Society,,https://doi.org/10.1021/jacs.8b12381,,,Ag1-Cu0.4 NDs,Cu0.4049Ag0.5951,Cu,Ag,40.49,sphere,,5.0,27.5,30.0,30.0,32.5,35.0,100.0,0.0,0.0,glassy-carbon electrode,KHCO3,0.1,6.8,-1.30,CH4,22.84,1.0,H-cell,10.0,,1.5,5.5,4.0
2113,15,,2019,Structural Sensitivities in Bimetallic Catalysts for Electrochemical CO2 Reduction Revealed by Ag–Cu Nanodimers,Journal of the American Chemical Society,,https://doi.org/10.1021/jacs.8b12381,,,Ag1-Cu0.4 NDs,Cu0.4049Ag0.5951,Cu,Ag,40.49,sphere,,5.0,27.5,30.0,30.0,32.5,35.0,100.0,0.0,0.0,glassy-carbon electrode,KHCO3,0.1,6.8,-1.30,H2,55.46,1.0,H-cell,10.0,,1.5,5.5,4.0
2114,15,,2019,Structural Sensitivities in Bimetallic Catalysts for Electrochemical CO2 Reduction Revealed by Ag–Cu Nanodimers,Journal of the American Chemical Society,,https://doi.org/10.1021/jacs.8b12381,,,Ag1-Cu0.4 NDs,Cu0.4049Ag0.5951,Cu,Ag,40.49,sphere,,5.0,27.5,30.0,30.0,32.5,35.0,100.0,0.0,0.0,glassy-carbon electrode,KHCO3,0.1,6.8,-1.40,CO,2.94,1.0,H-cell,10.0,,1.5,5.5,4.0
2115,15,,2019,Structural Sensitivities in Bimetallic Catalysts for Electrochemical CO2 Reduction Revealed by Ag–Cu Nanodimers,Journal of the American Chemical Society,,https://doi.org/10.1021/jacs.8b12381,,,Ag1-Cu0.4 NDs,Cu0.4049Ag0.5951,Cu,Ag,40.49,sphere,,5.0,27.5,30.0,30.0,32.5,35.0,100.0,0.0,0.0,glassy-carbon electrode,KHCO3,0.1,6.8,-1.40,HCOOH,4.73,1.0,H-cell,10.0,,1.5,5.5,4.0
2116,15,,2019,Structural Sensitivities in Bimetallic Catalysts for Electrochemical CO2 Reduction Revealed by Ag–Cu Nanodimers,Journal of the American Chemical Society,,https://doi.org/10.1021/jacs.8b12381,,,Ag1-Cu0.4 NDs,Cu0.4049Ag0.5951,Cu,Ag,40.49,sphere,,5.0,27.5,30.0,30.0,32.5,35.0,100.0,0.0,0.0,glassy-carbon electrode,KHCO3,0.1,6.8,-1.40,C2H4,4.73,1.0,H-cell,10.0,,1.5,5.5,4.0
2117,15,,2019,Structural Sensitivities in Bimetallic Catalysts for Electrochemical CO2 Reduction Revealed by Ag–Cu Nanodimers,Journal of the American Chemical Society,,https://doi.org/10.1021/jacs.8b12381,,,Ag1-Cu0.4 NDs,Cu0.4049Ag0.5951,Cu,Ag,40.49,sphere,,5.0,27.5,30.0,30.0,32.5,35.0,100.0,0.0,0.0,glassy-carbon electrode,KHCO3,0.1,6.8,-1.40,CH4,32.63,1.0,H-cell,10.0,,1.5,5.5,4.0
2118,15,,2019,Structural Sensitivities in Bimetallic Catalysts for Electrochemical CO2 Reduction Revealed by Ag–Cu Nanodimers,Journal of the American Chemical Society,,https://doi.org/10.1021/jacs.8b12381,,,Ag1-Cu0.4 NDs,Cu0.4049Ag0.5951,Cu,Ag,40.49,sphere,,5.0,27.5,30.0,30.0,32.5,35.0,100.0,0.0,0.0,glassy-carbon electrode,KHCO3,0.1,6.8,-1.40,H2,58.56,1.0,H-cell,10.0,,1.5,5.5,4.0
2119,77,,2022,Microfluidics-Assisted Synthesis of Hierarchical Cu2O Nanocrystal as C2-Selective CO2 Reduction Electrocatalyst,Small methods,,https://doi.org/10.1002/smtd.202200074,,,h-Cu2 O,Cu2O,Cu2O,,100.0,hierarchical octopod,,240.52,320.1,379.08,53.59,82.86,99.35,0.0,100.0,0.0,carbon paper electrode,KHCO3,0.1,6.8,-1.10,H2,22.29,4.0,H-cell,700.0,,0.2,20.0,
2120,77,,2022,Microfluidics-Assisted Synthesis of Hierarchical Cu2O Nanocrystal as C2-Selective CO2 Reduction Electrocatalyst,Small methods,,https://doi.org/10.1002/smtd.202200074,,,h-Cu2 O,Cu2O,Cu2O,,100.0,hierarchical octopod,,240.52,320.1,379.08,53.59,82.86,99.35,0.0,100.0,0.0,carbon paper electrode,KHCO3,0.1,6.8,-1.10,CO,4.18,4.0,H-cell,700.0,,0.2,20.0,
2121,77,,2022,Microfluidics-Assisted Synthesis of Hierarchical Cu2O Nanocrystal as C2-Selective CO2 Reduction Electrocatalyst,Small methods,,https://doi.org/10.1002/smtd.202200074,,,h-Cu2 O,Cu2O,Cu2O,,100.0,hierarchical octopod,,240.52,320.1,379.08,53.59,82.86,99.35,0.0,100.0,0.0,carbon paper electrode,KHCO3,0.1,6.8,-1.10,CH4,9.7,4.0,H-cell,700.0,,0.2,20.0,
2122,77,,2022,Microfluidics-Assisted Synthesis of Hierarchical Cu2O Nanocrystal as C2-Selective CO2 Reduction Electrocatalyst,Small methods,,https://doi.org/10.1002/smtd.202200074,,,h-Cu2 O,Cu2O,Cu2O,,100.0,hierarchical octopod,,240.52,320.1,379.08,53.59,82.86,99.35,0.0,100.0,0.0,carbon paper electrode,KHCO3,0.1,6.8,-1.10,C2H4,43.64,4.0,H-cell,700.0,,0.2,20.0,
2123,77,,2022,Microfluidics-Assisted Synthesis of Hierarchical Cu2O Nanocrystal as C2-Selective CO2 Reduction Electrocatalyst,Small methods,,https://doi.org/10.1002/smtd.202200074,,,h-Cu2 O,Cu2O,Cu2O,,100.0,hierarchical octopod,,240.52,320.1,379.08,53.59,82.86,99.35,0.0,100.0,0.0,carbon paper electrode,KHCO3,0.1,6.8,-1.09,CO,3.74,1.0,H-cell,700.0,,0.2,20.0,
2124,77,,2022,Microfluidics-Assisted Synthesis of Hierarchical Cu2O Nanocrystal as C2-Selective CO2 Reduction Electrocatalyst,Small methods,,https://doi.org/10.1002/smtd.202200074,,,h-Cu2 O,Cu2O,Cu2O,,100.0,hierarchical octopod,,240.52,320.1,379.08,53.59,82.86,99.35,0.0,100.0,0.0,carbon paper electrode,KHCO3,0.1,6.8,-1.09,CH4,11.43,1.0,H-cell,700.0,,0.2,20.0,
2125,77,,2022,Microfluidics-Assisted Synthesis of Hierarchical Cu2O Nanocrystal as C2-Selective CO2 Reduction Electrocatalyst,Small methods,,https://doi.org/10.1002/smtd.202200074,,,h-Cu2 O,Cu2O,Cu2O,,100.0,hierarchical octopod,,240.52,320.1,379.08,53.59,82.86,99.35,0.0,100.0,0.0,carbon paper electrode,KHCO3,0.1,6.8,-1.09,H2,22.86,1.0,H-cell,700.0,,0.2,20.0,
2126,77,,2022,Microfluidics-Assisted Synthesis of Hierarchical Cu2O Nanocrystal as C2-Selective CO2 Reduction Electrocatalyst,Small methods,,https://doi.org/10.1002/smtd.202200074,,,h-Cu2 O,Cu2O,Cu2O,,100.0,hierarchical octopod,,240.52,320.1,379.08,53.59,82.86,99.35,0.0,100.0,0.0,carbon paper electrode,KHCO3,0.1,6.8,-1.09,C2H4,41.77,1.0,H-cell,700.0,,0.2,20.0,
2127,77,,2022,Microfluidics-Assisted Synthesis of Hierarchical Cu2O Nanocrystal as C2-Selective CO2 Reduction Electrocatalyst,Small methods,,https://doi.org/10.1002/smtd.202200074,,,h-Cu2 O,Cu2O,Cu2O,,100.0,hierarchical octopod,,240.52,320.1,379.08,53.59,82.86,99.35,0.0,100.0,0.0,carbon paper electrode,KHCO3,0.1,6.8,-1.06,CO,3.35,1.0,H-cell,700.0,,0.2,20.0,
2128,77,,2022,Microfluidics-Assisted Synthesis of Hierarchical Cu2O Nanocrystal as C2-Selective CO2 Reduction Electrocatalyst,Small methods,,https://doi.org/10.1002/smtd.202200074,,,h-Cu2 O,Cu2O,Cu2O,,100.0,hierarchical octopod,,240.52,320.1,379.08,53.59,82.86,99.35,0.0,100.0,0.0,carbon paper electrode,KHCO3,0.1,6.8,-1.06,CH4,13.2,1.0,H-cell,700.0,,0.2,20.0,
2129,77,,2022,Microfluidics-Assisted Synthesis of Hierarchical Cu2O Nanocrystal as C2-Selective CO2 Reduction Electrocatalyst,Small methods,,https://doi.org/10.1002/smtd.202200074,,,h-Cu2 O,Cu2O,Cu2O,,100.0,hierarchical octopod,,240.52,320.1,379.08,53.59,82.86,99.35,0.0,100.0,0.0,carbon paper electrode,KHCO3,0.1,6.8,-1.06,H2,20.89,1.0,H-cell,700.0,,0.2,20.0,
2130,77,,2022,Microfluidics-Assisted Synthesis of Hierarchical Cu2O Nanocrystal as C2-Selective CO2 Reduction Electrocatalyst,Small methods,,https://doi.org/10.1002/smtd.202200074,,,h-Cu2 O,Cu2O,Cu2O,,100.0,hierarchical octopod,,240.52,320.1,379.08,53.59,82.86,99.35,0.0,100.0,0.0,carbon paper electrode,KHCO3,0.1,6.8,-1.06,C2H4,36.65,1.0,H-cell,700.0,,0.2,20.0,
2131,77,,2022,Microfluidics-Assisted Synthesis of Hierarchical Cu2O Nanocrystal as C2-Selective CO2 Reduction Electrocatalyst,Small methods,,https://doi.org/10.1002/smtd.202200074,,,h-Cu2 O,Cu2O,Cu2O,,100.0,hierarchical octopod,,240.52,320.1,379.08,53.59,82.86,99.35,0.0,100.0,0.0,carbon paper electrode,KHCO3,0.1,6.8,-0.98,CH4,3.74,1.0,H-cell,700.0,,0.2,20.0,
2132,77,,2022,Microfluidics-Assisted Synthesis of Hierarchical Cu2O Nanocrystal as C2-Selective CO2 Reduction Electrocatalyst,Small methods,,https://doi.org/10.1002/smtd.202200074,,,h-Cu2 O,Cu2O,Cu2O,,100.0,hierarchical octopod,,240.52,320.1,379.08,53.59,82.86,99.35,0.0,100.0,0.0,carbon paper electrode,KHCO3,0.1,6.8,-0.98,CO,10.64,1.0,H-cell,700.0,,0.2,20.0,
2133,77,,2022,Microfluidics-Assisted Synthesis of Hierarchical Cu2O Nanocrystal as C2-Selective CO2 Reduction Electrocatalyst,Small methods,,https://doi.org/10.1002/smtd.202200074,,,h-Cu2 O,Cu2O,Cu2O,,100.0,hierarchical octopod,,240.52,320.1,379.08,53.59,82.86,99.35,0.0,100.0,0.0,carbon paper electrode,KHCO3,0.1,6.8,-0.98,H2,21.08,1.0,H-cell,700.0,,0.2,20.0,
2134,77,,2022,Microfluidics-Assisted Synthesis of Hierarchical Cu2O Nanocrystal as C2-Selective CO2 Reduction Electrocatalyst,Small methods,,https://doi.org/10.1002/smtd.202200074,,,h-Cu2 O,Cu2O,Cu2O,,100.0,hierarchical octopod,,240.52,320.1,379.08,53.59,82.86,99.35,0.0,100.0,0.0,carbon paper electrode,KHCO3,0.1,6.8,-0.98,C2H4,34.68,1.0,H-cell,700.0,,0.2,20.0,
2135,77,,2022,Microfluidics-Assisted Synthesis of Hierarchical Cu2O Nanocrystal as C2-Selective CO2 Reduction Electrocatalyst,Small methods,,https://doi.org/10.1002/smtd.202200074,,,h-Cu2 O,Cu2O,Cu2O,,100.0,hierarchical octopod,,240.52,320.1,379.08,53.59,82.86,99.35,0.0,100.0,0.0,carbon paper electrode,KHCO3,0.1,6.8,-0.92,CH4,1.38,1.0,H-cell,700.0,,0.2,20.0,
2136,77,,2022,Microfluidics-Assisted Synthesis of Hierarchical Cu2O Nanocrystal as C2-Selective CO2 Reduction Electrocatalyst,Small methods,,https://doi.org/10.1002/smtd.202200074,,,h-Cu2 O,Cu2O,Cu2O,,100.0,hierarchical octopod,,240.52,320.1,379.08,53.59,82.86,99.35,0.0,100.0,0.0,carbon paper electrode,KHCO3,0.1,6.8,-0.92,CO,17.93,1.0,H-cell,700.0,,0.2,20.0,
2137,77,,2022,Microfluidics-Assisted Synthesis of Hierarchical Cu2O Nanocrystal as C2-Selective CO2 Reduction Electrocatalyst,Small methods,,https://doi.org/10.1002/smtd.202200074,,,h-Cu2 O,Cu2O,Cu2O,,100.0,hierarchical octopod,,240.52,320.1,379.08,53.59,82.86,99.35,0.0,100.0,0.0,carbon paper electrode,KHCO3,0.1,6.8,-0.92,C2H4,25.42,1.0,H-cell,700.0,,0.2,20.0,
2138,77,,2022,Microfluidics-Assisted Synthesis of Hierarchical Cu2O Nanocrystal as C2-Selective CO2 Reduction Electrocatalyst,Small methods,,https://doi.org/10.1002/smtd.202200074,,,h-Cu2 O,Cu2O,Cu2O,,100.0,hierarchical octopod,,240.52,320.1,379.08,53.59,82.86,99.35,0.0,100.0,0.0,carbon paper electrode,KHCO3,0.1,6.8,-0.92,H2,28.18,1.0,H-cell,700.0,,0.2,20.0,
2139,77,,2022,Microfluidics-Assisted Synthesis of Hierarchical Cu2O Nanocrystal as C2-Selective CO2 Reduction Electrocatalyst,Small methods,,https://doi.org/10.1002/smtd.202200074,,,h-Cu2 O,Cu2O,Cu2O,,100.0,hierarchical octopod,,240.52,320.1,379.08,53.59,82.86,99.35,0.0,100.0,0.0,carbon paper electrode,KHCO3,0.1,6.8,-0.84,C2H4,14.78,1.0,H-cell,700.0,,0.2,20.0,
2140,77,,2022,Microfluidics-Assisted Synthesis of Hierarchical Cu2O Nanocrystal as C2-Selective CO2 Reduction Electrocatalyst,Small methods,,https://doi.org/10.1002/smtd.202200074,,,h-Cu2 O,Cu2O,Cu2O,,100.0,hierarchical octopod,,240.52,320.1,379.08,53.59,82.86,99.35,0.0,100.0,0.0,carbon paper electrode,KHCO3,0.1,6.8,-0.84,CO,26.6,1.0,H-cell,700.0,,0.2,20.0,
2141,77,,2022,Microfluidics-Assisted Synthesis of Hierarchical Cu2O Nanocrystal as C2-Selective CO2 Reduction Electrocatalyst,Small methods,,https://doi.org/10.1002/smtd.202200074,,,h-Cu2 O,Cu2O,Cu2O,,100.0,hierarchical octopod,,240.52,320.1,379.08,53.59,82.86,99.35,0.0,100.0,0.0,carbon paper electrode,KHCO3,0.1,6.8,-0.84,H2,33.3,1.0,H-cell,700.0,,0.2,20.0,
2142,77,,2022,Microfluidics-Assisted Synthesis of Hierarchical Cu2O Nanocrystal as C2-Selective CO2 Reduction Electrocatalyst,Small methods,,https://doi.org/10.1002/smtd.202200074,,,h-Cu2 O,Cu2O,Cu2O,,100.0,hierarchical octopod,,240.52,320.1,379.08,53.59,82.86,99.35,0.0,100.0,0.0,carbon paper electrode,KHCO3,0.1,6.8,-1.10,H2,21.21,0.5,H-cell,700.0,,0.2,20.0,
2143,77,,2022,Microfluidics-Assisted Synthesis of Hierarchical Cu2O Nanocrystal as C2-Selective CO2 Reduction Electrocatalyst,Small methods,,https://doi.org/10.1002/smtd.202200074,,,h-Cu2 O,Cu2O,Cu2O,,100.0,hierarchical octopod,,240.52,320.1,379.08,53.59,82.86,99.35,0.0,100.0,0.0,carbon paper electrode,KHCO3,0.1,6.8,-1.10,CO,2.97,0.5,H-cell,700.0,,0.2,20.0,
2144,77,,2022,Microfluidics-Assisted Synthesis of Hierarchical Cu2O Nanocrystal as C2-Selective CO2 Reduction Electrocatalyst,Small methods,,https://doi.org/10.1002/smtd.202200074,,,h-Cu2 O,Cu2O,Cu2O,,100.0,hierarchical octopod,,240.52,320.1,379.08,53.59,82.86,99.35,0.0,100.0,0.0,carbon paper electrode,KHCO3,0.1,6.8,-1.10,CH4,11.33,0.5,H-cell,700.0,,0.2,20.0,
2145,77,,2022,Microfluidics-Assisted Synthesis of Hierarchical Cu2O Nanocrystal as C2-Selective CO2 Reduction Electrocatalyst,Small methods,,https://doi.org/10.1002/smtd.202200074,,,h-Cu2 O,Cu2O,Cu2O,,100.0,hierarchical octopod,,240.52,320.1,379.08,53.59,82.86,99.35,0.0,100.0,0.0,carbon paper electrode,KHCO3,0.1,6.8,-1.10,C2H4,32.11,0.5,H-cell,700.0,,0.2,20.0,
2146,77,,2022,Microfluidics-Assisted Synthesis of Hierarchical Cu2O Nanocrystal as C2-Selective CO2 Reduction Electrocatalyst,Small methods,,https://doi.org/10.1002/smtd.202200074,,,b-Cu2O,Cu2O,Cu2O,,100.0,cubic,,218.0,250.0,280.0,218.0,250.0,280.0,0.0,100.0,0.0,carbon paper electrode,KHCO3,0.1,6.8,-1.10,H2,25.66,4.0,H-cell,700.0,,0.2,20.0,
2147,77,,2022,Microfluidics-Assisted Synthesis of Hierarchical Cu2O Nanocrystal as C2-Selective CO2 Reduction Electrocatalyst,Small methods,,https://doi.org/10.1002/smtd.202200074,,,b-Cu2O,Cu2O,Cu2O,,100.0,cubic,,218.0,250.0,280.0,218.0,250.0,280.0,0.0,100.0,0.0,carbon paper electrode,KHCO3,0.1,6.8,-1.10,CO,2.69,4.0,H-cell,700.0,,0.2,20.0,
2148,77,,2022,Microfluidics-Assisted Synthesis of Hierarchical Cu2O Nanocrystal as C2-Selective CO2 Reduction Electrocatalyst,Small methods,,https://doi.org/10.1002/smtd.202200074,,,b-Cu2O,Cu2O,Cu2O,,100.0,cubic,,218.0,250.0,280.0,218.0,250.0,280.0,0.0,100.0,0.0,carbon paper electrode,KHCO3,0.1,6.8,-1.10,CH4,43.91,4.0,H-cell,700.0,,0.2,20.0,
2149,77,,2022,Microfluidics-Assisted Synthesis of Hierarchical Cu2O Nanocrystal as C2-Selective CO2 Reduction Electrocatalyst,Small methods,,https://doi.org/10.1002/smtd.202200074,,,b-Cu2O,Cu2O,Cu2O,,100.0,cubic,,218.0,250.0,280.0,218.0,250.0,280.0,0.0,100.0,0.0,carbon paper electrode,KHCO3,0.1,6.8,-1.10,C2H4,17.24,4.0,H-cell,700.0,,0.2,20.0,
2150,77,,2022,Microfluidics-Assisted Synthesis of Hierarchical Cu2O Nanocrystal as C2-Selective CO2 Reduction Electrocatalyst,Small methods,,https://doi.org/10.1002/smtd.202200074,,,b-Cu2O,Cu2O,Cu2O,,100.0,cubic,,218.0,250.0,280.0,218.0,250.0,280.0,0.0,100.0,0.0,carbon paper electrode,KHCO3,0.1,6.8,-1.11,CO,2.52,1.0,H-cell,700.0,,0.2,20.0,
2151,77,,2022,Microfluidics-Assisted Synthesis of Hierarchical Cu2O Nanocrystal as C2-Selective CO2 Reduction Electrocatalyst,Small methods,,https://doi.org/10.1002/smtd.202200074,,,b-Cu2O,Cu2O,Cu2O,,100.0,cubic,,218.0,250.0,280.0,218.0,250.0,280.0,0.0,100.0,0.0,carbon paper electrode,KHCO3,0.1,6.8,-1.11,C2H4,16.5,1.0,H-cell,700.0,,0.2,20.0,
2152,77,,2022,Microfluidics-Assisted Synthesis of Hierarchical Cu2O Nanocrystal as C2-Selective CO2 Reduction Electrocatalyst,Small methods,,https://doi.org/10.1002/smtd.202200074,,,b-Cu2O,Cu2O,Cu2O,,100.0,cubic,,218.0,250.0,280.0,218.0,250.0,280.0,0.0,100.0,0.0,carbon paper electrode,KHCO3,0.1,6.8,-1.11,H2,26.21,1.0,H-cell,700.0,,0.2,20.0,
2153,77,,2022,Microfluidics-Assisted Synthesis of Hierarchical Cu2O Nanocrystal as C2-Selective CO2 Reduction Electrocatalyst,Small methods,,https://doi.org/10.1002/smtd.202200074,,,b-Cu2O,Cu2O,Cu2O,,100.0,cubic,,218.0,250.0,280.0,218.0,250.0,280.0,0.0,100.0,0.0,carbon paper electrode,KHCO3,0.1,6.8,-1.12,CH4,45.63,1.0,H-cell,700.0,,0.2,20.0,
2154,77,,2022,Microfluidics-Assisted Synthesis of Hierarchical Cu2O Nanocrystal as C2-Selective CO2 Reduction Electrocatalyst,Small methods,,https://doi.org/10.1002/smtd.202200074,,,b-Cu2O,Cu2O,Cu2O,,100.0,cubic,,218.0,250.0,280.0,218.0,250.0,280.0,0.0,100.0,0.0,carbon paper electrode,KHCO3,0.1,6.8,-1.09,CO,4.85,1.0,H-cell,700.0,,0.2,20.0,
2155,77,,2022,Microfluidics-Assisted Synthesis of Hierarchical Cu2O Nanocrystal as C2-Selective CO2 Reduction Electrocatalyst,Small methods,,https://doi.org/10.1002/smtd.202200074,,,b-Cu2O,Cu2O,Cu2O,,100.0,cubic,,218.0,250.0,280.0,218.0,250.0,280.0,0.0,100.0,0.0,carbon paper electrode,KHCO3,0.1,6.8,-1.09,C2H4,22.52,1.0,H-cell,700.0,,0.2,20.0,
2156,77,,2022,Microfluidics-Assisted Synthesis of Hierarchical Cu2O Nanocrystal as C2-Selective CO2 Reduction Electrocatalyst,Small methods,,https://doi.org/10.1002/smtd.202200074,,,b-Cu2O,Cu2O,Cu2O,,100.0,cubic,,218.0,250.0,280.0,218.0,250.0,280.0,0.0,100.0,0.0,carbon paper electrode,KHCO3,0.1,6.8,-1.09,H2,24.85,1.0,H-cell,700.0,,0.2,20.0,
2157,77,,2022,Microfluidics-Assisted Synthesis of Hierarchical Cu2O Nanocrystal as C2-Selective CO2 Reduction Electrocatalyst,Small methods,,https://doi.org/10.1002/smtd.202200074,,,b-Cu2O,Cu2O,Cu2O,,100.0,cubic,,218.0,250.0,280.0,218.0,250.0,280.0,0.0,100.0,0.0,carbon paper electrode,KHCO3,0.1,6.8,-1.09,CH4,31.46,1.0,H-cell,700.0,,0.2,20.0,
2158,77,,2022,Microfluidics-Assisted Synthesis of Hierarchical Cu2O Nanocrystal as C2-Selective CO2 Reduction Electrocatalyst,Small methods,,https://doi.org/10.1002/smtd.202200074,,,b-Cu2O,Cu2O,Cu2O,,100.0,cubic,,218.0,250.0,280.0,218.0,250.0,280.0,0.0,100.0,0.0,carbon paper electrode,KHCO3,0.1,6.8,-1.00,CO,12.04,1.0,H-cell,700.0,,0.2,20.0,
2159,77,,2022,Microfluidics-Assisted Synthesis of Hierarchical Cu2O Nanocrystal as C2-Selective CO2 Reduction Electrocatalyst,Small methods,,https://doi.org/10.1002/smtd.202200074,,,b-Cu2O,Cu2O,Cu2O,,100.0,cubic,,218.0,250.0,280.0,218.0,250.0,280.0,0.0,100.0,0.0,carbon paper electrode,KHCO3,0.1,6.8,-1.00,CH4,13.98,1.0,H-cell,700.0,,0.2,20.0,
2160,77,,2022,Microfluidics-Assisted Synthesis of Hierarchical Cu2O Nanocrystal as C2-Selective CO2 Reduction Electrocatalyst,Small methods,,https://doi.org/10.1002/smtd.202200074,,,b-Cu2O,Cu2O,Cu2O,,100.0,cubic,,218.0,250.0,280.0,218.0,250.0,280.0,0.0,100.0,0.0,carbon paper electrode,KHCO3,0.1,6.8,-1.00,H2,16.89,1.0,H-cell,700.0,,0.2,20.0,
2161,77,,2022,Microfluidics-Assisted Synthesis of Hierarchical Cu2O Nanocrystal as C2-Selective CO2 Reduction Electrocatalyst,Small methods,,https://doi.org/10.1002/smtd.202200074,,,b-Cu2O,Cu2O,Cu2O,,100.0,cubic,,218.0,250.0,280.0,218.0,250.0,280.0,0.0,100.0,0.0,carbon paper electrode,KHCO3,0.1,6.8,-1.00,C2H4,31.46,1.0,H-cell,700.0,,0.2,20.0,
2162,77,,2022,Microfluidics-Assisted Synthesis of Hierarchical Cu2O Nanocrystal as C2-Selective CO2 Reduction Electrocatalyst,Small methods,,https://doi.org/10.1002/smtd.202200074,,,b-Cu2O,Cu2O,Cu2O,,100.0,cubic,,218.0,250.0,280.0,218.0,250.0,280.0,0.0,100.0,0.0,carbon paper electrode,KHCO3,0.1,6.8,-0.93,CH4,3.69,1.0,H-cell,700.0,,0.2,20.0,
2163,77,,2022,Microfluidics-Assisted Synthesis of Hierarchical Cu2O Nanocrystal as C2-Selective CO2 Reduction Electrocatalyst,Small methods,,https://doi.org/10.1002/smtd.202200074,,,b-Cu2O,Cu2O,Cu2O,,100.0,cubic,,218.0,250.0,280.0,218.0,250.0,280.0,0.0,100.0,0.0,carbon paper electrode,KHCO3,0.1,6.8,-0.93,CO,18.25,1.0,H-cell,700.0,,0.2,20.0,
2164,77,,2022,Microfluidics-Assisted Synthesis of Hierarchical Cu2O Nanocrystal as C2-Selective CO2 Reduction Electrocatalyst,Small methods,,https://doi.org/10.1002/smtd.202200074,,,b-Cu2O,Cu2O,Cu2O,,100.0,cubic,,218.0,250.0,280.0,218.0,250.0,280.0,0.0,100.0,0.0,carbon paper electrode,KHCO3,0.1,6.8,-0.93,H2,23.5,1.0,H-cell,700.0,,0.2,20.0,
2165,77,,2022,Microfluidics-Assisted Synthesis of Hierarchical Cu2O Nanocrystal as C2-Selective CO2 Reduction Electrocatalyst,Small methods,,https://doi.org/10.1002/smtd.202200074,,,b-Cu2O,Cu2O,Cu2O,,100.0,cubic,,218.0,250.0,280.0,218.0,250.0,280.0,0.0,100.0,0.0,carbon paper electrode,KHCO3,0.1,6.8,-0.93,C2H4,28.35,1.0,H-cell,700.0,,0.2,20.0,
2166,77,,2022,Microfluidics-Assisted Synthesis of Hierarchical Cu2O Nanocrystal as C2-Selective CO2 Reduction Electrocatalyst,Small methods,,https://doi.org/10.1002/smtd.202200074,,,b-Cu2O,Cu2O,Cu2O,,100.0,cubic,,218.0,250.0,280.0,218.0,250.0,280.0,0.0,100.0,0.0,carbon paper electrode,KHCO3,0.1,6.8,-0.79,CH4,3.3,1.0,H-cell,700.0,,0.2,20.0,
2167,77,,2022,Microfluidics-Assisted Synthesis of Hierarchical Cu2O Nanocrystal as C2-Selective CO2 Reduction Electrocatalyst,Small methods,,https://doi.org/10.1002/smtd.202200074,,,b-Cu2O,Cu2O,Cu2O,,100.0,cubic,,218.0,250.0,280.0,218.0,250.0,280.0,0.0,100.0,0.0,carbon paper electrode,KHCO3,0.1,6.8,-0.78,C2H4,10.1,1.0,H-cell,700.0,,0.2,20.0,
2168,77,,2022,Microfluidics-Assisted Synthesis of Hierarchical Cu2O Nanocrystal as C2-Selective CO2 Reduction Electrocatalyst,Small methods,,https://doi.org/10.1002/smtd.202200074,,,b-Cu2O,Cu2O,Cu2O,,100.0,cubic,,218.0,250.0,280.0,218.0,250.0,280.0,0.0,100.0,0.0,carbon paper electrode,KHCO3,0.1,6.8,-0.78,CO,33.4,1.0,H-cell,700.0,,0.2,20.0,
2169,77,,2022,Microfluidics-Assisted Synthesis of Hierarchical Cu2O Nanocrystal as C2-Selective CO2 Reduction Electrocatalyst,Small methods,,https://doi.org/10.1002/smtd.202200074,,,b-Cu2O,Cu2O,Cu2O,,100.0,cubic,,218.0,250.0,280.0,218.0,250.0,280.0,0.0,100.0,0.0,carbon paper electrode,KHCO3,0.1,6.8,-0.79,H2,35.15,1.0,H-cell,700.0,,0.2,20.0,
2170,77,,2022,Microfluidics-Assisted Synthesis of Hierarchical Cu2O Nanocrystal as C2-Selective CO2 Reduction Electrocatalyst,Small methods,,https://doi.org/10.1002/smtd.202200074,,,b-Cu2O,Cu2O,Cu2O,,100.0,cubic,,218.0,250.0,280.0,218.0,250.0,280.0,0.0,100.0,0.0,carbon paper electrode,KHCO3,0.1,6.8,-1.10,H2,24.18,0.5,H-cell,700.0,,0.2,20.0,
2171,77,,2022,Microfluidics-Assisted Synthesis of Hierarchical Cu2O Nanocrystal as C2-Selective CO2 Reduction Electrocatalyst,Small methods,,https://doi.org/10.1002/smtd.202200074,,,b-Cu2O,Cu2O,Cu2O,,100.0,cubic,,218.0,250.0,280.0,218.0,250.0,280.0,0.0,100.0,0.0,carbon paper electrode,KHCO3,0.1,6.8,-1.10,CO,3.1,0.5,H-cell,700.0,,0.2,20.0,
2172,77,,2022,Microfluidics-Assisted Synthesis of Hierarchical Cu2O Nanocrystal as C2-Selective CO2 Reduction Electrocatalyst,Small methods,,https://doi.org/10.1002/smtd.202200074,,,b-Cu2O,Cu2O,Cu2O,,100.0,cubic,,218.0,250.0,280.0,218.0,250.0,280.0,0.0,100.0,0.0,carbon paper electrode,KHCO3,0.1,6.8,-1.10,CH4,45.33,0.5,H-cell,700.0,,0.2,20.0,
2173,77,,2022,Microfluidics-Assisted Synthesis of Hierarchical Cu2O Nanocrystal as C2-Selective CO2 Reduction Electrocatalyst,Small methods,,https://doi.org/10.1002/smtd.202200074,,,b-Cu2O,Cu2O,Cu2O,,100.0,cubic,,218.0,250.0,280.0,218.0,250.0,280.0,0.0,100.0,0.0,carbon paper electrode,KHCO3,0.1,6.8,-1.10,C2H4,15.78,0.5,H-cell,700.0,,0.2,20.0,
2174,80,,2024,Manipulating C-C coupling pathway in electrochemical CO2 reduction for selective ethylene and ethanol production over single-atom alloy catalyst, nature communications,,https://doi.org/10.1038/s41467-024-54636-w,,,Ag1Cu NW,Cu0.9052Ag0.0948,Cu,Ag,90.52,nanowire,,42.0,45.0,48.0,695.65,1111.26,1612.61,100.0,0.0,0.0,glassy-carbon electrode,KHCO3,0.1,6.8,-0.90,CO,30.07,1.0,H-cell,500.0,0.0,0.2,20.0,
2175,80,,2024,Manipulating C-C coupling pathway in electrochemical CO2 reduction for selective ethylene and ethanol production over single-atom alloy catalyst, nature communications,,https://doi.org/10.1038/s41467-024-54636-w,,,Ag1Cu NW,Cu0.9052Ag0.0948,Cu,Ag,90.52,nanowire,,42.0,45.0,48.0,695.65,1111.26,1612.61,100.0,0.0,0.0,glassy-carbon electrode,KHCO3,0.1,6.8,-0.90,HCOOH,9.97,1.0,H-cell,500.0,0.0,0.2,20.0,
2176,80,,2024,Manipulating C-C coupling pathway in electrochemical CO2 reduction for selective ethylene and ethanol production over single-atom alloy catalyst, nature communications,,https://doi.org/10.1038/s41467-024-54636-w,,,Ag1Cu NW,Cu0.9052Ag0.0948,Cu,Ag,90.52,nanowire,,42.0,45.0,48.0,695.65,1111.26,1612.61,100.0,0.0,0.0,glassy-carbon electrode,KHCO3,0.1,6.8,-0.90,C2H4,8.59,1.0,H-cell,500.0,0.0,0.2,20.0,
2177,80,,2024,Manipulating C-C coupling pathway in electrochemical CO2 reduction for selective ethylene and ethanol production over single-atom alloy catalyst, nature communications,,https://doi.org/10.1038/s41467-024-54636-w,,,Ag1Cu NW,Cu0.9052Ag0.0948,Cu,Ag,90.52,nanowire,,42.0,45.0,48.0,695.65,1111.26,1612.61,100.0,0.0,0.0,glassy-carbon electrode,KHCO3,0.1,6.8,-0.90,C2H5OH,18.04,1.0,H-cell,500.0,0.0,0.2,20.0,
2178,80,,2024,Manipulating C-C coupling pathway in electrochemical CO2 reduction for selective ethylene and ethanol production over single-atom alloy catalyst, nature communications,,https://doi.org/10.1038/s41467-024-54636-w,,,Ag1Cu NW,Cu0.9052Ag0.0948,Cu,Ag,90.52,nanowire,,42.0,45.0,48.0,695.65,1111.26,1612.61,100.0,0.0,0.0,glassy-carbon electrode,KHCO3,0.1,6.8,-0.90,H2,33.68,1.0,H-cell,500.0,0.0,0.2,20.0,
2179,80,,2024,Manipulating C-C coupling pathway in electrochemical CO2 reduction for selective ethylene and ethanol production over single-atom alloy catalyst, nature communications,,https://doi.org/10.1038/s41467-024-54636-w,,,Ag1Cu NW,Cu0.9052Ag0.0948,Cu,Ag,90.52,nanowire,,42.0,45.0,48.0,695.65,1111.26,1612.61,100.0,0.0,0.0,glassy-carbon electrode,KHCO3,0.1,6.8,-1.00,CO,31.1,1.0,H-cell,500.0,0.0,0.2,20.0,
2180,80,,2024,Manipulating C-C coupling pathway in electrochemical CO2 reduction for selective ethylene and ethanol production over single-atom alloy catalyst, nature communications,,https://doi.org/10.1038/s41467-024-54636-w,,,Ag1Cu NW,Cu0.9052Ag0.0948,Cu,Ag,90.52,nanowire,,42.0,45.0,48.0,695.65,1111.26,1612.61,100.0,0.0,0.0,glassy-carbon electrode,KHCO3,0.1,6.8,-1.00,HCOOH,8.59,1.0,H-cell,500.0,0.0,0.2,20.0,
2181,80,,2024,Manipulating C-C coupling pathway in electrochemical CO2 reduction for selective ethylene and ethanol production over single-atom alloy catalyst, nature communications,,https://doi.org/10.1038/s41467-024-54636-w,,,Ag1Cu NW,Cu0.9052Ag0.0948,Cu,Ag,90.52,nanowire,,42.0,45.0,48.0,695.65,1111.26,1612.61,100.0,0.0,0.0,glassy-carbon electrode,KHCO3,0.1,6.8,-1.00,C2H4,15.29,1.0,H-cell,500.0,0.0,0.2,20.0,
2182,80,,2024,Manipulating C-C coupling pathway in electrochemical CO2 reduction for selective ethylene and ethanol production over single-atom alloy catalyst, nature communications,,https://doi.org/10.1038/s41467-024-54636-w,,,Ag1Cu NW,Cu0.9052Ag0.0948,Cu,Ag,90.52,nanowire,,42.0,45.0,48.0,695.65,1111.26,1612.61,100.0,0.0,0.0,glassy-carbon electrode,KHCO3,0.1,6.8,-1.00,C2H5OH,20.27,1.0,H-cell,500.0,0.0,0.2,20.0,
2183,80,,2024,Manipulating C-C coupling pathway in electrochemical CO2 reduction for selective ethylene and ethanol production over single-atom alloy catalyst, nature communications,,https://doi.org/10.1038/s41467-024-54636-w,,,Ag1Cu NW,Cu0.9052Ag0.0948,Cu,Ag,90.52,nanowire,,42.0,45.0,48.0,695.65,1111.26,1612.61,100.0,0.0,0.0,glassy-carbon electrode,KHCO3,0.1,6.8,-1.00,C3H7OH,3.26,1.0,H-cell,500.0,0.0,0.2,20.0,
2184,80,,2024,Manipulating C-C coupling pathway in electrochemical CO2 reduction for selective ethylene and ethanol production over single-atom alloy catalyst, nature communications,,https://doi.org/10.1038/s41467-024-54636-w,,,Ag1Cu NW,Cu0.9052Ag0.0948,Cu,Ag,90.52,nanowire,,42.0,45.0,48.0,695.65,1111.26,1612.61,100.0,0.0,0.0,glassy-carbon electrode,KHCO3,0.1,6.8,-1.00,H2,23.37,1.0,H-cell,500.0,0.0,0.2,20.0,
2185,80,,2024,Manipulating C-C coupling pathway in electrochemical CO2 reduction for selective ethylene and ethanol production over single-atom alloy catalyst, nature communications,,https://doi.org/10.1038/s41467-024-54636-w,,,Ag1Cu NW,Cu0.9052Ag0.0948,Cu,Ag,90.52,nanowire,,42.0,45.0,48.0,695.65,1111.26,1612.61,100.0,0.0,0.0,glassy-carbon electrode,KHCO3,0.1,6.8,-1.10,CO,20.79,1.0,H-cell,500.0,0.0,0.2,20.0,
2186,80,,2024,Manipulating C-C coupling pathway in electrochemical CO2 reduction for selective ethylene and ethanol production over single-atom alloy catalyst, nature communications,,https://doi.org/10.1038/s41467-024-54636-w,,,Ag1Cu NW,Cu0.9052Ag0.0948,Cu,Ag,90.52,nanowire,,42.0,45.0,48.0,695.65,1111.26,1612.61,100.0,0.0,0.0,glassy-carbon electrode,KHCO3,0.1,6.8,-1.10,CH4,2.06,1.0,H-cell,500.0,0.0,0.2,20.0,
2187,80,,2024,Manipulating C-C coupling pathway in electrochemical CO2 reduction for selective ethylene and ethanol production over single-atom alloy catalyst, nature communications,,https://doi.org/10.1038/s41467-024-54636-w,,,Ag1Cu NW,Cu0.9052Ag0.0948,Cu,Ag,90.52,nanowire,,42.0,45.0,48.0,695.65,1111.26,1612.61,100.0,0.0,0.0,glassy-carbon electrode,KHCO3,0.1,6.8,-1.10,HCOOH,7.39,1.0,H-cell,500.0,0.0,0.2,20.0,
2188,80,,2024,Manipulating C-C coupling pathway in electrochemical CO2 reduction for selective ethylene and ethanol production over single-atom alloy catalyst, nature communications,,https://doi.org/10.1038/s41467-024-54636-w,,,Ag1Cu NW,Cu0.9052Ag0.0948,Cu,Ag,90.52,nanowire,,42.0,45.0,48.0,695.65,1111.26,1612.61,100.0,0.0,0.0,glassy-carbon electrode,KHCO3,0.1,6.8,-1.10,C2H4,18.73,1.0,H-cell,500.0,0.0,0.2,20.0,
2189,80,,2024,Manipulating C-C coupling pathway in electrochemical CO2 reduction for selective ethylene and ethanol production over single-atom alloy catalyst, nature communications,,https://doi.org/10.1038/s41467-024-54636-w,,,Ag1Cu NW,Cu0.9052Ag0.0948,Cu,Ag,90.52,nanowire,,42.0,45.0,48.0,695.65,1111.26,1612.61,100.0,0.0,0.0,glassy-carbon electrode,KHCO3,0.1,6.8,-1.10,C2H5OH,32.82,1.0,H-cell,500.0,0.0,0.2,20.0,
2190,80,,2024,Manipulating C-C coupling pathway in electrochemical CO2 reduction for selective ethylene and ethanol production over single-atom alloy catalyst, nature communications,,https://doi.org/10.1038/s41467-024-54636-w,,,Ag1Cu NW,Cu0.9052Ag0.0948,Cu,Ag,90.52,nanowire,,42.0,45.0,48.0,695.65,1111.26,1612.61,100.0,0.0,0.0,glassy-carbon electrode,KHCO3,0.1,6.8,-1.10,C3H7OH,2.58,1.0,H-cell,500.0,0.0,0.2,20.0,
2191,80,,2024,Manipulating C-C coupling pathway in electrochemical CO2 reduction for selective ethylene and ethanol production over single-atom alloy catalyst, nature communications,,https://doi.org/10.1038/s41467-024-54636-w,,,Ag1Cu NW,Cu0.9052Ag0.0948,Cu,Ag,90.52,nanowire,,42.0,45.0,48.0,695.65,1111.26,1612.61,100.0,0.0,0.0,glassy-carbon electrode,KHCO3,0.1,6.8,-1.10,H2,15.64,1.0,H-cell,500.0,0.0,0.2,20.0,
