Repository: vovamirosh/-CO2RR-Beyond-Green-AI

File: Datasets/prepr.csv (part 26 of 50)
DOI,Article name,Compound_1,Compound_2,"Cat./Support ratio, % (at)",Morphology (TEM/SEM),"Pore size, nm",width min (nm),width aver (nm),width max (nm),length min (nm),length aver (nm),length max (nm),"Cu, % (at.)","Cu+, % (at.)","Cu(2+), % (at.)",Base,electrolyte,"conc, M",pH,RHE vs V,Product,"FE, %","Time, h",Type of reactor,"Loading, μg/cm2","Add_carbon, %","Surface area of electrode, cm2","Flow rate CO2, ml/min","Av_volume, mkm^3",Ratio_sphere_volume,"Min_volume, mkm^3","Max_volume, mkm^3",1_efermi,1_density_atomic,1_total_magnetization_normalized_formula_units,1_energy_above_hull,1_energy_per_atom,1_volume,1_band_gap,2_efermi,2_density_atomic,2_total_magnetization_normalized_formula_units,2_energy_above_hull,2_energy_per_atom,2_volume,2_band_gap,Product_exactmw,Product_lipinskiHBA,Product_lipinskiHBD,Product_NumAtoms,Product_FractionCSP3,Product_CrippenClogP,Product_hallKierAlpha,Product_kappa2,Product_kappa3,anion_molar_conductance,anion_mobility,anion_diffusion_coefficient,anion_hydr_R_of_ion,Type of reactor_H-cell,Base_carbon paper electrode,Base_gasdiffusion electrode
https://doi.org/10.1038/s41467-024-54636-w,Ag1Cu NW,Cu,Ag,90.52,nanowire,0.0,42.0,45.0,48.0,695.65,1111.26,1612.61,100.0,0.0,0.0,gasdiffusion electrode,KOH,1.0,14.0,-1.3,H2,20.6,1.0,Flow cell,1000.0,0.0,1.0,20.0,0.001767382665190523,0.060642418515971644,0.0009637829778961552,0.002918110307964731,7.51858683,11.445998564977856,2e-07,0.0,-10.846796,11.445998564977856,0.0,3.94067991,17.28523120082949,9e-07,0.0021267149999990003,-21.35375043,17.28523120082949,0.0,2.015650064,0.0,0.0,2.0,0.0,0.246,0.0,0.0,0.0,199.1,20.21,5.192,0.472,0.0,0.0,1.0
https://doi.org/10.1038/s41467-024-54636-w,Ag1Cu NW,Cu,Ag,90.52,nanowire,0.0,42.0,45.0,48.0,695.65,1111.26,1612.61,100.0,0.0,0.0,gasdiffusion electrode,KOH,1.0,14.0,-1.2,CO,15.86,1.0,Flow cell,1000.0,0.0,1.0,20.0,0.001767382665190523,0.060642418515971644,0.0009637829778961552,0.002918110307964731,7.51858683,11.445998564977856,2e-07,0.0,-10.846796,11.445998564977856,0.0,3.94067991,17.28523120082949,9e-07,0.0021267149999990003,-21.35375043,17.28523120082949,0.0,27.99491462,1.0,0.0,2.0,0.0,-0.03751,-0.26,0.74,-6.106153846153846,199.1,20.21,5.192,0.472,0.0,0.0,1.0
https://doi.org/10.1038/s41467-024-54636-w,Ag1Cu NW,Cu,Ag,90.52,nanowire,0.0,42.0,45.0,48.0,695.65,1111.26,1612.61,100.0,0.0,0.0,gasdiffusion electrode,KOH,1.0,14.0,-1.2,HCOOH,7.5,1.0,Flow cell,1000.0,0.0,1.0,20.0,0.001767382665190523,0.060642418515971644,0.0009637829778961552,0.002918110307964731,7.51858683,11.445998564977856,2e-07,0.0,-10.846796,11.445998564977856,0.0,3.94067991,17.28523120082949,9e-07,0.0021267149999990003,-21.35375043,17.28523120082949,0.0,46.005479304,2.0,1.0,5.0,0.0,-0.29919999999999997,-0.53,1.4699999999999982,1.4700000000000009,199.1,20.21,5.192,0.472,0.0,0.0,1.0
https://doi.org/10.1038/s41467-024-54636-w,Ag1Cu NW,Cu,Ag,90.52,nanowire,0.0,42.0,45.0,48.0,695.65,1111.26,1612.61,100.0,0.0,0.0,gasdiffusion electrode,KOH,1.0,14.0,-1.2,C2H4,16.55,1.0,Flow cell,1000.0,0.0,1.0,20.0,0.001767382665190523,0.060642418515971644,0.0009637829778961552,0.002918110307964731,7.51858683,11.445998564977856,2e-07,0.0,-10.846796,11.445998564977856,0.0,3.94067991,17.28523120082949,9e-07,0.0021267149999990003,-21.35375043,17.28523120082949,0.0,28.031300127999998,0.0,0.0,6.0,0.0,0.8022,-0.26,0.74,-6.106153846153846,199.1,20.21,5.192,0.472,0.0,0.0,1.0
https://doi.org/10.1038/s41467-024-54636-w,Ag1Cu NW,Cu,Ag,90.52,nanowire,0.0,42.0,45.0,48.0,695.65,1111.26,1612.61,100.0,0.0,0.0,gasdiffusion electrode,KOH,1.0,14.0,-1.2,C2H5OH,45.17,1.0,Flow cell,1000.0,0.0,1.0,20.0,0.001767382665190523,0.060642418515971644,0.0009637829778961552,0.002918110307964731,7.51858683,11.445998564977856,2e-07,0.0,-10.846796,11.445998564977856,0.0,3.94067991,17.28523120082949,9e-07,0.0021267149999990003,-21.35375043,17.28523120082949,0.0,46.041864812,1.0,1.0,9.0,1.0,-0.0014000000000000123,-0.04,1.96,1.9600000000000033,199.1,20.21,5.192,0.472,0.0,0.0,1.0
https://doi.org/10.1038/s41467-024-54636-w,Ag1Cu NW,Cu,Ag,90.52,nanowire,0.0,42.0,45.0,48.0,695.65,1111.26,1612.61,100.0,0.0,0.0,gasdiffusion electrode,KOH,1.0,14.0,-1.2,H2,18.45,1.0,Flow cell,1000.0,0.0,1.0,20.0,0.001767382665190523,0.060642418515971644,0.0009637829778961552,0.002918110307964731,7.51858683,11.445998564977856,2e-07,0.0,-10.846796,11.445998564977856,0.0,3.94067991,17.28523120082949,9e-07,0.0021267149999990003,-21.35375043,17.28523120082949,0.0,2.015650064,0.0,0.0,2.0,0.0,0.246,0.0,0.0,0.0,199.1,20.21,5.192,0.472,0.0,0.0,1.0
https://doi.org/10.1038/s41467-024-54636-w,Ag1Cu NW,Cu,Ag,90.52,nanowire,0.0,42.0,45.0,48.0,695.65,1111.26,1612.61,100.0,0.0,0.0,gasdiffusion electrode,KOH,1.0,14.0,-1.1,CO,13.53,1.0,Flow cell,1000.0,0.0,1.0,20.0,0.001767382665190523,0.060642418515971644,0.0009637829778961552,0.002918110307964731,7.51858683,11.445998564977856,2e-07,0.0,-10.846796,11.445998564977856,0.0,3.94067991,17.28523120082949,9e-07,0.0021267149999990003,-21.35375043,17.28523120082949,0.0,27.99491462,1.0,0.0,2.0,0.0,-0.03751,-0.26,0.74,-6.106153846153846,199.1,20.21,5.192,0.472,0.0,0.0,1.0
https://doi.org/10.1038/s41467-024-54636-w,Ag1Cu NW,Cu,Ag,90.52,nanowire,0.0,42.0,45.0,48.0,695.65,1111.26,1612.61,100.0,0.0,0.0,gasdiffusion electrode,KOH,1.0,14.0,-1.1,HCOOH,7.16,1.0,Flow cell,1000.0,0.0,1.0,20.0,0.001767382665190523,0.060642418515971644,0.0009637829778961552,0.002918110307964731,7.51858683,11.445998564977856,2e-07,0.0,-10.846796,11.445998564977856,0.0,3.94067991,17.28523120082949,9e-07,0.0021267149999990003,-21.35375043,17.28523120082949,0.0,46.005479304,2.0,1.0,5.0,0.0,-0.29919999999999997,-0.53,1.4699999999999982,1.4700000000000009,199.1,20.21,5.192,0.472,0.0,0.0,1.0
https://doi.org/10.1038/s41467-024-54636-w,Ag1Cu NW,Cu,Ag,90.52,nanowire,0.0,42.0,45.0,48.0,695.65,1111.26,1612.61,100.0,0.0,0.0,gasdiffusion electrode,KOH,1.0,14.0,-1.1,C2H4,14.22,1.0,Flow cell,1000.0,0.0,1.0,20.0,0.001767382665190523,0.060642418515971644,0.0009637829778961552,0.002918110307964731,7.51858683,11.445998564977856,2e-07,0.0,-10.846796,11.445998564977856,0.0,3.94067991,17.28523120082949,9e-07,0.0021267149999990003,-21.35375043,17.28523120082949,0.0,28.031300127999998,0.0,0.0,6.0,0.0,0.8022,-0.26,0.74,-6.106153846153846,199.1,20.21,5.192,0.472,0.0,0.0,1.0
https://doi.org/10.1038/s41467-024-54636-w,Ag1Cu NW,Cu,Ag,90.52,nanowire,0.0,42.0,45.0,48.0,695.65,1111.26,1612.61,100.0,0.0,0.0,gasdiffusion electrode,KOH,1.0,14.0,-1.1,C2H5OH,52.33,1.0,Flow cell,1000.0,0.0,1.0,20.0,0.001767382665190523,0.060642418515971644,0.0009637829778961552,0.002918110307964731,7.51858683,11.445998564977856,2e-07,0.0,-10.846796,11.445998564977856,0.0,3.94067991,17.28523120082949,9e-07,0.0021267149999990003,-21.35375043,17.28523120082949,0.0,46.041864812,1.0,1.0,9.0,1.0,-0.0014000000000000123,-0.04,1.96,1.9600000000000033,199.1,20.21,5.192,0.472,0.0,0.0,1.0
https://doi.org/10.1038/s41467-024-54636-w,Ag1Cu NW,Cu,Ag,90.52,nanowire,0.0,42.0,45.0,48.0,695.65,1111.26,1612.61,100.0,0.0,0.0,gasdiffusion electrode,KOH,1.0,14.0,-1.1,H2,16.21,1.0,Flow cell,1000.0,0.0,1.0,20.0,0.001767382665190523,0.060642418515971644,0.0009637829778961552,0.002918110307964731,7.51858683,11.445998564977856,2e-07,0.0,-10.846796,11.445998564977856,0.0,3.94067991,17.28523120082949,9e-07,0.0021267149999990003,-21.35375043,17.28523120082949,0.0,2.015650064,0.0,0.0,2.0,0.0,0.246,0.0,0.0,0.0,199.1,20.21,5.192,0.472,0.0,0.0,1.0
https://doi.org/10.1038/s41467-024-54636-w,Ag1Cu NW,Cu,Ag,90.52,nanowire,0.0,42.0,45.0,48.0,695.65,1111.26,1612.61,100.0,0.0,0.0,gasdiffusion electrode,KOH,1.0,14.0,-1.2,CO,10.43,1.0,Flow cell,1000.0,0.0,1.0,20.0,0.001767382665190523,0.060642418515971644,0.0009637829778961552,0.002918110307964731,7.51858683,11.445998564977856,2e-07,0.0,-10.846796,11.445998564977856,0.0,3.94067991,17.28523120082949,9e-07,0.0021267149999990003,-21.35375043,17.28523120082949,0.0,27.99491462,1.0,0.0,2.0,0.0,-0.03751,-0.26,0.74,-6.106153846153846,199.1,20.21,5.192,0.472,0.0,0.0,1.0
https://doi.org/10.1038/s41467-024-54636-w,Ag1Cu NW,Cu,Ag,90.52,nanowire,0.0,42.0,45.0,48.0,695.65,1111.26,1612.61,100.0,0.0,0.0,gasdiffusion electrode,KOH,1.0,14.0,-1.2,HCOOH,5.95,1.0,Flow cell,1000.0,0.0,1.0,20.0,0.001767382665190523,0.060642418515971644,0.0009637829778961552,0.002918110307964731,7.51858683,11.445998564977856,2e-07,0.0,-10.846796,11.445998564977856,0.0,3.94067991,17.28523120082949,9e-07,0.0021267149999990003,-21.35375043,17.28523120082949,0.0,46.005479304,2.0,1.0,5.0,0.0,-0.29919999999999997,-0.53,1.4699999999999982,1.4700000000000009,199.1,20.21,5.192,0.472,0.0,0.0,1.0
https://doi.org/10.1038/s41467-024-54636-w,Ag1Cu NW,Cu,Ag,90.52,nanowire,0.0,42.0,45.0,48.0,695.65,1111.26,1612.61,100.0,0.0,0.0,gasdiffusion electrode,KOH,1.0,14.0,-1.2,C2H4,13.97,1.0,Flow cell,1000.0,0.0,1.0,20.0,0.001767382665190523,0.060642418515971644,0.0009637829778961552,0.002918110307964731,7.51858683,11.445998564977856,2e-07,0.0,-10.846796,11.445998564977856,0.0,3.94067991,17.28523120082949,9e-07,0.0021267149999990003,-21.35375043,17.28523120082949,0.0,28.031300127999998,0.0,0.0,6.0,0.0,0.8022,-0.26,0.74,-6.106153846153846,199.1,20.21,5.192,0.472,0.0,0.0,1.0
https://doi.org/10.1038/s41467-024-54636-w,Ag1Cu NW,Cu,Ag,90.52,nanowire,0.0,42.0,45.0,48.0,695.65,1111.26,1612.61,100.0,0.0,0.0,gasdiffusion electrode,KOH,1.0,14.0,-1.2,C2H5OH,56.21,1.0,Flow cell,1000.0,0.0,1.0,20.0,0.001767382665190523,0.060642418515971644,0.0009637829778961552,0.002918110307964731,7.51858683,11.445998564977856,2e-07,0.0,-10.846796,11.445998564977856,0.0,3.94067991,17.28523120082949,9e-07,0.0021267149999990003,-21.35375043,17.28523120082949,0.0,46.041864812,1.0,1.0,9.0,1.0,-0.0014000000000000123,-0.04,1.96,1.9600000000000033,199.1,20.21,5.192,0.472,0.0,0.0,1.0
https://doi.org/10.1038/s41467-024-54636-w,Ag1Cu NW,Cu,Ag,90.52,nanowire,0.0,42.0,45.0,48.0,695.65,1111.26,1612.61,100.0,0.0,0.0,gasdiffusion electrode,KOH,1.0,14.0,-1.2,H2,15.09,1.0,Flow cell,1000.0,0.0,1.0,20.0,0.001767382665190523,0.060642418515971644,0.0009637829778961552,0.002918110307964731,7.51858683,11.445998564977856,2e-07,0.0,-10.846796,11.445998564977856,0.0,3.94067991,17.28523120082949,9e-07,0.0021267149999990003,-21.35375043,17.28523120082949,0.0,2.015650064,0.0,0.0,2.0,0.0,0.246,0.0,0.0,0.0,199.1,20.21,5.192,0.472,0.0,0.0,1.0
https://doi.org/10.1038/s41467-024-54636-w,Ag1Cu NW,Cu,Ag,90.52,nanowire,0.0,42.0,45.0,48.0,695.65,1111.26,1612.61,100.0,0.0,0.0,gasdiffusion electrode,KOH,1.0,14.0,-1.3,CO,9.74,1.0,Flow cell,1000.0,0.0,1.0,20.0,0.001767382665190523,0.060642418515971644,0.0009637829778961552,0.002918110307964731,7.51858683,11.445998564977856,2e-07,0.0,-10.846796,11.445998564977856,0.0,3.94067991,17.28523120082949,9e-07,0.0021267149999990003,-21.35375043,17.28523120082949,0.0,27.99491462,1.0,0.0,2.0,0.0,-0.03751,-0.26,0.74,-6.106153846153846,199.1,20.21,5.192,0.472,0.0,0.0,1.0
https://doi.org/10.1038/s41467-024-54636-w,Ag1Cu NW,Cu,Ag,90.52,nanowire,0.0,42.0,45.0,48.0,695.65,1111.26,1612.61,100.0,0.0,0.0,gasdiffusion electrode,KOH,1.0,14.0,-1.3,HCOOH,5.78,1.0,Flow cell,1000.0,0.0,1.0,20.0,0.001767382665190523,0.060642418515971644,0.0009637829778961552,0.002918110307964731,7.51858683,11.445998564977856,2e-07,0.0,-10.846796,11.445998564977856,0.0,3.94067991,17.28523120082949,9e-07,0.0021267149999990003,-21.35375043,17.28523120082949,0.0,46.005479304,2.0,1.0,5.0,0.0,-0.29919999999999997,-0.53,1.4699999999999982,1.4700000000000009,199.1,20.21,5.192,0.472,0.0,0.0,1.0
https://doi.org/10.1038/s41467-024-54636-w,Ag1Cu NW,Cu,Ag,90.52,nanowire,0.0,42.0,45.0,48.0,695.65,1111.26,1612.61,100.0,0.0,0.0,gasdiffusion electrode,KOH,1.0,14.0,-1.3,C2H4,12.93,1.0,Flow cell,1000.0,0.0,1.0,20.0,0.001767382665190523,0.060642418515971644,0.0009637829778961552,0.002918110307964731,7.51858683,11.445998564977856,2e-07,0.0,-10.846796,11.445998564977856,0.0,3.94067991,17.28523120082949,9e-07,0.0021267149999990003,-21.35375043,17.28523120082949,0.0,28.031300127999998,0.0,0.0,6.0,0.0,0.8022,-0.26,0.74,-6.106153846153846,199.1,20.21,5.192,0.472,0.0,0.0,1.0
https://doi.org/10.1038/s41467-024-54636-w,Ag1Cu NW,Cu,Ag,90.52,nanowire,0.0,42.0,45.0,48.0,695.65,1111.26,1612.61,100.0,0.0,0.0,gasdiffusion electrode,KOH,1.0,14.0,-1.3,C2H5OH,54.05,1.0,Flow cell,1000.0,0.0,1.0,20.0,0.001767382665190523,0.060642418515971644,0.0009637829778961552,0.002918110307964731,7.51858683,11.445998564977856,2e-07,0.0,-10.846796,11.445998564977856,0.0,3.94067991,17.28523120082949,9e-07,0.0021267149999990003,-21.35375043,17.28523120082949,0.0,46.041864812,1.0,1.0,9.0,1.0,-0.0014000000000000123,-0.04,1.96,1.9600000000000033,199.1,20.21,5.192,0.472,0.0,0.0,1.0
https://doi.org/10.1038/s41467-024-54636-w,Ag1Cu NW,Cu,Ag,90.52,nanowire,0.0,42.0,45.0,48.0,695.65,1111.26,1612.61,100.0,0.0,0.0,gasdiffusion electrode,KOH,1.0,14.0,-1.3,H2,16.9,1.0,Flow cell,1000.0,0.0,1.0,20.0,0.001767382665190523,0.060642418515971644,0.0009637829778961552,0.002918110307964731,7.51858683,11.445998564977856,2e-07,0.0,-10.846796,11.445998564977856,0.0,3.94067991,17.28523120082949,9e-07,0.0021267149999990003,-21.35375043,17.28523120082949,0.0,2.015650064,0.0,0.0,2.0,0.0,0.246,0.0,0.0,0.0,199.1,20.21,5.192,0.472,0.0,0.0,1.0
https://doi.org/10.1038/s41467-024-54636-w,Ag1Cu NW,Cu,Ag,90.52,nanowire,0.0,42.0,45.0,48.0,695.65,1111.26,1612.61,100.0,0.0,0.0,gasdiffusion electrode,KOH,1.0,14.0,-1.4,CO,9.31,1.0,Flow cell,1000.0,0.0,1.0,20.0,0.001767382665190523,0.060642418515971644,0.0009637829778961552,0.002918110307964731,7.51858683,11.445998564977856,2e-07,0.0,-10.846796,11.445998564977856,0.0,3.94067991,17.28523120082949,9e-07,0.0021267149999990003,-21.35375043,17.28523120082949,0.0,27.99491462,1.0,0.0,2.0,0.0,-0.03751,-0.26,0.74,-6.106153846153846,199.1,20.21,5.192,0.472,0.0,0.0,1.0
https://doi.org/10.1038/s41467-024-54636-w,Ag1Cu NW,Cu,Ag,90.52,nanowire,0.0,42.0,45.0,48.0,695.65,1111.26,1612.61,100.0,0.0,0.0,gasdiffusion electrode,KOH,1.0,14.0,-1.4,HCOOH,5.17,1.0,Flow cell,1000.0,0.0,1.0,20.0,0.001767382665190523,0.060642418515971644,0.0009637829778961552,0.002918110307964731,7.51858683,11.445998564977856,2e-07,0.0,-10.846796,11.445998564977856,0.0,3.94067991,17.28523120082949,9e-07,0.0021267149999990003,-21.35375043,17.28523120082949,0.0,46.005479304,2.0,1.0,5.0,0.0,-0.29919999999999997,-0.53,1.4699999999999982,1.4700000000000009,199.1,20.21,5.192,0.472,0.0,0.0,1.0
https://doi.org/10.1038/s41467-024-54636-w,Ag1Cu NW,Cu,Ag,90.52,nanowire,0.0,42.0,45.0,48.0,695.65,1111.26,1612.61,100.0,0.0,0.0,gasdiffusion electrode,KOH,1.0,14.0,-1.4,C2H4,10.86,1.0,Flow cell,1000.0,0.0,1.0,20.0,0.001767382665190523,0.060642418515971644,0.0009637829778961552,0.002918110307964731,7.51858683,11.445998564977856,2e-07,0.0,-10.846796,11.445998564977856,0.0,3.94067991,17.28523120082949,9e-07,0.0021267149999990003,-21.35375043,17.28523120082949,0.0,28.031300127999998,0.0,0.0,6.0,0.0,0.8022,-0.26,0.74,-6.106153846153846,199.1,20.21,5.192,0.472,0.0,0.0,1.0
https://doi.org/10.1038/s41467-024-54636-w,Ag1Cu NW,Cu,Ag,90.52,nanowire,0.0,42.0,45.0,48.0,695.65,1111.26,1612.61,100.0,0.0,0.0,gasdiffusion electrode,KOH,1.0,14.0,-1.4,C2H5OH,55.26,1.0,Flow cell,1000.0,0.0,1.0,20.0,0.001767382665190523,0.060642418515971644,0.0009637829778961552,0.002918110307964731,7.51858683,11.445998564977856,2e-07,0.0,-10.846796,11.445998564977856,0.0,3.94067991,17.28523120082949,9e-07,0.0021267149999990003,-21.35375043,17.28523120082949,0.0,46.041864812,1.0,1.0,9.0,1.0,-0.0014000000000000123,-0.04,1.96,1.9600000000000033,199.1,20.21,5.192,0.472,0.0,0.0,1.0
https://doi.org/10.1038/s41467-024-54636-w,Ag1Cu NW,Cu,Ag,90.52,nanowire,0.0,42.0,45.0,48.0,695.65,1111.26,1612.61,100.0,0.0,0.0,gasdiffusion electrode,KOH,1.0,14.0,-1.4,H2,19.4,1.0,Flow cell,1000.0,0.0,1.0,20.0,0.001767382665190523,0.060642418515971644,0.0009637829778961552,0.002918110307964731,7.51858683,11.445998564977856,2e-07,0.0,-10.846796,11.445998564977856,0.0,3.94067991,17.28523120082949,9e-07,0.0021267149999990003,-21.35375043,17.28523120082949,0.0,2.015650064,0.0,0.0,2.0,0.0,0.246,0.0,0.0,0.0,199.1,20.21,5.192,0.472,0.0,0.0,1.0
https://doi.org/10.1038/s41467-024-54636-w,Ag1Cu NW,Cu,Ag,90.52,nanowire,0.0,42.0,45.0,48.0,695.65,1111.26,1612.61,100.0,0.0,0.0,gasdiffusion electrode,KOH,1.0,14.0,-1.5,CO,8.62,1.0,Flow cell,1000.0,0.0,1.0,20.0,0.001767382665190523,0.060642418515971644,0.0009637829778961552,0.002918110307964731,7.51858683,11.445998564977856,2e-07,0.0,-10.846796,11.445998564977856,0.0,3.94067991,17.28523120082949,9e-07,0.0021267149999990003,-21.35375043,17.28523120082949,0.0,27.99491462,1.0,0.0,2.0,0.0,-0.03751,-0.26,0.74,-6.106153846153846,199.1,20.21,5.192,0.472,0.0,0.0,1.0
https://doi.org/10.1038/s41467-024-54636-w,Ag1Cu NW,Cu,Ag,90.52,nanowire,0.0,42.0,45.0,48.0,695.65,1111.26,1612.61,100.0,0.0,0.0,gasdiffusion electrode,KOH,1.0,14.0,-1.5,HCOOH,4.83,1.0,Flow cell,1000.0,0.0,1.0,20.0,0.001767382665190523,0.060642418515971644,0.0009637829778961552,0.002918110307964731,7.51858683,11.445998564977856,2e-07,0.0,-10.846796,11.445998564977856,0.0,3.94067991,17.28523120082949,9e-07,0.0021267149999990003,-21.35375043,17.28523120082949,0.0,46.005479304,2.0,1.0,5.0,0.0,-0.29919999999999997,-0.53,1.4699999999999982,1.4700000000000009,199.1,20.21,5.192,0.472,0.0,0.0,1.0
https://doi.org/10.1038/s41467-024-54636-w,Ag1Cu NW,Cu,Ag,90.52,nanowire,0.0,42.0,45.0,48.0,695.65,1111.26,1612.61,100.0,0.0,0.0,gasdiffusion electrode,KOH,1.0,14.0,-1.5,C2H4,9.22,1.0,Flow cell,1000.0,0.0,1.0,20.0,0.001767382665190523,0.060642418515971644,0.0009637829778961552,0.002918110307964731,7.51858683,11.445998564977856,2e-07,0.0,-10.846796,11.445998564977856,0.0,3.94067991,17.28523120082949,9e-07,0.0021267149999990003,-21.35375043,17.28523120082949,0.0,28.031300127999998,0.0,0.0,6.0,0.0,0.8022,-0.26,0.74,-6.106153846153846,199.1,20.21,5.192,0.472,0.0,0.0,1.0
https://doi.org/10.1038/s41467-024-54636-w,Ag1Cu NW,Cu,Ag,90.52,nanowire,0.0,42.0,45.0,48.0,695.65,1111.26,1612.61,100.0,0.0,0.0,gasdiffusion electrode,KOH,1.0,14.0,-1.5,C2H5OH,48.53,1.0,Flow cell,1000.0,0.0,1.0,20.0,0.001767382665190523,0.060642418515971644,0.0009637829778961552,0.002918110307964731,7.51858683,11.445998564977856,2e-07,0.0,-10.846796,11.445998564977856,0.0,3.94067991,17.28523120082949,9e-07,0.0021267149999990003,-21.35375043,17.28523120082949,0.0,46.041864812,1.0,1.0,9.0,1.0,-0.0014000000000000123,-0.04,1.96,1.9600000000000033,199.1,20.21,5.192,0.472,0.0,0.0,1.0
https://doi.org/10.1038/s41467-024-54636-w,Ag1Cu NW,Cu,Ag,90.52,nanowire,0.0,42.0,45.0,48.0,695.65,1111.26,1612.61,100.0,0.0,0.0,gasdiffusion electrode,KOH,1.0,14.0,-1.5,H2,25.6,1.0,Flow cell,1000.0,0.0,1.0,20.0,0.001767382665190523,0.060642418515971644,0.0009637829778961552,0.002918110307964731,7.51858683,11.445998564977856,2e-07,0.0,-10.846796,11.445998564977856,0.0,3.94067991,17.28523120082949,9e-07,0.0021267149999990003,-21.35375043,17.28523120082949,0.0,2.015650064,0.0,0.0,2.0,0.0,0.246,0.0,0.0,0.0,199.1,20.21,5.192,0.472,0.0,0.0,1.0
https://doi.org/10.1038/s41467-024-54636-w,AgCu NW,Cu,Ag,79.05,nanowire,0.0,42.0,45.0,48.0,695.65,1111.26,1612.61,100.0,0.0,0.0,glassy-carbon electrode,KHCO3,0.1,6.8,-0.9,CO,37.29,1.0,H-cell,500.0,0.0,0.2,20.0,0.001767382665190523,0.060642418515971644,0.0009637829778961552,0.002918110307964731,7.51858683,11.445998564977856,2e-07,0.0,-10.846796,11.445998564977856,0.0,3.94067991,17.28523120082949,9e-07,0.0021267149999990003,-21.35375043,17.28523120082949,0.0,27.99491462,1.0,0.0,2.0,0.0,-0.03751,-0.26,0.74,-6.106153846153846,44.5,4.353,1.118,2.193,1.0,0.0,0.0
https://doi.org/10.1038/s41467-024-54636-w,AgCu NW,Cu,Ag,79.05,nanowire,0.0,42.0,45.0,48.0,695.65,1111.26,1612.61,100.0,0.0,0.0,glassy-carbon electrode,KHCO3,0.1,6.8,-0.9,HCOOH,12.03,1.0,H-cell,500.0,0.0,0.2,20.0,0.001767382665190523,0.060642418515971644,0.0009637829778961552,0.002918110307964731,7.51858683,11.445998564977856,2e-07,0.0,-10.846796,11.445998564977856,0.0,3.94067991,17.28523120082949,9e-07,0.0021267149999990003,-21.35375043,17.28523120082949,0.0,46.005479304,2.0,1.0,5.0,0.0,-0.29919999999999997,-0.53,1.4699999999999982,1.4700000000000009,44.5,4.353,1.118,2.193,1.0,0.0,0.0
https://doi.org/10.1038/s41467-024-54636-w,AgCu NW,Cu,Ag,79.05,nanowire,0.0,42.0,45.0,48.0,695.65,1111.26,1612.61,100.0,0.0,0.0,glassy-carbon electrode,KHCO3,0.1,6.8,-0.9,C2H4,18.73,1.0,H-cell,500.0,0.0,0.2,20.0,0.001767382665190523,0.060642418515971644,0.0009637829778961552,0.002918110307964731,7.51858683,11.445998564977856,2e-07,0.0,-10.846796,11.445998564977856,0.0,3.94067991,17.28523120082949,9e-07,0.0021267149999990003,-21.35375043,17.28523120082949,0.0,28.031300127999998,0.0,0.0,6.0,0.0,0.8022,-0.26,0.74,-6.106153846153846,44.5,4.353,1.118,2.193,1.0,0.0,0.0
https://doi.org/10.1038/s41467-024-54636-w,AgCu NW,Cu,Ag,79.05,nanowire,0.0,42.0,45.0,48.0,695.65,1111.26,1612.61,100.0,0.0,0.0,glassy-carbon electrode,KHCO3,0.1,6.8,-0.9,C2H5OH,9.28,1.0,H-cell,500.0,0.0,0.2,20.0,0.001767382665190523,0.060642418515971644,0.0009637829778961552,0.002918110307964731,7.51858683,11.445998564977856,2e-07,0.0,-10.846796,11.445998564977856,0.0,3.94067991,17.28523120082949,9e-07,0.0021267149999990003,-21.35375043,17.28523120082949,0.0,46.041864812,1.0,1.0,9.0,1.0,-0.0014000000000000123,-0.04,1.96,1.9600000000000033,44.5,4.353,1.118,2.193,1.0,0.0,0.0
https://doi.org/10.1038/s41467-024-54636-w,AgCu NW,Cu,Ag,79.05,nanowire,0.0,42.0,45.0,48.0,695.65,1111.26,1612.61,100.0,0.0,0.0,glassy-carbon electrode,KHCO3,0.1,6.8,-0.9,C3H7OH,1.89,1.0,H-cell,500.0,0.0,0.2,20.0,0.001767382665190523,0.060642418515971644,0.0009637829778961552,0.002918110307964731,7.51858683,11.445998564977856,2e-07,0.0,-10.846796,11.445998564977856,0.0,3.94067991,17.28523120082949,9e-07,0.0021267149999990003,-21.35375043,17.28523120082949,0.0,60.057514876,1.0,1.0,12.0,1.0,0.38710000000000006,-0.04,1.297837837837838,1128.9599999999998,44.5,4.353,1.118,2.193,1.0,0.0,0.0
https://doi.org/10.1038/s41467-024-54636-w,AgCu NW,Cu,Ag,79.05,nanowire,0.0,42.0,45.0,48.0,695.65,1111.26,1612.61,100.0,0.0,0.0,glassy-carbon electrode,KHCO3,0.1,6.8,-0.9,H2,22.51,1.0,H-cell,500.0,0.0,0.2,20.0,0.001767382665190523,0.060642418515971644,0.0009637829778961552,0.002918110307964731,7.51858683,11.445998564977856,2e-07,0.0,-10.846796,11.445998564977856,0.0,3.94067991,17.28523120082949,9e-07,0.0021267149999990003,-21.35375043,17.28523120082949,0.0,2.015650064,0.0,0.0,2.0,0.0,0.246,0.0,0.0,0.0,44.5,4.353,1.118,2.193,1.0,0.0,0.0
https://doi.org/10.1038/s41467-024-54636-w,AgCu NW,Cu,Ag,79.05,nanowire,0.0,42.0,45.0,48.0,695.65,1111.26,1612.61,100.0,0.0,0.0,glassy-carbon electrode,KHCO3,0.1,6.8,-1.0,CO,28.01,1.0,H-cell,500.0,0.0,0.2,20.0,0.001767382665190523,0.060642418515971644,0.0009637829778961552,0.002918110307964731,7.51858683,11.445998564977856,2e-07,0.0,-10.846796,11.445998564977856,0.0,3.94067991,17.28523120082949,9e-07,0.0021267149999990003,-21.35375043,17.28523120082949,0.0,27.99491462,1.0,0.0,2.0,0.0,-0.03751,-0.26,0.74,-6.106153846153846,44.5,4.353,1.118,2.193,1.0,0.0,0.0
https://doi.org/10.1038/s41467-024-54636-w,AgCu NW,Cu,Ag,79.05,nanowire,0.0,42.0,45.0,48.0,695.65,1111.26,1612.61,100.0,0.0,0.0,glassy-carbon electrode,KHCO3,0.1,6.8,-1.0,HCOOH,9.79,1.0,H-cell,500.0,0.0,0.2,20.0,0.001767382665190523,0.060642418515971644,0.0009637829778961552,0.002918110307964731,7.51858683,11.445998564977856,2e-07,0.0,-10.846796,11.445998564977856,0.0,3.94067991,17.28523120082949,9e-07,0.0021267149999990003,-21.35375043,17.28523120082949,0.0,46.005479304,2.0,1.0,5.0,0.0,-0.29919999999999997,-0.53,1.4699999999999982,1.4700000000000009,44.5,4.353,1.118,2.193,1.0,0.0,0.0
https://doi.org/10.1038/s41467-024-54636-w,AgCu NW,Cu,Ag,79.05,nanowire,0.0,42.0,45.0,48.0,695.65,1111.26,1612.61,100.0,0.0,0.0,glassy-carbon electrode,KHCO3,0.1,6.8,-1.0,C2H4,26.12,1.0,H-cell,500.0,0.0,0.2,20.0,0.001767382665190523,0.060642418515971644,0.0009637829778961552,0.002918110307964731,7.51858683,11.445998564977856,2e-07,0.0,-10.846796,11.445998564977856,0.0,3.94067991,17.28523120082949,9e-07,0.0021267149999990003,-21.35375043,17.28523120082949,0.0,28.031300127999998,0.0,0.0,6.0,0.0,0.8022,-0.26,0.74,-6.106153846153846,44.5,4.353,1.118,2.193,1.0,0.0,0.0
https://doi.org/10.1038/s41467-024-54636-w,AgCu NW,Cu,Ag,79.05,nanowire,0.0,42.0,45.0,48.0,695.65,1111.26,1612.61,100.0,0.0,0.0,glassy-carbon electrode,KHCO3,0.1,6.8,-1.0,C2H5OH,11.34,1.0,H-cell,500.0,0.0,0.2,20.0,0.001767382665190523,0.060642418515971644,0.0009637829778961552,0.002918110307964731,7.51858683,11.445998564977856,2e-07,0.0,-10.846796,11.445998564977856,0.0,3.94067991,17.28523120082949,9e-07,0.0021267149999990003,-21.35375043,17.28523120082949,0.0,46.041864812,1.0,1.0,9.0,1.0,-0.0014000000000000123,-0.04,1.96,1.9600000000000033,44.5,4.353,1.118,2.193,1.0,0.0,0.0
https://doi.org/10.1038/s41467-024-54636-w,AgCu NW,Cu,Ag,79.05,nanowire,0.0,42.0,45.0,48.0,695.65,1111.26,1612.61,100.0,0.0,0.0,glassy-carbon electrode,KHCO3,0.1,6.8,-1.0,C3H7OH,2.75,1.0,H-cell,500.0,0.0,0.2,20.0,0.001767382665190523,0.060642418515971644,0.0009637829778961552,0.002918110307964731,7.51858683,11.445998564977856,2e-07,0.0,-10.846796,11.445998564977856,0.0,3.94067991,17.28523120082949,9e-07,0.0021267149999990003,-21.35375043,17.28523120082949,0.0,60.057514876,1.0,1.0,12.0,1.0,0.38710000000000006,-0.04,1.297837837837838,1128.9599999999998,44.5,4.353,1.118,2.193,1.0,0.0,0.0
https://doi.org/10.1038/s41467-024-54636-w,AgCu NW,Cu,Ag,79.05,nanowire,0.0,42.0,45.0,48.0,695.65,1111.26,1612.61,100.0,0.0,0.0,glassy-carbon electrode,KHCO3,0.1,6.8,-1.0,H2,21.31,1.0,H-cell,500.0,0.0,0.2,20.0,0.001767382665190523,0.060642418515971644,0.0009637829778961552,0.002918110307964731,7.51858683,11.445998564977856,2e-07,0.0,-10.846796,11.445998564977856,0.0,3.94067991,17.28523120082949,9e-07,0.0021267149999990003,-21.35375043,17.28523120082949,0.0,2.015650064,0.0,0.0,2.0,0.0,0.246,0.0,0.0,0.0,44.5,4.353,1.118,2.193,1.0,0.0,0.0
https://doi.org/10.1038/s41467-024-54636-w,AgCu NW,Cu,Ag,79.05,nanowire,0.0,42.0,45.0,48.0,695.65,1111.26,1612.61,100.0,0.0,0.0,glassy-carbon electrode,KHCO3,0.1,6.8,-1.1,CO,17.7,1.0,H-cell,500.0,0.0,0.2,20.0,0.001767382665190523,0.060642418515971644,0.0009637829778961552,0.002918110307964731,7.51858683,11.445998564977856,2e-07,0.0,-10.846796,11.445998564977856,0.0,3.94067991,17.28523120082949,9e-07,0.0021267149999990003,-21.35375043,17.28523120082949,0.0,27.99491462,1.0,0.0,2.0,0.0,-0.03751,-0.26,0.74,-6.106153846153846,44.5,4.353,1.118,2.193,1.0,0.0,0.0
https://doi.org/10.1038/s41467-024-54636-w,AgCu NW,Cu,Ag,79.05,nanowire,0.0,42.0,45.0,48.0,695.65,1111.26,1612.61,100.0,0.0,0.0,glassy-carbon electrode,KHCO3,0.1,6.8,-1.1,CH4,2.58,1.0,H-cell,500.0,0.0,0.2,20.0,0.001767382665190523,0.060642418515971644,0.0009637829778961552,0.002918110307964731,7.51858683,11.445998564977856,2e-07,0.0,-10.846796,11.445998564977856,0.0,3.94067991,17.28523120082949,9e-07,0.0021267149999990003,-21.35375043,17.28523120082949,0.0,16.031300127999998,0.0,0.0,5.0,1.0,0.6361,0.0,0.0,0.0,44.5,4.353,1.118,2.193,1.0,0.0,0.0
https://doi.org/10.1038/s41467-024-54636-w,AgCu NW,Cu,Ag,79.05,nanowire,0.0,42.0,45.0,48.0,695.65,1111.26,1612.61,100.0,0.0,0.0,glassy-carbon electrode,KHCO3,0.1,6.8,-1.1,HCOOH,11.17,1.0,H-cell,500.0,0.0,0.2,20.0,0.001767382665190523,0.060642418515971644,0.0009637829778961552,0.002918110307964731,7.51858683,11.445998564977856,2e-07,0.0,-10.846796,11.445998564977856,0.0,3.94067991,17.28523120082949,9e-07,0.0021267149999990003,-21.35375043,17.28523120082949,0.0,46.005479304,2.0,1.0,5.0,0.0,-0.29919999999999997,-0.53,1.4699999999999982,1.4700000000000009,44.5,4.353,1.118,2.193,1.0,0.0,0.0
https://doi.org/10.1038/s41467-024-54636-w,AgCu NW,Cu,Ag,79.05,nanowire,0.0,42.0,45.0,48.0,695.65,1111.26,1612.61,100.0,0.0,0.0,glassy-carbon electrode,KHCO3,0.1,6.8,-1.1,C2H4,29.55,1.0,H-cell,500.0,0.0,0.2,20.0,0.001767382665190523,0.060642418515971644,0.0009637829778961552,0.002918110307964731,7.51858683,11.445998564977856,2e-07,0.0,-10.846796,11.445998564977856,0.0,3.94067991,17.28523120082949,9e-07,0.0021267149999990003,-21.35375043,17.28523120082949,0.0,28.031300127999998,0.0,0.0,6.0,0.0,0.8022,-0.26,0.74,-6.106153846153846,44.5,4.353,1.118,2.193,1.0,0.0,0.0
https://doi.org/10.1038/s41467-024-54636-w,AgCu NW,Cu,Ag,79.05,nanowire,0.0,42.0,45.0,48.0,695.65,1111.26,1612.61,100.0,0.0,0.0,glassy-carbon electrode,KHCO3,0.1,6.8,-1.1,C2H5OH,13.4,1.0,H-cell,500.0,0.0,0.2,20.0,0.001767382665190523,0.060642418515971644,0.0009637829778961552,0.002918110307964731,7.51858683,11.445998564977856,2e-07,0.0,-10.846796,11.445998564977856,0.0,3.94067991,17.28523120082949,9e-07,0.0021267149999990003,-21.35375043,17.28523120082949,0.0,46.041864812,1.0,1.0,9.0,1.0,-0.0014000000000000123,-0.04,1.96,1.9600000000000033,44.5,4.353,1.118,2.193,1.0,0.0,0.0
https://doi.org/10.1038/s41467-024-54636-w,AgCu NW,Cu,Ag,79.05,nanowire,0.0,42.0,45.0,48.0,695.65,1111.26,1612.61,100.0,0.0,0.0,glassy-carbon electrode,KHCO3,0.1,6.8,-1.1,C3H7OH,4.12,1.0,H-cell,500.0,0.0,0.2,20.0,0.001767382665190523,0.060642418515971644,0.0009637829778961552,0.002918110307964731,7.51858683,11.445998564977856,2e-07,0.0,-10.846796,11.445998564977856,0.0,3.94067991,17.28523120082949,9e-07,0.0021267149999990003,-21.35375043,17.28523120082949,0.0,60.057514876,1.0,1.0,12.0,1.0,0.38710000000000006,-0.04,1.297837837837838,1128.9599999999998,44.5,4.353,1.118,2.193,1.0,0.0,0.0
https://doi.org/10.1038/s41467-024-54636-w,AgCu NW,Cu,Ag,79.05,nanowire,0.0,42.0,45.0,48.0,695.65,1111.26,1612.61,100.0,0.0,0.0,glassy-carbon electrode,KHCO3,0.1,6.8,-1.1,H2,20.62,1.0,H-cell,500.0,0.0,0.2,20.0,0.001767382665190523,0.060642418515971644,0.0009637829778961552,0.002918110307964731,7.51858683,11.445998564977856,2e-07,0.0,-10.846796,11.445998564977856,0.0,3.94067991,17.28523120082949,9e-07,0.0021267149999990003,-21.35375043,17.28523120082949,0.0,2.015650064,0.0,0.0,2.0,0.0,0.246,0.0,0.0,0.0,44.5,4.353,1.118,2.193,1.0,0.0,0.0
https://doi.org/10.1038/s41467-024-54636-w,AgCu NW,Cu,Ag,79.05,nanowire,0.0,42.0,45.0,48.0,695.65,1111.26,1612.61,100.0,0.0,0.0,glassy-carbon electrode,KHCO3,0.1,6.8,-1.2,CO,13.23,1.0,H-cell,500.0,0.0,0.2,20.0,0.001767382665190523,0.060642418515971644,0.0009637829778961552,0.002918110307964731,7.51858683,11.445998564977856,2e-07,0.0,-10.846796,11.445998564977856,0.0,3.94067991,17.28523120082949,9e-07,0.0021267149999990003,-21.35375043,17.28523120082949,0.0,27.99491462,1.0,0.0,2.0,0.0,-0.03751,-0.26,0.74,-6.106153846153846,44.5,4.353,1.118,2.193,1.0,0.0,0.0
https://doi.org/10.1038/s41467-024-54636-w,AgCu NW,Cu,Ag,79.05,nanowire,0.0,42.0,45.0,48.0,695.65,1111.26,1612.61,100.0,0.0,0.0,glassy-carbon electrode,KHCO3,0.1,6.8,-1.2,CH4,6.01,1.0,H-cell,500.0,0.0,0.2,20.0,0.001767382665190523,0.060642418515971644,0.0009637829778961552,0.002918110307964731,7.51858683,11.445998564977856,2e-07,0.0,-10.846796,11.445998564977856,0.0,3.94067991,17.28523120082949,9e-07,0.0021267149999990003,-21.35375043,17.28523120082949,0.0,16.031300127999998,0.0,0.0,5.0,1.0,0.6361,0.0,0.0,0.0,44.5,4.353,1.118,2.193,1.0,0.0,0.0
https://doi.org/10.1038/s41467-024-54636-w,AgCu NW,Cu,Ag,79.05,nanowire,0.0,42.0,45.0,48.0,695.65,1111.26,1612.61,100.0,0.0,0.0,glassy-carbon electrode,KHCO3,0.1,6.8,-1.2,HCOOH,6.01,1.0,H-cell,500.0,0.0,0.2,20.0,0.001767382665190523,0.060642418515971644,0.0009637829778961552,0.002918110307964731,7.51858683,11.445998564977856,2e-07,0.0,-10.846796,11.445998564977856,0.0,3.94067991,17.28523120082949,9e-07,0.0021267149999990003,-21.35375043,17.28523120082949,0.0,46.005479304,2.0,1.0,5.0,0.0,-0.29919999999999997,-0.53,1.4699999999999982,1.4700000000000009,44.5,4.353,1.118,2.193,1.0,0.0,0.0
https://doi.org/10.1038/s41467-024-54636-w,AgCu NW,Cu,Ag,79.05,nanowire,0.0,42.0,45.0,48.0,695.65,1111.26,1612.61,100.0,0.0,0.0,glassy-carbon electrode,KHCO3,0.1,6.8,-1.2,C2H4,42.44,1.0,H-cell,500.0,0.0,0.2,20.0,0.001767382665190523,0.060642418515971644,0.0009637829778961552,0.002918110307964731,7.51858683,11.445998564977856,2e-07,0.0,-10.846796,11.445998564977856,0.0,3.94067991,17.28523120082949,9e-07,0.0021267149999990003,-21.35375043,17.28523120082949,0.0,28.031300127999998,0.0,0.0,6.0,0.0,0.8022,-0.26,0.74,-6.106153846153846,44.5,4.353,1.118,2.193,1.0,0.0,0.0
https://doi.org/10.1038/s41467-024-54636-w,AgCu NW,Cu,Ag,79.05,nanowire,0.0,42.0,45.0,48.0,695.65,1111.26,1612.61,100.0,0.0,0.0,glassy-carbon electrode,KHCO3,0.1,6.8,-1.2,C2H5OH,10.31,1.0,H-cell,500.0,0.0,0.2,20.0,0.001767382665190523,0.060642418515971644,0.0009637829778961552,0.002918110307964731,7.51858683,11.445998564977856,2e-07,0.0,-10.846796,11.445998564977856,0.0,3.94067991,17.28523120082949,9e-07,0.0021267149999990003,-21.35375043,17.28523120082949,0.0,46.041864812,1.0,1.0,9.0,1.0,-0.0014000000000000123,-0.04,1.96,1.9600000000000033,44.5,4.353,1.118,2.193,1.0,0.0,0.0
https://doi.org/10.1038/s41467-024-54636-w,AgCu NW,Cu,Ag,79.05,nanowire,0.0,42.0,45.0,48.0,695.65,1111.26,1612.61,100.0,0.0,0.0,glassy-carbon electrode,KHCO3,0.1,6.8,-1.2,C3H7OH,5.15,1.0,H-cell,500.0,0.0,0.2,20.0,0.001767382665190523,0.060642418515971644,0.0009637829778961552,0.002918110307964731,7.51858683,11.445998564977856,2e-07,0.0,-10.846796,11.445998564977856,0.0,3.94067991,17.28523120082949,9e-07,0.0021267149999990003,-21.35375043,17.28523120082949,0.0,60.057514876,1.0,1.0,12.0,1.0,0.38710000000000006,-0.04,1.297837837837838,1128.9599999999998,44.5,4.353,1.118,2.193,1.0,0.0,0.0
https://doi.org/10.1038/s41467-024-54636-w,AgCu NW,Cu,Ag,79.05,nanowire,0.0,42.0,45.0,48.0,695.65,1111.26,1612.61,100.0,0.0,0.0,glassy-carbon electrode,KHCO3,0.1,6.8,-1.2,H2,14.6,1.0,H-cell,500.0,0.0,0.2,20.0,0.001767382665190523,0.060642418515971644,0.0009637829778961552,0.002918110307964731,7.51858683,11.445998564977856,2e-07,0.0,-10.846796,11.445998564977856,0.0,3.94067991,17.28523120082949,9e-07,0.0021267149999990003,-21.35375043,17.28523120082949,0.0,2.015650064,0.0,0.0,2.0,0.0,0.246,0.0,0.0,0.0,44.5,4.353,1.118,2.193,1.0,0.0,0.0
https://doi.org/10.1038/s41467-024-54636-w,AgCu NW,Cu,Ag,79.05,nanowire,0.0,42.0,45.0,48.0,695.65,1111.26,1612.61,100.0,0.0,0.0,glassy-carbon electrode,KHCO3,0.1,6.8,-1.3,CO,9.11,1.0,H-cell,500.0,0.0,0.2,20.0,0.001767382665190523,0.060642418515971644,0.0009637829778961552,0.002918110307964731,7.51858683,11.445998564977856,2e-07,0.0,-10.846796,11.445998564977856,0.0,3.94067991,17.28523120082949,9e-07,0.0021267149999990003,-21.35375043,17.28523120082949,0.0,27.99491462,1.0,0.0,2.0,0.0,-0.03751,-0.26,0.74,-6.106153846153846,44.5,4.353,1.118,2.193,1.0,0.0,0.0
https://doi.org/10.1038/s41467-024-54636-w,AgCu NW,Cu,Ag,79.05,nanowire,0.0,42.0,45.0,48.0,695.65,1111.26,1612.61,100.0,0.0,0.0,glassy-carbon electrode,KHCO3,0.1,6.8,-1.3,CH4,10.82,1.0,H-cell,500.0,0.0,0.2,20.0,0.001767382665190523,0.060642418515971644,0.0009637829778961552,0.002918110307964731,7.51858683,11.445998564977856,2e-07,0.0,-10.846796,11.445998564977856,0.0,3.94067991,17.28523120082949,9e-07,0.0021267149999990003,-21.35375043,17.28523120082949,0.0,16.031300127999998,0.0,0.0,5.0,1.0,0.6361,0.0,0.0,0.0,44.5,4.353,1.118,2.193,1.0,0.0,0.0
https://doi.org/10.1038/s41467-024-54636-w,AgCu NW,Cu,Ag,79.05,nanowire,0.0,42.0,45.0,48.0,695.65,1111.26,1612.61,100.0,0.0,0.0,glassy-carbon electrode,KHCO3,0.1,6.8,-1.3,HCOOH,6.36,1.0,H-cell,500.0,0.0,0.2,20.0,0.001767382665190523,0.060642418515971644,0.0009637829778961552,0.002918110307964731,7.51858683,11.445998564977856,2e-07,0.0,-10.846796,11.445998564977856,0.0,3.94067991,17.28523120082949,9e-07,0.0021267149999990003,-21.35375043,17.28523120082949,0.0,46.005479304,2.0,1.0,5.0,0.0,-0.29919999999999997,-0.53,1.4699999999999982,1.4700000000000009,44.5,4.353,1.118,2.193,1.0,0.0,0.0
https://doi.org/10.1038/s41467-024-54636-w,AgCu NW,Cu,Ag,79.05,nanowire,0.0,42.0,45.0,48.0,695.65,1111.26,1612.61,100.0,0.0,0.0,glassy-carbon electrode,KHCO3,0.1,6.8,-1.3,C2H4,32.65,1.0,H-cell,500.0,0.0,0.2,20.0,0.001767382665190523,0.060642418515971644,0.0009637829778961552,0.002918110307964731,7.51858683,11.445998564977856,2e-07,0.0,-10.846796,11.445998564977856,0.0,3.94067991,17.28523120082949,9e-07,0.0021267149999990003,-21.35375043,17.28523120082949,0.0,28.031300127999998,0.0,0.0,6.0,0.0,0.8022,-0.26,0.74,-6.106153846153846,44.5,4.353,1.118,2.193,1.0,0.0,0.0
https://doi.org/10.1038/s41467-024-54636-w,AgCu NW,Cu,Ag,79.05,nanowire,0.0,42.0,45.0,48.0,695.65,1111.26,1612.61,100.0,0.0,0.0,glassy-carbon electrode,KHCO3,0.1,6.8,-1.3,C2H5OH,9.28,1.0,H-cell,500.0,0.0,0.2,20.0,0.001767382665190523,0.060642418515971644,0.0009637829778961552,0.002918110307964731,7.51858683,11.445998564977856,2e-07,0.0,-10.846796,11.445998564977856,0.0,3.94067991,17.28523120082949,9e-07,0.0021267149999990003,-21.35375043,17.28523120082949,0.0,46.041864812,1.0,1.0,9.0,1.0,-0.0014000000000000123,-0.04,1.96,1.9600000000000033,44.5,4.353,1.118,2.193,1.0,0.0,0.0
https://doi.org/10.1038/s41467-024-54636-w,AgCu NW,Cu,Ag,79.05,nanowire,0.0,42.0,45.0,48.0,695.65,1111.26,1612.61,100.0,0.0,0.0,glassy-carbon electrode,KHCO3,0.1,6.8,-1.3,C3H7OH,5.5,1.0,H-cell,500.0,0.0,0.2,20.0,0.001767382665190523,0.060642418515971644,0.0009637829778961552,0.002918110307964731,7.51858683,11.445998564977856,2e-07,0.0,-10.846796,11.445998564977856,0.0,3.94067991,17.28523120082949,9e-07,0.0021267149999990003,-21.35375043,17.28523120082949,0.0,60.057514876,1.0,1.0,12.0,1.0,0.38710000000000006,-0.04,1.297837837837838,1128.9599999999998,44.5,4.353,1.118,2.193,1.0,0.0,0.0
https://doi.org/10.1038/s41467-024-54636-w,AgCu NW,Cu,Ag,79.05,nanowire,0.0,42.0,45.0,48.0,695.65,1111.26,1612.61,100.0,0.0,0.0,glassy-carbon electrode,KHCO3,0.1,6.8,-1.3,H2,19.59,1.0,H-cell,500.0,0.0,0.2,20.0,0.001767382665190523,0.060642418515971644,0.0009637829778961552,0.002918110307964731,7.51858683,11.445998564977856,2e-07,0.0,-10.846796,11.445998564977856,0.0,3.94067991,17.28523120082949,9e-07,0.0021267149999990003,-21.35375043,17.28523120082949,0.0,2.015650064,0.0,0.0,2.0,0.0,0.246,0.0,0.0,0.0,44.5,4.353,1.118,2.193,1.0,0.0,0.0
https://doi.org/10.1038/s41467-024-54636-w,AgCu NW,Cu,Ag,79.05,nanowire,0.0,42.0,45.0,48.0,695.65,1111.26,1612.61,100.0,0.0,0.0,glassy-carbon electrode,KHCO3,0.1,6.8,-1.4,CO,8.25,1.0,H-cell,500.0,0.0,0.2,20.0,0.001767382665190523,0.060642418515971644,0.0009637829778961552,0.002918110307964731,7.51858683,11.445998564977856,2e-07,0.0,-10.846796,11.445998564977856,0.0,3.94067991,17.28523120082949,9e-07,0.0021267149999990003,-21.35375043,17.28523120082949,0.0,27.99491462,1.0,0.0,2.0,0.0,-0.03751,-0.26,0.74,-6.106153846153846,44.5,4.353,1.118,2.193,1.0,0.0,0.0
https://doi.org/10.1038/s41467-024-54636-w,AgCu NW,Cu,Ag,79.05,nanowire,0.0,42.0,45.0,48.0,695.65,1111.26,1612.61,100.0,0.0,0.0,glassy-carbon electrode,KHCO3,0.1,6.8,-1.4,CH4,15.98,1.0,H-cell,500.0,0.0,0.2,20.0,0.001767382665190523,0.060642418515971644,0.0009637829778961552,0.002918110307964731,7.51858683,11.445998564977856,2e-07,0.0,-10.846796,11.445998564977856,0.0,3.94067991,17.28523120082949,9e-07,0.0021267149999990003,-21.35375043,17.28523120082949,0.0,16.031300127999998,0.0,0.0,5.0,1.0,0.6361,0.0,0.0,0.0,44.5,4.353,1.118,2.193,1.0,0.0,0.0
https://doi.org/10.1038/s41467-024-54636-w,AgCu NW,Cu,Ag,79.05,nanowire,0.0,42.0,45.0,48.0,695.65,1111.26,1612.61,100.0,0.0,0.0,glassy-carbon electrode,KHCO3,0.1,6.8,-1.4,HCOOH,6.7,1.0,H-cell,500.0,0.0,0.2,20.0,0.001767382665190523,0.060642418515971644,0.0009637829778961552,0.002918110307964731,7.51858683,11.445998564977856,2e-07,0.0,-10.846796,11.445998564977856,0.0,3.94067991,17.28523120082949,9e-07,0.0021267149999990003,-21.35375043,17.28523120082949,0.0,46.005479304,2.0,1.0,5.0,0.0,-0.29919999999999997,-0.53,1.4699999999999982,1.4700000000000009,44.5,4.353,1.118,2.193,1.0,0.0,0.0
https://doi.org/10.1038/s41467-024-54636-w,AgCu NW,Cu,Ag,79.05,nanowire,0.0,42.0,45.0,48.0,695.65,1111.26,1612.61,100.0,0.0,0.0,glassy-carbon electrode,KHCO3,0.1,6.8,-1.4,C2H4,28.69,1.0,H-cell,500.0,0.0,0.2,20.0,0.001767382665190523,0.060642418515971644,0.0009637829778961552,0.002918110307964731,7.51858683,11.445998564977856,2e-07,0.0,-10.846796,11.445998564977856,0.0,3.94067991,17.28523120082949,9e-07,0.0021267149999990003,-21.35375043,17.28523120082949,0.0,28.031300127999998,0.0,0.0,6.0,0.0,0.8022,-0.26,0.74,-6.106153846153846,44.5,4.353,1.118,2.193,1.0,0.0,0.0
https://doi.org/10.1038/s41467-024-54636-w,AgCu NW,Cu,Ag,79.05,nanowire,0.0,42.0,45.0,48.0,695.65,1111.26,1612.61,100.0,0.0,0.0,glassy-carbon electrode,KHCO3,0.1,6.8,-1.4,C2H5OH,8.59,1.0,H-cell,500.0,0.0,0.2,20.0,0.001767382665190523,0.060642418515971644,0.0009637829778961552,0.002918110307964731,7.51858683,11.445998564977856,2e-07,0.0,-10.846796,11.445998564977856,0.0,3.94067991,17.28523120082949,9e-07,0.0021267149999990003,-21.35375043,17.28523120082949,0.0,46.041864812,1.0,1.0,9.0,1.0,-0.0014000000000000123,-0.04,1.96,1.9600000000000033,44.5,4.353,1.118,2.193,1.0,0.0,0.0
