Repository: vovamirosh/-CO2RR-Beyond-Green-AI

File: Datasets/raw_dataset.csv (part 26 of 43)
,Number,Autor,Publication,Title,Journal,IF,DOI,"Stability, hour",Key Product,Article name,Formula,Compound_1,Compound_2,"Cat./Support ratio, % (at)",Morphology (TEM/SEM),"Pore size, nm",width min (nm),width aver (nm),width max (nm),length min (nm),length aver (nm),length max (nm),"Cu, % (at.)","Cu+, % (at.)","Cu(2+), % (at.)",Base,electrolyte,"conc, M",pH,RHE vs V,Product,"FE, %","Time, h",Type of reactor,"Loading, μg/cm2","Add_carbon, %","Surface area of electrode, cm2","Flow rate CO2, ml/min","Volume, cm3"
2192,80,,2024,Manipulating C-C coupling pathway in electrochemical CO2 reduction for selective ethylene and ethanol production over single-atom alloy catalyst, nature communications,,https://doi.org/10.1038/s41467-024-54636-w,,,Ag1Cu NW,Cu0.9052Ag0.0948,Cu,Ag,90.52,nanowire,,42.0,45.0,48.0,695.65,1111.26,1612.61,100.0,0.0,0.0,glassy-carbon electrode,KHCO3,0.1,6.8,-1.20,CO,13.92,1.0,H-cell,500.0,0.0,0.2,20.0,
2193,80,,2024,Manipulating C-C coupling pathway in electrochemical CO2 reduction for selective ethylene and ethanol production over single-atom alloy catalyst, nature communications,,https://doi.org/10.1038/s41467-024-54636-w,,,Ag1Cu NW,Cu0.9052Ag0.0948,Cu,Ag,90.52,nanowire,,42.0,45.0,48.0,695.65,1111.26,1612.61,100.0,0.0,0.0,glassy-carbon electrode,KHCO3,0.1,6.8,-1.20,CH4,1.89,1.0,H-cell,500.0,0.0,0.2,20.0,
2194,80,,2024,Manipulating C-C coupling pathway in electrochemical CO2 reduction for selective ethylene and ethanol production over single-atom alloy catalyst, nature communications,,https://doi.org/10.1038/s41467-024-54636-w,,,Ag1Cu NW,Cu0.9052Ag0.0948,Cu,Ag,90.52,nanowire,,42.0,45.0,48.0,695.65,1111.26,1612.61,100.0,0.0,0.0,glassy-carbon electrode,KHCO3,0.1,6.8,-1.20,HCOOH,7.39,1.0,H-cell,500.0,0.0,0.2,20.0,
2195,80,,2024,Manipulating C-C coupling pathway in electrochemical CO2 reduction for selective ethylene and ethanol production over single-atom alloy catalyst, nature communications,,https://doi.org/10.1038/s41467-024-54636-w,,,Ag1Cu NW,Cu0.9052Ag0.0948,Cu,Ag,90.52,nanowire,,42.0,45.0,48.0,695.65,1111.26,1612.61,100.0,0.0,0.0,glassy-carbon electrode,KHCO3,0.1,6.8,-1.20,C2H4,19.76,1.0,H-cell,500.0,0.0,0.2,20.0,
2196,80,,2024,Manipulating C-C coupling pathway in electrochemical CO2 reduction for selective ethylene and ethanol production over single-atom alloy catalyst, nature communications,,https://doi.org/10.1038/s41467-024-54636-w,,,Ag1Cu NW,Cu0.9052Ag0.0948,Cu,Ag,90.52,nanowire,,42.0,45.0,48.0,695.65,1111.26,1612.61,100.0,0.0,0.0,glassy-carbon electrode,KHCO3,0.1,6.8,-1.20,C2H5OH,42.61,1.0,H-cell,500.0,0.0,0.2,20.0,
2197,80,,2024,Manipulating C-C coupling pathway in electrochemical CO2 reduction for selective ethylene and ethanol production over single-atom alloy catalyst, nature communications,,https://doi.org/10.1038/s41467-024-54636-w,,,Ag1Cu NW,Cu0.9052Ag0.0948,Cu,Ag,90.52,nanowire,,42.0,45.0,48.0,695.65,1111.26,1612.61,100.0,0.0,0.0,glassy-carbon electrode,KHCO3,0.1,6.8,-1.20,C3H7OH,2.23,1.0,H-cell,500.0,0.0,0.2,20.0,
2198,80,,2024,Manipulating C-C coupling pathway in electrochemical CO2 reduction for selective ethylene and ethanol production over single-atom alloy catalyst, nature communications,,https://doi.org/10.1038/s41467-024-54636-w,,,Ag1Cu NW,Cu0.9052Ag0.0948,Cu,Ag,90.52,nanowire,,42.0,45.0,48.0,695.65,1111.26,1612.61,100.0,0.0,0.0,glassy-carbon electrode,KHCO3,0.1,6.8,-1.20,H2,15.29,1.0,H-cell,500.0,0.0,0.2,20.0,
2199,80,,2024,Manipulating C-C coupling pathway in electrochemical CO2 reduction for selective ethylene and ethanol production over single-atom alloy catalyst, nature communications,,https://doi.org/10.1038/s41467-024-54636-w,,,Ag1Cu NW,Cu0.9052Ag0.0948,Cu,Ag,90.52,nanowire,,42.0,45.0,48.0,695.65,1111.26,1612.61,100.0,0.0,0.0,glassy-carbon electrode,KHCO3,0.1,6.8,-1.30,CO,10.14,1.0,H-cell,500.0,0.0,0.2,20.0,
2200,80,,2024,Manipulating C-C coupling pathway in electrochemical CO2 reduction for selective ethylene and ethanol production over single-atom alloy catalyst, nature communications,,https://doi.org/10.1038/s41467-024-54636-w,,,Ag1Cu NW,Cu0.9052Ag0.0948,Cu,Ag,90.52,nanowire,,42.0,45.0,48.0,695.65,1111.26,1612.61,100.0,0.0,0.0,glassy-carbon electrode,KHCO3,0.1,6.8,-1.30,CH4,5.67,1.0,H-cell,500.0,0.0,0.2,20.0,
2201,80,,2024,Manipulating C-C coupling pathway in electrochemical CO2 reduction for selective ethylene and ethanol production over single-atom alloy catalyst, nature communications,,https://doi.org/10.1038/s41467-024-54636-w,,,Ag1Cu NW,Cu0.9052Ag0.0948,Cu,Ag,90.52,nanowire,,42.0,45.0,48.0,695.65,1111.26,1612.61,100.0,0.0,0.0,glassy-carbon electrode,KHCO3,0.1,6.8,-1.30,HCOOH,6.19,1.0,H-cell,500.0,0.0,0.2,20.0,
2202,80,,2024,Manipulating C-C coupling pathway in electrochemical CO2 reduction for selective ethylene and ethanol production over single-atom alloy catalyst, nature communications,,https://doi.org/10.1038/s41467-024-54636-w,,,Ag1Cu NW,Cu0.9052Ag0.0948,Cu,Ag,90.52,nanowire,,42.0,45.0,48.0,695.65,1111.26,1612.61,100.0,0.0,0.0,glassy-carbon electrode,KHCO3,0.1,6.8,-1.30,C2H4,25.09,1.0,H-cell,500.0,0.0,0.2,20.0,
2203,80,,2024,Manipulating C-C coupling pathway in electrochemical CO2 reduction for selective ethylene and ethanol production over single-atom alloy catalyst, nature communications,,https://doi.org/10.1038/s41467-024-54636-w,,,Ag1Cu NW,Cu0.9052Ag0.0948,Cu,Ag,90.52,nanowire,,42.0,45.0,48.0,695.65,1111.26,1612.61,100.0,0.0,0.0,glassy-carbon electrode,KHCO3,0.1,6.8,-1.30,C2H5OH,34.88,1.0,H-cell,500.0,0.0,0.2,20.0,
2204,80,,2024,Manipulating C-C coupling pathway in electrochemical CO2 reduction for selective ethylene and ethanol production over single-atom alloy catalyst, nature communications,,https://doi.org/10.1038/s41467-024-54636-w,,,Ag1Cu NW,Cu0.9052Ag0.0948,Cu,Ag,90.52,nanowire,,42.0,45.0,48.0,695.65,1111.26,1612.61,100.0,0.0,0.0,glassy-carbon electrode,KHCO3,0.1,6.8,-1.30,C3H7OH,2.06,1.0,H-cell,500.0,0.0,0.2,20.0,
2205,80,,2024,Manipulating C-C coupling pathway in electrochemical CO2 reduction for selective ethylene and ethanol production over single-atom alloy catalyst, nature communications,,https://doi.org/10.1038/s41467-024-54636-w,,,Ag1Cu NW,Cu0.9052Ag0.0948,Cu,Ag,90.52,nanowire,,42.0,45.0,48.0,695.65,1111.26,1612.61,100.0,0.0,0.0,glassy-carbon electrode,KHCO3,0.1,6.8,-1.30,H2,16.15,1.0,H-cell,500.0,0.0,0.2,20.0,
2206,80,,2024,Manipulating C-C coupling pathway in electrochemical CO2 reduction for selective ethylene and ethanol production over single-atom alloy catalyst, nature communications,,https://doi.org/10.1038/s41467-024-54636-w,,,Ag1Cu NW,Cu0.9052Ag0.0948,Cu,Ag,90.52,nanowire,,42.0,45.0,48.0,695.65,1111.26,1612.61,100.0,0.0,0.0,glassy-carbon electrode,KHCO3,0.1,6.8,-1.40,CO,10.14,1.0,H-cell,500.0,0.0,0.2,20.0,
2207,80,,2024,Manipulating C-C coupling pathway in electrochemical CO2 reduction for selective ethylene and ethanol production over single-atom alloy catalyst, nature communications,,https://doi.org/10.1038/s41467-024-54636-w,,,Ag1Cu NW,Cu0.9052Ag0.0948,Cu,Ag,90.52,nanowire,,42.0,45.0,48.0,695.65,1111.26,1612.61,100.0,0.0,0.0,glassy-carbon electrode,KHCO3,0.1,6.8,-1.40,CH4,7.56,1.0,H-cell,500.0,0.0,0.2,20.0,
2208,80,,2024,Manipulating C-C coupling pathway in electrochemical CO2 reduction for selective ethylene and ethanol production over single-atom alloy catalyst, nature communications,,https://doi.org/10.1038/s41467-024-54636-w,,,Ag1Cu NW,Cu0.9052Ag0.0948,Cu,Ag,90.52,nanowire,,42.0,45.0,48.0,695.65,1111.26,1612.61,100.0,0.0,0.0,glassy-carbon electrode,KHCO3,0.1,6.8,-1.40,HCOOH,7.39,1.0,H-cell,500.0,0.0,0.2,20.0,
2209,80,,2024,Manipulating C-C coupling pathway in electrochemical CO2 reduction for selective ethylene and ethanol production over single-atom alloy catalyst, nature communications,,https://doi.org/10.1038/s41467-024-54636-w,,,Ag1Cu NW,Cu0.9052Ag0.0948,Cu,Ag,90.52,nanowire,,42.0,45.0,48.0,695.65,1111.26,1612.61,100.0,0.0,0.0,glassy-carbon electrode,KHCO3,0.1,6.8,-1.40,C2H4,30.24,1.0,H-cell,500.0,0.0,0.2,20.0,
2210,80,,2024,Manipulating C-C coupling pathway in electrochemical CO2 reduction for selective ethylene and ethanol production over single-atom alloy catalyst, nature communications,,https://doi.org/10.1038/s41467-024-54636-w,,,Ag1Cu NW,Cu0.9052Ag0.0948,Cu,Ag,90.52,nanowire,,42.0,45.0,48.0,695.65,1111.26,1612.61,100.0,0.0,0.0,glassy-carbon electrode,KHCO3,0.1,6.8,-1.40,C2H5OH,28.52,1.0,H-cell,500.0,0.0,0.2,20.0,
2211,80,,2024,Manipulating C-C coupling pathway in electrochemical CO2 reduction for selective ethylene and ethanol production over single-atom alloy catalyst, nature communications,,https://doi.org/10.1038/s41467-024-54636-w,,,Ag1Cu NW,Cu0.9052Ag0.0948,Cu,Ag,90.52,nanowire,,42.0,45.0,48.0,695.65,1111.26,1612.61,100.0,0.0,0.0,glassy-carbon electrode,KHCO3,0.1,6.8,-1.40,C3H7OH,1.89,1.0,H-cell,500.0,0.0,0.2,20.0,
2212,80,,2024,Manipulating C-C coupling pathway in electrochemical CO2 reduction for selective ethylene and ethanol production over single-atom alloy catalyst, nature communications,,https://doi.org/10.1038/s41467-024-54636-w,,,Ag1Cu NW,Cu0.9052Ag0.0948,Cu,Ag,90.52,nanowire,,42.0,45.0,48.0,695.65,1111.26,1612.61,100.0,0.0,0.0,glassy-carbon electrode,KHCO3,0.1,6.8,-1.40,H2,16.84,1.0,H-cell,500.0,0.0,0.2,20.0,
2213,80,,2024,Manipulating C-C coupling pathway in electrochemical CO2 reduction for selective ethylene and ethanol production over single-atom alloy catalyst, nature communications,,https://doi.org/10.1038/s41467-024-54636-w,,,Ag1Cu NW,Cu0.9052Ag0.0948,Cu,Ag,90.52,nanowire,,42.0,45.0,48.0,695.65,1111.26,1612.61,100.0,0.0,0.0,glassy-carbon electrode,KHCO3,0.1,6.8,-1.2,CO,9.82,2.0,H-cell,500.0,0.0,1.0,20.0,
2214,80,,2024,Manipulating C-C coupling pathway in electrochemical CO2 reduction for selective ethylene and ethanol production over single-atom alloy catalyst, nature communications,,https://doi.org/10.1038/s41467-024-54636-w,,,Ag1Cu NW,Cu0.9052Ag0.0948,Cu,Ag,90.52,nanowire,,42.0,45.0,48.0,695.65,1111.26,1612.61,100.0,0.0,0.0,glassy-carbon electrode,KHCO3,0.1,6.8,-1.2,CH4,2.98,2.0,H-cell,500.0,0.0,1.0,20.0,
2215,80,,2024,Manipulating C-C coupling pathway in electrochemical CO2 reduction for selective ethylene and ethanol production over single-atom alloy catalyst, nature communications,,https://doi.org/10.1038/s41467-024-54636-w,,,Ag1Cu NW,Cu0.9052Ag0.0948,Cu,Ag,90.52,nanowire,,42.0,45.0,48.0,695.65,1111.26,1612.61,100.0,0.0,0.0,glassy-carbon electrode,KHCO3,0.1,6.8,-1.2,C2H4,14.58,2.0,H-cell,500.0,0.0,1.0,20.0,
2216,80,,2024,Manipulating C-C coupling pathway in electrochemical CO2 reduction for selective ethylene and ethanol production over single-atom alloy catalyst, nature communications,,https://doi.org/10.1038/s41467-024-54636-w,,,Ag1Cu NW,Cu0.9052Ag0.0948,Cu,Ag,90.52,nanowire,,42.0,45.0,48.0,695.65,1111.26,1612.61,100.0,0.0,0.0,glassy-carbon electrode,KHCO3,0.1,6.8,-1.2,C2H5OH,45.24,2.0,H-cell,500.0,0.0,1.0,20.0,
2217,80,,2024,Manipulating C-C coupling pathway in electrochemical CO2 reduction for selective ethylene and ethanol production over single-atom alloy catalyst, nature communications,,https://doi.org/10.1038/s41467-024-54636-w,,,Ag1Cu NW,Cu0.9052Ag0.0948,Cu,Ag,90.52,nanowire,,42.0,45.0,48.0,695.65,1111.26,1612.61,100.0,0.0,0.0,glassy-carbon electrode,KHCO3,0.1,6.8,-1.2,HCOOH,8.93,2.0,H-cell,500.0,0.0,1.0,20.0,
2218,80,,2024,Manipulating C-C coupling pathway in electrochemical CO2 reduction for selective ethylene and ethanol production over single-atom alloy catalyst, nature communications,,https://doi.org/10.1038/s41467-024-54636-w,,,Ag1Cu NW,Cu0.9052Ag0.0948,Cu,Ag,90.52,nanowire,,42.0,45.0,48.0,695.65,1111.26,1612.61,100.0,0.0,0.0,glassy-carbon electrode,KHCO3,0.1,6.8,-1.2,H2,22.02,2.0,H-cell,500.0,0.0,1.0,20.0,
2219,80,,2024,Manipulating C-C coupling pathway in electrochemical CO2 reduction for selective ethylene and ethanol production over single-atom alloy catalyst, nature communications,,https://doi.org/10.1038/s41467-024-54636-w,,,Ag1Cu NW,Cu0.9052Ag0.0948,Cu,Ag,90.52,nanowire,,42.0,45.0,48.0,695.65,1111.26,1612.61,100.0,0.0,0.0,glassy-carbon electrode,KHCO3,0.1,6.8,-1.2,CO,12.2,4.0,H-cell,500.0,0.0,1.0,20.0,
2220,80,,2024,Manipulating C-C coupling pathway in electrochemical CO2 reduction for selective ethylene and ethanol production over single-atom alloy catalyst, nature communications,,https://doi.org/10.1038/s41467-024-54636-w,,,Ag1Cu NW,Cu0.9052Ag0.0948,Cu,Ag,90.52,nanowire,,42.0,45.0,48.0,695.65,1111.26,1612.61,100.0,0.0,0.0,glassy-carbon electrode,KHCO3,0.1,6.8,-1.2,CH4,2.38,4.0,H-cell,500.0,0.0,1.0,20.0,
2221,80,,2024,Manipulating C-C coupling pathway in electrochemical CO2 reduction for selective ethylene and ethanol production over single-atom alloy catalyst, nature communications,,https://doi.org/10.1038/s41467-024-54636-w,,,Ag1Cu NW,Cu0.9052Ag0.0948,Cu,Ag,90.52,nanowire,,42.0,45.0,48.0,695.65,1111.26,1612.61,100.0,0.0,0.0,glassy-carbon electrode,KHCO3,0.1,6.8,-1.2,C2H4,15.48,4.0,H-cell,500.0,0.0,1.0,20.0,
2222,80,,2024,Manipulating C-C coupling pathway in electrochemical CO2 reduction for selective ethylene and ethanol production over single-atom alloy catalyst, nature communications,,https://doi.org/10.1038/s41467-024-54636-w,,,Ag1Cu NW,Cu0.9052Ag0.0948,Cu,Ag,90.52,nanowire,,42.0,45.0,48.0,695.65,1111.26,1612.61,100.0,0.0,0.0,glassy-carbon electrode,KHCO3,0.1,6.8,-1.2,C2H5OH,44.05,4.0,H-cell,500.0,0.0,1.0,20.0,
2223,80,,2024,Manipulating C-C coupling pathway in electrochemical CO2 reduction for selective ethylene and ethanol production over single-atom alloy catalyst, nature communications,,https://doi.org/10.1038/s41467-024-54636-w,,,Ag1Cu NW,Cu0.9052Ag0.0948,Cu,Ag,90.52,nanowire,,42.0,45.0,48.0,695.65,1111.26,1612.61,100.0,0.0,0.0,glassy-carbon electrode,KHCO3,0.1,6.8,-1.2,HCOOH,9.52,4.0,H-cell,500.0,0.0,1.0,20.0,
2224,80,,2024,Manipulating C-C coupling pathway in electrochemical CO2 reduction for selective ethylene and ethanol production over single-atom alloy catalyst, nature communications,,https://doi.org/10.1038/s41467-024-54636-w,,,Ag1Cu NW,Cu0.9052Ag0.0948,Cu,Ag,90.52,nanowire,,42.0,45.0,48.0,695.65,1111.26,1612.61,100.0,0.0,0.0,glassy-carbon electrode,KHCO3,0.1,6.8,-1.2,H2,19.94,4.0,H-cell,500.0,0.0,1.0,20.0,
2225,80,,2024,Manipulating C-C coupling pathway in electrochemical CO2 reduction for selective ethylene and ethanol production over single-atom alloy catalyst, nature communications,,https://doi.org/10.1038/s41467-024-54636-w,,,Ag1Cu NW,Cu0.9052Ag0.0948,Cu,Ag,90.52,nanowire,,42.0,45.0,48.0,695.65,1111.26,1612.61,100.0,0.0,0.0,glassy-carbon electrode,KHCO3,0.1,6.8,-1.2,CO,14.88,6.0,H-cell,500.0,0.0,1.0,20.0,
2226,80,,2024,Manipulating C-C coupling pathway in electrochemical CO2 reduction for selective ethylene and ethanol production over single-atom alloy catalyst, nature communications,,https://doi.org/10.1038/s41467-024-54636-w,,,Ag1Cu NW,Cu0.9052Ag0.0948,Cu,Ag,90.52,nanowire,,42.0,45.0,48.0,695.65,1111.26,1612.61,100.0,0.0,0.0,glassy-carbon electrode,KHCO3,0.1,6.8,-1.2,CH4,2.08,6.0,H-cell,500.0,0.0,1.0,20.0,
2227,80,,2024,Manipulating C-C coupling pathway in electrochemical CO2 reduction for selective ethylene and ethanol production over single-atom alloy catalyst, nature communications,,https://doi.org/10.1038/s41467-024-54636-w,,,Ag1Cu NW,Cu0.9052Ag0.0948,Cu,Ag,90.52,nanowire,,42.0,45.0,48.0,695.65,1111.26,1612.61,100.0,0.0,0.0,glassy-carbon electrode,KHCO3,0.1,6.8,-1.2,C2H4,15.48,6.0,H-cell,500.0,0.0,1.0,20.0,
2228,80,,2024,Manipulating C-C coupling pathway in electrochemical CO2 reduction for selective ethylene and ethanol production over single-atom alloy catalyst, nature communications,,https://doi.org/10.1038/s41467-024-54636-w,,,Ag1Cu NW,Cu0.9052Ag0.0948,Cu,Ag,90.52,nanowire,,42.0,45.0,48.0,695.65,1111.26,1612.61,100.0,0.0,0.0,glassy-carbon electrode,KHCO3,0.1,6.8,-1.2,C2H5OH,42.26,6.0,H-cell,500.0,0.0,1.0,20.0,
2229,80,,2024,Manipulating C-C coupling pathway in electrochemical CO2 reduction for selective ethylene and ethanol production over single-atom alloy catalyst, nature communications,,https://doi.org/10.1038/s41467-024-54636-w,,,Ag1Cu NW,Cu0.9052Ag0.0948,Cu,Ag,90.52,nanowire,,42.0,45.0,48.0,695.65,1111.26,1612.61,100.0,0.0,0.0,glassy-carbon electrode,KHCO3,0.1,6.8,-1.2,HCOOH,8.93,6.0,H-cell,500.0,0.0,1.0,20.0,
2230,80,,2024,Manipulating C-C coupling pathway in electrochemical CO2 reduction for selective ethylene and ethanol production over single-atom alloy catalyst, nature communications,,https://doi.org/10.1038/s41467-024-54636-w,,,Ag1Cu NW,Cu0.9052Ag0.0948,Cu,Ag,90.52,nanowire,,42.0,45.0,48.0,695.65,1111.26,1612.61,100.0,0.0,0.0,glassy-carbon electrode,KHCO3,0.1,6.8,-1.2,H2,15.48,6.0,H-cell,500.0,0.0,1.0,20.0,
2231,80,,2024,Manipulating C-C coupling pathway in electrochemical CO2 reduction for selective ethylene and ethanol production over single-atom alloy catalyst, nature communications,,https://doi.org/10.1038/s41467-024-54636-w,,,Ag1Cu NW,Cu0.9052Ag0.0948,Cu,Ag,90.52,nanowire,,42.0,45.0,48.0,695.65,1111.26,1612.61,100.0,0.0,0.0,glassy-carbon electrode,KHCO3,0.1,6.8,-1.2,CO,25.6,8.0,H-cell,500.0,0.0,1.0,20.0,
2232,80,,2024,Manipulating C-C coupling pathway in electrochemical CO2 reduction for selective ethylene and ethanol production over single-atom alloy catalyst, nature communications,,https://doi.org/10.1038/s41467-024-54636-w,,,Ag1Cu NW,Cu0.9052Ag0.0948,Cu,Ag,90.52,nanowire,,42.0,45.0,48.0,695.65,1111.26,1612.61,100.0,0.0,0.0,glassy-carbon electrode,KHCO3,0.1,6.8,-1.2,CH4,2.38,8.0,H-cell,500.0,0.0,1.0,20.0,
2233,80,,2024,Manipulating C-C coupling pathway in electrochemical CO2 reduction for selective ethylene and ethanol production over single-atom alloy catalyst, nature communications,,https://doi.org/10.1038/s41467-024-54636-w,,,Ag1Cu NW,Cu0.9052Ag0.0948,Cu,Ag,90.52,nanowire,,42.0,45.0,48.0,695.65,1111.26,1612.61,100.0,0.0,0.0,glassy-carbon electrode,KHCO3,0.1,6.8,-1.2,C2H4,12.2,8.0,H-cell,500.0,0.0,1.0,20.0,
2234,80,,2024,Manipulating C-C coupling pathway in electrochemical CO2 reduction for selective ethylene and ethanol production over single-atom alloy catalyst, nature communications,,https://doi.org/10.1038/s41467-024-54636-w,,,Ag1Cu NW,Cu0.9052Ag0.0948,Cu,Ag,90.52,nanowire,,42.0,45.0,48.0,695.65,1111.26,1612.61,100.0,0.0,0.0,glassy-carbon electrode,KHCO3,0.1,6.8,-1.2,C2H5OH,41.67,8.0,H-cell,500.0,0.0,1.0,20.0,
2235,80,,2024,Manipulating C-C coupling pathway in electrochemical CO2 reduction for selective ethylene and ethanol production over single-atom alloy catalyst, nature communications,,https://doi.org/10.1038/s41467-024-54636-w,,,Ag1Cu NW,Cu0.9052Ag0.0948,Cu,Ag,90.52,nanowire,,42.0,45.0,48.0,695.65,1111.26,1612.61,100.0,0.0,0.0,glassy-carbon electrode,KHCO3,0.1,6.8,-1.2,HCOOH,10.42,8.0,H-cell,500.0,0.0,1.0,20.0,
2236,80,,2024,Manipulating C-C coupling pathway in electrochemical CO2 reduction for selective ethylene and ethanol production over single-atom alloy catalyst, nature communications,,https://doi.org/10.1038/s41467-024-54636-w,,,Ag1Cu NW,Cu0.9052Ag0.0948,Cu,Ag,90.52,nanowire,,42.0,45.0,48.0,695.65,1111.26,1612.61,100.0,0.0,0.0,glassy-carbon electrode,KHCO3,0.1,6.8,-1.2,H2,13.1,8.0,H-cell,500.0,0.0,1.0,20.0,
2237,80,,2024,Manipulating C-C coupling pathway in electrochemical CO2 reduction for selective ethylene and ethanol production over single-atom alloy catalyst, nature communications,,https://doi.org/10.1038/s41467-024-54636-w,,,Ag1Cu NW,Cu0.9052Ag0.0948,Cu,Ag,90.52,nanowire,,42.0,45.0,48.0,695.65,1111.26,1612.61,100.0,0.0,0.0,glassy-carbon electrode,KHCO3,0.1,6.8,-1.2,CO,24.11,10.0,H-cell,500.0,0.0,1.0,20.0,
2238,80,,2024,Manipulating C-C coupling pathway in electrochemical CO2 reduction for selective ethylene and ethanol production over single-atom alloy catalyst, nature communications,,https://doi.org/10.1038/s41467-024-54636-w,,,Ag1Cu NW,Cu0.9052Ag0.0948,Cu,Ag,90.52,nanowire,,42.0,45.0,48.0,695.65,1111.26,1612.61,100.0,0.0,0.0,glassy-carbon electrode,KHCO3,0.1,6.8,-1.2,CH4,2.38,10.0,H-cell,500.0,0.0,1.0,20.0,
2239,80,,2024,Manipulating C-C coupling pathway in electrochemical CO2 reduction for selective ethylene and ethanol production over single-atom alloy catalyst, nature communications,,https://doi.org/10.1038/s41467-024-54636-w,,,Ag1Cu NW,Cu0.9052Ag0.0948,Cu,Ag,90.52,nanowire,,42.0,45.0,48.0,695.65,1111.26,1612.61,100.0,0.0,0.0,glassy-carbon electrode,KHCO3,0.1,6.8,-1.2,C2H4,9.23,10.0,H-cell,500.0,0.0,1.0,20.0,
2240,80,,2024,Manipulating C-C coupling pathway in electrochemical CO2 reduction for selective ethylene and ethanol production over single-atom alloy catalyst, nature communications,,https://doi.org/10.1038/s41467-024-54636-w,,,Ag1Cu NW,Cu0.9052Ag0.0948,Cu,Ag,90.52,nanowire,,42.0,45.0,48.0,695.65,1111.26,1612.61,100.0,0.0,0.0,glassy-carbon electrode,KHCO3,0.1,6.8,-1.2,C2H5OH,43.75,10.0,H-cell,500.0,0.0,1.0,20.0,
2241,80,,2024,Manipulating C-C coupling pathway in electrochemical CO2 reduction for selective ethylene and ethanol production over single-atom alloy catalyst, nature communications,,https://doi.org/10.1038/s41467-024-54636-w,,,Ag1Cu NW,Cu0.9052Ag0.0948,Cu,Ag,90.52,nanowire,,42.0,45.0,48.0,695.65,1111.26,1612.61,100.0,0.0,0.0,glassy-carbon electrode,KHCO3,0.1,6.8,-1.2,HCOOH,8.93,10.0,H-cell,500.0,0.0,1.0,20.0,
2242,80,,2024,Manipulating C-C coupling pathway in electrochemical CO2 reduction for selective ethylene and ethanol production over single-atom alloy catalyst, nature communications,,https://doi.org/10.1038/s41467-024-54636-w,,,Ag1Cu NW,Cu0.9052Ag0.0948,Cu,Ag,90.52,nanowire,,42.0,45.0,48.0,695.65,1111.26,1612.61,100.0,0.0,0.0,glassy-carbon electrode,KHCO3,0.1,6.8,-1.2,H2,12.5,10.0,H-cell,500.0,0.0,1.0,20.0,
2243,80,,2024,Manipulating C-C coupling pathway in electrochemical CO2 reduction for selective ethylene and ethanol production over single-atom alloy catalyst, nature communications,,https://doi.org/10.1038/s41467-024-54636-w,,,Ag1Cu NW,Cu0.9052Ag0.0948,Cu,Ag,90.52,nanowire,,42.0,45.0,48.0,695.65,1111.26,1612.61,100.0,0.0,0.0,glassy-carbon electrode,KHCO3,0.1,6.8,-1.2,CO,24.11,12.0,H-cell,500.0,0.0,1.0,20.0,
2244,80,,2024,Manipulating C-C coupling pathway in electrochemical CO2 reduction for selective ethylene and ethanol production over single-atom alloy catalyst, nature communications,,https://doi.org/10.1038/s41467-024-54636-w,,,Ag1Cu NW,Cu0.9052Ag0.0948,Cu,Ag,90.52,nanowire,,42.0,45.0,48.0,695.65,1111.26,1612.61,100.0,0.0,0.0,glassy-carbon electrode,KHCO3,0.1,6.8,-1.2,CH4,1.19,12.0,H-cell,500.0,0.0,1.0,20.0,
2245,80,,2024,Manipulating C-C coupling pathway in electrochemical CO2 reduction for selective ethylene and ethanol production over single-atom alloy catalyst, nature communications,,https://doi.org/10.1038/s41467-024-54636-w,,,Ag1Cu NW,Cu0.9052Ag0.0948,Cu,Ag,90.52,nanowire,,42.0,45.0,48.0,695.65,1111.26,1612.61,100.0,0.0,0.0,glassy-carbon electrode,KHCO3,0.1,6.8,-1.2,C2H4,12.8,12.0,H-cell,500.0,0.0,1.0,20.0,
2246,80,,2024,Manipulating C-C coupling pathway in electrochemical CO2 reduction for selective ethylene and ethanol production over single-atom alloy catalyst, nature communications,,https://doi.org/10.1038/s41467-024-54636-w,,,Ag1Cu NW,Cu0.9052Ag0.0948,Cu,Ag,90.52,nanowire,,42.0,45.0,48.0,695.65,1111.26,1612.61,100.0,0.0,0.0,glassy-carbon electrode,KHCO3,0.1,6.8,-1.2,C2H5OH,44.05,12.0,H-cell,500.0,0.0,1.0,20.0,
2247,80,,2024,Manipulating C-C coupling pathway in electrochemical CO2 reduction for selective ethylene and ethanol production over single-atom alloy catalyst, nature communications,,https://doi.org/10.1038/s41467-024-54636-w,,,Ag1Cu NW,Cu0.9052Ag0.0948,Cu,Ag,90.52,nanowire,,42.0,45.0,48.0,695.65,1111.26,1612.61,100.0,0.0,0.0,glassy-carbon electrode,KHCO3,0.1,6.8,-1.2,HCOOH,8.93,12.0,H-cell,500.0,0.0,1.0,20.0,
2248,80,,2024,Manipulating C-C coupling pathway in electrochemical CO2 reduction for selective ethylene and ethanol production over single-atom alloy catalyst, nature communications,,https://doi.org/10.1038/s41467-024-54636-w,,,Ag1Cu NW,Cu0.9052Ag0.0948,Cu,Ag,90.52,nanowire,,42.0,45.0,48.0,695.65,1111.26,1612.61,100.0,0.0,0.0,glassy-carbon electrode,KHCO3,0.1,6.8,-1.2,H2,11.9,12.0,H-cell,500.0,0.0,1.0,20.0,
2249,80,,2024,Manipulating C-C coupling pathway in electrochemical CO2 reduction for selective ethylene and ethanol production over single-atom alloy catalyst, nature communications,,https://doi.org/10.1038/s41467-024-54636-w,,,Ag1Cu NW,Cu0.9052Ag0.0948,Cu,Ag,90.52,nanowire,,42.0,45.0,48.0,695.65,1111.26,1612.61,100.0,0.0,0.0,glassy-carbon electrode,KHCO3,0.1,6.8,-1.2,CO,24.7,15.0,H-cell,500.0,0.0,1.0,20.0,
2250,80,,2024,Manipulating C-C coupling pathway in electrochemical CO2 reduction for selective ethylene and ethanol production over single-atom alloy catalyst, nature communications,,https://doi.org/10.1038/s41467-024-54636-w,,,Ag1Cu NW,Cu0.9052Ag0.0948,Cu,Ag,90.52,nanowire,,42.0,45.0,48.0,695.65,1111.26,1612.61,100.0,0.0,0.0,glassy-carbon electrode,KHCO3,0.1,6.8,-1.2,CH4,2.38,15.0,H-cell,500.0,0.0,1.0,20.0,
2251,80,,2024,Manipulating C-C coupling pathway in electrochemical CO2 reduction for selective ethylene and ethanol production over single-atom alloy catalyst, nature communications,,https://doi.org/10.1038/s41467-024-54636-w,,,Ag1Cu NW,Cu0.9052Ag0.0948,Cu,Ag,90.52,nanowire,,42.0,45.0,48.0,695.65,1111.26,1612.61,100.0,0.0,0.0,glassy-carbon electrode,KHCO3,0.1,6.8,-1.2,C2H4,10.12,15.0,H-cell,500.0,0.0,1.0,20.0,
2252,80,,2024,Manipulating C-C coupling pathway in electrochemical CO2 reduction for selective ethylene and ethanol production over single-atom alloy catalyst, nature communications,,https://doi.org/10.1038/s41467-024-54636-w,,,Ag1Cu NW,Cu0.9052Ag0.0948,Cu,Ag,90.52,nanowire,,42.0,45.0,48.0,695.65,1111.26,1612.61,100.0,0.0,0.0,glassy-carbon electrode,KHCO3,0.1,6.8,-1.2,C2H5OH,42.26,15.0,H-cell,500.0,0.0,1.0,20.0,
2253,80,,2024,Manipulating C-C coupling pathway in electrochemical CO2 reduction for selective ethylene and ethanol production over single-atom alloy catalyst, nature communications,,https://doi.org/10.1038/s41467-024-54636-w,,,Ag1Cu NW,Cu0.9052Ag0.0948,Cu,Ag,90.52,nanowire,,42.0,45.0,48.0,695.65,1111.26,1612.61,100.0,0.0,0.0,glassy-carbon electrode,KHCO3,0.1,6.8,-1.2,HCOOH,10.71,15.0,H-cell,500.0,0.0,1.0,20.0,
2254,80,,2024,Manipulating C-C coupling pathway in electrochemical CO2 reduction for selective ethylene and ethanol production over single-atom alloy catalyst, nature communications,,https://doi.org/10.1038/s41467-024-54636-w,,,Ag1Cu NW,Cu0.9052Ag0.0948,Cu,Ag,90.52,nanowire,,42.0,45.0,48.0,695.65,1111.26,1612.61,100.0,0.0,0.0,glassy-carbon electrode,KHCO3,0.1,6.8,-1.2,H2,11.9,15.0,H-cell,500.0,0.0,1.0,20.0,
2255,80,,2024,Manipulating C-C coupling pathway in electrochemical CO2 reduction for selective ethylene and ethanol production over single-atom alloy catalyst, nature communications,,https://doi.org/10.1038/s41467-024-54636-w,,,Ag1Cu NW,Cu0.9052Ag0.0948,Cu,Ag,90.52,nanowire,,42.0,45.0,48.0,695.65,1111.26,1612.61,100.0,0.0,0.0,glassy-carbon electrode,KHCO3,0.1,6.8,-1.2,CO,25.3,18.0,H-cell,500.0,0.0,1.0,20.0,
2256,80,,2024,Manipulating C-C coupling pathway in electrochemical CO2 reduction for selective ethylene and ethanol production over single-atom alloy catalyst, nature communications,,https://doi.org/10.1038/s41467-024-54636-w,,,Ag1Cu NW,Cu0.9052Ag0.0948,Cu,Ag,90.52,nanowire,,42.0,45.0,48.0,695.65,1111.26,1612.61,100.0,0.0,0.0,glassy-carbon electrode,KHCO3,0.1,6.8,-1.2,CH4,3.57,18.0,H-cell,500.0,0.0,1.0,20.0,
2257,80,,2024,Manipulating C-C coupling pathway in electrochemical CO2 reduction for selective ethylene and ethanol production over single-atom alloy catalyst, nature communications,,https://doi.org/10.1038/s41467-024-54636-w,,,Ag1Cu NW,Cu0.9052Ag0.0948,Cu,Ag,90.52,nanowire,,42.0,45.0,48.0,695.65,1111.26,1612.61,100.0,0.0,0.0,glassy-carbon electrode,KHCO3,0.1,6.8,-1.2,C2H4,13.39,18.0,H-cell,500.0,0.0,1.0,20.0,
2258,80,,2024,Manipulating C-C coupling pathway in electrochemical CO2 reduction for selective ethylene and ethanol production over single-atom alloy catalyst, nature communications,,https://doi.org/10.1038/s41467-024-54636-w,,,Ag1Cu NW,Cu0.9052Ag0.0948,Cu,Ag,90.52,nanowire,,42.0,45.0,48.0,695.65,1111.26,1612.61,100.0,0.0,0.0,glassy-carbon electrode,KHCO3,0.1,6.8,-1.2,C2H5OH,40.48,18.0,H-cell,500.0,0.0,1.0,20.0,
2259,80,,2024,Manipulating C-C coupling pathway in electrochemical CO2 reduction for selective ethylene and ethanol production over single-atom alloy catalyst, nature communications,,https://doi.org/10.1038/s41467-024-54636-w,,,Ag1Cu NW,Cu0.9052Ag0.0948,Cu,Ag,90.52,nanowire,,42.0,45.0,48.0,695.65,1111.26,1612.61,100.0,0.0,0.0,glassy-carbon electrode,KHCO3,0.1,6.8,-1.2,HCOOH,11.31,18.0,H-cell,500.0,0.0,1.0,20.0,
2260,80,,2024,Manipulating C-C coupling pathway in electrochemical CO2 reduction for selective ethylene and ethanol production over single-atom alloy catalyst, nature communications,,https://doi.org/10.1038/s41467-024-54636-w,,,Ag1Cu NW,Cu0.9052Ag0.0948,Cu,Ag,90.52,nanowire,,42.0,45.0,48.0,695.65,1111.26,1612.61,100.0,0.0,0.0,glassy-carbon electrode,KHCO3,0.1,6.8,-1.2,H2,12.5,18.0,H-cell,500.0,0.0,1.0,20.0,
2261,80,,2024,Manipulating C-C coupling pathway in electrochemical CO2 reduction for selective ethylene and ethanol production over single-atom alloy catalyst, nature communications,,https://doi.org/10.1038/s41467-024-54636-w,,,Ag1Cu NW,Cu0.9052Ag0.0948,Cu,Ag,90.52,nanowire,,42.0,45.0,48.0,695.65,1111.26,1612.61,100.0,0.0,0.0,glassy-carbon electrode,KHCO3,0.1,6.8,-1.2,CO,21.13,21.0,H-cell,500.0,0.0,1.0,20.0,
2262,80,,2024,Manipulating C-C coupling pathway in electrochemical CO2 reduction for selective ethylene and ethanol production over single-atom alloy catalyst, nature communications,,https://doi.org/10.1038/s41467-024-54636-w,,,Ag1Cu NW,Cu0.9052Ag0.0948,Cu,Ag,90.52,nanowire,,42.0,45.0,48.0,695.65,1111.26,1612.61,100.0,0.0,0.0,glassy-carbon electrode,KHCO3,0.1,6.8,-1.2,CH4,2.68,21.0,H-cell,500.0,0.0,1.0,20.0,
2263,80,,2024,Manipulating C-C coupling pathway in electrochemical CO2 reduction for selective ethylene and ethanol production over single-atom alloy catalyst, nature communications,,https://doi.org/10.1038/s41467-024-54636-w,,,Ag1Cu NW,Cu0.9052Ag0.0948,Cu,Ag,90.52,nanowire,,42.0,45.0,48.0,695.65,1111.26,1612.61,100.0,0.0,0.0,glassy-carbon electrode,KHCO3,0.1,6.8,-1.2,C2H4,11.31,21.0,H-cell,500.0,0.0,1.0,20.0,
2264,80,,2024,Manipulating C-C coupling pathway in electrochemical CO2 reduction for selective ethylene and ethanol production over single-atom alloy catalyst, nature communications,,https://doi.org/10.1038/s41467-024-54636-w,,,Ag1Cu NW,Cu0.9052Ag0.0948,Cu,Ag,90.52,nanowire,,42.0,45.0,48.0,695.65,1111.26,1612.61,100.0,0.0,0.0,glassy-carbon electrode,KHCO3,0.1,6.8,-1.2,C2H5OH,41.67,21.0,H-cell,500.0,0.0,1.0,20.0,
2265,80,,2024,Manipulating C-C coupling pathway in electrochemical CO2 reduction for selective ethylene and ethanol production over single-atom alloy catalyst, nature communications,,https://doi.org/10.1038/s41467-024-54636-w,,,Ag1Cu NW,Cu0.9052Ag0.0948,Cu,Ag,90.52,nanowire,,42.0,45.0,48.0,695.65,1111.26,1612.61,100.0,0.0,0.0,glassy-carbon electrode,KHCO3,0.1,6.8,-1.2,HCOOH,10.12,21.0,H-cell,500.0,0.0,1.0,20.0,
2266,80,,2024,Manipulating C-C coupling pathway in electrochemical CO2 reduction for selective ethylene and ethanol production over single-atom alloy catalyst, nature communications,,https://doi.org/10.1038/s41467-024-54636-w,,,Ag1Cu NW,Cu0.9052Ag0.0948,Cu,Ag,90.52,nanowire,,42.0,45.0,48.0,695.65,1111.26,1612.61,100.0,0.0,0.0,glassy-carbon electrode,KHCO3,0.1,6.8,-1.2,H2,16.07,21.0,H-cell,500.0,0.0,1.0,20.0,
2267,80,,2024,Manipulating C-C coupling pathway in electrochemical CO2 reduction for selective ethylene and ethanol production over single-atom alloy catalyst, nature communications,,https://doi.org/10.1038/s41467-024-54636-w,,,Ag1Cu NW,Cu0.9052Ag0.0948,Cu,Ag,90.52,nanowire,,42.0,45.0,48.0,695.65,1111.26,1612.61,100.0,0.0,0.0,glassy-carbon electrode,KHCO3,0.1,6.8,-1.2,CO,21.73,24.0,H-cell,500.0,0.0,1.0,20.0,
2268,80,,2024,Manipulating C-C coupling pathway in electrochemical CO2 reduction for selective ethylene and ethanol production over single-atom alloy catalyst, nature communications,,https://doi.org/10.1038/s41467-024-54636-w,,,Ag1Cu NW,Cu0.9052Ag0.0948,Cu,Ag,90.52,nanowire,,42.0,45.0,48.0,695.65,1111.26,1612.61,100.0,0.0,0.0,glassy-carbon electrode,KHCO3,0.1,6.8,-1.2,CH4,4.17,24.0,H-cell,500.0,0.0,1.0,20.0,
2269,80,,2024,Manipulating C-C coupling pathway in electrochemical CO2 reduction for selective ethylene and ethanol production over single-atom alloy catalyst, nature communications,,https://doi.org/10.1038/s41467-024-54636-w,,,Ag1Cu NW,Cu0.9052Ag0.0948,Cu,Ag,90.52,nanowire,,42.0,45.0,48.0,695.65,1111.26,1612.61,100.0,0.0,0.0,glassy-carbon electrode,KHCO3,0.1,6.8,-1.2,C2H4,11.01,24.0,H-cell,500.0,0.0,1.0,20.0,
2270,80,,2024,Manipulating C-C coupling pathway in electrochemical CO2 reduction for selective ethylene and ethanol production over single-atom alloy catalyst, nature communications,,https://doi.org/10.1038/s41467-024-54636-w,,,Ag1Cu NW,Cu0.9052Ag0.0948,Cu,Ag,90.52,nanowire,,42.0,45.0,48.0,695.65,1111.26,1612.61,100.0,0.0,0.0,glassy-carbon electrode,KHCO3,0.1,6.8,-1.2,C2H5OH,42.26,24.0,H-cell,500.0,0.0,1.0,20.0,
2271,80,,2024,Manipulating C-C coupling pathway in electrochemical CO2 reduction for selective ethylene and ethanol production over single-atom alloy catalyst, nature communications,,https://doi.org/10.1038/s41467-024-54636-w,,,Ag1Cu NW,Cu0.9052Ag0.0948,Cu,Ag,90.52,nanowire,,42.0,45.0,48.0,695.65,1111.26,1612.61,100.0,0.0,0.0,glassy-carbon electrode,KHCO3,0.1,6.8,-1.2,HCOOH,11.31,24.0,H-cell,500.0,0.0,1.0,20.0,
2272,80,,2024,Manipulating C-C coupling pathway in electrochemical CO2 reduction for selective ethylene and ethanol production over single-atom alloy catalyst, nature communications,,https://doi.org/10.1038/s41467-024-54636-w,,,Ag1Cu NW,Cu0.9052Ag0.0948,Cu,Ag,90.52,nanowire,,42.0,45.0,48.0,695.65,1111.26,1612.61,100.0,0.0,0.0,glassy-carbon electrode,KHCO3,0.1,6.8,-1.2,H2,14.88,24.0,H-cell,500.0,0.0,1.0,20.0,
2273,80,,2024,Manipulating C-C coupling pathway in electrochemical CO2 reduction for selective ethylene and ethanol production over single-atom alloy catalyst, nature communications,,https://doi.org/10.1038/s41467-024-54636-w,,,Ag1Cu NW,Cu0.9052Ag0.0948,Cu,Ag,90.52,nanowire,,42.0,45.0,48.0,695.65,1111.26,1612.61,100.0,0.0,0.0,glassy-carbon electrode,KHCO3,0.1,6.8,-1.2,CO,24.7,27.0,H-cell,500.0,0.0,1.0,20.0,
2274,80,,2024,Manipulating C-C coupling pathway in electrochemical CO2 reduction for selective ethylene and ethanol production over single-atom alloy catalyst, nature communications,,https://doi.org/10.1038/s41467-024-54636-w,,,Ag1Cu NW,Cu0.9052Ag0.0948,Cu,Ag,90.52,nanowire,,42.0,45.0,48.0,695.65,1111.26,1612.61,100.0,0.0,0.0,glassy-carbon electrode,KHCO3,0.1,6.8,-1.2,CH4,2.68,27.0,H-cell,500.0,0.0,1.0,20.0,
2275,80,,2024,Manipulating C-C coupling pathway in electrochemical CO2 reduction for selective ethylene and ethanol production over single-atom alloy catalyst, nature communications,,https://doi.org/10.1038/s41467-024-54636-w,,,Ag1Cu NW,Cu0.9052Ag0.0948,Cu,Ag,90.52,nanowire,,42.0,45.0,48.0,695.65,1111.26,1612.61,100.0,0.0,0.0,glassy-carbon electrode,KHCO3,0.1,6.8,-1.2,C2H4,13.99,27.0,H-cell,500.0,0.0,1.0,20.0,
2276,80,,2024,Manipulating C-C coupling pathway in electrochemical CO2 reduction for selective ethylene and ethanol production over single-atom alloy catalyst, nature communications,,https://doi.org/10.1038/s41467-024-54636-w,,,Ag1Cu NW,Cu0.9052Ag0.0948,Cu,Ag,90.52,nanowire,,42.0,45.0,48.0,695.65,1111.26,1612.61,100.0,0.0,0.0,glassy-carbon electrode,KHCO3,0.1,6.8,-1.2,C2H5OH,42.26,27.0,H-cell,500.0,0.0,1.0,20.0,
2277,80,,2024,Manipulating C-C coupling pathway in electrochemical CO2 reduction for selective ethylene and ethanol production over single-atom alloy catalyst, nature communications,,https://doi.org/10.1038/s41467-024-54636-w,,,Ag1Cu NW,Cu0.9052Ag0.0948,Cu,Ag,90.52,nanowire,,42.0,45.0,48.0,695.65,1111.26,1612.61,100.0,0.0,0.0,glassy-carbon electrode,KHCO3,0.1,6.8,-1.2,HCOOH,11.9,27.0,H-cell,500.0,0.0,1.0,20.0,
2278,80,,2024,Manipulating C-C coupling pathway in electrochemical CO2 reduction for selective ethylene and ethanol production over single-atom alloy catalyst, nature communications,,https://doi.org/10.1038/s41467-024-54636-w,,,Ag1Cu NW,Cu0.9052Ag0.0948,Cu,Ag,90.52,nanowire,,42.0,45.0,48.0,695.65,1111.26,1612.61,100.0,0.0,0.0,glassy-carbon electrode,KHCO3,0.1,6.8,-1.2,H2,10.71,27.0,H-cell,500.0,0.0,1.0,20.0,
2279,80,,2024,Manipulating C-C coupling pathway in electrochemical CO2 reduction for selective ethylene and ethanol production over single-atom alloy catalyst, nature communications,,https://doi.org/10.1038/s41467-024-54636-w,,,Ag1Cu NW,Cu0.9052Ag0.0948,Cu,Ag,90.52,nanowire,,42.0,45.0,48.0,695.65,1111.26,1612.61,100.0,0.0,0.0,glassy-carbon electrode,KHCO3,0.1,6.8,-1.2,CO,20.54,30.0,H-cell,500.0,0.0,1.0,20.0,
2280,80,,2024,Manipulating C-C coupling pathway in electrochemical CO2 reduction for selective ethylene and ethanol production over single-atom alloy catalyst, nature communications,,https://doi.org/10.1038/s41467-024-54636-w,,,Ag1Cu NW,Cu0.9052Ag0.0948,Cu,Ag,90.52,nanowire,,42.0,45.0,48.0,695.65,1111.26,1612.61,100.0,0.0,0.0,glassy-carbon electrode,KHCO3,0.1,6.8,-1.2,CH4,2.68,30.0,H-cell,500.0,0.0,1.0,20.0,
2281,80,,2024,Manipulating C-C coupling pathway in electrochemical CO2 reduction for selective ethylene and ethanol production over single-atom alloy catalyst, nature communications,,https://doi.org/10.1038/s41467-024-54636-w,,,Ag1Cu NW,Cu0.9052Ag0.0948,Cu,Ag,90.52,nanowire,,42.0,45.0,48.0,695.65,1111.26,1612.61,100.0,0.0,0.0,glassy-carbon electrode,KHCO3,0.1,6.8,-1.2,C2H4,10.42,30.0,H-cell,500.0,0.0,1.0,20.0,
2282,80,,2024,Manipulating C-C coupling pathway in electrochemical CO2 reduction for selective ethylene and ethanol production over single-atom alloy catalyst, nature communications,,https://doi.org/10.1038/s41467-024-54636-w,,,Ag1Cu NW,Cu0.9052Ag0.0948,Cu,Ag,90.52,nanowire,,42.0,45.0,48.0,695.65,1111.26,1612.61,100.0,0.0,0.0,glassy-carbon electrode,KHCO3,0.1,6.8,-1.2,C2H5OH,41.67,30.0,H-cell,500.0,0.0,1.0,20.0,
2283,80,,2024,Manipulating C-C coupling pathway in electrochemical CO2 reduction for selective ethylene and ethanol production over single-atom alloy catalyst, nature communications,,https://doi.org/10.1038/s41467-024-54636-w,,,Ag1Cu NW,Cu0.9052Ag0.0948,Cu,Ag,90.52,nanowire,,42.0,45.0,48.0,695.65,1111.26,1612.61,100.0,0.0,0.0,glassy-carbon electrode,KHCO3,0.1,6.8,-1.2,HCOOH,11.01,30.0,H-cell,500.0,0.0,1.0,20.0,
2284,80,,2024,Manipulating C-C coupling pathway in electrochemical CO2 reduction for selective ethylene and ethanol production over single-atom alloy catalyst, nature communications,,https://doi.org/10.1038/s41467-024-54636-w,,,Ag1Cu NW,Cu0.9052Ag0.0948,Cu,Ag,90.52,nanowire,,42.0,45.0,48.0,695.65,1111.26,1612.61,100.0,0.0,0.0,glassy-carbon electrode,KHCO3,0.1,6.8,-1.2,H2,11.31,30.0,H-cell,500.0,0.0,1.0,20.0,
2285,80,,2024,Manipulating C-C coupling pathway in electrochemical CO2 reduction for selective ethylene and ethanol production over single-atom alloy catalyst, nature communications,,https://doi.org/10.1038/s41467-024-54636-w,,,Ag1Cu NW,Cu0.9052Ag0.0948,Cu,Ag,90.52,nanowire,,42.0,45.0,48.0,695.65,1111.26,1612.61,100.0,0.0,0.0,glassy-carbon electrode,KHCO3,0.1,6.8,-1.2,CO,20.83,33.0,H-cell,500.0,0.0,1.0,20.0,
2286,80,,2024,Manipulating C-C coupling pathway in electrochemical CO2 reduction for selective ethylene and ethanol production over single-atom alloy catalyst, nature communications,,https://doi.org/10.1038/s41467-024-54636-w,,,Ag1Cu NW,Cu0.9052Ag0.0948,Cu,Ag,90.52,nanowire,,42.0,45.0,48.0,695.65,1111.26,1612.61,100.0,0.0,0.0,glassy-carbon electrode,KHCO3,0.1,6.8,-1.2,CH4,2.68,33.0,H-cell,500.0,0.0,1.0,20.0,
2287,80,,2024,Manipulating C-C coupling pathway in electrochemical CO2 reduction for selective ethylene and ethanol production over single-atom alloy catalyst, nature communications,,https://doi.org/10.1038/s41467-024-54636-w,,,Ag1Cu NW,Cu0.9052Ag0.0948,Cu,Ag,90.52,nanowire,,42.0,45.0,48.0,695.65,1111.26,1612.61,100.0,0.0,0.0,glassy-carbon electrode,KHCO3,0.1,6.8,-1.2,C2H4,10.12,33.0,H-cell,500.0,0.0,1.0,20.0,
