Repository: vovamirosh/-CO2RR-Beyond-Green-AI

File: Datasets/prepr.csv (part 27 of 50)
DOI,Article name,Compound_1,Compound_2,"Cat./Support ratio, % (at)",Morphology (TEM/SEM),"Pore size, nm",width min (nm),width aver (nm),width max (nm),length min (nm),length aver (nm),length max (nm),"Cu, % (at.)","Cu+, % (at.)","Cu(2+), % (at.)",Base,electrolyte,"conc, M",pH,RHE vs V,Product,"FE, %","Time, h",Type of reactor,"Loading, μg/cm2","Add_carbon, %","Surface area of electrode, cm2","Flow rate CO2, ml/min","Av_volume, mkm^3",Ratio_sphere_volume,"Min_volume, mkm^3","Max_volume, mkm^3",1_efermi,1_density_atomic,1_total_magnetization_normalized_formula_units,1_energy_above_hull,1_energy_per_atom,1_volume,1_band_gap,2_efermi,2_density_atomic,2_total_magnetization_normalized_formula_units,2_energy_above_hull,2_energy_per_atom,2_volume,2_band_gap,Product_exactmw,Product_lipinskiHBA,Product_lipinskiHBD,Product_NumAtoms,Product_FractionCSP3,Product_CrippenClogP,Product_hallKierAlpha,Product_kappa2,Product_kappa3,anion_molar_conductance,anion_mobility,anion_diffusion_coefficient,anion_hydr_R_of_ion,Type of reactor_H-cell,Base_carbon paper electrode,Base_gasdiffusion electrode
https://doi.org/10.1038/s41467-024-54636-w,AgCu NW,Cu,Ag,79.05,nanowire,0.0,42.0,45.0,48.0,695.65,1111.26,1612.61,100.0,0.0,0.0,glassy-carbon electrode,KHCO3,0.1,6.8,-1.4,C3H7OH,3.95,1.0,H-cell,500.0,0.0,0.2,20.0,0.001767382665190523,0.060642418515971644,0.0009637829778961552,0.002918110307964731,7.51858683,11.445998564977856,2e-07,0.0,-10.846796,11.445998564977856,0.0,3.94067991,17.28523120082949,9e-07,0.0021267149999990003,-21.35375043,17.28523120082949,0.0,60.057514876,1.0,1.0,12.0,1.0,0.38710000000000006,-0.04,1.297837837837838,1128.9599999999998,44.5,4.353,1.118,2.193,1.0,0.0,0.0
https://doi.org/10.1038/s41467-024-54636-w,AgCu NW,Cu,Ag,79.05,nanowire,0.0,42.0,45.0,48.0,695.65,1111.26,1612.61,100.0,0.0,0.0,glassy-carbon electrode,KHCO3,0.1,6.8,-1.4,H2,21.82,1.0,H-cell,500.0,0.0,0.2,20.0,0.001767382665190523,0.060642418515971644,0.0009637829778961552,0.002918110307964731,7.51858683,11.445998564977856,2e-07,0.0,-10.846796,11.445998564977856,0.0,3.94067991,17.28523120082949,9e-07,0.0021267149999990003,-21.35375043,17.28523120082949,0.0,2.015650064,0.0,0.0,2.0,0.0,0.246,0.0,0.0,0.0,44.5,4.353,1.118,2.193,1.0,0.0,0.0
https://doi.org/10.1038/s41467-024-54636-w,AgCu NW,Cu,Ag,79.05,nanowire,0.0,42.0,45.0,48.0,695.65,1111.26,1612.61,100.0,0.0,0.0,gasdiffusion electrode,KOH,1.0,14.0,-1.3,CO,8.85,1.0,Flow cell,1000.0,0.0,1.0,20.0,0.001767382665190523,0.060642418515971644,0.0009637829778961552,0.002918110307964731,7.51858683,11.445998564977856,2e-07,0.0,-10.846796,11.445998564977856,0.0,3.94067991,17.28523120082949,9e-07,0.0021267149999990003,-21.35375043,17.28523120082949,0.0,27.99491462,1.0,0.0,2.0,0.0,-0.03751,-0.26,0.74,-6.106153846153846,199.1,20.21,5.192,0.472,0.0,0.0,1.0
https://doi.org/10.1038/s41467-024-54636-w,AgCu NW,Cu,Ag,79.05,nanowire,0.0,42.0,45.0,48.0,695.65,1111.26,1612.61,100.0,0.0,0.0,gasdiffusion electrode,KOH,1.0,14.0,-1.3,HCOOH,15.53,1.0,Flow cell,1000.0,0.0,1.0,20.0,0.001767382665190523,0.060642418515971644,0.0009637829778961552,0.002918110307964731,7.51858683,11.445998564977856,2e-07,0.0,-10.846796,11.445998564977856,0.0,3.94067991,17.28523120082949,9e-07,0.0021267149999990003,-21.35375043,17.28523120082949,0.0,46.005479304,2.0,1.0,5.0,0.0,-0.29919999999999997,-0.53,1.4699999999999982,1.4700000000000009,199.1,20.21,5.192,0.472,0.0,0.0,1.0
https://doi.org/10.1038/s41467-024-54636-w,AgCu NW,Cu,Ag,79.05,nanowire,0.0,42.0,45.0,48.0,695.65,1111.26,1612.61,100.0,0.0,0.0,gasdiffusion electrode,KOH,1.0,14.0,-1.3,C2H4,52.64,1.0,Flow cell,1000.0,0.0,1.0,20.0,0.001767382665190523,0.060642418515971644,0.0009637829778961552,0.002918110307964731,7.51858683,11.445998564977856,2e-07,0.0,-10.846796,11.445998564977856,0.0,3.94067991,17.28523120082949,9e-07,0.0021267149999990003,-21.35375043,17.28523120082949,0.0,28.031300127999998,0.0,0.0,6.0,0.0,0.8022,-0.26,0.74,-6.106153846153846,199.1,20.21,5.192,0.472,0.0,0.0,1.0
https://doi.org/10.1038/s41467-024-54636-w,AgCu NW,Cu,Ag,79.05,nanowire,0.0,42.0,45.0,48.0,695.65,1111.26,1612.61,100.0,0.0,0.0,gasdiffusion electrode,KOH,1.0,14.0,-1.3,C2H5OH,20.81,1.0,Flow cell,1000.0,0.0,1.0,20.0,0.001767382665190523,0.060642418515971644,0.0009637829778961552,0.002918110307964731,7.51858683,11.445998564977856,2e-07,0.0,-10.846796,11.445998564977856,0.0,3.94067991,17.28523120082949,9e-07,0.0021267149999990003,-21.35375043,17.28523120082949,0.0,46.041864812,1.0,1.0,9.0,1.0,-0.0014000000000000123,-0.04,1.96,1.9600000000000033,199.1,20.21,5.192,0.472,0.0,0.0,1.0
https://doi.org/10.1038/s41467-024-54636-w,AgCu NW,Cu,Ag,79.05,nanowire,0.0,42.0,45.0,48.0,695.65,1111.26,1612.61,100.0,0.0,0.0,gasdiffusion electrode,KOH,1.0,14.0,-1.3,H2,20.65,1.0,Flow cell,1000.0,0.0,1.0,20.0,0.001767382665190523,0.060642418515971644,0.0009637829778961552,0.002918110307964731,7.51858683,11.445998564977856,2e-07,0.0,-10.846796,11.445998564977856,0.0,3.94067991,17.28523120082949,9e-07,0.0021267149999990003,-21.35375043,17.28523120082949,0.0,2.015650064,0.0,0.0,2.0,0.0,0.246,0.0,0.0,0.0,199.1,20.21,5.192,0.472,0.0,0.0,1.0
https://doi.org/10.1038/s41467-024-54636-w,AgCu NW,Cu,Ag,79.05,nanowire,0.0,42.0,45.0,48.0,695.65,1111.26,1612.61,100.0,0.0,0.0,gasdiffusion electrode,KOH,1.0,14.0,-1.2,CO,9.32,1.0,Flow cell,1000.0,0.0,1.0,20.0,0.001767382665190523,0.060642418515971644,0.0009637829778961552,0.002918110307964731,7.51858683,11.445998564977856,2e-07,0.0,-10.846796,11.445998564977856,0.0,3.94067991,17.28523120082949,9e-07,0.0021267149999990003,-21.35375043,17.28523120082949,0.0,27.99491462,1.0,0.0,2.0,0.0,-0.03751,-0.26,0.74,-6.106153846153846,199.1,20.21,5.192,0.472,0.0,0.0,1.0
https://doi.org/10.1038/s41467-024-54636-w,AgCu NW,Cu,Ag,79.05,nanowire,0.0,42.0,45.0,48.0,695.65,1111.26,1612.61,100.0,0.0,0.0,gasdiffusion electrode,KOH,1.0,14.0,-1.2,HCOOH,15.99,1.0,Flow cell,1000.0,0.0,1.0,20.0,0.001767382665190523,0.060642418515971644,0.0009637829778961552,0.002918110307964731,7.51858683,11.445998564977856,2e-07,0.0,-10.846796,11.445998564977856,0.0,3.94067991,17.28523120082949,9e-07,0.0021267149999990003,-21.35375043,17.28523120082949,0.0,46.005479304,2.0,1.0,5.0,0.0,-0.29919999999999997,-0.53,1.4699999999999982,1.4700000000000009,199.1,20.21,5.192,0.472,0.0,0.0,1.0
https://doi.org/10.1038/s41467-024-54636-w,AgCu NW,Cu,Ag,79.05,nanowire,0.0,42.0,45.0,48.0,695.65,1111.26,1612.61,100.0,0.0,0.0,gasdiffusion electrode,KOH,1.0,14.0,-1.2,C2H4,53.42,1.0,Flow cell,1000.0,0.0,1.0,20.0,0.001767382665190523,0.060642418515971644,0.0009637829778961552,0.002918110307964731,7.51858683,11.445998564977856,2e-07,0.0,-10.846796,11.445998564977856,0.0,3.94067991,17.28523120082949,9e-07,0.0021267149999990003,-21.35375043,17.28523120082949,0.0,28.031300127999998,0.0,0.0,6.0,0.0,0.8022,-0.26,0.74,-6.106153846153846,199.1,20.21,5.192,0.472,0.0,0.0,1.0
https://doi.org/10.1038/s41467-024-54636-w,AgCu NW,Cu,Ag,79.05,nanowire,0.0,42.0,45.0,48.0,695.65,1111.26,1612.61,100.0,0.0,0.0,gasdiffusion electrode,KOH,1.0,14.0,-1.2,C2H5OH,22.83,1.0,Flow cell,1000.0,0.0,1.0,20.0,0.001767382665190523,0.060642418515971644,0.0009637829778961552,0.002918110307964731,7.51858683,11.445998564977856,2e-07,0.0,-10.846796,11.445998564977856,0.0,3.94067991,17.28523120082949,9e-07,0.0021267149999990003,-21.35375043,17.28523120082949,0.0,46.041864812,1.0,1.0,9.0,1.0,-0.0014000000000000123,-0.04,1.96,1.9600000000000033,199.1,20.21,5.192,0.472,0.0,0.0,1.0
https://doi.org/10.1038/s41467-024-54636-w,AgCu NW,Cu,Ag,79.05,nanowire,0.0,42.0,45.0,48.0,695.65,1111.26,1612.61,100.0,0.0,0.0,gasdiffusion electrode,KOH,1.0,14.0,-1.2,H2,19.1,1.0,Flow cell,1000.0,0.0,1.0,20.0,0.001767382665190523,0.060642418515971644,0.0009637829778961552,0.002918110307964731,7.51858683,11.445998564977856,2e-07,0.0,-10.846796,11.445998564977856,0.0,3.94067991,17.28523120082949,9e-07,0.0021267149999990003,-21.35375043,17.28523120082949,0.0,2.015650064,0.0,0.0,2.0,0.0,0.246,0.0,0.0,0.0,199.1,20.21,5.192,0.472,0.0,0.0,1.0
https://doi.org/10.1038/s41467-024-54636-w,AgCu NW,Cu,Ag,79.05,nanowire,0.0,42.0,45.0,48.0,695.65,1111.26,1612.61,100.0,0.0,0.0,gasdiffusion electrode,KOH,1.0,14.0,-1.1,CO,10.25,1.0,Flow cell,1000.0,0.0,1.0,20.0,0.001767382665190523,0.060642418515971644,0.0009637829778961552,0.002918110307964731,7.51858683,11.445998564977856,2e-07,0.0,-10.846796,11.445998564977856,0.0,3.94067991,17.28523120082949,9e-07,0.0021267149999990003,-21.35375043,17.28523120082949,0.0,27.99491462,1.0,0.0,2.0,0.0,-0.03751,-0.26,0.74,-6.106153846153846,199.1,20.21,5.192,0.472,0.0,0.0,1.0
https://doi.org/10.1038/s41467-024-54636-w,AgCu NW,Cu,Ag,79.05,nanowire,0.0,42.0,45.0,48.0,695.65,1111.26,1612.61,100.0,0.0,0.0,gasdiffusion electrode,KOH,1.0,14.0,-1.1,HCOOH,16.77,1.0,Flow cell,1000.0,0.0,1.0,20.0,0.001767382665190523,0.060642418515971644,0.0009637829778961552,0.002918110307964731,7.51858683,11.445998564977856,2e-07,0.0,-10.846796,11.445998564977856,0.0,3.94067991,17.28523120082949,9e-07,0.0021267149999990003,-21.35375043,17.28523120082949,0.0,46.005479304,2.0,1.0,5.0,0.0,-0.29919999999999997,-0.53,1.4699999999999982,1.4700000000000009,199.1,20.21,5.192,0.472,0.0,0.0,1.0
https://doi.org/10.1038/s41467-024-54636-w,AgCu NW,Cu,Ag,79.05,nanowire,0.0,42.0,45.0,48.0,695.65,1111.26,1612.61,100.0,0.0,0.0,gasdiffusion electrode,KOH,1.0,14.0,-1.1,C2H4,54.97,1.0,Flow cell,1000.0,0.0,1.0,20.0,0.001767382665190523,0.060642418515971644,0.0009637829778961552,0.002918110307964731,7.51858683,11.445998564977856,2e-07,0.0,-10.846796,11.445998564977856,0.0,3.94067991,17.28523120082949,9e-07,0.0021267149999990003,-21.35375043,17.28523120082949,0.0,28.031300127999998,0.0,0.0,6.0,0.0,0.8022,-0.26,0.74,-6.106153846153846,199.1,20.21,5.192,0.472,0.0,0.0,1.0
https://doi.org/10.1038/s41467-024-54636-w,AgCu NW,Cu,Ag,79.05,nanowire,0.0,42.0,45.0,48.0,695.65,1111.26,1612.61,100.0,0.0,0.0,gasdiffusion electrode,KOH,1.0,14.0,-1.1,C2H5OH,22.36,1.0,Flow cell,1000.0,0.0,1.0,20.0,0.001767382665190523,0.060642418515971644,0.0009637829778961552,0.002918110307964731,7.51858683,11.445998564977856,2e-07,0.0,-10.846796,11.445998564977856,0.0,3.94067991,17.28523120082949,9e-07,0.0021267149999990003,-21.35375043,17.28523120082949,0.0,46.041864812,1.0,1.0,9.0,1.0,-0.0014000000000000123,-0.04,1.96,1.9600000000000033,199.1,20.21,5.192,0.472,0.0,0.0,1.0
https://doi.org/10.1038/s41467-024-54636-w,AgCu NW,Cu,Ag,79.05,nanowire,0.0,42.0,45.0,48.0,695.65,1111.26,1612.61,100.0,0.0,0.0,gasdiffusion electrode,KOH,1.0,14.0,-1.1,H2,19.1,1.0,Flow cell,1000.0,0.0,1.0,20.0,0.001767382665190523,0.060642418515971644,0.0009637829778961552,0.002918110307964731,7.51858683,11.445998564977856,2e-07,0.0,-10.846796,11.445998564977856,0.0,3.94067991,17.28523120082949,9e-07,0.0021267149999990003,-21.35375043,17.28523120082949,0.0,2.015650064,0.0,0.0,2.0,0.0,0.246,0.0,0.0,0.0,199.1,20.21,5.192,0.472,0.0,0.0,1.0
https://doi.org/10.1038/s41467-024-54636-w,AgCu NW,Cu,Ag,79.05,nanowire,0.0,42.0,45.0,48.0,695.65,1111.26,1612.61,100.0,0.0,0.0,gasdiffusion electrode,KOH,1.0,14.0,-1.2,CO,10.87,1.0,Flow cell,1000.0,0.0,1.0,20.0,0.001767382665190523,0.060642418515971644,0.0009637829778961552,0.002918110307964731,7.51858683,11.445998564977856,2e-07,0.0,-10.846796,11.445998564977856,0.0,3.94067991,17.28523120082949,9e-07,0.0021267149999990003,-21.35375043,17.28523120082949,0.0,27.99491462,1.0,0.0,2.0,0.0,-0.03751,-0.26,0.74,-6.106153846153846,199.1,20.21,5.192,0.472,0.0,0.0,1.0
https://doi.org/10.1038/s41467-024-54636-w,AgCu NW,Cu,Ag,79.05,nanowire,0.0,42.0,45.0,48.0,695.65,1111.26,1612.61,100.0,0.0,0.0,gasdiffusion electrode,KOH,1.0,14.0,-1.2,HCOOH,16.15,1.0,Flow cell,1000.0,0.0,1.0,20.0,0.001767382665190523,0.060642418515971644,0.0009637829778961552,0.002918110307964731,7.51858683,11.445998564977856,2e-07,0.0,-10.846796,11.445998564977856,0.0,3.94067991,17.28523120082949,9e-07,0.0021267149999990003,-21.35375043,17.28523120082949,0.0,46.005479304,2.0,1.0,5.0,0.0,-0.29919999999999997,-0.53,1.4699999999999982,1.4700000000000009,199.1,20.21,5.192,0.472,0.0,0.0,1.0
https://doi.org/10.1038/s41467-024-54636-w,AgCu NW,Cu,Ag,79.05,nanowire,0.0,42.0,45.0,48.0,695.65,1111.26,1612.61,100.0,0.0,0.0,gasdiffusion electrode,KOH,1.0,14.0,-1.2,C2H4,51.86,1.0,Flow cell,1000.0,0.0,1.0,20.0,0.001767382665190523,0.060642418515971644,0.0009637829778961552,0.002918110307964731,7.51858683,11.445998564977856,2e-07,0.0,-10.846796,11.445998564977856,0.0,3.94067991,17.28523120082949,9e-07,0.0021267149999990003,-21.35375043,17.28523120082949,0.0,28.031300127999998,0.0,0.0,6.0,0.0,0.8022,-0.26,0.74,-6.106153846153846,199.1,20.21,5.192,0.472,0.0,0.0,1.0
https://doi.org/10.1038/s41467-024-54636-w,AgCu NW,Cu,Ag,79.05,nanowire,0.0,42.0,45.0,48.0,695.65,1111.26,1612.61,100.0,0.0,0.0,gasdiffusion electrode,KOH,1.0,14.0,-1.2,C2H5OH,20.81,1.0,Flow cell,1000.0,0.0,1.0,20.0,0.001767382665190523,0.060642418515971644,0.0009637829778961552,0.002918110307964731,7.51858683,11.445998564977856,2e-07,0.0,-10.846796,11.445998564977856,0.0,3.94067991,17.28523120082949,9e-07,0.0021267149999990003,-21.35375043,17.28523120082949,0.0,46.041864812,1.0,1.0,9.0,1.0,-0.0014000000000000123,-0.04,1.96,1.9600000000000033,199.1,20.21,5.192,0.472,0.0,0.0,1.0
https://doi.org/10.1038/s41467-024-54636-w,AgCu NW,Cu,Ag,79.05,nanowire,0.0,42.0,45.0,48.0,695.65,1111.26,1612.61,100.0,0.0,0.0,gasdiffusion electrode,KOH,1.0,14.0,-1.2,H2,18.94,1.0,Flow cell,1000.0,0.0,1.0,20.0,0.001767382665190523,0.060642418515971644,0.0009637829778961552,0.002918110307964731,7.51858683,11.445998564977856,2e-07,0.0,-10.846796,11.445998564977856,0.0,3.94067991,17.28523120082949,9e-07,0.0021267149999990003,-21.35375043,17.28523120082949,0.0,2.015650064,0.0,0.0,2.0,0.0,0.246,0.0,0.0,0.0,199.1,20.21,5.192,0.472,0.0,0.0,1.0
https://doi.org/10.1038/s41467-024-54636-w,AgCu NW,Cu,Ag,79.05,nanowire,0.0,42.0,45.0,48.0,695.65,1111.26,1612.61,100.0,0.0,0.0,gasdiffusion electrode,KOH,1.0,14.0,-1.3,CO,10.56,1.0,Flow cell,1000.0,0.0,1.0,20.0,0.001767382665190523,0.060642418515971644,0.0009637829778961552,0.002918110307964731,7.51858683,11.445998564977856,2e-07,0.0,-10.846796,11.445998564977856,0.0,3.94067991,17.28523120082949,9e-07,0.0021267149999990003,-21.35375043,17.28523120082949,0.0,27.99491462,1.0,0.0,2.0,0.0,-0.03751,-0.26,0.74,-6.106153846153846,199.1,20.21,5.192,0.472,0.0,0.0,1.0
https://doi.org/10.1038/s41467-024-54636-w,AgCu NW,Cu,Ag,79.05,nanowire,0.0,42.0,45.0,48.0,695.65,1111.26,1612.61,100.0,0.0,0.0,gasdiffusion electrode,KOH,1.0,14.0,-1.3,HCOOH,13.2,1.0,Flow cell,1000.0,0.0,1.0,20.0,0.001767382665190523,0.060642418515971644,0.0009637829778961552,0.002918110307964731,7.51858683,11.445998564977856,2e-07,0.0,-10.846796,11.445998564977856,0.0,3.94067991,17.28523120082949,9e-07,0.0021267149999990003,-21.35375043,17.28523120082949,0.0,46.005479304,2.0,1.0,5.0,0.0,-0.29919999999999997,-0.53,1.4699999999999982,1.4700000000000009,199.1,20.21,5.192,0.472,0.0,0.0,1.0
https://doi.org/10.1038/s41467-024-54636-w,AgCu NW,Cu,Ag,79.05,nanowire,0.0,42.0,45.0,48.0,695.65,1111.26,1612.61,100.0,0.0,0.0,gasdiffusion electrode,KOH,1.0,14.0,-1.3,C2H4,47.98,1.0,Flow cell,1000.0,0.0,1.0,20.0,0.001767382665190523,0.060642418515971644,0.0009637829778961552,0.002918110307964731,7.51858683,11.445998564977856,2e-07,0.0,-10.846796,11.445998564977856,0.0,3.94067991,17.28523120082949,9e-07,0.0021267149999990003,-21.35375043,17.28523120082949,0.0,28.031300127999998,0.0,0.0,6.0,0.0,0.8022,-0.26,0.74,-6.106153846153846,199.1,20.21,5.192,0.472,0.0,0.0,1.0
https://doi.org/10.1038/s41467-024-54636-w,AgCu NW,Cu,Ag,79.05,nanowire,0.0,42.0,45.0,48.0,695.65,1111.26,1612.61,100.0,0.0,0.0,gasdiffusion electrode,KOH,1.0,14.0,-1.3,C2H5OH,19.25,1.0,Flow cell,1000.0,0.0,1.0,20.0,0.001767382665190523,0.060642418515971644,0.0009637829778961552,0.002918110307964731,7.51858683,11.445998564977856,2e-07,0.0,-10.846796,11.445998564977856,0.0,3.94067991,17.28523120082949,9e-07,0.0021267149999990003,-21.35375043,17.28523120082949,0.0,46.041864812,1.0,1.0,9.0,1.0,-0.0014000000000000123,-0.04,1.96,1.9600000000000033,199.1,20.21,5.192,0.472,0.0,0.0,1.0
https://doi.org/10.1038/s41467-024-54636-w,AgCu NW,Cu,Ag,79.05,nanowire,0.0,42.0,45.0,48.0,695.65,1111.26,1612.61,100.0,0.0,0.0,gasdiffusion electrode,KOH,1.0,14.0,-1.3,H2,19.25,1.0,Flow cell,1000.0,0.0,1.0,20.0,0.001767382665190523,0.060642418515971644,0.0009637829778961552,0.002918110307964731,7.51858683,11.445998564977856,2e-07,0.0,-10.846796,11.445998564977856,0.0,3.94067991,17.28523120082949,9e-07,0.0021267149999990003,-21.35375043,17.28523120082949,0.0,2.015650064,0.0,0.0,2.0,0.0,0.246,0.0,0.0,0.0,199.1,20.21,5.192,0.472,0.0,0.0,1.0
https://doi.org/10.1038/s41467-024-54636-w,AgCu NW,Cu,Ag,79.05,nanowire,0.0,42.0,45.0,48.0,695.65,1111.26,1612.61,100.0,0.0,0.0,gasdiffusion electrode,KOH,1.0,14.0,-1.4,CO,8.54,1.0,Flow cell,1000.0,0.0,1.0,20.0,0.001767382665190523,0.060642418515971644,0.0009637829778961552,0.002918110307964731,7.51858683,11.445998564977856,2e-07,0.0,-10.846796,11.445998564977856,0.0,3.94067991,17.28523120082949,9e-07,0.0021267149999990003,-21.35375043,17.28523120082949,0.0,27.99491462,1.0,0.0,2.0,0.0,-0.03751,-0.26,0.74,-6.106153846153846,199.1,20.21,5.192,0.472,0.0,0.0,1.0
https://doi.org/10.1038/s41467-024-54636-w,AgCu NW,Cu,Ag,79.05,nanowire,0.0,42.0,45.0,48.0,695.65,1111.26,1612.61,100.0,0.0,0.0,gasdiffusion electrode,KOH,1.0,14.0,-1.4,HCOOH,8.85,1.0,Flow cell,1000.0,0.0,1.0,20.0,0.001767382665190523,0.060642418515971644,0.0009637829778961552,0.002918110307964731,7.51858683,11.445998564977856,2e-07,0.0,-10.846796,11.445998564977856,0.0,3.94067991,17.28523120082949,9e-07,0.0021267149999990003,-21.35375043,17.28523120082949,0.0,46.005479304,2.0,1.0,5.0,0.0,-0.29919999999999997,-0.53,1.4699999999999982,1.4700000000000009,199.1,20.21,5.192,0.472,0.0,0.0,1.0
https://doi.org/10.1038/s41467-024-54636-w,AgCu NW,Cu,Ag,79.05,nanowire,0.0,42.0,45.0,48.0,695.65,1111.26,1612.61,100.0,0.0,0.0,gasdiffusion electrode,KOH,1.0,14.0,-1.4,C2H4,44.25,1.0,Flow cell,1000.0,0.0,1.0,20.0,0.001767382665190523,0.060642418515971644,0.0009637829778961552,0.002918110307964731,7.51858683,11.445998564977856,2e-07,0.0,-10.846796,11.445998564977856,0.0,3.94067991,17.28523120082949,9e-07,0.0021267149999990003,-21.35375043,17.28523120082949,0.0,28.031300127999998,0.0,0.0,6.0,0.0,0.8022,-0.26,0.74,-6.106153846153846,199.1,20.21,5.192,0.472,0.0,0.0,1.0
https://doi.org/10.1038/s41467-024-54636-w,AgCu NW,Cu,Ag,79.05,nanowire,0.0,42.0,45.0,48.0,695.65,1111.26,1612.61,100.0,0.0,0.0,gasdiffusion electrode,KOH,1.0,14.0,-1.4,C2H5OH,15.06,1.0,Flow cell,1000.0,0.0,1.0,20.0,0.001767382665190523,0.060642418515971644,0.0009637829778961552,0.002918110307964731,7.51858683,11.445998564977856,2e-07,0.0,-10.846796,11.445998564977856,0.0,3.94067991,17.28523120082949,9e-07,0.0021267149999990003,-21.35375043,17.28523120082949,0.0,46.041864812,1.0,1.0,9.0,1.0,-0.0014000000000000123,-0.04,1.96,1.9600000000000033,199.1,20.21,5.192,0.472,0.0,0.0,1.0
https://doi.org/10.1038/s41467-024-54636-w,AgCu NW,Cu,Ag,79.05,nanowire,0.0,42.0,45.0,48.0,695.65,1111.26,1612.61,100.0,0.0,0.0,gasdiffusion electrode,KOH,1.0,14.0,-1.4,H2,20.34,1.0,Flow cell,1000.0,0.0,1.0,20.0,0.001767382665190523,0.060642418515971644,0.0009637829778961552,0.002918110307964731,7.51858683,11.445998564977856,2e-07,0.0,-10.846796,11.445998564977856,0.0,3.94067991,17.28523120082949,9e-07,0.0021267149999990003,-21.35375043,17.28523120082949,0.0,2.015650064,0.0,0.0,2.0,0.0,0.246,0.0,0.0,0.0,199.1,20.21,5.192,0.472,0.0,0.0,1.0
https://doi.org/10.1038/s41467-024-54636-w,AgCu NW,Cu,Ag,79.05,nanowire,0.0,42.0,45.0,48.0,695.65,1111.26,1612.61,100.0,0.0,0.0,gasdiffusion electrode,KOH,1.0,14.0,-1.5,CO,6.21,1.0,Flow cell,1000.0,0.0,1.0,20.0,0.001767382665190523,0.060642418515971644,0.0009637829778961552,0.002918110307964731,7.51858683,11.445998564977856,2e-07,0.0,-10.846796,11.445998564977856,0.0,3.94067991,17.28523120082949,9e-07,0.0021267149999990003,-21.35375043,17.28523120082949,0.0,27.99491462,1.0,0.0,2.0,0.0,-0.03751,-0.26,0.74,-6.106153846153846,199.1,20.21,5.192,0.472,0.0,0.0,1.0
https://doi.org/10.1038/s41467-024-54636-w,AgCu NW,Cu,Ag,79.05,nanowire,0.0,42.0,45.0,48.0,695.65,1111.26,1612.61,100.0,0.0,0.0,gasdiffusion electrode,KOH,1.0,14.0,-1.5,HCOOH,4.19,1.0,Flow cell,1000.0,0.0,1.0,20.0,0.001767382665190523,0.060642418515971644,0.0009637829778961552,0.002918110307964731,7.51858683,11.445998564977856,2e-07,0.0,-10.846796,11.445998564977856,0.0,3.94067991,17.28523120082949,9e-07,0.0021267149999990003,-21.35375043,17.28523120082949,0.0,46.005479304,2.0,1.0,5.0,0.0,-0.29919999999999997,-0.53,1.4699999999999982,1.4700000000000009,199.1,20.21,5.192,0.472,0.0,0.0,1.0
https://doi.org/10.1038/s41467-024-54636-w,AgCu NW,Cu,Ag,79.05,nanowire,0.0,42.0,45.0,48.0,695.65,1111.26,1612.61,100.0,0.0,0.0,gasdiffusion electrode,KOH,1.0,14.0,-1.5,C2H4,42.86,1.0,Flow cell,1000.0,0.0,1.0,20.0,0.001767382665190523,0.060642418515971644,0.0009637829778961552,0.002918110307964731,7.51858683,11.445998564977856,2e-07,0.0,-10.846796,11.445998564977856,0.0,3.94067991,17.28523120082949,9e-07,0.0021267149999990003,-21.35375043,17.28523120082949,0.0,28.031300127999998,0.0,0.0,6.0,0.0,0.8022,-0.26,0.74,-6.106153846153846,199.1,20.21,5.192,0.472,0.0,0.0,1.0
https://doi.org/10.1038/s41467-024-54636-w,AgCu NW,Cu,Ag,79.05,nanowire,0.0,42.0,45.0,48.0,695.65,1111.26,1612.61,100.0,0.0,0.0,gasdiffusion electrode,KOH,1.0,14.0,-1.5,C2H5OH,10.71,1.0,Flow cell,1000.0,0.0,1.0,20.0,0.001767382665190523,0.060642418515971644,0.0009637829778961552,0.002918110307964731,7.51858683,11.445998564977856,2e-07,0.0,-10.846796,11.445998564977856,0.0,3.94067991,17.28523120082949,9e-07,0.0021267149999990003,-21.35375043,17.28523120082949,0.0,46.041864812,1.0,1.0,9.0,1.0,-0.0014000000000000123,-0.04,1.96,1.9600000000000033,199.1,20.21,5.192,0.472,0.0,0.0,1.0
https://doi.org/10.1038/s41467-024-54636-w,AgCu NW,Cu,Ag,79.05,nanowire,0.0,42.0,45.0,48.0,695.65,1111.26,1612.61,100.0,0.0,0.0,gasdiffusion electrode,KOH,1.0,14.0,-1.5,H2,22.05,1.0,Flow cell,1000.0,0.0,1.0,20.0,0.001767382665190523,0.060642418515971644,0.0009637829778961552,0.002918110307964731,7.51858683,11.445998564977856,2e-07,0.0,-10.846796,11.445998564977856,0.0,3.94067991,17.28523120082949,9e-07,0.0021267149999990003,-21.35375043,17.28523120082949,0.0,2.015650064,0.0,0.0,2.0,0.0,0.246,0.0,0.0,0.0,199.1,20.21,5.192,0.472,0.0,0.0,1.0
https://doi.org/10.1039/D1SC04271H,ZnO@Cu preact,Cu,Zn,82.52,core-shell,0.0,20.0,25.0,30.0,20.0,25.0,30.0,100.0,0.0,0.0,glassy-carbon electrode,KHCO3,0.1,6.8,-1.1,H2,16.02,2.5,H-cell,20.0,0.0,1.0,5.0,8.181230868723419e-06,1.0,4.1887902047863905e-06,1.4137166941154069e-05,7.51858683,11.445998564977856,2e-07,0.0,-10.846796,11.445998564977856,0.0,3.29833257,14.422554456959176,0.0,0.0,-8.910602605,28.845108913918352,0.0,2.015650064,0.0,0.0,2.0,0.0,0.246,0.0,0.0,0.0,44.5,4.353,1.118,2.193,1.0,0.0,0.0
https://doi.org/10.1039/D1SC04271H,ZnO@Cu preact,Cu,Zn,82.52,core-shell,0.0,20.0,25.0,30.0,20.0,25.0,30.0,100.0,0.0,0.0,glassy-carbon electrode,KHCO3,0.1,6.8,-1.1,CO,58.01,2.5,H-cell,20.0,0.0,1.0,5.0,8.181230868723419e-06,1.0,4.1887902047863905e-06,1.4137166941154069e-05,7.51858683,11.445998564977856,2e-07,0.0,-10.846796,11.445998564977856,0.0,3.29833257,14.422554456959176,0.0,0.0,-8.910602605,28.845108913918352,0.0,27.99491462,1.0,0.0,2.0,0.0,-0.03751,-0.26,0.74,-6.106153846153846,44.5,4.353,1.118,2.193,1.0,0.0,0.0
https://doi.org/10.1039/D1SC04271H,ZnO@Cu preact,Cu,Zn,82.52,core-shell,0.0,20.0,25.0,30.0,20.0,25.0,30.0,100.0,0.0,0.0,glassy-carbon electrode,KHCO3,0.1,6.8,-1.1,C2H4,6.49,2.5,H-cell,20.0,0.0,1.0,5.0,8.181230868723419e-06,1.0,4.1887902047863905e-06,1.4137166941154069e-05,7.51858683,11.445998564977856,2e-07,0.0,-10.846796,11.445998564977856,0.0,3.29833257,14.422554456959176,0.0,0.0,-8.910602605,28.845108913918352,0.0,28.031300127999998,0.0,0.0,6.0,0.0,0.8022,-0.26,0.74,-6.106153846153846,44.5,4.353,1.118,2.193,1.0,0.0,0.0
https://doi.org/10.1039/D1SC04271H,ZnO@Cu preact,Cu,Zn,82.52,core-shell,0.0,20.0,25.0,30.0,20.0,25.0,30.0,100.0,0.0,0.0,glassy-carbon electrode,KHCO3,0.1,6.8,-1.1,C2H5OH,13.39,2.5,H-cell,20.0,0.0,1.0,5.0,8.181230868723419e-06,1.0,4.1887902047863905e-06,1.4137166941154069e-05,7.51858683,11.445998564977856,2e-07,0.0,-10.846796,11.445998564977856,0.0,3.29833257,14.422554456959176,0.0,0.0,-8.910602605,28.845108913918352,0.0,46.041864812,1.0,1.0,9.0,1.0,-0.0014000000000000123,-0.04,1.96,1.9600000000000033,44.5,4.353,1.118,2.193,1.0,0.0,0.0
https://doi.org/10.1039/D1SC04271H,ZnO@Cu preact,Cu,Zn,82.52,core-shell,0.0,20.0,25.0,30.0,20.0,25.0,30.0,100.0,0.0,0.0,glassy-carbon electrode,KHCO3,0.1,6.8,-1.2,H2,17.44,2.5,H-cell,20.0,0.0,1.0,5.0,8.181230868723419e-06,1.0,4.1887902047863905e-06,1.4137166941154069e-05,7.51858683,11.445998564977856,2e-07,0.0,-10.846796,11.445998564977856,0.0,3.29833257,14.422554456959176,0.0,0.0,-8.910602605,28.845108913918352,0.0,2.015650064,0.0,0.0,2.0,0.0,0.246,0.0,0.0,0.0,44.5,4.353,1.118,2.193,1.0,0.0,0.0
https://doi.org/10.1039/D1SC04271H,ZnO@Cu preact,Cu,Zn,82.52,core-shell,0.0,20.0,25.0,30.0,20.0,25.0,30.0,100.0,0.0,0.0,glassy-carbon electrode,KHCO3,0.1,6.8,-1.2,CO,38.34,2.5,H-cell,20.0,0.0,1.0,5.0,8.181230868723419e-06,1.0,4.1887902047863905e-06,1.4137166941154069e-05,7.51858683,11.445998564977856,2e-07,0.0,-10.846796,11.445998564977856,0.0,3.29833257,14.422554456959176,0.0,0.0,-8.910602605,28.845108913918352,0.0,27.99491462,1.0,0.0,2.0,0.0,-0.03751,-0.26,0.74,-6.106153846153846,44.5,4.353,1.118,2.193,1.0,0.0,0.0
https://doi.org/10.1039/D1SC04271H,ZnO@Cu preact,Cu,Zn,82.52,core-shell,0.0,20.0,25.0,30.0,20.0,25.0,30.0,100.0,0.0,0.0,glassy-carbon electrode,KHCO3,0.1,6.8,-1.2,CH4,4.26,2.5,H-cell,20.0,0.0,1.0,5.0,8.181230868723419e-06,1.0,4.1887902047863905e-06,1.4137166941154069e-05,7.51858683,11.445998564977856,2e-07,0.0,-10.846796,11.445998564977856,0.0,3.29833257,14.422554456959176,0.0,0.0,-8.910602605,28.845108913918352,0.0,16.031300127999998,0.0,0.0,5.0,1.0,0.6361,0.0,0.0,0.0,44.5,4.353,1.118,2.193,1.0,0.0,0.0
https://doi.org/10.1039/D1SC04271H,ZnO@Cu preact,Cu,Zn,82.52,core-shell,0.0,20.0,25.0,30.0,20.0,25.0,30.0,100.0,0.0,0.0,glassy-carbon electrode,KHCO3,0.1,6.8,-1.2,C2H4,6.9,2.5,H-cell,20.0,0.0,1.0,5.0,8.181230868723419e-06,1.0,4.1887902047863905e-06,1.4137166941154069e-05,7.51858683,11.445998564977856,2e-07,0.0,-10.846796,11.445998564977856,0.0,3.29833257,14.422554456959176,0.0,0.0,-8.910602605,28.845108913918352,0.0,28.031300127999998,0.0,0.0,6.0,0.0,0.8022,-0.26,0.74,-6.106153846153846,44.5,4.353,1.118,2.193,1.0,0.0,0.0
https://doi.org/10.1039/D1SC04271H,ZnO@Cu preact,Cu,Zn,82.52,core-shell,0.0,20.0,25.0,30.0,20.0,25.0,30.0,100.0,0.0,0.0,glassy-carbon electrode,KHCO3,0.1,6.8,-1.2,HCOOH,3.85,2.5,H-cell,20.0,0.0,1.0,5.0,8.181230868723419e-06,1.0,4.1887902047863905e-06,1.4137166941154069e-05,7.51858683,11.445998564977856,2e-07,0.0,-10.846796,11.445998564977856,0.0,3.29833257,14.422554456959176,0.0,0.0,-8.910602605,28.845108913918352,0.0,46.005479304,2.0,1.0,5.0,0.0,-0.29919999999999997,-0.53,1.4699999999999982,1.4700000000000009,44.5,4.353,1.118,2.193,1.0,0.0,0.0
https://doi.org/10.1039/D1SC04271H,ZnO@Cu preact,Cu,Zn,82.52,core-shell,0.0,20.0,25.0,30.0,20.0,25.0,30.0,100.0,0.0,0.0,glassy-carbon electrode,KHCO3,0.1,6.8,-1.2,CH3COOH,1.83,2.5,H-cell,20.0,0.0,1.0,5.0,8.181230868723419e-06,1.0,4.1887902047863905e-06,1.4137166941154069e-05,7.51858683,11.445998564977856,2e-07,0.0,-10.846796,11.445998564977856,0.0,3.29833257,14.422554456959176,0.0,0.0,-8.910602605,28.845108913918352,0.0,60.021129368000004,2.0,1.0,8.0,0.5,0.09089999999999993,-0.53,0.8748582995951415,1.1560092559629747,44.5,4.353,1.118,2.193,1.0,0.0,0.0
https://doi.org/10.1039/D1SC04271H,ZnO@Cu preact,Cu,Zn,82.52,core-shell,0.0,20.0,25.0,30.0,20.0,25.0,30.0,100.0,0.0,0.0,glassy-carbon electrode,KHCO3,0.1,6.8,-1.2,C2H5OH,21.1,2.5,H-cell,20.0,0.0,1.0,5.0,8.181230868723419e-06,1.0,4.1887902047863905e-06,1.4137166941154069e-05,7.51858683,11.445998564977856,2e-07,0.0,-10.846796,11.445998564977856,0.0,3.29833257,14.422554456959176,0.0,0.0,-8.910602605,28.845108913918352,0.0,46.041864812,1.0,1.0,9.0,1.0,-0.0014000000000000123,-0.04,1.96,1.9600000000000033,44.5,4.353,1.118,2.193,1.0,0.0,0.0
https://doi.org/10.1039/D1SC04271H,ZnO@Cu preact,Cu,Zn,82.52,core-shell,0.0,20.0,25.0,30.0,20.0,25.0,30.0,100.0,0.0,0.0,glassy-carbon electrode,KHCO3,0.1,6.8,-1.3,H2,14.2,2.5,H-cell,20.0,0.0,1.0,5.0,8.181230868723419e-06,1.0,4.1887902047863905e-06,1.4137166941154069e-05,7.51858683,11.445998564977856,2e-07,0.0,-10.846796,11.445998564977856,0.0,3.29833257,14.422554456959176,0.0,0.0,-8.910602605,28.845108913918352,0.0,2.015650064,0.0,0.0,2.0,0.0,0.246,0.0,0.0,0.0,44.5,4.353,1.118,2.193,1.0,0.0,0.0
https://doi.org/10.1039/D1SC04271H,ZnO@Cu preact,Cu,Zn,82.52,core-shell,0.0,20.0,25.0,30.0,20.0,25.0,30.0,100.0,0.0,0.0,glassy-carbon electrode,KHCO3,0.1,6.8,-1.3,CO,23.12,2.5,H-cell,20.0,0.0,1.0,5.0,8.181230868723419e-06,1.0,4.1887902047863905e-06,1.4137166941154069e-05,7.51858683,11.445998564977856,2e-07,0.0,-10.846796,11.445998564977856,0.0,3.29833257,14.422554456959176,0.0,0.0,-8.910602605,28.845108913918352,0.0,27.99491462,1.0,0.0,2.0,0.0,-0.03751,-0.26,0.74,-6.106153846153846,44.5,4.353,1.118,2.193,1.0,0.0,0.0
https://doi.org/10.1039/D1SC04271H,ZnO@Cu preact,Cu,Zn,82.52,core-shell,0.0,20.0,25.0,30.0,20.0,25.0,30.0,100.0,0.0,0.0,glassy-carbon electrode,KHCO3,0.1,6.8,-1.3,CH4,14.0,2.5,H-cell,20.0,0.0,1.0,5.0,8.181230868723419e-06,1.0,4.1887902047863905e-06,1.4137166941154069e-05,7.51858683,11.445998564977856,2e-07,0.0,-10.846796,11.445998564977856,0.0,3.29833257,14.422554456959176,0.0,0.0,-8.910602605,28.845108913918352,0.0,16.031300127999998,0.0,0.0,5.0,1.0,0.6361,0.0,0.0,0.0,44.5,4.353,1.118,2.193,1.0,0.0,0.0
https://doi.org/10.1039/D1SC04271H,ZnO@Cu preact,Cu,Zn,82.52,core-shell,0.0,20.0,25.0,30.0,20.0,25.0,30.0,100.0,0.0,0.0,glassy-carbon electrode,KHCO3,0.1,6.8,-1.3,C2H4,6.29,2.5,H-cell,20.0,0.0,1.0,5.0,8.181230868723419e-06,1.0,4.1887902047863905e-06,1.4137166941154069e-05,7.51858683,11.445998564977856,2e-07,0.0,-10.846796,11.445998564977856,0.0,3.29833257,14.422554456959176,0.0,0.0,-8.910602605,28.845108913918352,0.0,28.031300127999998,0.0,0.0,6.0,0.0,0.8022,-0.26,0.74,-6.106153846153846,44.5,4.353,1.118,2.193,1.0,0.0,0.0
https://doi.org/10.1039/D1SC04271H,ZnO@Cu preact,Cu,Zn,82.52,core-shell,0.0,20.0,25.0,30.0,20.0,25.0,30.0,100.0,0.0,0.0,glassy-carbon electrode,KHCO3,0.1,6.8,-1.3,C2H5OH,38.95,2.5,H-cell,20.0,0.0,1.0,5.0,8.181230868723419e-06,1.0,4.1887902047863905e-06,1.4137166941154069e-05,7.51858683,11.445998564977856,2e-07,0.0,-10.846796,11.445998564977856,0.0,3.29833257,14.422554456959176,0.0,0.0,-8.910602605,28.845108913918352,0.0,46.041864812,1.0,1.0,9.0,1.0,-0.0014000000000000123,-0.04,1.96,1.9600000000000033,44.5,4.353,1.118,2.193,1.0,0.0,0.0
https://doi.org/10.1039/D1SC04271H,ZnO@Cu preact,Cu,Zn,82.52,core-shell,0.0,20.0,25.0,30.0,20.0,25.0,30.0,100.0,0.0,0.0,glassy-carbon electrode,KHCO3,0.1,6.8,-1.3,C3H7OH,2.03,2.5,H-cell,20.0,0.0,1.0,5.0,8.181230868723419e-06,1.0,4.1887902047863905e-06,1.4137166941154069e-05,7.51858683,11.445998564977856,2e-07,0.0,-10.846796,11.445998564977856,0.0,3.29833257,14.422554456959176,0.0,0.0,-8.910602605,28.845108913918352,0.0,60.057514876,1.0,1.0,12.0,1.0,0.38710000000000006,-0.04,1.297837837837838,1128.9599999999998,44.5,4.353,1.118,2.193,1.0,0.0,0.0
https://doi.org/10.1039/D1SC04271H,ZnO@Cu preact,Cu,Zn,82.52,core-shell,0.0,20.0,25.0,30.0,20.0,25.0,30.0,100.0,0.0,0.0,glassy-carbon electrode,KHCO3,0.1,6.8,-1.4,H2,19.68,2.5,H-cell,20.0,0.0,1.0,5.0,8.181230868723419e-06,1.0,4.1887902047863905e-06,1.4137166941154069e-05,7.51858683,11.445998564977856,2e-07,0.0,-10.846796,11.445998564977856,0.0,3.29833257,14.422554456959176,0.0,0.0,-8.910602605,28.845108913918352,0.0,2.015650064,0.0,0.0,2.0,0.0,0.246,0.0,0.0,0.0,44.5,4.353,1.118,2.193,1.0,0.0,0.0
https://doi.org/10.1039/D1SC04271H,ZnO@Cu preact,Cu,Zn,82.52,core-shell,0.0,20.0,25.0,30.0,20.0,25.0,30.0,100.0,0.0,0.0,glassy-carbon electrode,KHCO3,0.1,6.8,-1.4,CO,21.91,2.5,H-cell,20.0,0.0,1.0,5.0,8.181230868723419e-06,1.0,4.1887902047863905e-06,1.4137166941154069e-05,7.51858683,11.445998564977856,2e-07,0.0,-10.846796,11.445998564977856,0.0,3.29833257,14.422554456959176,0.0,0.0,-8.910602605,28.845108913918352,0.0,27.99491462,1.0,0.0,2.0,0.0,-0.03751,-0.26,0.74,-6.106153846153846,44.5,4.353,1.118,2.193,1.0,0.0,0.0
https://doi.org/10.1039/D1SC04271H,ZnO@Cu preact,Cu,Zn,82.52,core-shell,0.0,20.0,25.0,30.0,20.0,25.0,30.0,100.0,0.0,0.0,glassy-carbon electrode,KHCO3,0.1,6.8,-1.4,CH4,22.52,2.5,H-cell,20.0,0.0,1.0,5.0,8.181230868723419e-06,1.0,4.1887902047863905e-06,1.4137166941154069e-05,7.51858683,11.445998564977856,2e-07,0.0,-10.846796,11.445998564977856,0.0,3.29833257,14.422554456959176,0.0,0.0,-8.910602605,28.845108913918352,0.0,16.031300127999998,0.0,0.0,5.0,1.0,0.6361,0.0,0.0,0.0,44.5,4.353,1.118,2.193,1.0,0.0,0.0
https://doi.org/10.1039/D1SC04271H,ZnO@Cu preact,Cu,Zn,82.52,core-shell,0.0,20.0,25.0,30.0,20.0,25.0,30.0,100.0,0.0,0.0,glassy-carbon electrode,KHCO3,0.1,6.8,-1.4,C2H5OH,30.02,2.5,H-cell,20.0,0.0,1.0,5.0,8.181230868723419e-06,1.0,4.1887902047863905e-06,1.4137166941154069e-05,7.51858683,11.445998564977856,2e-07,0.0,-10.846796,11.445998564977856,0.0,3.29833257,14.422554456959176,0.0,0.0,-8.910602605,28.845108913918352,0.0,46.041864812,1.0,1.0,9.0,1.0,-0.0014000000000000123,-0.04,1.96,1.9600000000000033,44.5,4.353,1.118,2.193,1.0,0.0,0.0
https://doi.org/10.1039/D1SC04271H,ZnO@Cu preact,Cu,Zn,82.52,core-shell,0.0,20.0,25.0,30.0,20.0,25.0,30.0,100.0,0.0,0.0,glassy-carbon electrode,KHCO3,0.1,6.8,-1.4,C3H7OH,3.45,2.5,H-cell,20.0,0.0,1.0,5.0,8.181230868723419e-06,1.0,4.1887902047863905e-06,1.4137166941154069e-05,7.51858683,11.445998564977856,2e-07,0.0,-10.846796,11.445998564977856,0.0,3.29833257,14.422554456959176,0.0,0.0,-8.910602605,28.845108913918352,0.0,60.057514876,1.0,1.0,12.0,1.0,0.38710000000000006,-0.04,1.297837837837838,1128.9599999999998,44.5,4.353,1.118,2.193,1.0,0.0,0.0
https://doi.org/10.1039/D1SC04271H,Cu@ZnO,Cu,Zn,77.27,core-shell,0.0,20.0,25.0,30.0,20.0,25.0,30.0,100.0,0.0,0.0,glassy-carbon electrode,KHCO3,0.1,6.8,-1.1,H2,34.08,2.5,H-cell,20.0,0.0,1.0,5.0,8.181230868723419e-06,1.0,4.1887902047863905e-06,1.4137166941154069e-05,7.51858683,11.445998564977856,2e-07,0.0,-10.846796,11.445998564977856,0.0,3.29833257,14.422554456959176,0.0,0.0,-8.910602605,28.845108913918352,0.0,2.015650064,0.0,0.0,2.0,0.0,0.246,0.0,0.0,0.0,44.5,4.353,1.118,2.193,1.0,0.0,0.0
https://doi.org/10.1039/D1SC04271H,Cu@ZnO,Cu,Zn,77.27,core-shell,0.0,20.0,25.0,30.0,20.0,25.0,30.0,100.0,0.0,0.0,glassy-carbon electrode,KHCO3,0.1,6.8,-1.1,CO,33.67,2.5,H-cell,20.0,0.0,1.0,5.0,8.181230868723419e-06,1.0,4.1887902047863905e-06,1.4137166941154069e-05,7.51858683,11.445998564977856,2e-07,0.0,-10.846796,11.445998564977856,0.0,3.29833257,14.422554456959176,0.0,0.0,-8.910602605,28.845108913918352,0.0,27.99491462,1.0,0.0,2.0,0.0,-0.03751,-0.26,0.74,-6.106153846153846,44.5,4.353,1.118,2.193,1.0,0.0,0.0
https://doi.org/10.1039/D1SC04271H,Cu@ZnO,Cu,Zn,77.27,core-shell,0.0,20.0,25.0,30.0,20.0,25.0,30.0,100.0,0.0,0.0,glassy-carbon electrode,KHCO3,0.1,6.8,-1.1,CH4,1.62,2.5,H-cell,20.0,0.0,1.0,5.0,8.181230868723419e-06,1.0,4.1887902047863905e-06,1.4137166941154069e-05,7.51858683,11.445998564977856,2e-07,0.0,-10.846796,11.445998564977856,0.0,3.29833257,14.422554456959176,0.0,0.0,-8.910602605,28.845108913918352,0.0,16.031300127999998,0.0,0.0,5.0,1.0,0.6361,0.0,0.0,0.0,44.5,4.353,1.118,2.193,1.0,0.0,0.0
https://doi.org/10.1039/D1SC04271H,Cu@ZnO,Cu,Zn,77.27,core-shell,0.0,20.0,25.0,30.0,20.0,25.0,30.0,100.0,0.0,0.0,glassy-carbon electrode,KHCO3,0.1,6.8,-1.1,C2H4,4.67,2.5,H-cell,20.0,0.0,1.0,5.0,8.181230868723419e-06,1.0,4.1887902047863905e-06,1.4137166941154069e-05,7.51858683,11.445998564977856,2e-07,0.0,-10.846796,11.445998564977856,0.0,3.29833257,14.422554456959176,0.0,0.0,-8.910602605,28.845108913918352,0.0,28.031300127999998,0.0,0.0,6.0,0.0,0.8022,-0.26,0.74,-6.106153846153846,44.5,4.353,1.118,2.193,1.0,0.0,0.0
https://doi.org/10.1039/D1SC04271H,Cu@ZnO,Cu,Zn,77.27,core-shell,0.0,20.0,25.0,30.0,20.0,25.0,30.0,100.0,0.0,0.0,glassy-carbon electrode,KHCO3,0.1,6.8,-1.1,HCOOH,2.43,2.5,H-cell,20.0,0.0,1.0,5.0,8.181230868723419e-06,1.0,4.1887902047863905e-06,1.4137166941154069e-05,7.51858683,11.445998564977856,2e-07,0.0,-10.846796,11.445998564977856,0.0,3.29833257,14.422554456959176,0.0,0.0,-8.910602605,28.845108913918352,0.0,46.005479304,2.0,1.0,5.0,0.0,-0.29919999999999997,-0.53,1.4699999999999982,1.4700000000000009,44.5,4.353,1.118,2.193,1.0,0.0,0.0
https://doi.org/10.1039/D1SC04271H,Cu@ZnO,Cu,Zn,77.27,core-shell,0.0,20.0,25.0,30.0,20.0,25.0,30.0,100.0,0.0,0.0,glassy-carbon electrode,KHCO3,0.1,6.8,-1.1,CH3COOH,1.83,2.5,H-cell,20.0,0.0,1.0,5.0,8.181230868723419e-06,1.0,4.1887902047863905e-06,1.4137166941154069e-05,7.51858683,11.445998564977856,2e-07,0.0,-10.846796,11.445998564977856,0.0,3.29833257,14.422554456959176,0.0,0.0,-8.910602605,28.845108913918352,0.0,60.021129368000004,2.0,1.0,8.0,0.5,0.09089999999999993,-0.53,0.8748582995951415,1.1560092559629747,44.5,4.353,1.118,2.193,1.0,0.0,0.0
https://doi.org/10.1039/D1SC04271H,Cu@ZnO,Cu,Zn,77.27,core-shell,0.0,20.0,25.0,30.0,20.0,25.0,30.0,100.0,0.0,0.0,glassy-carbon electrode,KHCO3,0.1,6.8,-1.1,C2H5OH,7.51,2.5,H-cell,20.0,0.0,1.0,5.0,8.181230868723419e-06,1.0,4.1887902047863905e-06,1.4137166941154069e-05,7.51858683,11.445998564977856,2e-07,0.0,-10.846796,11.445998564977856,0.0,3.29833257,14.422554456959176,0.0,0.0,-8.910602605,28.845108913918352,0.0,46.041864812,1.0,1.0,9.0,1.0,-0.0014000000000000123,-0.04,1.96,1.9600000000000033,44.5,4.353,1.118,2.193,1.0,0.0,0.0
https://doi.org/10.1039/D1SC04271H,Cu@ZnO,Cu,Zn,77.27,core-shell,0.0,20.0,25.0,30.0,20.0,25.0,30.0,100.0,0.0,0.0,glassy-carbon electrode,KHCO3,0.1,6.8,-1.2,H2,35.9,2.5,H-cell,20.0,0.0,1.0,5.0,8.181230868723419e-06,1.0,4.1887902047863905e-06,1.4137166941154069e-05,7.51858683,11.445998564977856,2e-07,0.0,-10.846796,11.445998564977856,0.0,3.29833257,14.422554456959176,0.0,0.0,-8.910602605,28.845108913918352,0.0,2.015650064,0.0,0.0,2.0,0.0,0.246,0.0,0.0,0.0,44.5,4.353,1.118,2.193,1.0,0.0,0.0
https://doi.org/10.1039/D1SC04271H,Cu@ZnO,Cu,Zn,77.27,core-shell,0.0,20.0,25.0,30.0,20.0,25.0,30.0,100.0,0.0,0.0,glassy-carbon electrode,KHCO3,0.1,6.8,-1.2,CO,14.4,2.5,H-cell,20.0,0.0,1.0,5.0,8.181230868723419e-06,1.0,4.1887902047863905e-06,1.4137166941154069e-05,7.51858683,11.445998564977856,2e-07,0.0,-10.846796,11.445998564977856,0.0,3.29833257,14.422554456959176,0.0,0.0,-8.910602605,28.845108913918352,0.0,27.99491462,1.0,0.0,2.0,0.0,-0.03751,-0.26,0.74,-6.106153846153846,44.5,4.353,1.118,2.193,1.0,0.0,0.0
https://doi.org/10.1039/D1SC04271H,Cu@ZnO,Cu,Zn,77.27,core-shell,0.0,20.0,25.0,30.0,20.0,25.0,30.0,100.0,0.0,0.0,glassy-carbon electrode,KHCO3,0.1,6.8,-1.2,CH4,20.28,2.5,H-cell,20.0,0.0,1.0,5.0,8.181230868723419e-06,1.0,4.1887902047863905e-06,1.4137166941154069e-05,7.51858683,11.445998564977856,2e-07,0.0,-10.846796,11.445998564977856,0.0,3.29833257,14.422554456959176,0.0,0.0,-8.910602605,28.845108913918352,0.0,16.031300127999998,0.0,0.0,5.0,1.0,0.6361,0.0,0.0,0.0,44.5,4.353,1.118,2.193,1.0,0.0,0.0
https://doi.org/10.1039/D1SC04271H,Cu@ZnO,Cu,Zn,77.27,core-shell,0.0,20.0,25.0,30.0,20.0,25.0,30.0,100.0,0.0,0.0,glassy-carbon electrode,KHCO3,0.1,6.8,-1.2,C2H4,8.32,2.5,H-cell,20.0,0.0,1.0,5.0,8.181230868723419e-06,1.0,4.1887902047863905e-06,1.4137166941154069e-05,7.51858683,11.445998564977856,2e-07,0.0,-10.846796,11.445998564977856,0.0,3.29833257,14.422554456959176,0.0,0.0,-8.910602605,28.845108913918352,0.0,28.031300127999998,0.0,0.0,6.0,0.0,0.8022,-0.26,0.74,-6.106153846153846,44.5,4.353,1.118,2.193,1.0,0.0,0.0
https://doi.org/10.1039/D1SC04271H,Cu@ZnO,Cu,Zn,77.27,core-shell,0.0,20.0,25.0,30.0,20.0,25.0,30.0,100.0,0.0,0.0,glassy-carbon electrode,KHCO3,0.1,6.8,-1.2,HCOOH,4.46,2.5,H-cell,20.0,0.0,1.0,5.0,8.181230868723419e-06,1.0,4.1887902047863905e-06,1.4137166941154069e-05,7.51858683,11.445998564977856,2e-07,0.0,-10.846796,11.445998564977856,0.0,3.29833257,14.422554456959176,0.0,0.0,-8.910602605,28.845108913918352,0.0,46.005479304,2.0,1.0,5.0,0.0,-0.29919999999999997,-0.53,1.4699999999999982,1.4700000000000009,44.5,4.353,1.118,2.193,1.0,0.0,0.0
https://doi.org/10.1039/D1SC04271H,Cu@ZnO,Cu,Zn,77.27,core-shell,0.0,20.0,25.0,30.0,20.0,25.0,30.0,100.0,0.0,0.0,glassy-carbon electrode,KHCO3,0.1,6.8,-1.2,CH3COOH,1.83,2.5,H-cell,20.0,0.0,1.0,5.0,8.181230868723419e-06,1.0,4.1887902047863905e-06,1.4137166941154069e-05,7.51858683,11.445998564977856,2e-07,0.0,-10.846796,11.445998564977856,0.0,3.29833257,14.422554456959176,0.0,0.0,-8.910602605,28.845108913918352,0.0,60.021129368000004,2.0,1.0,8.0,0.5,0.09089999999999993,-0.53,0.8748582995951415,1.1560092559629747,44.5,4.353,1.118,2.193,1.0,0.0,0.0
