Repository: vovamirosh/-CO2RR-Beyond-Green-AI

File: Datasets/raw_dataset.csv (part 27 of 43)
,Number,Autor,Publication,Title,Journal,IF,DOI,"Stability, hour",Key Product,Article name,Formula,Compound_1,Compound_2,"Cat./Support ratio, % (at)",Morphology (TEM/SEM),"Pore size, nm",width min (nm),width aver (nm),width max (nm),length min (nm),length aver (nm),length max (nm),"Cu, % (at.)","Cu+, % (at.)","Cu(2+), % (at.)",Base,electrolyte,"conc, M",pH,RHE vs V,Product,"FE, %","Time, h",Type of reactor,"Loading, μg/cm2","Add_carbon, %","Surface area of electrode, cm2","Flow rate CO2, ml/min","Volume, cm3"
2288,80,,2024,Manipulating C-C coupling pathway in electrochemical CO2 reduction for selective ethylene and ethanol production over single-atom alloy catalyst, nature communications,,https://doi.org/10.1038/s41467-024-54636-w,,,Ag1Cu NW,Cu0.9052Ag0.0948,Cu,Ag,90.52,nanowire,,42.0,45.0,48.0,695.65,1111.26,1612.61,100.0,0.0,0.0,glassy-carbon electrode,KHCO3,0.1,6.8,-1.2,C2H5OH,42.26,33.0,H-cell,500.0,0.0,1.0,20.0,
2289,80,,2024,Manipulating C-C coupling pathway in electrochemical CO2 reduction for selective ethylene and ethanol production over single-atom alloy catalyst, nature communications,,https://doi.org/10.1038/s41467-024-54636-w,,,Ag1Cu NW,Cu0.9052Ag0.0948,Cu,Ag,90.52,nanowire,,42.0,45.0,48.0,695.65,1111.26,1612.61,100.0,0.0,0.0,glassy-carbon electrode,KHCO3,0.1,6.8,-1.2,HCOOH,10.71,33.0,H-cell,500.0,0.0,1.0,20.0,
2290,80,,2024,Manipulating C-C coupling pathway in electrochemical CO2 reduction for selective ethylene and ethanol production over single-atom alloy catalyst, nature communications,,https://doi.org/10.1038/s41467-024-54636-w,,,Ag1Cu NW,Cu0.9052Ag0.0948,Cu,Ag,90.52,nanowire,,42.0,45.0,48.0,695.65,1111.26,1612.61,100.0,0.0,0.0,glassy-carbon electrode,KHCO3,0.1,6.8,-1.2,H2,12.5,33.0,H-cell,500.0,0.0,1.0,20.0,
2291,80,,2024,Manipulating C-C coupling pathway in electrochemical CO2 reduction for selective ethylene and ethanol production over single-atom alloy catalyst, nature communications,,https://doi.org/10.1038/s41467-024-54636-w,,,Ag1Cu NW,Cu0.9052Ag0.0948,Cu,Ag,90.52,nanowire,,42.0,45.0,48.0,695.65,1111.26,1612.61,100.0,0.0,0.0,glassy-carbon electrode,KHCO3,0.1,6.8,-1.2,CO,20.24,39.0,H-cell,500.0,0.0,1.0,20.0,
2292,80,,2024,Manipulating C-C coupling pathway in electrochemical CO2 reduction for selective ethylene and ethanol production over single-atom alloy catalyst, nature communications,,https://doi.org/10.1038/s41467-024-54636-w,,,Ag1Cu NW,Cu0.9052Ag0.0948,Cu,Ag,90.52,nanowire,,42.0,45.0,48.0,695.65,1111.26,1612.61,100.0,0.0,0.0,glassy-carbon electrode,KHCO3,0.1,6.8,-1.2,CH4,2.68,39.0,H-cell,500.0,0.0,1.0,20.0,
2293,80,,2024,Manipulating C-C coupling pathway in electrochemical CO2 reduction for selective ethylene and ethanol production over single-atom alloy catalyst, nature communications,,https://doi.org/10.1038/s41467-024-54636-w,,,Ag1Cu NW,Cu0.9052Ag0.0948,Cu,Ag,90.52,nanowire,,42.0,45.0,48.0,695.65,1111.26,1612.61,100.0,0.0,0.0,glassy-carbon electrode,KHCO3,0.1,6.8,-1.2,C2H4,10.71,39.0,H-cell,500.0,0.0,1.0,20.0,
2294,80,,2024,Manipulating C-C coupling pathway in electrochemical CO2 reduction for selective ethylene and ethanol production over single-atom alloy catalyst, nature communications,,https://doi.org/10.1038/s41467-024-54636-w,,,Ag1Cu NW,Cu0.9052Ag0.0948,Cu,Ag,90.52,nanowire,,42.0,45.0,48.0,695.65,1111.26,1612.61,100.0,0.0,0.0,glassy-carbon electrode,KHCO3,0.1,6.8,-1.2,C2H5OH,41.67,39.0,H-cell,500.0,0.0,1.0,20.0,
2295,80,,2024,Manipulating C-C coupling pathway in electrochemical CO2 reduction for selective ethylene and ethanol production over single-atom alloy catalyst, nature communications,,https://doi.org/10.1038/s41467-024-54636-w,,,Ag1Cu NW,Cu0.9052Ag0.0948,Cu,Ag,90.52,nanowire,,42.0,45.0,48.0,695.65,1111.26,1612.61,100.0,0.0,0.0,glassy-carbon electrode,KHCO3,0.1,6.8,-1.2,HCOOH,12.5,39.0,H-cell,500.0,0.0,1.0,20.0,
2296,80,,2024,Manipulating C-C coupling pathway in electrochemical CO2 reduction for selective ethylene and ethanol production over single-atom alloy catalyst, nature communications,,https://doi.org/10.1038/s41467-024-54636-w,,,Ag1Cu NW,Cu0.9052Ag0.0948,Cu,Ag,90.52,nanowire,,42.0,45.0,48.0,695.65,1111.26,1612.61,100.0,0.0,0.0,glassy-carbon electrode,KHCO3,0.1,6.8,-1.2,H2,15.77,39.0,H-cell,500.0,0.0,1.0,20.0,
2297,80,,2024,Manipulating C-C coupling pathway in electrochemical CO2 reduction for selective ethylene and ethanol production over single-atom alloy catalyst, nature communications,,https://doi.org/10.1038/s41467-024-54636-w,,,Ag1Cu NW,Cu0.9052Ag0.0948,Cu,Ag,90.52,nanowire,,42.0,45.0,48.0,695.65,1111.26,1612.61,100.0,0.0,0.0,glassy-carbon electrode,KHCO3,0.1,6.8,-1.2,CO,19.35,45.0,H-cell,500.0,0.0,1.0,20.0,
2298,80,,2024,Manipulating C-C coupling pathway in electrochemical CO2 reduction for selective ethylene and ethanol production over single-atom alloy catalyst, nature communications,,https://doi.org/10.1038/s41467-024-54636-w,,,Ag1Cu NW,Cu0.9052Ag0.0948,Cu,Ag,90.52,nanowire,,42.0,45.0,48.0,695.65,1111.26,1612.61,100.0,0.0,0.0,glassy-carbon electrode,KHCO3,0.1,6.8,-1.2,CH4,2.68,45.0,H-cell,500.0,0.0,1.0,20.0,
2299,80,,2024,Manipulating C-C coupling pathway in electrochemical CO2 reduction for selective ethylene and ethanol production over single-atom alloy catalyst, nature communications,,https://doi.org/10.1038/s41467-024-54636-w,,,Ag1Cu NW,Cu0.9052Ag0.0948,Cu,Ag,90.52,nanowire,,42.0,45.0,48.0,695.65,1111.26,1612.61,100.0,0.0,0.0,glassy-carbon electrode,KHCO3,0.1,6.8,-1.2,C2H4,10.42,45.0,H-cell,500.0,0.0,1.0,20.0,
2300,80,,2024,Manipulating C-C coupling pathway in electrochemical CO2 reduction for selective ethylene and ethanol production over single-atom alloy catalyst, nature communications,,https://doi.org/10.1038/s41467-024-54636-w,,,Ag1Cu NW,Cu0.9052Ag0.0948,Cu,Ag,90.52,nanowire,,42.0,45.0,48.0,695.65,1111.26,1612.61,100.0,0.0,0.0,glassy-carbon electrode,KHCO3,0.1,6.8,-1.2,C2H5OH,44.94,45.0,H-cell,500.0,0.0,1.0,20.0,
2301,80,,2024,Manipulating C-C coupling pathway in electrochemical CO2 reduction for selective ethylene and ethanol production over single-atom alloy catalyst, nature communications,,https://doi.org/10.1038/s41467-024-54636-w,,,Ag1Cu NW,Cu0.9052Ag0.0948,Cu,Ag,90.52,nanowire,,42.0,45.0,48.0,695.65,1111.26,1612.61,100.0,0.0,0.0,glassy-carbon electrode,KHCO3,0.1,6.8,-1.2,HCOOH,12.2,45.0,H-cell,500.0,0.0,1.0,20.0,
2302,80,,2024,Manipulating C-C coupling pathway in electrochemical CO2 reduction for selective ethylene and ethanol production over single-atom alloy catalyst, nature communications,,https://doi.org/10.1038/s41467-024-54636-w,,,Ag1Cu NW,Cu0.9052Ag0.0948,Cu,Ag,90.52,nanowire,,42.0,45.0,48.0,695.65,1111.26,1612.61,100.0,0.0,0.0,glassy-carbon electrode,KHCO3,0.1,6.8,-1.2,H2,16.07,45.0,H-cell,500.0,0.0,1.0,20.0,
2303,80,,2024,Manipulating C-C coupling pathway in electrochemical CO2 reduction for selective ethylene and ethanol production over single-atom alloy catalyst, nature communications,,https://doi.org/10.1038/s41467-024-54636-w,,,Ag1Cu NW,Cu0.9052Ag0.0948,Cu,Ag,90.52,nanowire,,42.0,45.0,48.0,695.65,1111.26,1612.61,100.0,0.0,0.0,gasdiffusion electrode,KOH,1.0,14.0,-1.30,CO,17.76,1.0,Flow cell,1000.0,0.0,1.0,20.0,
2304,80,,2024,Manipulating C-C coupling pathway in electrochemical CO2 reduction for selective ethylene and ethanol production over single-atom alloy catalyst, nature communications,,https://doi.org/10.1038/s41467-024-54636-w,,,Ag1Cu NW,Cu0.9052Ag0.0948,Cu,Ag,90.52,nanowire,,42.0,45.0,48.0,695.65,1111.26,1612.61,100.0,0.0,0.0,gasdiffusion electrode,KOH,1.0,14.0,-1.30,HCOOH,9.05,1.0,Flow cell,1000.0,0.0,1.0,20.0,
2305,80,,2024,Manipulating C-C coupling pathway in electrochemical CO2 reduction for selective ethylene and ethanol production over single-atom alloy catalyst, nature communications,,https://doi.org/10.1038/s41467-024-54636-w,,,Ag1Cu NW,Cu0.9052Ag0.0948,Cu,Ag,90.52,nanowire,,42.0,45.0,48.0,695.65,1111.26,1612.61,100.0,0.0,0.0,gasdiffusion electrode,KOH,1.0,14.0,-1.30,C2H4,18.45,1.0,Flow cell,1000.0,0.0,1.0,20.0,
2306,80,,2024,Manipulating C-C coupling pathway in electrochemical CO2 reduction for selective ethylene and ethanol production over single-atom alloy catalyst, nature communications,,https://doi.org/10.1038/s41467-024-54636-w,,,Ag1Cu NW,Cu0.9052Ag0.0948,Cu,Ag,90.52,nanowire,,42.0,45.0,48.0,695.65,1111.26,1612.61,100.0,0.0,0.0,gasdiffusion electrode,KOH,1.0,14.0,-1.30,C2H5OH,34.31,1.0,Flow cell,1000.0,0.0,1.0,20.0,
2307,80,,2024,Manipulating C-C coupling pathway in electrochemical CO2 reduction for selective ethylene and ethanol production over single-atom alloy catalyst, nature communications,,https://doi.org/10.1038/s41467-024-54636-w,,,Ag1Cu NW,Cu0.9052Ag0.0948,Cu,Ag,90.52,nanowire,,42.0,45.0,48.0,695.65,1111.26,1612.61,100.0,0.0,0.0,gasdiffusion electrode,KOH,1.0,14.0,-1.30,H2,20.6,1.0,Flow cell,1000.0,0.0,1.0,20.0,
2308,80,,2024,Manipulating C-C coupling pathway in electrochemical CO2 reduction for selective ethylene and ethanol production over single-atom alloy catalyst, nature communications,,https://doi.org/10.1038/s41467-024-54636-w,,,Ag1Cu NW,Cu0.9052Ag0.0948,Cu,Ag,90.52,nanowire,,42.0,45.0,48.0,695.65,1111.26,1612.61,100.0,0.0,0.0,gasdiffusion electrode,KOH,1.0,14.0,-1.20,CO,15.86,1.0,Flow cell,1000.0,0.0,1.0,20.0,
2309,80,,2024,Manipulating C-C coupling pathway in electrochemical CO2 reduction for selective ethylene and ethanol production over single-atom alloy catalyst, nature communications,,https://doi.org/10.1038/s41467-024-54636-w,,,Ag1Cu NW,Cu0.9052Ag0.0948,Cu,Ag,90.52,nanowire,,42.0,45.0,48.0,695.65,1111.26,1612.61,100.0,0.0,0.0,gasdiffusion electrode,KOH,1.0,14.0,-1.20,HCOOH,7.5,1.0,Flow cell,1000.0,0.0,1.0,20.0,
2310,80,,2024,Manipulating C-C coupling pathway in electrochemical CO2 reduction for selective ethylene and ethanol production over single-atom alloy catalyst, nature communications,,https://doi.org/10.1038/s41467-024-54636-w,,,Ag1Cu NW,Cu0.9052Ag0.0948,Cu,Ag,90.52,nanowire,,42.0,45.0,48.0,695.65,1111.26,1612.61,100.0,0.0,0.0,gasdiffusion electrode,KOH,1.0,14.0,-1.20,C2H4,16.55,1.0,Flow cell,1000.0,0.0,1.0,20.0,
2311,80,,2024,Manipulating C-C coupling pathway in electrochemical CO2 reduction for selective ethylene and ethanol production over single-atom alloy catalyst, nature communications,,https://doi.org/10.1038/s41467-024-54636-w,,,Ag1Cu NW,Cu0.9052Ag0.0948,Cu,Ag,90.52,nanowire,,42.0,45.0,48.0,695.65,1111.26,1612.61,100.0,0.0,0.0,gasdiffusion electrode,KOH,1.0,14.0,-1.20,C2H5OH,45.17,1.0,Flow cell,1000.0,0.0,1.0,20.0,
2312,80,,2024,Manipulating C-C coupling pathway in electrochemical CO2 reduction for selective ethylene and ethanol production over single-atom alloy catalyst, nature communications,,https://doi.org/10.1038/s41467-024-54636-w,,,Ag1Cu NW,Cu0.9052Ag0.0948,Cu,Ag,90.52,nanowire,,42.0,45.0,48.0,695.65,1111.26,1612.61,100.0,0.0,0.0,gasdiffusion electrode,KOH,1.0,14.0,-1.20,H2,18.45,1.0,Flow cell,1000.0,0.0,1.0,20.0,
2313,80,,2024,Manipulating C-C coupling pathway in electrochemical CO2 reduction for selective ethylene and ethanol production over single-atom alloy catalyst, nature communications,,https://doi.org/10.1038/s41467-024-54636-w,,,Ag1Cu NW,Cu0.9052Ag0.0948,Cu,Ag,90.52,nanowire,,42.0,45.0,48.0,695.65,1111.26,1612.61,100.0,0.0,0.0,gasdiffusion electrode,KOH,1.0,14.0,-1.10,CO,13.53,1.0,Flow cell,1000.0,0.0,1.0,20.0,
2314,80,,2024,Manipulating C-C coupling pathway in electrochemical CO2 reduction for selective ethylene and ethanol production over single-atom alloy catalyst, nature communications,,https://doi.org/10.1038/s41467-024-54636-w,,,Ag1Cu NW,Cu0.9052Ag0.0948,Cu,Ag,90.52,nanowire,,42.0,45.0,48.0,695.65,1111.26,1612.61,100.0,0.0,0.0,gasdiffusion electrode,KOH,1.0,14.0,-1.10,HCOOH,7.16,1.0,Flow cell,1000.0,0.0,1.0,20.0,
2315,80,,2024,Manipulating C-C coupling pathway in electrochemical CO2 reduction for selective ethylene and ethanol production over single-atom alloy catalyst, nature communications,,https://doi.org/10.1038/s41467-024-54636-w,,,Ag1Cu NW,Cu0.9052Ag0.0948,Cu,Ag,90.52,nanowire,,42.0,45.0,48.0,695.65,1111.26,1612.61,100.0,0.0,0.0,gasdiffusion electrode,KOH,1.0,14.0,-1.10,C2H4,14.22,1.0,Flow cell,1000.0,0.0,1.0,20.0,
2316,80,,2024,Manipulating C-C coupling pathway in electrochemical CO2 reduction for selective ethylene and ethanol production over single-atom alloy catalyst, nature communications,,https://doi.org/10.1038/s41467-024-54636-w,,,Ag1Cu NW,Cu0.9052Ag0.0948,Cu,Ag,90.52,nanowire,,42.0,45.0,48.0,695.65,1111.26,1612.61,100.0,0.0,0.0,gasdiffusion electrode,KOH,1.0,14.0,-1.10,C2H5OH,52.33,1.0,Flow cell,1000.0,0.0,1.0,20.0,
2317,80,,2024,Manipulating C-C coupling pathway in electrochemical CO2 reduction for selective ethylene and ethanol production over single-atom alloy catalyst, nature communications,,https://doi.org/10.1038/s41467-024-54636-w,,,Ag1Cu NW,Cu0.9052Ag0.0948,Cu,Ag,90.52,nanowire,,42.0,45.0,48.0,695.65,1111.26,1612.61,100.0,0.0,0.0,gasdiffusion electrode,KOH,1.0,14.0,-1.10,H2,16.21,1.0,Flow cell,1000.0,0.0,1.0,20.0,
2318,80,,2024,Manipulating C-C coupling pathway in electrochemical CO2 reduction for selective ethylene and ethanol production over single-atom alloy catalyst, nature communications,,https://doi.org/10.1038/s41467-024-54636-w,,,Ag1Cu NW,Cu0.9052Ag0.0948,Cu,Ag,90.52,nanowire,,42.0,45.0,48.0,695.65,1111.26,1612.61,100.0,0.0,0.0,gasdiffusion electrode,KOH,1.0,14.0,-1.20,CO,10.43,1.0,Flow cell,1000.0,0.0,1.0,20.0,
2319,80,,2024,Manipulating C-C coupling pathway in electrochemical CO2 reduction for selective ethylene and ethanol production over single-atom alloy catalyst, nature communications,,https://doi.org/10.1038/s41467-024-54636-w,,,Ag1Cu NW,Cu0.9052Ag0.0948,Cu,Ag,90.52,nanowire,,42.0,45.0,48.0,695.65,1111.26,1612.61,100.0,0.0,0.0,gasdiffusion electrode,KOH,1.0,14.0,-1.20,HCOOH,5.95,1.0,Flow cell,1000.0,0.0,1.0,20.0,
2320,80,,2024,Manipulating C-C coupling pathway in electrochemical CO2 reduction for selective ethylene and ethanol production over single-atom alloy catalyst, nature communications,,https://doi.org/10.1038/s41467-024-54636-w,,,Ag1Cu NW,Cu0.9052Ag0.0948,Cu,Ag,90.52,nanowire,,42.0,45.0,48.0,695.65,1111.26,1612.61,100.0,0.0,0.0,gasdiffusion electrode,KOH,1.0,14.0,-1.20,C2H4,13.97,1.0,Flow cell,1000.0,0.0,1.0,20.0,
2321,80,,2024,Manipulating C-C coupling pathway in electrochemical CO2 reduction for selective ethylene and ethanol production over single-atom alloy catalyst, nature communications,,https://doi.org/10.1038/s41467-024-54636-w,,,Ag1Cu NW,Cu0.9052Ag0.0948,Cu,Ag,90.52,nanowire,,42.0,45.0,48.0,695.65,1111.26,1612.61,100.0,0.0,0.0,gasdiffusion electrode,KOH,1.0,14.0,-1.20,C2H5OH,56.21,1.0,Flow cell,1000.0,0.0,1.0,20.0,
2322,80,,2024,Manipulating C-C coupling pathway in electrochemical CO2 reduction for selective ethylene and ethanol production over single-atom alloy catalyst, nature communications,,https://doi.org/10.1038/s41467-024-54636-w,,,Ag1Cu NW,Cu0.9052Ag0.0948,Cu,Ag,90.52,nanowire,,42.0,45.0,48.0,695.65,1111.26,1612.61,100.0,0.0,0.0,gasdiffusion electrode,KOH,1.0,14.0,-1.20,H2,15.09,1.0,Flow cell,1000.0,0.0,1.0,20.0,
2323,80,,2024,Manipulating C-C coupling pathway in electrochemical CO2 reduction for selective ethylene and ethanol production over single-atom alloy catalyst, nature communications,,https://doi.org/10.1038/s41467-024-54636-w,,,Ag1Cu NW,Cu0.9052Ag0.0948,Cu,Ag,90.52,nanowire,,42.0,45.0,48.0,695.65,1111.26,1612.61,100.0,0.0,0.0,gasdiffusion electrode,KOH,1.0,14.0,-1.30,CO,9.74,1.0,Flow cell,1000.0,0.0,1.0,20.0,
2324,80,,2024,Manipulating C-C coupling pathway in electrochemical CO2 reduction for selective ethylene and ethanol production over single-atom alloy catalyst, nature communications,,https://doi.org/10.1038/s41467-024-54636-w,,,Ag1Cu NW,Cu0.9052Ag0.0948,Cu,Ag,90.52,nanowire,,42.0,45.0,48.0,695.65,1111.26,1612.61,100.0,0.0,0.0,gasdiffusion electrode,KOH,1.0,14.0,-1.30,HCOOH,5.78,1.0,Flow cell,1000.0,0.0,1.0,20.0,
2325,80,,2024,Manipulating C-C coupling pathway in electrochemical CO2 reduction for selective ethylene and ethanol production over single-atom alloy catalyst, nature communications,,https://doi.org/10.1038/s41467-024-54636-w,,,Ag1Cu NW,Cu0.9052Ag0.0948,Cu,Ag,90.52,nanowire,,42.0,45.0,48.0,695.65,1111.26,1612.61,100.0,0.0,0.0,gasdiffusion electrode,KOH,1.0,14.0,-1.30,C2H4,12.93,1.0,Flow cell,1000.0,0.0,1.0,20.0,
2326,80,,2024,Manipulating C-C coupling pathway in electrochemical CO2 reduction for selective ethylene and ethanol production over single-atom alloy catalyst, nature communications,,https://doi.org/10.1038/s41467-024-54636-w,,,Ag1Cu NW,Cu0.9052Ag0.0948,Cu,Ag,90.52,nanowire,,42.0,45.0,48.0,695.65,1111.26,1612.61,100.0,0.0,0.0,gasdiffusion electrode,KOH,1.0,14.0,-1.30,C2H5OH,54.05,1.0,Flow cell,1000.0,0.0,1.0,20.0,
2327,80,,2024,Manipulating C-C coupling pathway in electrochemical CO2 reduction for selective ethylene and ethanol production over single-atom alloy catalyst, nature communications,,https://doi.org/10.1038/s41467-024-54636-w,,,Ag1Cu NW,Cu0.9052Ag0.0948,Cu,Ag,90.52,nanowire,,42.0,45.0,48.0,695.65,1111.26,1612.61,100.0,0.0,0.0,gasdiffusion electrode,KOH,1.0,14.0,-1.30,H2,16.9,1.0,Flow cell,1000.0,0.0,1.0,20.0,
2328,80,,2024,Manipulating C-C coupling pathway in electrochemical CO2 reduction for selective ethylene and ethanol production over single-atom alloy catalyst, nature communications,,https://doi.org/10.1038/s41467-024-54636-w,,,Ag1Cu NW,Cu0.9052Ag0.0948,Cu,Ag,90.52,nanowire,,42.0,45.0,48.0,695.65,1111.26,1612.61,100.0,0.0,0.0,gasdiffusion electrode,KOH,1.0,14.0,-1.40,CO,9.31,1.0,Flow cell,1000.0,0.0,1.0,20.0,
2329,80,,2024,Manipulating C-C coupling pathway in electrochemical CO2 reduction for selective ethylene and ethanol production over single-atom alloy catalyst, nature communications,,https://doi.org/10.1038/s41467-024-54636-w,,,Ag1Cu NW,Cu0.9052Ag0.0948,Cu,Ag,90.52,nanowire,,42.0,45.0,48.0,695.65,1111.26,1612.61,100.0,0.0,0.0,gasdiffusion electrode,KOH,1.0,14.0,-1.40,HCOOH,5.17,1.0,Flow cell,1000.0,0.0,1.0,20.0,
2330,80,,2024,Manipulating C-C coupling pathway in electrochemical CO2 reduction for selective ethylene and ethanol production over single-atom alloy catalyst, nature communications,,https://doi.org/10.1038/s41467-024-54636-w,,,Ag1Cu NW,Cu0.9052Ag0.0948,Cu,Ag,90.52,nanowire,,42.0,45.0,48.0,695.65,1111.26,1612.61,100.0,0.0,0.0,gasdiffusion electrode,KOH,1.0,14.0,-1.40,C2H4,10.86,1.0,Flow cell,1000.0,0.0,1.0,20.0,
2331,80,,2024,Manipulating C-C coupling pathway in electrochemical CO2 reduction for selective ethylene and ethanol production over single-atom alloy catalyst, nature communications,,https://doi.org/10.1038/s41467-024-54636-w,,,Ag1Cu NW,Cu0.9052Ag0.0948,Cu,Ag,90.52,nanowire,,42.0,45.0,48.0,695.65,1111.26,1612.61,100.0,0.0,0.0,gasdiffusion electrode,KOH,1.0,14.0,-1.40,C2H5OH,55.26,1.0,Flow cell,1000.0,0.0,1.0,20.0,
2332,80,,2024,Manipulating C-C coupling pathway in electrochemical CO2 reduction for selective ethylene and ethanol production over single-atom alloy catalyst, nature communications,,https://doi.org/10.1038/s41467-024-54636-w,,,Ag1Cu NW,Cu0.9052Ag0.0948,Cu,Ag,90.52,nanowire,,42.0,45.0,48.0,695.65,1111.26,1612.61,100.0,0.0,0.0,gasdiffusion electrode,KOH,1.0,14.0,-1.40,H2,19.4,1.0,Flow cell,1000.0,0.0,1.0,20.0,
2333,80,,2024,Manipulating C-C coupling pathway in electrochemical CO2 reduction for selective ethylene and ethanol production over single-atom alloy catalyst, nature communications,,https://doi.org/10.1038/s41467-024-54636-w,,,Ag1Cu NW,Cu0.9052Ag0.0948,Cu,Ag,90.52,nanowire,,42.0,45.0,48.0,695.65,1111.26,1612.61,100.0,0.0,0.0,gasdiffusion electrode,KOH,1.0,14.0,-1.50,CO,8.62,1.0,Flow cell,1000.0,0.0,1.0,20.0,
2334,80,,2024,Manipulating C-C coupling pathway in electrochemical CO2 reduction for selective ethylene and ethanol production over single-atom alloy catalyst, nature communications,,https://doi.org/10.1038/s41467-024-54636-w,,,Ag1Cu NW,Cu0.9052Ag0.0948,Cu,Ag,90.52,nanowire,,42.0,45.0,48.0,695.65,1111.26,1612.61,100.0,0.0,0.0,gasdiffusion electrode,KOH,1.0,14.0,-1.50,HCOOH,4.83,1.0,Flow cell,1000.0,0.0,1.0,20.0,
2335,80,,2024,Manipulating C-C coupling pathway in electrochemical CO2 reduction for selective ethylene and ethanol production over single-atom alloy catalyst, nature communications,,https://doi.org/10.1038/s41467-024-54636-w,,,Ag1Cu NW,Cu0.9052Ag0.0948,Cu,Ag,90.52,nanowire,,42.0,45.0,48.0,695.65,1111.26,1612.61,100.0,0.0,0.0,gasdiffusion electrode,KOH,1.0,14.0,-1.50,C2H4,9.22,1.0,Flow cell,1000.0,0.0,1.0,20.0,
2336,80,,2024,Manipulating C-C coupling pathway in electrochemical CO2 reduction for selective ethylene and ethanol production over single-atom alloy catalyst, nature communications,,https://doi.org/10.1038/s41467-024-54636-w,,,Ag1Cu NW,Cu0.9052Ag0.0948,Cu,Ag,90.52,nanowire,,42.0,45.0,48.0,695.65,1111.26,1612.61,100.0,0.0,0.0,gasdiffusion electrode,KOH,1.0,14.0,-1.50,C2H5OH,48.53,1.0,Flow cell,1000.0,0.0,1.0,20.0,
2337,80,,2024,Manipulating C-C coupling pathway in electrochemical CO2 reduction for selective ethylene and ethanol production over single-atom alloy catalyst, nature communications,,https://doi.org/10.1038/s41467-024-54636-w,,,Ag1Cu NW,Cu0.9052Ag0.0948,Cu,Ag,90.52,nanowire,,42.0,45.0,48.0,695.65,1111.26,1612.61,100.0,0.0,0.0,gasdiffusion electrode,KOH,1.0,14.0,-1.50,H2,25.6,1.0,Flow cell,1000.0,0.0,1.0,20.0,
2338,80,,2024,Manipulating C-C coupling pathway in electrochemical CO2 reduction for selective ethylene and ethanol production over single-atom alloy catalyst, nature communications,,https://doi.org/10.1038/s41467-024-54636-w,,,AgCu NW,Cu0.7905Ag0.2095,Cu,Ag,79.05,nanowire,,42.0,45.0,48.0,695.65,1111.26,1612.61,100.0,0.0,0.0,glassy-carbon electrode,KHCO3,0.1,6.8,-0.90,CO,37.29,1.0,H-cell,500.0,0.0,0.2,20.0,
2339,80,,2024,Manipulating C-C coupling pathway in electrochemical CO2 reduction for selective ethylene and ethanol production over single-atom alloy catalyst, nature communications,,https://doi.org/10.1038/s41467-024-54636-w,,,AgCu NW,Cu0.7905Ag0.2095,Cu,Ag,79.05,nanowire,,42.0,45.0,48.0,695.65,1111.26,1612.61,100.0,0.0,0.0,glassy-carbon electrode,KHCO3,0.1,6.8,-0.90,HCOOH,12.03,1.0,H-cell,500.0,0.0,0.2,20.0,
2340,80,,2024,Manipulating C-C coupling pathway in electrochemical CO2 reduction for selective ethylene and ethanol production over single-atom alloy catalyst, nature communications,,https://doi.org/10.1038/s41467-024-54636-w,,,AgCu NW,Cu0.7905Ag0.2095,Cu,Ag,79.05,nanowire,,42.0,45.0,48.0,695.65,1111.26,1612.61,100.0,0.0,0.0,glassy-carbon electrode,KHCO3,0.1,6.8,-0.90,C2H4,18.73,1.0,H-cell,500.0,0.0,0.2,20.0,
2341,80,,2024,Manipulating C-C coupling pathway in electrochemical CO2 reduction for selective ethylene and ethanol production over single-atom alloy catalyst, nature communications,,https://doi.org/10.1038/s41467-024-54636-w,,,AgCu NW,Cu0.7905Ag0.2095,Cu,Ag,79.05,nanowire,,42.0,45.0,48.0,695.65,1111.26,1612.61,100.0,0.0,0.0,glassy-carbon electrode,KHCO3,0.1,6.8,-0.90,C2H5OH,9.28,1.0,H-cell,500.0,0.0,0.2,20.0,
2342,80,,2024,Manipulating C-C coupling pathway in electrochemical CO2 reduction for selective ethylene and ethanol production over single-atom alloy catalyst, nature communications,,https://doi.org/10.1038/s41467-024-54636-w,,,AgCu NW,Cu0.7905Ag0.2095,Cu,Ag,79.05,nanowire,,42.0,45.0,48.0,695.65,1111.26,1612.61,100.0,0.0,0.0,glassy-carbon electrode,KHCO3,0.1,6.8,-0.90,C3H7OH,1.89,1.0,H-cell,500.0,0.0,0.2,20.0,
2343,80,,2024,Manipulating C-C coupling pathway in electrochemical CO2 reduction for selective ethylene and ethanol production over single-atom alloy catalyst, nature communications,,https://doi.org/10.1038/s41467-024-54636-w,,,AgCu NW,Cu0.7905Ag0.2095,Cu,Ag,79.05,nanowire,,42.0,45.0,48.0,695.65,1111.26,1612.61,100.0,0.0,0.0,glassy-carbon electrode,KHCO3,0.1,6.8,-0.90,H2,22.51,1.0,H-cell,500.0,0.0,0.2,20.0,
2344,80,,2024,Manipulating C-C coupling pathway in electrochemical CO2 reduction for selective ethylene and ethanol production over single-atom alloy catalyst, nature communications,,https://doi.org/10.1038/s41467-024-54636-w,,,AgCu NW,Cu0.7905Ag0.2095,Cu,Ag,79.05,nanowire,,42.0,45.0,48.0,695.65,1111.26,1612.61,100.0,0.0,0.0,glassy-carbon electrode,KHCO3,0.1,6.8,-1.00,CO,28.01,1.0,H-cell,500.0,0.0,0.2,20.0,
2345,80,,2024,Manipulating C-C coupling pathway in electrochemical CO2 reduction for selective ethylene and ethanol production over single-atom alloy catalyst, nature communications,,https://doi.org/10.1038/s41467-024-54636-w,,,AgCu NW,Cu0.7905Ag0.2095,Cu,Ag,79.05,nanowire,,42.0,45.0,48.0,695.65,1111.26,1612.61,100.0,0.0,0.0,glassy-carbon electrode,KHCO3,0.1,6.8,-1.00,HCOOH,9.79,1.0,H-cell,500.0,0.0,0.2,20.0,
2346,80,,2024,Manipulating C-C coupling pathway in electrochemical CO2 reduction for selective ethylene and ethanol production over single-atom alloy catalyst, nature communications,,https://doi.org/10.1038/s41467-024-54636-w,,,AgCu NW,Cu0.7905Ag0.2095,Cu,Ag,79.05,nanowire,,42.0,45.0,48.0,695.65,1111.26,1612.61,100.0,0.0,0.0,glassy-carbon electrode,KHCO3,0.1,6.8,-1.00,C2H4,26.12,1.0,H-cell,500.0,0.0,0.2,20.0,
2347,80,,2024,Manipulating C-C coupling pathway in electrochemical CO2 reduction for selective ethylene and ethanol production over single-atom alloy catalyst, nature communications,,https://doi.org/10.1038/s41467-024-54636-w,,,AgCu NW,Cu0.7905Ag0.2095,Cu,Ag,79.05,nanowire,,42.0,45.0,48.0,695.65,1111.26,1612.61,100.0,0.0,0.0,glassy-carbon electrode,KHCO3,0.1,6.8,-1.00,C2H5OH,11.34,1.0,H-cell,500.0,0.0,0.2,20.0,
2348,80,,2024,Manipulating C-C coupling pathway in electrochemical CO2 reduction for selective ethylene and ethanol production over single-atom alloy catalyst, nature communications,,https://doi.org/10.1038/s41467-024-54636-w,,,AgCu NW,Cu0.7905Ag0.2095,Cu,Ag,79.05,nanowire,,42.0,45.0,48.0,695.65,1111.26,1612.61,100.0,0.0,0.0,glassy-carbon electrode,KHCO3,0.1,6.8,-1.00,C3H7OH,2.75,1.0,H-cell,500.0,0.0,0.2,20.0,
2349,80,,2024,Manipulating C-C coupling pathway in electrochemical CO2 reduction for selective ethylene and ethanol production over single-atom alloy catalyst, nature communications,,https://doi.org/10.1038/s41467-024-54636-w,,,AgCu NW,Cu0.7905Ag0.2095,Cu,Ag,79.05,nanowire,,42.0,45.0,48.0,695.65,1111.26,1612.61,100.0,0.0,0.0,glassy-carbon electrode,KHCO3,0.1,6.8,-1.00,H2,21.31,1.0,H-cell,500.0,0.0,0.2,20.0,
2350,80,,2024,Manipulating C-C coupling pathway in electrochemical CO2 reduction for selective ethylene and ethanol production over single-atom alloy catalyst, nature communications,,https://doi.org/10.1038/s41467-024-54636-w,,,AgCu NW,Cu0.7905Ag0.2095,Cu,Ag,79.05,nanowire,,42.0,45.0,48.0,695.65,1111.26,1612.61,100.0,0.0,0.0,glassy-carbon electrode,KHCO3,0.1,6.8,-1.10,CO,17.7,1.0,H-cell,500.0,0.0,0.2,20.0,
2351,80,,2024,Manipulating C-C coupling pathway in electrochemical CO2 reduction for selective ethylene and ethanol production over single-atom alloy catalyst, nature communications,,https://doi.org/10.1038/s41467-024-54636-w,,,AgCu NW,Cu0.7905Ag0.2095,Cu,Ag,79.05,nanowire,,42.0,45.0,48.0,695.65,1111.26,1612.61,100.0,0.0,0.0,glassy-carbon electrode,KHCO3,0.1,6.8,-1.10,CH4,2.58,1.0,H-cell,500.0,0.0,0.2,20.0,
2352,80,,2024,Manipulating C-C coupling pathway in electrochemical CO2 reduction for selective ethylene and ethanol production over single-atom alloy catalyst, nature communications,,https://doi.org/10.1038/s41467-024-54636-w,,,AgCu NW,Cu0.7905Ag0.2095,Cu,Ag,79.05,nanowire,,42.0,45.0,48.0,695.65,1111.26,1612.61,100.0,0.0,0.0,glassy-carbon electrode,KHCO3,0.1,6.8,-1.10,HCOOH,11.17,1.0,H-cell,500.0,0.0,0.2,20.0,
2353,80,,2024,Manipulating C-C coupling pathway in electrochemical CO2 reduction for selective ethylene and ethanol production over single-atom alloy catalyst, nature communications,,https://doi.org/10.1038/s41467-024-54636-w,,,AgCu NW,Cu0.7905Ag0.2095,Cu,Ag,79.05,nanowire,,42.0,45.0,48.0,695.65,1111.26,1612.61,100.0,0.0,0.0,glassy-carbon electrode,KHCO3,0.1,6.8,-1.10,C2H4,29.55,1.0,H-cell,500.0,0.0,0.2,20.0,
2354,80,,2024,Manipulating C-C coupling pathway in electrochemical CO2 reduction for selective ethylene and ethanol production over single-atom alloy catalyst, nature communications,,https://doi.org/10.1038/s41467-024-54636-w,,,AgCu NW,Cu0.7905Ag0.2095,Cu,Ag,79.05,nanowire,,42.0,45.0,48.0,695.65,1111.26,1612.61,100.0,0.0,0.0,glassy-carbon electrode,KHCO3,0.1,6.8,-1.10,C2H5OH,13.4,1.0,H-cell,500.0,0.0,0.2,20.0,
2355,80,,2024,Manipulating C-C coupling pathway in electrochemical CO2 reduction for selective ethylene and ethanol production over single-atom alloy catalyst, nature communications,,https://doi.org/10.1038/s41467-024-54636-w,,,AgCu NW,Cu0.7905Ag0.2095,Cu,Ag,79.05,nanowire,,42.0,45.0,48.0,695.65,1111.26,1612.61,100.0,0.0,0.0,glassy-carbon electrode,KHCO3,0.1,6.8,-1.10,C3H7OH,4.12,1.0,H-cell,500.0,0.0,0.2,20.0,
2356,80,,2024,Manipulating C-C coupling pathway in electrochemical CO2 reduction for selective ethylene and ethanol production over single-atom alloy catalyst, nature communications,,https://doi.org/10.1038/s41467-024-54636-w,,,AgCu NW,Cu0.7905Ag0.2095,Cu,Ag,79.05,nanowire,,42.0,45.0,48.0,695.65,1111.26,1612.61,100.0,0.0,0.0,glassy-carbon electrode,KHCO3,0.1,6.8,-1.10,H2,20.62,1.0,H-cell,500.0,0.0,0.2,20.0,
2357,80,,2024,Manipulating C-C coupling pathway in electrochemical CO2 reduction for selective ethylene and ethanol production over single-atom alloy catalyst, nature communications,,https://doi.org/10.1038/s41467-024-54636-w,,,AgCu NW,Cu0.7905Ag0.2095,Cu,Ag,79.05,nanowire,,42.0,45.0,48.0,695.65,1111.26,1612.61,100.0,0.0,0.0,glassy-carbon electrode,KHCO3,0.1,6.8,-1.20,CO,13.23,1.0,H-cell,500.0,0.0,0.2,20.0,
2358,80,,2024,Manipulating C-C coupling pathway in electrochemical CO2 reduction for selective ethylene and ethanol production over single-atom alloy catalyst, nature communications,,https://doi.org/10.1038/s41467-024-54636-w,,,AgCu NW,Cu0.7905Ag0.2095,Cu,Ag,79.05,nanowire,,42.0,45.0,48.0,695.65,1111.26,1612.61,100.0,0.0,0.0,glassy-carbon electrode,KHCO3,0.1,6.8,-1.20,CH4,6.01,1.0,H-cell,500.0,0.0,0.2,20.0,
2359,80,,2024,Manipulating C-C coupling pathway in electrochemical CO2 reduction for selective ethylene and ethanol production over single-atom alloy catalyst, nature communications,,https://doi.org/10.1038/s41467-024-54636-w,,,AgCu NW,Cu0.7905Ag0.2095,Cu,Ag,79.05,nanowire,,42.0,45.0,48.0,695.65,1111.26,1612.61,100.0,0.0,0.0,glassy-carbon electrode,KHCO3,0.1,6.8,-1.20,HCOOH,6.01,1.0,H-cell,500.0,0.0,0.2,20.0,
2360,80,,2024,Manipulating C-C coupling pathway in electrochemical CO2 reduction for selective ethylene and ethanol production over single-atom alloy catalyst, nature communications,,https://doi.org/10.1038/s41467-024-54636-w,,,AgCu NW,Cu0.7905Ag0.2095,Cu,Ag,79.05,nanowire,,42.0,45.0,48.0,695.65,1111.26,1612.61,100.0,0.0,0.0,glassy-carbon electrode,KHCO3,0.1,6.8,-1.20,C2H4,42.44,1.0,H-cell,500.0,0.0,0.2,20.0,
2361,80,,2024,Manipulating C-C coupling pathway in electrochemical CO2 reduction for selective ethylene and ethanol production over single-atom alloy catalyst, nature communications,,https://doi.org/10.1038/s41467-024-54636-w,,,AgCu NW,Cu0.7905Ag0.2095,Cu,Ag,79.05,nanowire,,42.0,45.0,48.0,695.65,1111.26,1612.61,100.0,0.0,0.0,glassy-carbon electrode,KHCO3,0.1,6.8,-1.20,C2H5OH,10.31,1.0,H-cell,500.0,0.0,0.2,20.0,
2362,80,,2024,Manipulating C-C coupling pathway in electrochemical CO2 reduction for selective ethylene and ethanol production over single-atom alloy catalyst, nature communications,,https://doi.org/10.1038/s41467-024-54636-w,,,AgCu NW,Cu0.7905Ag0.2095,Cu,Ag,79.05,nanowire,,42.0,45.0,48.0,695.65,1111.26,1612.61,100.0,0.0,0.0,glassy-carbon electrode,KHCO3,0.1,6.8,-1.20,C3H7OH,5.15,1.0,H-cell,500.0,0.0,0.2,20.0,
2363,80,,2024,Manipulating C-C coupling pathway in electrochemical CO2 reduction for selective ethylene and ethanol production over single-atom alloy catalyst, nature communications,,https://doi.org/10.1038/s41467-024-54636-w,,,AgCu NW,Cu0.7905Ag0.2095,Cu,Ag,79.05,nanowire,,42.0,45.0,48.0,695.65,1111.26,1612.61,100.0,0.0,0.0,glassy-carbon electrode,KHCO3,0.1,6.8,-1.20,H2,14.6,1.0,H-cell,500.0,0.0,0.2,20.0,
2364,80,,2024,Manipulating C-C coupling pathway in electrochemical CO2 reduction for selective ethylene and ethanol production over single-atom alloy catalyst, nature communications,,https://doi.org/10.1038/s41467-024-54636-w,,,AgCu NW,Cu0.7905Ag0.2095,Cu,Ag,79.05,nanowire,,42.0,45.0,48.0,695.65,1111.26,1612.61,100.0,0.0,0.0,glassy-carbon electrode,KHCO3,0.1,6.8,-1.30,CO,9.11,1.0,H-cell,500.0,0.0,0.2,20.0,
2365,80,,2024,Manipulating C-C coupling pathway in electrochemical CO2 reduction for selective ethylene and ethanol production over single-atom alloy catalyst, nature communications,,https://doi.org/10.1038/s41467-024-54636-w,,,AgCu NW,Cu0.7905Ag0.2095,Cu,Ag,79.05,nanowire,,42.0,45.0,48.0,695.65,1111.26,1612.61,100.0,0.0,0.0,glassy-carbon electrode,KHCO3,0.1,6.8,-1.30,CH4,10.82,1.0,H-cell,500.0,0.0,0.2,20.0,
2366,80,,2024,Manipulating C-C coupling pathway in electrochemical CO2 reduction for selective ethylene and ethanol production over single-atom alloy catalyst, nature communications,,https://doi.org/10.1038/s41467-024-54636-w,,,AgCu NW,Cu0.7905Ag0.2095,Cu,Ag,79.05,nanowire,,42.0,45.0,48.0,695.65,1111.26,1612.61,100.0,0.0,0.0,glassy-carbon electrode,KHCO3,0.1,6.8,-1.30,HCOOH,6.36,1.0,H-cell,500.0,0.0,0.2,20.0,
2367,80,,2024,Manipulating C-C coupling pathway in electrochemical CO2 reduction for selective ethylene and ethanol production over single-atom alloy catalyst, nature communications,,https://doi.org/10.1038/s41467-024-54636-w,,,AgCu NW,Cu0.7905Ag0.2095,Cu,Ag,79.05,nanowire,,42.0,45.0,48.0,695.65,1111.26,1612.61,100.0,0.0,0.0,glassy-carbon electrode,KHCO3,0.1,6.8,-1.30,C2H4,32.65,1.0,H-cell,500.0,0.0,0.2,20.0,
2368,80,,2024,Manipulating C-C coupling pathway in electrochemical CO2 reduction for selective ethylene and ethanol production over single-atom alloy catalyst, nature communications,,https://doi.org/10.1038/s41467-024-54636-w,,,AgCu NW,Cu0.7905Ag0.2095,Cu,Ag,79.05,nanowire,,42.0,45.0,48.0,695.65,1111.26,1612.61,100.0,0.0,0.0,glassy-carbon electrode,KHCO3,0.1,6.8,-1.30,C2H5OH,9.28,1.0,H-cell,500.0,0.0,0.2,20.0,
2369,80,,2024,Manipulating C-C coupling pathway in electrochemical CO2 reduction for selective ethylene and ethanol production over single-atom alloy catalyst, nature communications,,https://doi.org/10.1038/s41467-024-54636-w,,,AgCu NW,Cu0.7905Ag0.2095,Cu,Ag,79.05,nanowire,,42.0,45.0,48.0,695.65,1111.26,1612.61,100.0,0.0,0.0,glassy-carbon electrode,KHCO3,0.1,6.8,-1.30,C3H7OH,5.5,1.0,H-cell,500.0,0.0,0.2,20.0,
2370,80,,2024,Manipulating C-C coupling pathway in electrochemical CO2 reduction for selective ethylene and ethanol production over single-atom alloy catalyst, nature communications,,https://doi.org/10.1038/s41467-024-54636-w,,,AgCu NW,Cu0.7905Ag0.2095,Cu,Ag,79.05,nanowire,,42.0,45.0,48.0,695.65,1111.26,1612.61,100.0,0.0,0.0,glassy-carbon electrode,KHCO3,0.1,6.8,-1.30,H2,19.59,1.0,H-cell,500.0,0.0,0.2,20.0,
2371,80,,2024,Manipulating C-C coupling pathway in electrochemical CO2 reduction for selective ethylene and ethanol production over single-atom alloy catalyst, nature communications,,https://doi.org/10.1038/s41467-024-54636-w,,,AgCu NW,Cu0.7905Ag0.2095,Cu,Ag,79.05,nanowire,,42.0,45.0,48.0,695.65,1111.26,1612.61,100.0,0.0,0.0,glassy-carbon electrode,KHCO3,0.1,6.8,-1.40,CO,8.25,1.0,H-cell,500.0,0.0,0.2,20.0,
2372,80,,2024,Manipulating C-C coupling pathway in electrochemical CO2 reduction for selective ethylene and ethanol production over single-atom alloy catalyst, nature communications,,https://doi.org/10.1038/s41467-024-54636-w,,,AgCu NW,Cu0.7905Ag0.2095,Cu,Ag,79.05,nanowire,,42.0,45.0,48.0,695.65,1111.26,1612.61,100.0,0.0,0.0,glassy-carbon electrode,KHCO3,0.1,6.8,-1.40,CH4,15.98,1.0,H-cell,500.0,0.0,0.2,20.0,
2373,80,,2024,Manipulating C-C coupling pathway in electrochemical CO2 reduction for selective ethylene and ethanol production over single-atom alloy catalyst, nature communications,,https://doi.org/10.1038/s41467-024-54636-w,,,AgCu NW,Cu0.7905Ag0.2095,Cu,Ag,79.05,nanowire,,42.0,45.0,48.0,695.65,1111.26,1612.61,100.0,0.0,0.0,glassy-carbon electrode,KHCO3,0.1,6.8,-1.40,HCOOH,6.7,1.0,H-cell,500.0,0.0,0.2,20.0,
2374,80,,2024,Manipulating C-C coupling pathway in electrochemical CO2 reduction for selective ethylene and ethanol production over single-atom alloy catalyst, nature communications,,https://doi.org/10.1038/s41467-024-54636-w,,,AgCu NW,Cu0.7905Ag0.2095,Cu,Ag,79.05,nanowire,,42.0,45.0,48.0,695.65,1111.26,1612.61,100.0,0.0,0.0,glassy-carbon electrode,KHCO3,0.1,6.8,-1.40,C2H4,28.69,1.0,H-cell,500.0,0.0,0.2,20.0,
2375,80,,2024,Manipulating C-C coupling pathway in electrochemical CO2 reduction for selective ethylene and ethanol production over single-atom alloy catalyst, nature communications,,https://doi.org/10.1038/s41467-024-54636-w,,,AgCu NW,Cu0.7905Ag0.2095,Cu,Ag,79.05,nanowire,,42.0,45.0,48.0,695.65,1111.26,1612.61,100.0,0.0,0.0,glassy-carbon electrode,KHCO3,0.1,6.8,-1.40,C2H5OH,8.59,1.0,H-cell,500.0,0.0,0.2,20.0,
2376,80,,2024,Manipulating C-C coupling pathway in electrochemical CO2 reduction for selective ethylene and ethanol production over single-atom alloy catalyst, nature communications,,https://doi.org/10.1038/s41467-024-54636-w,,,AgCu NW,Cu0.7905Ag0.2095,Cu,Ag,79.05,nanowire,,42.0,45.0,48.0,695.65,1111.26,1612.61,100.0,0.0,0.0,glassy-carbon electrode,KHCO3,0.1,6.8,-1.40,C3H7OH,3.95,1.0,H-cell,500.0,0.0,0.2,20.0,
2377,80,,2024,Manipulating C-C coupling pathway in electrochemical CO2 reduction for selective ethylene and ethanol production over single-atom alloy catalyst, nature communications,,https://doi.org/10.1038/s41467-024-54636-w,,,AgCu NW,Cu0.7905Ag0.2095,Cu,Ag,79.05,nanowire,,42.0,45.0,48.0,695.65,1111.26,1612.61,100.0,0.0,0.0,glassy-carbon electrode,KHCO3,0.1,6.8,-1.40,H2,21.82,1.0,H-cell,500.0,0.0,0.2,20.0,
2378,80,,2024,Manipulating C-C coupling pathway in electrochemical CO2 reduction for selective ethylene and ethanol production over single-atom alloy catalyst, nature communications,,https://doi.org/10.1038/s41467-024-54636-w,,,AgCu NW,Cu0.7905Ag0.2095,Cu,Ag,79.05,nanowire,,42.0,45.0,48.0,695.65,1111.26,1612.61,100.0,0.0,0.0,glassy-carbon electrode,KHCO3,0.1,6.8,-1.20,CO,10.42,2.5,H-cell,500.0,0.0,1.0,20.0,
2379,80,,2024,Manipulating C-C coupling pathway in electrochemical CO2 reduction for selective ethylene and ethanol production over single-atom alloy catalyst, nature communications,,https://doi.org/10.1038/s41467-024-54636-w,,,AgCu NW,Cu0.7905Ag0.2095,Cu,Ag,79.05,nanowire,,42.0,45.0,48.0,695.65,1111.26,1612.61,100.0,0.0,0.0,glassy-carbon electrode,KHCO3,0.1,6.8,-1.20,CH4,5.36,2.5,H-cell,500.0,0.0,1.0,20.0,
2380,80,,2024,Manipulating C-C coupling pathway in electrochemical CO2 reduction for selective ethylene and ethanol production over single-atom alloy catalyst, nature communications,,https://doi.org/10.1038/s41467-024-54636-w,,,AgCu NW,Cu0.7905Ag0.2095,Cu,Ag,79.05,nanowire,,42.0,45.0,48.0,695.65,1111.26,1612.61,100.0,0.0,0.0,glassy-carbon electrode,KHCO3,0.1,6.8,-1.20,C2H4,44.05,2.5,H-cell,500.0,0.0,1.0,20.0,
2381,80,,2024,Manipulating C-C coupling pathway in electrochemical CO2 reduction for selective ethylene and ethanol production over single-atom alloy catalyst, nature communications,,https://doi.org/10.1038/s41467-024-54636-w,,,AgCu NW,Cu0.7905Ag0.2095,Cu,Ag,79.05,nanowire,,42.0,45.0,48.0,695.65,1111.26,1612.61,100.0,0.0,0.0,glassy-carbon electrode,KHCO3,0.1,6.8,-1.20,C2H5OH,16.37,2.5,H-cell,500.0,0.0,1.0,20.0,
2382,80,,2024,Manipulating C-C coupling pathway in electrochemical CO2 reduction for selective ethylene and ethanol production over single-atom alloy catalyst, nature communications,,https://doi.org/10.1038/s41467-024-54636-w,,,AgCu NW,Cu0.7905Ag0.2095,Cu,Ag,79.05,nanowire,,42.0,45.0,48.0,695.65,1111.26,1612.61,100.0,0.0,0.0,glassy-carbon electrode,KHCO3,0.1,6.8,-1.20,HCOOH,4.17,2.5,H-cell,500.0,0.0,1.0,20.0,
2383,80,,2024,Manipulating C-C coupling pathway in electrochemical CO2 reduction for selective ethylene and ethanol production over single-atom alloy catalyst, nature communications,,https://doi.org/10.1038/s41467-024-54636-w,,,AgCu NW,Cu0.7905Ag0.2095,Cu,Ag,79.05,nanowire,,42.0,45.0,48.0,695.65,1111.26,1612.61,100.0,0.0,0.0,glassy-carbon electrode,KHCO3,0.1,6.8,-1.20,H2,18.15,2.5,H-cell,500.0,0.0,1.0,20.0,
