Repository: vovamirosh/-CO2RR-Beyond-Green-AI

File: Datasets/prepr.csv (part 28 of 50)
DOI,Article name,Compound_1,Compound_2,"Cat./Support ratio, % (at)",Morphology (TEM/SEM),"Pore size, nm",width min (nm),width aver (nm),width max (nm),length min (nm),length aver (nm),length max (nm),"Cu, % (at.)","Cu+, % (at.)","Cu(2+), % (at.)",Base,electrolyte,"conc, M",pH,RHE vs V,Product,"FE, %","Time, h",Type of reactor,"Loading, μg/cm2","Add_carbon, %","Surface area of electrode, cm2","Flow rate CO2, ml/min","Av_volume, mkm^3",Ratio_sphere_volume,"Min_volume, mkm^3","Max_volume, mkm^3",1_efermi,1_density_atomic,1_total_magnetization_normalized_formula_units,1_energy_above_hull,1_energy_per_atom,1_volume,1_band_gap,2_efermi,2_density_atomic,2_total_magnetization_normalized_formula_units,2_energy_above_hull,2_energy_per_atom,2_volume,2_band_gap,Product_exactmw,Product_lipinskiHBA,Product_lipinskiHBD,Product_NumAtoms,Product_FractionCSP3,Product_CrippenClogP,Product_hallKierAlpha,Product_kappa2,Product_kappa3,anion_molar_conductance,anion_mobility,anion_diffusion_coefficient,anion_hydr_R_of_ion,Type of reactor_H-cell,Base_carbon paper electrode,Base_gasdiffusion electrode
https://doi.org/10.1039/D1SC04271H,Cu@ZnO,Cu,Zn,77.27,core-shell,0.0,20.0,25.0,30.0,20.0,25.0,30.0,100.0,0.0,0.0,glassy-carbon electrode,KHCO3,0.1,6.8,-1.2,C2H5OH,10.55,2.5,H-cell,20.0,0.0,1.0,5.0,8.181230868723419e-06,1.0,4.1887902047863905e-06,1.4137166941154069e-05,7.51858683,11.445998564977856,2e-07,0.0,-10.846796,11.445998564977856,0.0,3.29833257,14.422554456959176,0.0,0.0,-8.910602605,28.845108913918352,0.0,46.041864812,1.0,1.0,9.0,1.0,-0.0014000000000000123,-0.04,1.96,1.9600000000000033,44.5,4.353,1.118,2.193,1.0,0.0,0.0
https://doi.org/10.1039/D1SC04271H,Cu@ZnO,Cu,Zn,77.27,core-shell,0.0,20.0,25.0,30.0,20.0,25.0,30.0,100.0,0.0,0.0,glassy-carbon electrode,KHCO3,0.1,6.8,-1.2,C3H7OH,4.87,2.5,H-cell,20.0,0.0,1.0,5.0,8.181230868723419e-06,1.0,4.1887902047863905e-06,1.4137166941154069e-05,7.51858683,11.445998564977856,2e-07,0.0,-10.846796,11.445998564977856,0.0,3.29833257,14.422554456959176,0.0,0.0,-8.910602605,28.845108913918352,0.0,60.057514876,1.0,1.0,12.0,1.0,0.38710000000000006,-0.04,1.297837837837838,1128.9599999999998,44.5,4.353,1.118,2.193,1.0,0.0,0.0
https://doi.org/10.1039/D1SC04271H,Cu@ZnO,Cu,Zn,77.27,core-shell,0.0,20.0,25.0,30.0,20.0,25.0,30.0,100.0,0.0,0.0,glassy-carbon electrode,KHCO3,0.1,6.8,-1.3,H2,23.12,2.5,H-cell,20.0,0.0,1.0,5.0,8.181230868723419e-06,1.0,4.1887902047863905e-06,1.4137166941154069e-05,7.51858683,11.445998564977856,2e-07,0.0,-10.846796,11.445998564977856,0.0,3.29833257,14.422554456959176,0.0,0.0,-8.910602605,28.845108913918352,0.0,2.015650064,0.0,0.0,2.0,0.0,0.246,0.0,0.0,0.0,44.5,4.353,1.118,2.193,1.0,0.0,0.0
https://doi.org/10.1039/D1SC04271H,Cu@ZnO,Cu,Zn,77.27,core-shell,0.0,20.0,25.0,30.0,20.0,25.0,30.0,100.0,0.0,0.0,glassy-carbon electrode,KHCO3,0.1,6.8,-1.3,CO,8.92,2.5,H-cell,20.0,0.0,1.0,5.0,8.181230868723419e-06,1.0,4.1887902047863905e-06,1.4137166941154069e-05,7.51858683,11.445998564977856,2e-07,0.0,-10.846796,11.445998564977856,0.0,3.29833257,14.422554456959176,0.0,0.0,-8.910602605,28.845108913918352,0.0,27.99491462,1.0,0.0,2.0,0.0,-0.03751,-0.26,0.74,-6.106153846153846,44.5,4.353,1.118,2.193,1.0,0.0,0.0
https://doi.org/10.1039/D1SC04271H,Cu@ZnO,Cu,Zn,77.27,core-shell,0.0,20.0,25.0,30.0,20.0,25.0,30.0,100.0,0.0,0.0,glassy-carbon electrode,KHCO3,0.1,6.8,-1.3,CH4,37.12,2.5,H-cell,20.0,0.0,1.0,5.0,8.181230868723419e-06,1.0,4.1887902047863905e-06,1.4137166941154069e-05,7.51858683,11.445998564977856,2e-07,0.0,-10.846796,11.445998564977856,0.0,3.29833257,14.422554456959176,0.0,0.0,-8.910602605,28.845108913918352,0.0,16.031300127999998,0.0,0.0,5.0,1.0,0.6361,0.0,0.0,0.0,44.5,4.353,1.118,2.193,1.0,0.0,0.0
https://doi.org/10.1039/D1SC04271H,Cu@ZnO,Cu,Zn,77.27,core-shell,0.0,20.0,25.0,30.0,20.0,25.0,30.0,100.0,0.0,0.0,glassy-carbon electrode,KHCO3,0.1,6.8,-1.3,C2H4,6.49,2.5,H-cell,20.0,0.0,1.0,5.0,8.181230868723419e-06,1.0,4.1887902047863905e-06,1.4137166941154069e-05,7.51858683,11.445998564977856,2e-07,0.0,-10.846796,11.445998564977856,0.0,3.29833257,14.422554456959176,0.0,0.0,-8.910602605,28.845108913918352,0.0,28.031300127999998,0.0,0.0,6.0,0.0,0.8022,-0.26,0.74,-6.106153846153846,44.5,4.353,1.118,2.193,1.0,0.0,0.0
https://doi.org/10.1039/D1SC04271H,Cu@ZnO,Cu,Zn,77.27,core-shell,0.0,20.0,25.0,30.0,20.0,25.0,30.0,100.0,0.0,0.0,glassy-carbon electrode,KHCO3,0.1,6.8,-1.3,HCOOH,6.9,2.5,H-cell,20.0,0.0,1.0,5.0,8.181230868723419e-06,1.0,4.1887902047863905e-06,1.4137166941154069e-05,7.51858683,11.445998564977856,2e-07,0.0,-10.846796,11.445998564977856,0.0,3.29833257,14.422554456959176,0.0,0.0,-8.910602605,28.845108913918352,0.0,46.005479304,2.0,1.0,5.0,0.0,-0.29919999999999997,-0.53,1.4699999999999982,1.4700000000000009,44.5,4.353,1.118,2.193,1.0,0.0,0.0
https://doi.org/10.1039/D1SC04271H,Cu@ZnO,Cu,Zn,77.27,core-shell,0.0,20.0,25.0,30.0,20.0,25.0,30.0,100.0,0.0,0.0,glassy-carbon electrode,KHCO3,0.1,6.8,-1.3,C2H5OH,12.17,2.5,H-cell,20.0,0.0,1.0,5.0,8.181230868723419e-06,1.0,4.1887902047863905e-06,1.4137166941154069e-05,7.51858683,11.445998564977856,2e-07,0.0,-10.846796,11.445998564977856,0.0,3.29833257,14.422554456959176,0.0,0.0,-8.910602605,28.845108913918352,0.0,46.041864812,1.0,1.0,9.0,1.0,-0.0014000000000000123,-0.04,1.96,1.9600000000000033,44.5,4.353,1.118,2.193,1.0,0.0,0.0
https://doi.org/10.1039/D1SC04271H,Cu@ZnO,Cu,Zn,77.27,core-shell,0.0,20.0,25.0,30.0,20.0,25.0,30.0,100.0,0.0,0.0,glassy-carbon electrode,KHCO3,0.1,6.8,-1.3,C3H7OH,3.85,2.5,H-cell,20.0,0.0,1.0,5.0,8.181230868723419e-06,1.0,4.1887902047863905e-06,1.4137166941154069e-05,7.51858683,11.445998564977856,2e-07,0.0,-10.846796,11.445998564977856,0.0,3.29833257,14.422554456959176,0.0,0.0,-8.910602605,28.845108913918352,0.0,60.057514876,1.0,1.0,12.0,1.0,0.38710000000000006,-0.04,1.297837837837838,1128.9599999999998,44.5,4.353,1.118,2.193,1.0,0.0,0.0
https://doi.org/10.1039/D1SC04271H,Cu@ZnO,Cu,Zn,77.27,core-shell,0.0,20.0,25.0,30.0,20.0,25.0,30.0,100.0,0.0,0.0,glassy-carbon electrode,KHCO3,0.1,6.8,-1.4,H2,15.01,2.5,H-cell,20.0,0.0,1.0,5.0,8.181230868723419e-06,1.0,4.1887902047863905e-06,1.4137166941154069e-05,7.51858683,11.445998564977856,2e-07,0.0,-10.846796,11.445998564977856,0.0,3.29833257,14.422554456959176,0.0,0.0,-8.910602605,28.845108913918352,0.0,2.015650064,0.0,0.0,2.0,0.0,0.246,0.0,0.0,0.0,44.5,4.353,1.118,2.193,1.0,0.0,0.0
https://doi.org/10.1039/D1SC04271H,Cu@ZnO,Cu,Zn,77.27,core-shell,0.0,20.0,25.0,30.0,20.0,25.0,30.0,100.0,0.0,0.0,glassy-carbon electrode,KHCO3,0.1,6.8,-1.4,CO,3.65,2.5,H-cell,20.0,0.0,1.0,5.0,8.181230868723419e-06,1.0,4.1887902047863905e-06,1.4137166941154069e-05,7.51858683,11.445998564977856,2e-07,0.0,-10.846796,11.445998564977856,0.0,3.29833257,14.422554456959176,0.0,0.0,-8.910602605,28.845108913918352,0.0,27.99491462,1.0,0.0,2.0,0.0,-0.03751,-0.26,0.74,-6.106153846153846,44.5,4.353,1.118,2.193,1.0,0.0,0.0
https://doi.org/10.1039/D1SC04271H,Cu@ZnO,Cu,Zn,77.27,core-shell,0.0,20.0,25.0,30.0,20.0,25.0,30.0,100.0,0.0,0.0,glassy-carbon electrode,KHCO3,0.1,6.8,-1.4,CH4,51.12,2.5,H-cell,20.0,0.0,1.0,5.0,8.181230868723419e-06,1.0,4.1887902047863905e-06,1.4137166941154069e-05,7.51858683,11.445998564977856,2e-07,0.0,-10.846796,11.445998564977856,0.0,3.29833257,14.422554456959176,0.0,0.0,-8.910602605,28.845108913918352,0.0,16.031300127999998,0.0,0.0,5.0,1.0,0.6361,0.0,0.0,0.0,44.5,4.353,1.118,2.193,1.0,0.0,0.0
https://doi.org/10.1039/D1SC04271H,Cu@ZnO,Cu,Zn,77.27,core-shell,0.0,20.0,25.0,30.0,20.0,25.0,30.0,100.0,0.0,0.0,glassy-carbon electrode,KHCO3,0.1,6.8,-1.4,C2H4,6.49,2.5,H-cell,20.0,0.0,1.0,5.0,8.181230868723419e-06,1.0,4.1887902047863905e-06,1.4137166941154069e-05,7.51858683,11.445998564977856,2e-07,0.0,-10.846796,11.445998564977856,0.0,3.29833257,14.422554456959176,0.0,0.0,-8.910602605,28.845108913918352,0.0,28.031300127999998,0.0,0.0,6.0,0.0,0.8022,-0.26,0.74,-6.106153846153846,44.5,4.353,1.118,2.193,1.0,0.0,0.0
https://doi.org/10.1039/D1SC04271H,Cu@ZnO,Cu,Zn,77.27,core-shell,0.0,20.0,25.0,30.0,20.0,25.0,30.0,100.0,0.0,0.0,glassy-carbon electrode,KHCO3,0.1,6.8,-1.4,HCOOH,6.29,2.5,H-cell,20.0,0.0,1.0,5.0,8.181230868723419e-06,1.0,4.1887902047863905e-06,1.4137166941154069e-05,7.51858683,11.445998564977856,2e-07,0.0,-10.846796,11.445998564977856,0.0,3.29833257,14.422554456959176,0.0,0.0,-8.910602605,28.845108913918352,0.0,46.005479304,2.0,1.0,5.0,0.0,-0.29919999999999997,-0.53,1.4699999999999982,1.4700000000000009,44.5,4.353,1.118,2.193,1.0,0.0,0.0
https://doi.org/10.1039/D1SC04271H,Cu@ZnO,Cu,Zn,77.27,core-shell,0.0,20.0,25.0,30.0,20.0,25.0,30.0,100.0,0.0,0.0,glassy-carbon electrode,KHCO3,0.1,6.8,-1.4,C2H5OH,11.97,2.5,H-cell,20.0,0.0,1.0,5.0,8.181230868723419e-06,1.0,4.1887902047863905e-06,1.4137166941154069e-05,7.51858683,11.445998564977856,2e-07,0.0,-10.846796,11.445998564977856,0.0,3.29833257,14.422554456959176,0.0,0.0,-8.910602605,28.845108913918352,0.0,46.041864812,1.0,1.0,9.0,1.0,-0.0014000000000000123,-0.04,1.96,1.9600000000000033,44.5,4.353,1.118,2.193,1.0,0.0,0.0
https://doi.org/10.1039/D1SC04271H,Cu@ZnO,Cu,Zn,77.27,core-shell,0.0,20.0,25.0,30.0,20.0,25.0,30.0,100.0,0.0,0.0,glassy-carbon electrode,KHCO3,0.1,6.8,-1.4,C3H7OH,4.06,2.5,H-cell,20.0,0.0,1.0,5.0,8.181230868723419e-06,1.0,4.1887902047863905e-06,1.4137166941154069e-05,7.51858683,11.445998564977856,2e-07,0.0,-10.846796,11.445998564977856,0.0,3.29833257,14.422554456959176,0.0,0.0,-8.910602605,28.845108913918352,0.0,60.057514876,1.0,1.0,12.0,1.0,0.38710000000000006,-0.04,1.297837837837838,1128.9599999999998,44.5,4.353,1.118,2.193,1.0,0.0,0.0
https://doi.org/10.53941/mi.2024.100007,Cu0.71Ni0.29,Cu,NiO,71.0,sphere,0.0,16.8,20.7,24.6,16.8,20.7,24.6,100.0,0.0,0.0,glassy-carbon electrode,KHCO3,0.1,6.8,-1.0,HCOOH,4.35,1.0,H-cell,1000.0,0.0,1.0,10.0,4.644186574671581e-06,1.0,2.4827127095377133e-06,7.794781462010237e-06,7.51858683,11.445998564977856,2e-07,0.0,-10.846796,11.445998564977856,0.0,5.87177732,9.17091681388321,2.0000001,0.0,-6.5821341425,18.34183362776642,2.300899999999999,46.005479304,2.0,1.0,5.0,0.0,-0.29919999999999997,-0.53,1.4699999999999982,1.4700000000000009,44.5,4.353,1.118,2.193,1.0,0.0,0.0
https://doi.org/10.53941/mi.2024.100007,Cu0.71Ni0.29,Cu,NiO,71.0,sphere,0.0,16.8,20.7,24.6,16.8,20.7,24.6,100.0,0.0,0.0,glassy-carbon electrode,KHCO3,0.1,6.8,-1.0,H2,92.61,1.0,H-cell,1000.0,0.0,1.0,10.0,4.644186574671581e-06,1.0,2.4827127095377133e-06,7.794781462010237e-06,7.51858683,11.445998564977856,2e-07,0.0,-10.846796,11.445998564977856,0.0,5.87177732,9.17091681388321,2.0000001,0.0,-6.5821341425,18.34183362776642,2.300899999999999,2.015650064,0.0,0.0,2.0,0.0,0.246,0.0,0.0,0.0,44.5,4.353,1.118,2.193,1.0,0.0,0.0
https://doi.org/10.53941/mi.2024.100007,Cu0.71Ni0.29,Cu,NiO,71.0,sphere,0.0,16.8,20.7,24.6,16.8,20.7,24.6,100.0,0.0,0.0,glassy-carbon electrode,KHCO3,0.1,6.8,-1.1,HCOOH,12.17,1.0,H-cell,1000.0,0.0,1.0,10.0,4.644186574671581e-06,1.0,2.4827127095377133e-06,7.794781462010237e-06,7.51858683,11.445998564977856,2e-07,0.0,-10.846796,11.445998564977856,0.0,5.87177732,9.17091681388321,2.0000001,0.0,-6.5821341425,18.34183362776642,2.300899999999999,46.005479304,2.0,1.0,5.0,0.0,-0.29919999999999997,-0.53,1.4699999999999982,1.4700000000000009,44.5,4.353,1.118,2.193,1.0,0.0,0.0
https://doi.org/10.53941/mi.2024.100007,Cu0.71Ni0.29,Cu,NiO,71.0,sphere,0.0,16.8,20.7,24.6,16.8,20.7,24.6,100.0,0.0,0.0,glassy-carbon electrode,KHCO3,0.1,6.8,-1.1,H2,86.96,1.0,H-cell,1000.0,0.0,1.0,10.0,4.644186574671581e-06,1.0,2.4827127095377133e-06,7.794781462010237e-06,7.51858683,11.445998564977856,2e-07,0.0,-10.846796,11.445998564977856,0.0,5.87177732,9.17091681388321,2.0000001,0.0,-6.5821341425,18.34183362776642,2.300899999999999,2.015650064,0.0,0.0,2.0,0.0,0.246,0.0,0.0,0.0,44.5,4.353,1.118,2.193,1.0,0.0,0.0
https://doi.org/10.53941/mi.2024.100007,Cu0.71Ni0.29,Cu,NiO,71.0,sphere,0.0,16.8,20.7,24.6,16.8,20.7,24.6,100.0,0.0,0.0,glassy-carbon electrode,KHCO3,0.1,6.8,-1.2,CO,7.39,1.0,H-cell,1000.0,0.0,1.0,10.0,4.644186574671581e-06,1.0,2.4827127095377133e-06,7.794781462010237e-06,7.51858683,11.445998564977856,2e-07,0.0,-10.846796,11.445998564977856,0.0,5.87177732,9.17091681388321,2.0000001,0.0,-6.5821341425,18.34183362776642,2.300899999999999,27.99491462,1.0,0.0,2.0,0.0,-0.03751,-0.26,0.74,-6.106153846153846,44.5,4.353,1.118,2.193,1.0,0.0,0.0
https://doi.org/10.53941/mi.2024.100007,Cu0.71Ni0.29,Cu,NiO,71.0,sphere,0.0,16.8,20.7,24.6,16.8,20.7,24.6,100.0,0.0,0.0,glassy-carbon electrode,KHCO3,0.1,6.8,-1.2,HCOOH,37.39,1.0,H-cell,1000.0,0.0,1.0,10.0,4.644186574671581e-06,1.0,2.4827127095377133e-06,7.794781462010237e-06,7.51858683,11.445998564977856,2e-07,0.0,-10.846796,11.445998564977856,0.0,5.87177732,9.17091681388321,2.0000001,0.0,-6.5821341425,18.34183362776642,2.300899999999999,46.005479304,2.0,1.0,5.0,0.0,-0.29919999999999997,-0.53,1.4699999999999982,1.4700000000000009,44.5,4.353,1.118,2.193,1.0,0.0,0.0
https://doi.org/10.53941/mi.2024.100007,Cu0.71Ni0.29,Cu,NiO,71.0,sphere,0.0,16.8,20.7,24.6,16.8,20.7,24.6,100.0,0.0,0.0,glassy-carbon electrode,KHCO3,0.1,6.8,-1.2,H2,52.17,1.0,H-cell,1000.0,0.0,1.0,10.0,4.644186574671581e-06,1.0,2.4827127095377133e-06,7.794781462010237e-06,7.51858683,11.445998564977856,2e-07,0.0,-10.846796,11.445998564977856,0.0,5.87177732,9.17091681388321,2.0000001,0.0,-6.5821341425,18.34183362776642,2.300899999999999,2.015650064,0.0,0.0,2.0,0.0,0.246,0.0,0.0,0.0,44.5,4.353,1.118,2.193,1.0,0.0,0.0
https://doi.org/10.53941/mi.2024.100007,Cu0.71Ni0.29,Cu,NiO,71.0,sphere,0.0,16.8,20.7,24.6,16.8,20.7,24.6,100.0,0.0,0.0,glassy-carbon electrode,KHCO3,0.1,6.8,-1.3,CH4,2.61,1.0,H-cell,1000.0,0.0,1.0,10.0,4.644186574671581e-06,1.0,2.4827127095377133e-06,7.794781462010237e-06,7.51858683,11.445998564977856,2e-07,0.0,-10.846796,11.445998564977856,0.0,5.87177732,9.17091681388321,2.0000001,0.0,-6.5821341425,18.34183362776642,2.300899999999999,16.031300127999998,0.0,0.0,5.0,1.0,0.6361,0.0,0.0,0.0,44.5,4.353,1.118,2.193,1.0,0.0,0.0
https://doi.org/10.53941/mi.2024.100007,Cu0.71Ni0.29,Cu,NiO,71.0,sphere,0.0,16.8,20.7,24.6,16.8,20.7,24.6,100.0,0.0,0.0,glassy-carbon electrode,KHCO3,0.1,6.8,-1.3,CO,15.65,1.0,H-cell,1000.0,0.0,1.0,10.0,4.644186574671581e-06,1.0,2.4827127095377133e-06,7.794781462010237e-06,7.51858683,11.445998564977856,2e-07,0.0,-10.846796,11.445998564977856,0.0,5.87177732,9.17091681388321,2.0000001,0.0,-6.5821341425,18.34183362776642,2.300899999999999,27.99491462,1.0,0.0,2.0,0.0,-0.03751,-0.26,0.74,-6.106153846153846,44.5,4.353,1.118,2.193,1.0,0.0,0.0
https://doi.org/10.53941/mi.2024.100007,Cu0.71Ni0.29,Cu,NiO,71.0,sphere,0.0,16.8,20.7,24.6,16.8,20.7,24.6,100.0,0.0,0.0,glassy-carbon electrode,KHCO3,0.1,6.8,-1.3,H2,30.0,1.0,H-cell,1000.0,0.0,1.0,10.0,4.644186574671581e-06,1.0,2.4827127095377133e-06,7.794781462010237e-06,7.51858683,11.445998564977856,2e-07,0.0,-10.846796,11.445998564977856,0.0,5.87177732,9.17091681388321,2.0000001,0.0,-6.5821341425,18.34183362776642,2.300899999999999,2.015650064,0.0,0.0,2.0,0.0,0.246,0.0,0.0,0.0,44.5,4.353,1.118,2.193,1.0,0.0,0.0
https://doi.org/10.53941/mi.2024.100007,Cu0.71Ni0.29,Cu,NiO,71.0,sphere,0.0,16.8,20.7,24.6,16.8,20.7,24.6,100.0,0.0,0.0,glassy-carbon electrode,KHCO3,0.1,6.8,-1.3,HCOOH,41.3,1.0,H-cell,1000.0,0.0,1.0,10.0,4.644186574671581e-06,1.0,2.4827127095377133e-06,7.794781462010237e-06,7.51858683,11.445998564977856,2e-07,0.0,-10.846796,11.445998564977856,0.0,5.87177732,9.17091681388321,2.0000001,0.0,-6.5821341425,18.34183362776642,2.300899999999999,46.005479304,2.0,1.0,5.0,0.0,-0.29919999999999997,-0.53,1.4699999999999982,1.4700000000000009,44.5,4.353,1.118,2.193,1.0,0.0,0.0
https://doi.org/10.53941/mi.2024.100007,Cu0.71Ni0.29,Cu,NiO,71.0,sphere,0.0,16.8,20.7,24.6,16.8,20.7,24.6,100.0,0.0,0.0,glassy-carbon electrode,KHCO3,0.1,6.8,-1.4,CH4,2.61,1.0,H-cell,1000.0,0.0,1.0,10.0,4.644186574671581e-06,1.0,2.4827127095377133e-06,7.794781462010237e-06,7.51858683,11.445998564977856,2e-07,0.0,-10.846796,11.445998564977856,0.0,5.87177732,9.17091681388321,2.0000001,0.0,-6.5821341425,18.34183362776642,2.300899999999999,16.031300127999998,0.0,0.0,5.0,1.0,0.6361,0.0,0.0,0.0,44.5,4.353,1.118,2.193,1.0,0.0,0.0
https://doi.org/10.53941/mi.2024.100007,Cu0.71Ni0.29,Cu,NiO,71.0,sphere,0.0,16.8,20.7,24.6,16.8,20.7,24.6,100.0,0.0,0.0,glassy-carbon electrode,KHCO3,0.1,6.8,-1.4,CO,9.13,1.0,H-cell,1000.0,0.0,1.0,10.0,4.644186574671581e-06,1.0,2.4827127095377133e-06,7.794781462010237e-06,7.51858683,11.445998564977856,2e-07,0.0,-10.846796,11.445998564977856,0.0,5.87177732,9.17091681388321,2.0000001,0.0,-6.5821341425,18.34183362776642,2.300899999999999,27.99491462,1.0,0.0,2.0,0.0,-0.03751,-0.26,0.74,-6.106153846153846,44.5,4.353,1.118,2.193,1.0,0.0,0.0
https://doi.org/10.53941/mi.2024.100007,Cu0.71Ni0.29,Cu,NiO,71.0,sphere,0.0,16.8,20.7,24.6,16.8,20.7,24.6,100.0,0.0,0.0,glassy-carbon electrode,KHCO3,0.1,6.8,-1.4,C2H5OH,13.48,1.0,H-cell,1000.0,0.0,1.0,10.0,4.644186574671581e-06,1.0,2.4827127095377133e-06,7.794781462010237e-06,7.51858683,11.445998564977856,2e-07,0.0,-10.846796,11.445998564977856,0.0,5.87177732,9.17091681388321,2.0000001,0.0,-6.5821341425,18.34183362776642,2.300899999999999,46.041864812,1.0,1.0,9.0,1.0,-0.0014000000000000123,-0.04,1.96,1.9600000000000033,44.5,4.353,1.118,2.193,1.0,0.0,0.0
https://doi.org/10.53941/mi.2024.100007,Cu0.71Ni0.29,Cu,NiO,71.0,sphere,0.0,16.8,20.7,24.6,16.8,20.7,24.6,100.0,0.0,0.0,glassy-carbon electrode,KHCO3,0.1,6.8,-1.4,C2H4,13.48,1.0,H-cell,1000.0,0.0,1.0,10.0,4.644186574671581e-06,1.0,2.4827127095377133e-06,7.794781462010237e-06,7.51858683,11.445998564977856,2e-07,0.0,-10.846796,11.445998564977856,0.0,5.87177732,9.17091681388321,2.0000001,0.0,-6.5821341425,18.34183362776642,2.300899999999999,28.031300127999998,0.0,0.0,6.0,0.0,0.8022,-0.26,0.74,-6.106153846153846,44.5,4.353,1.118,2.193,1.0,0.0,0.0
https://doi.org/10.53941/mi.2024.100007,Cu0.71Ni0.29,Cu,NiO,71.0,sphere,0.0,16.8,20.7,24.6,16.8,20.7,24.6,100.0,0.0,0.0,glassy-carbon electrode,KHCO3,0.1,6.8,-1.4,H2,28.7,1.0,H-cell,1000.0,0.0,1.0,10.0,4.644186574671581e-06,1.0,2.4827127095377133e-06,7.794781462010237e-06,7.51858683,11.445998564977856,2e-07,0.0,-10.846796,11.445998564977856,0.0,5.87177732,9.17091681388321,2.0000001,0.0,-6.5821341425,18.34183362776642,2.300899999999999,2.015650064,0.0,0.0,2.0,0.0,0.246,0.0,0.0,0.0,44.5,4.353,1.118,2.193,1.0,0.0,0.0
https://doi.org/10.53941/mi.2024.100007,Cu0.71Ni0.29,Cu,NiO,71.0,sphere,0.0,16.8,20.7,24.6,16.8,20.7,24.6,100.0,0.0,0.0,glassy-carbon electrode,KHCO3,0.1,6.8,-1.4,HCOOH,28.7,1.0,H-cell,1000.0,0.0,1.0,10.0,4.644186574671581e-06,1.0,2.4827127095377133e-06,7.794781462010237e-06,7.51858683,11.445998564977856,2e-07,0.0,-10.846796,11.445998564977856,0.0,5.87177732,9.17091681388321,2.0000001,0.0,-6.5821341425,18.34183362776642,2.300899999999999,46.005479304,2.0,1.0,5.0,0.0,-0.29919999999999997,-0.53,1.4699999999999982,1.4700000000000009,44.5,4.353,1.118,2.193,1.0,0.0,0.0
https://doi.org/10.53941/mi.2024.100007,Cu0.71Ni0.29-a,Cu,NiO,84.72,sphere,0.0,16.8,20.7,24.6,16.8,20.7,24.6,100.0,0.0,0.0,glassy-carbon electrode,KHCO3,0.1,6.8,-1.0,CO,2.5,1.0,H-cell,1000.0,0.0,1.0,10.0,4.644186574671581e-06,1.0,2.4827127095377133e-06,7.794781462010237e-06,7.51858683,11.445998564977856,2e-07,0.0,-10.846796,11.445998564977856,0.0,5.87177732,9.17091681388321,2.0000001,0.0,-6.5821341425,18.34183362776642,2.300899999999999,27.99491462,1.0,0.0,2.0,0.0,-0.03751,-0.26,0.74,-6.106153846153846,44.5,4.353,1.118,2.193,1.0,0.0,0.0
https://doi.org/10.53941/mi.2024.100007,Cu0.71Ni0.29-a,Cu,NiO,84.72,sphere,0.0,16.8,20.7,24.6,16.8,20.7,24.6,100.0,0.0,0.0,glassy-carbon electrode,KHCO3,0.1,6.8,-1.0,HCOOH,28.75,1.0,H-cell,1000.0,0.0,1.0,10.0,4.644186574671581e-06,1.0,2.4827127095377133e-06,7.794781462010237e-06,7.51858683,11.445998564977856,2e-07,0.0,-10.846796,11.445998564977856,0.0,5.87177732,9.17091681388321,2.0000001,0.0,-6.5821341425,18.34183362776642,2.300899999999999,46.005479304,2.0,1.0,5.0,0.0,-0.29919999999999997,-0.53,1.4699999999999982,1.4700000000000009,44.5,4.353,1.118,2.193,1.0,0.0,0.0
https://doi.org/10.53941/mi.2024.100007,Cu0.71Ni0.29-a,Cu,NiO,84.72,sphere,0.0,16.8,20.7,24.6,16.8,20.7,24.6,100.0,0.0,0.0,glassy-carbon electrode,KHCO3,0.1,6.8,-1.0,H2,68.13,1.0,H-cell,1000.0,0.0,1.0,10.0,4.644186574671581e-06,1.0,2.4827127095377133e-06,7.794781462010237e-06,7.51858683,11.445998564977856,2e-07,0.0,-10.846796,11.445998564977856,0.0,5.87177732,9.17091681388321,2.0000001,0.0,-6.5821341425,18.34183362776642,2.300899999999999,2.015650064,0.0,0.0,2.0,0.0,0.246,0.0,0.0,0.0,44.5,4.353,1.118,2.193,1.0,0.0,0.0
https://doi.org/10.53941/mi.2024.100007,Cu0.71Ni0.29-a,Cu,NiO,84.72,sphere,0.0,16.8,20.7,24.6,16.8,20.7,24.6,100.0,0.0,0.0,glassy-carbon electrode,KHCO3,0.1,6.8,-1.1,CO,10.94,1.0,H-cell,1000.0,0.0,1.0,10.0,4.644186574671581e-06,1.0,2.4827127095377133e-06,7.794781462010237e-06,7.51858683,11.445998564977856,2e-07,0.0,-10.846796,11.445998564977856,0.0,5.87177732,9.17091681388321,2.0000001,0.0,-6.5821341425,18.34183362776642,2.300899999999999,27.99491462,1.0,0.0,2.0,0.0,-0.03751,-0.26,0.74,-6.106153846153846,44.5,4.353,1.118,2.193,1.0,0.0,0.0
https://doi.org/10.53941/mi.2024.100007,Cu0.71Ni0.29-a,Cu,NiO,84.72,sphere,0.0,16.8,20.7,24.6,16.8,20.7,24.6,100.0,0.0,0.0,glassy-carbon electrode,KHCO3,0.1,6.8,-1.1,HCOOH,44.06,1.0,H-cell,1000.0,0.0,1.0,10.0,4.644186574671581e-06,1.0,2.4827127095377133e-06,7.794781462010237e-06,7.51858683,11.445998564977856,2e-07,0.0,-10.846796,11.445998564977856,0.0,5.87177732,9.17091681388321,2.0000001,0.0,-6.5821341425,18.34183362776642,2.300899999999999,46.005479304,2.0,1.0,5.0,0.0,-0.29919999999999997,-0.53,1.4699999999999982,1.4700000000000009,44.5,4.353,1.118,2.193,1.0,0.0,0.0
https://doi.org/10.53941/mi.2024.100007,Cu0.71Ni0.29-a,Cu,NiO,84.72,sphere,0.0,16.8,20.7,24.6,16.8,20.7,24.6,100.0,0.0,0.0,glassy-carbon electrode,KHCO3,0.1,6.8,-1.1,H2,44.06,1.0,H-cell,1000.0,0.0,1.0,10.0,4.644186574671581e-06,1.0,2.4827127095377133e-06,7.794781462010237e-06,7.51858683,11.445998564977856,2e-07,0.0,-10.846796,11.445998564977856,0.0,5.87177732,9.17091681388321,2.0000001,0.0,-6.5821341425,18.34183362776642,2.300899999999999,2.015650064,0.0,0.0,2.0,0.0,0.246,0.0,0.0,0.0,44.5,4.353,1.118,2.193,1.0,0.0,0.0
https://doi.org/10.53941/mi.2024.100007,Cu0.71Ni0.29-a,Cu,NiO,84.72,sphere,0.0,16.8,20.7,24.6,16.8,20.7,24.6,100.0,0.0,0.0,glassy-carbon electrode,KHCO3,0.1,6.8,-1.2,CO,21.56,1.0,H-cell,1000.0,0.0,1.0,10.0,4.644186574671581e-06,1.0,2.4827127095377133e-06,7.794781462010237e-06,7.51858683,11.445998564977856,2e-07,0.0,-10.846796,11.445998564977856,0.0,5.87177732,9.17091681388321,2.0000001,0.0,-6.5821341425,18.34183362776642,2.300899999999999,27.99491462,1.0,0.0,2.0,0.0,-0.03751,-0.26,0.74,-6.106153846153846,44.5,4.353,1.118,2.193,1.0,0.0,0.0
https://doi.org/10.53941/mi.2024.100007,Cu0.71Ni0.29-a,Cu,NiO,84.72,sphere,0.0,16.8,20.7,24.6,16.8,20.7,24.6,100.0,0.0,0.0,glassy-carbon electrode,KHCO3,0.1,6.8,-1.2,H2,28.75,1.0,H-cell,1000.0,0.0,1.0,10.0,4.644186574671581e-06,1.0,2.4827127095377133e-06,7.794781462010237e-06,7.51858683,11.445998564977856,2e-07,0.0,-10.846796,11.445998564977856,0.0,5.87177732,9.17091681388321,2.0000001,0.0,-6.5821341425,18.34183362776642,2.300899999999999,2.015650064,0.0,0.0,2.0,0.0,0.246,0.0,0.0,0.0,44.5,4.353,1.118,2.193,1.0,0.0,0.0
https://doi.org/10.53941/mi.2024.100007,Cu0.71Ni0.29-a,Cu,NiO,84.72,sphere,0.0,16.8,20.7,24.6,16.8,20.7,24.6,100.0,0.0,0.0,glassy-carbon electrode,KHCO3,0.1,6.8,-1.2,HCOOH,47.81,1.0,H-cell,1000.0,0.0,1.0,10.0,4.644186574671581e-06,1.0,2.4827127095377133e-06,7.794781462010237e-06,7.51858683,11.445998564977856,2e-07,0.0,-10.846796,11.445998564977856,0.0,5.87177732,9.17091681388321,2.0000001,0.0,-6.5821341425,18.34183362776642,2.300899999999999,46.005479304,2.0,1.0,5.0,0.0,-0.29919999999999997,-0.53,1.4699999999999982,1.4700000000000009,44.5,4.353,1.118,2.193,1.0,0.0,0.0
https://doi.org/10.53941/mi.2024.100007,Cu0.71Ni0.29-a,Cu,NiO,84.72,sphere,0.0,16.8,20.7,24.6,16.8,20.7,24.6,100.0,0.0,0.0,glassy-carbon electrode,KHCO3,0.1,6.8,-1.3,C2H4,8.13,1.0,H-cell,1000.0,0.0,1.0,10.0,4.644186574671581e-06,1.0,2.4827127095377133e-06,7.794781462010237e-06,7.51858683,11.445998564977856,2e-07,0.0,-10.846796,11.445998564977856,0.0,5.87177732,9.17091681388321,2.0000001,0.0,-6.5821341425,18.34183362776642,2.300899999999999,28.031300127999998,0.0,0.0,6.0,0.0,0.8022,-0.26,0.74,-6.106153846153846,44.5,4.353,1.118,2.193,1.0,0.0,0.0
https://doi.org/10.53941/mi.2024.100007,Cu0.71Ni0.29-a,Cu,NiO,84.72,sphere,0.0,16.8,20.7,24.6,16.8,20.7,24.6,100.0,0.0,0.0,glassy-carbon electrode,KHCO3,0.1,6.8,-1.3,CO,17.5,1.0,H-cell,1000.0,0.0,1.0,10.0,4.644186574671581e-06,1.0,2.4827127095377133e-06,7.794781462010237e-06,7.51858683,11.445998564977856,2e-07,0.0,-10.846796,11.445998564977856,0.0,5.87177732,9.17091681388321,2.0000001,0.0,-6.5821341425,18.34183362776642,2.300899999999999,27.99491462,1.0,0.0,2.0,0.0,-0.03751,-0.26,0.74,-6.106153846153846,44.5,4.353,1.118,2.193,1.0,0.0,0.0
https://doi.org/10.53941/mi.2024.100007,Cu0.71Ni0.29-a,Cu,NiO,84.72,sphere,0.0,16.8,20.7,24.6,16.8,20.7,24.6,100.0,0.0,0.0,glassy-carbon electrode,KHCO3,0.1,6.8,-1.3,H2,28.13,1.0,H-cell,1000.0,0.0,1.0,10.0,4.644186574671581e-06,1.0,2.4827127095377133e-06,7.794781462010237e-06,7.51858683,11.445998564977856,2e-07,0.0,-10.846796,11.445998564977856,0.0,5.87177732,9.17091681388321,2.0000001,0.0,-6.5821341425,18.34183362776642,2.300899999999999,2.015650064,0.0,0.0,2.0,0.0,0.246,0.0,0.0,0.0,44.5,4.353,1.118,2.193,1.0,0.0,0.0
https://doi.org/10.53941/mi.2024.100007,Cu0.71Ni0.29-a,Cu,NiO,84.72,sphere,0.0,16.8,20.7,24.6,16.8,20.7,24.6,100.0,0.0,0.0,glassy-carbon electrode,KHCO3,0.1,6.8,-1.3,HCOOH,41.88,1.0,H-cell,1000.0,0.0,1.0,10.0,4.644186574671581e-06,1.0,2.4827127095377133e-06,7.794781462010237e-06,7.51858683,11.445998564977856,2e-07,0.0,-10.846796,11.445998564977856,0.0,5.87177732,9.17091681388321,2.0000001,0.0,-6.5821341425,18.34183362776642,2.300899999999999,46.005479304,2.0,1.0,5.0,0.0,-0.29919999999999997,-0.53,1.4699999999999982,1.4700000000000009,44.5,4.353,1.118,2.193,1.0,0.0,0.0
https://doi.org/10.53941/mi.2024.100007,Cu0.71Ni0.29-a,Cu,NiO,84.72,sphere,0.0,16.8,20.7,24.6,16.8,20.7,24.6,100.0,0.0,0.0,glassy-carbon electrode,KHCO3,0.1,6.8,-1.4,CH4,4.06,1.0,H-cell,1000.0,0.0,1.0,10.0,4.644186574671581e-06,1.0,2.4827127095377133e-06,7.794781462010237e-06,7.51858683,11.445998564977856,2e-07,0.0,-10.846796,11.445998564977856,0.0,5.87177732,9.17091681388321,2.0000001,0.0,-6.5821341425,18.34183362776642,2.300899999999999,16.031300127999998,0.0,0.0,5.0,1.0,0.6361,0.0,0.0,0.0,44.5,4.353,1.118,2.193,1.0,0.0,0.0
https://doi.org/10.53941/mi.2024.100007,Cu0.71Ni0.29-a,Cu,NiO,84.72,sphere,0.0,16.8,20.7,24.6,16.8,20.7,24.6,100.0,0.0,0.0,glassy-carbon electrode,KHCO3,0.1,6.8,-1.4,C2H5OH,7.81,1.0,H-cell,1000.0,0.0,1.0,10.0,4.644186574671581e-06,1.0,2.4827127095377133e-06,7.794781462010237e-06,7.51858683,11.445998564977856,2e-07,0.0,-10.846796,11.445998564977856,0.0,5.87177732,9.17091681388321,2.0000001,0.0,-6.5821341425,18.34183362776642,2.300899999999999,46.041864812,1.0,1.0,9.0,1.0,-0.0014000000000000123,-0.04,1.96,1.9600000000000033,44.5,4.353,1.118,2.193,1.0,0.0,0.0
https://doi.org/10.53941/mi.2024.100007,Cu0.71Ni0.29-a,Cu,NiO,84.72,sphere,0.0,16.8,20.7,24.6,16.8,20.7,24.6,100.0,0.0,0.0,glassy-carbon electrode,KHCO3,0.1,6.8,-1.4,CO,7.81,1.0,H-cell,1000.0,0.0,1.0,10.0,4.644186574671581e-06,1.0,2.4827127095377133e-06,7.794781462010237e-06,7.51858683,11.445998564977856,2e-07,0.0,-10.846796,11.445998564977856,0.0,5.87177732,9.17091681388321,2.0000001,0.0,-6.5821341425,18.34183362776642,2.300899999999999,27.99491462,1.0,0.0,2.0,0.0,-0.03751,-0.26,0.74,-6.106153846153846,44.5,4.353,1.118,2.193,1.0,0.0,0.0
https://doi.org/10.53941/mi.2024.100007,Cu0.71Ni0.29-a,Cu,NiO,84.72,sphere,0.0,16.8,20.7,24.6,16.8,20.7,24.6,100.0,0.0,0.0,glassy-carbon electrode,KHCO3,0.1,6.8,-1.4,C3H7OH,12.5,1.0,H-cell,1000.0,0.0,1.0,10.0,4.644186574671581e-06,1.0,2.4827127095377133e-06,7.794781462010237e-06,7.51858683,11.445998564977856,2e-07,0.0,-10.846796,11.445998564977856,0.0,5.87177732,9.17091681388321,2.0000001,0.0,-6.5821341425,18.34183362776642,2.300899999999999,60.057514876,1.0,1.0,12.0,1.0,0.38710000000000006,-0.04,1.297837837837838,1128.9599999999998,44.5,4.353,1.118,2.193,1.0,0.0,0.0
https://doi.org/10.53941/mi.2024.100007,Cu0.71Ni0.29-a,Cu,NiO,84.72,sphere,0.0,16.8,20.7,24.6,16.8,20.7,24.6,100.0,0.0,0.0,glassy-carbon electrode,KHCO3,0.1,6.8,-1.4,HCOOH,19.06,1.0,H-cell,1000.0,0.0,1.0,10.0,4.644186574671581e-06,1.0,2.4827127095377133e-06,7.794781462010237e-06,7.51858683,11.445998564977856,2e-07,0.0,-10.846796,11.445998564977856,0.0,5.87177732,9.17091681388321,2.0000001,0.0,-6.5821341425,18.34183362776642,2.300899999999999,46.005479304,2.0,1.0,5.0,0.0,-0.29919999999999997,-0.53,1.4699999999999982,1.4700000000000009,44.5,4.353,1.118,2.193,1.0,0.0,0.0
https://doi.org/10.53941/mi.2024.100007,Cu0.71Ni0.29-a,Cu,NiO,84.72,sphere,0.0,16.8,20.7,24.6,16.8,20.7,24.6,100.0,0.0,0.0,glassy-carbon electrode,KHCO3,0.1,6.8,-1.4,H2,21.25,1.0,H-cell,1000.0,0.0,1.0,10.0,4.644186574671581e-06,1.0,2.4827127095377133e-06,7.794781462010237e-06,7.51858683,11.445998564977856,2e-07,0.0,-10.846796,11.445998564977856,0.0,5.87177732,9.17091681388321,2.0000001,0.0,-6.5821341425,18.34183362776642,2.300899999999999,2.015650064,0.0,0.0,2.0,0.0,0.246,0.0,0.0,0.0,44.5,4.353,1.118,2.193,1.0,0.0,0.0
https://doi.org/10.53941/mi.2024.100007,Cu0.71Ni0.29-a,Cu,NiO,84.72,sphere,0.0,16.8,20.7,24.6,16.8,20.7,24.6,100.0,0.0,0.0,glassy-carbon electrode,KHCO3,0.1,6.8,-1.4,C2H4,23.44,1.0,H-cell,1000.0,0.0,1.0,10.0,4.644186574671581e-06,1.0,2.4827127095377133e-06,7.794781462010237e-06,7.51858683,11.445998564977856,2e-07,0.0,-10.846796,11.445998564977856,0.0,5.87177732,9.17091681388321,2.0000001,0.0,-6.5821341425,18.34183362776642,2.300899999999999,28.031300127999998,0.0,0.0,6.0,0.0,0.8022,-0.26,0.74,-6.106153846153846,44.5,4.353,1.118,2.193,1.0,0.0,0.0
https://doi.org/10.1002/anie.202213423,Mg0.72-Cu,Cu,MgO,99.3,sphere,0.0,800.0,1490.0,2000.0,800.0,1490.0,2000.0,90.0,10.0,0.0,gasdiffusion electrode,KOH,1.0,14.0,-0.54,H2,21.15,0.5,Flow cell,200.0,0.0,1.0,50.0,1.7320380461416167,1.0,0.268082573106329,4.1887902047863905,7.51858683,11.445998564977856,2e-07,0.0,-10.846796,11.445998564977856,0.0,2.7374354,9.2213850455102,0.0,0.0,-6.32752468,18.4427700910204,4.4292,2.015650064,0.0,0.0,2.0,0.0,0.246,0.0,0.0,0.0,199.1,20.21,5.192,0.472,0.0,0.0,1.0
https://doi.org/10.1002/anie.202213423,Mg0.72-Cu,Cu,MgO,99.3,sphere,0.0,800.0,1490.0,2000.0,800.0,1490.0,2000.0,90.0,10.0,0.0,gasdiffusion electrode,KOH,1.0,14.0,-0.54,CO,52.33,0.5,Flow cell,200.0,0.0,1.0,50.0,1.7320380461416167,1.0,0.268082573106329,4.1887902047863905,7.51858683,11.445998564977856,2e-07,0.0,-10.846796,11.445998564977856,0.0,2.7374354,9.2213850455102,0.0,0.0,-6.32752468,18.4427700910204,4.4292,27.99491462,1.0,0.0,2.0,0.0,-0.03751,-0.26,0.74,-6.106153846153846,199.1,20.21,5.192,0.472,0.0,0.0,1.0
https://doi.org/10.1002/anie.202213423,Mg0.72-Cu,Cu,MgO,99.3,sphere,0.0,800.0,1490.0,2000.0,800.0,1490.0,2000.0,90.0,10.0,0.0,gasdiffusion electrode,KOH,1.0,14.0,-0.54,HCOOH,9.32,0.5,Flow cell,200.0,0.0,1.0,50.0,1.7320380461416167,1.0,0.268082573106329,4.1887902047863905,7.51858683,11.445998564977856,2e-07,0.0,-10.846796,11.445998564977856,0.0,2.7374354,9.2213850455102,0.0,0.0,-6.32752468,18.4427700910204,4.4292,46.005479304,2.0,1.0,5.0,0.0,-0.29919999999999997,-0.53,1.4699999999999982,1.4700000000000009,199.1,20.21,5.192,0.472,0.0,0.0,1.0
https://doi.org/10.1002/anie.202213423,Mg0.72-Cu,Cu,MgO,99.3,sphere,0.0,800.0,1490.0,2000.0,800.0,1490.0,2000.0,90.0,10.0,0.0,gasdiffusion electrode,KOH,1.0,14.0,-0.54,C2H4,17.2,0.5,Flow cell,200.0,0.0,1.0,50.0,1.7320380461416167,1.0,0.268082573106329,4.1887902047863905,7.51858683,11.445998564977856,2e-07,0.0,-10.846796,11.445998564977856,0.0,2.7374354,9.2213850455102,0.0,0.0,-6.32752468,18.4427700910204,4.4292,28.031300127999998,0.0,0.0,6.0,0.0,0.8022,-0.26,0.74,-6.106153846153846,199.1,20.21,5.192,0.472,0.0,0.0,1.0
https://doi.org/10.1002/anie.202213423,Mg0.72-Cu,Cu,MgO,99.3,sphere,0.0,800.0,1490.0,2000.0,800.0,1490.0,2000.0,90.0,10.0,0.0,gasdiffusion electrode,KOH,1.0,14.0,-0.61,H2,16.85,0.5,Flow cell,200.0,0.0,1.0,50.0,1.7320380461416167,1.0,0.268082573106329,4.1887902047863905,7.51858683,11.445998564977856,2e-07,0.0,-10.846796,11.445998564977856,0.0,2.7374354,9.2213850455102,0.0,0.0,-6.32752468,18.4427700910204,4.4292,2.015650064,0.0,0.0,2.0,0.0,0.246,0.0,0.0,0.0,199.1,20.21,5.192,0.472,0.0,0.0,1.0
https://doi.org/10.1002/anie.202213423,Mg0.72-Cu,Cu,MgO,99.3,sphere,0.0,800.0,1490.0,2000.0,800.0,1490.0,2000.0,90.0,10.0,0.0,gasdiffusion electrode,KOH,1.0,14.0,-0.61,CO,42.29,0.5,Flow cell,200.0,0.0,1.0,50.0,1.7320380461416167,1.0,0.268082573106329,4.1887902047863905,7.51858683,11.445998564977856,2e-07,0.0,-10.846796,11.445998564977856,0.0,2.7374354,9.2213850455102,0.0,0.0,-6.32752468,18.4427700910204,4.4292,27.99491462,1.0,0.0,2.0,0.0,-0.03751,-0.26,0.74,-6.106153846153846,199.1,20.21,5.192,0.472,0.0,0.0,1.0
https://doi.org/10.1002/anie.202213423,Mg0.72-Cu,Cu,MgO,99.3,sphere,0.0,800.0,1490.0,2000.0,800.0,1490.0,2000.0,90.0,10.0,0.0,gasdiffusion electrode,KOH,1.0,14.0,-0.61,HCOOH,5.73,0.5,Flow cell,200.0,0.0,1.0,50.0,1.7320380461416167,1.0,0.268082573106329,4.1887902047863905,7.51858683,11.445998564977856,2e-07,0.0,-10.846796,11.445998564977856,0.0,2.7374354,9.2213850455102,0.0,0.0,-6.32752468,18.4427700910204,4.4292,46.005479304,2.0,1.0,5.0,0.0,-0.29919999999999997,-0.53,1.4699999999999982,1.4700000000000009,199.1,20.21,5.192,0.472,0.0,0.0,1.0
https://doi.org/10.1002/anie.202213423,Mg0.72-Cu,Cu,MgO,99.3,sphere,0.0,800.0,1490.0,2000.0,800.0,1490.0,2000.0,90.0,10.0,0.0,gasdiffusion electrode,KOH,1.0,14.0,-0.61,C2H4,31.54,0.5,Flow cell,200.0,0.0,1.0,50.0,1.7320380461416167,1.0,0.268082573106329,4.1887902047863905,7.51858683,11.445998564977856,2e-07,0.0,-10.846796,11.445998564977856,0.0,2.7374354,9.2213850455102,0.0,0.0,-6.32752468,18.4427700910204,4.4292,28.031300127999998,0.0,0.0,6.0,0.0,0.8022,-0.26,0.74,-6.106153846153846,199.1,20.21,5.192,0.472,0.0,0.0,1.0
https://doi.org/10.1002/anie.202213423,Mg0.72-Cu,Cu,MgO,99.3,sphere,0.0,800.0,1490.0,2000.0,800.0,1490.0,2000.0,90.0,10.0,0.0,gasdiffusion electrode,KOH,1.0,14.0,-0.61,C2H5OH,3.23,0.5,Flow cell,200.0,0.0,1.0,50.0,1.7320380461416167,1.0,0.268082573106329,4.1887902047863905,7.51858683,11.445998564977856,2e-07,0.0,-10.846796,11.445998564977856,0.0,2.7374354,9.2213850455102,0.0,0.0,-6.32752468,18.4427700910204,4.4292,46.041864812,1.0,1.0,9.0,1.0,-0.0014000000000000123,-0.04,1.96,1.9600000000000033,199.1,20.21,5.192,0.472,0.0,0.0,1.0
https://doi.org/10.1002/anie.202213423,Mg0.72-Cu,Cu,MgO,99.3,sphere,0.0,800.0,1490.0,2000.0,800.0,1490.0,2000.0,90.0,10.0,0.0,gasdiffusion electrode,KOH,1.0,14.0,-0.66,H2,15.41,0.5,Flow cell,200.0,0.0,1.0,50.0,1.7320380461416167,1.0,0.268082573106329,4.1887902047863905,7.51858683,11.445998564977856,2e-07,0.0,-10.846796,11.445998564977856,0.0,2.7374354,9.2213850455102,0.0,0.0,-6.32752468,18.4427700910204,4.4292,2.015650064,0.0,0.0,2.0,0.0,0.246,0.0,0.0,0.0,199.1,20.21,5.192,0.472,0.0,0.0,1.0
https://doi.org/10.1002/anie.202213423,Mg0.72-Cu,Cu,MgO,99.3,sphere,0.0,800.0,1490.0,2000.0,800.0,1490.0,2000.0,90.0,10.0,0.0,gasdiffusion electrode,KOH,1.0,14.0,-0.66,CO,22.58,0.5,Flow cell,200.0,0.0,1.0,50.0,1.7320380461416167,1.0,0.268082573106329,4.1887902047863905,7.51858683,11.445998564977856,2e-07,0.0,-10.846796,11.445998564977856,0.0,2.7374354,9.2213850455102,0.0,0.0,-6.32752468,18.4427700910204,4.4292,27.99491462,1.0,0.0,2.0,0.0,-0.03751,-0.26,0.74,-6.106153846153846,199.1,20.21,5.192,0.472,0.0,0.0,1.0
https://doi.org/10.1002/anie.202213423,Mg0.72-Cu,Cu,MgO,99.3,sphere,0.0,800.0,1490.0,2000.0,800.0,1490.0,2000.0,90.0,10.0,0.0,gasdiffusion electrode,KOH,1.0,14.0,-0.66,C2H4,51.97,0.5,Flow cell,200.0,0.0,1.0,50.0,1.7320380461416167,1.0,0.268082573106329,4.1887902047863905,7.51858683,11.445998564977856,2e-07,0.0,-10.846796,11.445998564977856,0.0,2.7374354,9.2213850455102,0.0,0.0,-6.32752468,18.4427700910204,4.4292,28.031300127999998,0.0,0.0,6.0,0.0,0.8022,-0.26,0.74,-6.106153846153846,199.1,20.21,5.192,0.472,0.0,0.0,1.0
https://doi.org/10.1002/anie.202213423,Mg0.72-Cu,Cu,MgO,99.3,sphere,0.0,800.0,1490.0,2000.0,800.0,1490.0,2000.0,90.0,10.0,0.0,gasdiffusion electrode,KOH,1.0,14.0,-0.66,C2H5OH,8.96,0.5,Flow cell,200.0,0.0,1.0,50.0,1.7320380461416167,1.0,0.268082573106329,4.1887902047863905,7.51858683,11.445998564977856,2e-07,0.0,-10.846796,11.445998564977856,0.0,2.7374354,9.2213850455102,0.0,0.0,-6.32752468,18.4427700910204,4.4292,46.041864812,1.0,1.0,9.0,1.0,-0.0014000000000000123,-0.04,1.96,1.9600000000000033,199.1,20.21,5.192,0.472,0.0,0.0,1.0
https://doi.org/10.1002/anie.202213423,Mg0.72-Cu,Cu,MgO,99.3,sphere,0.0,800.0,1490.0,2000.0,800.0,1490.0,2000.0,90.0,10.0,0.0,gasdiffusion electrode,KOH,1.0,14.0,-0.69,H2,10.75,0.5,Flow cell,200.0,0.0,1.0,50.0,1.7320380461416167,1.0,0.268082573106329,4.1887902047863905,7.51858683,11.445998564977856,2e-07,0.0,-10.846796,11.445998564977856,0.0,2.7374354,9.2213850455102,0.0,0.0,-6.32752468,18.4427700910204,4.4292,2.015650064,0.0,0.0,2.0,0.0,0.246,0.0,0.0,0.0,199.1,20.21,5.192,0.472,0.0,0.0,1.0
https://doi.org/10.1002/anie.202213423,Mg0.72-Cu,Cu,MgO,99.3,sphere,0.0,800.0,1490.0,2000.0,800.0,1490.0,2000.0,90.0,10.0,0.0,gasdiffusion electrode,KOH,1.0,14.0,-0.69,CO,7.17,0.5,Flow cell,200.0,0.0,1.0,50.0,1.7320380461416167,1.0,0.268082573106329,4.1887902047863905,7.51858683,11.445998564977856,2e-07,0.0,-10.846796,11.445998564977856,0.0,2.7374354,9.2213850455102,0.0,0.0,-6.32752468,18.4427700910204,4.4292,27.99491462,1.0,0.0,2.0,0.0,-0.03751,-0.26,0.74,-6.106153846153846,199.1,20.21,5.192,0.472,0.0,0.0,1.0
https://doi.org/10.1002/anie.202213423,Mg0.72-Cu,Cu,MgO,99.3,sphere,0.0,800.0,1490.0,2000.0,800.0,1490.0,2000.0,90.0,10.0,0.0,gasdiffusion electrode,KOH,1.0,14.0,-0.69,HCOOH,2.51,0.5,Flow cell,200.0,0.0,1.0,50.0,1.7320380461416167,1.0,0.268082573106329,4.1887902047863905,7.51858683,11.445998564977856,2e-07,0.0,-10.846796,11.445998564977856,0.0,2.7374354,9.2213850455102,0.0,0.0,-6.32752468,18.4427700910204,4.4292,46.005479304,2.0,1.0,5.0,0.0,-0.29919999999999997,-0.53,1.4699999999999982,1.4700000000000009,199.1,20.21,5.192,0.472,0.0,0.0,1.0
https://doi.org/10.1002/anie.202213423,Mg0.72-Cu,Cu,MgO,99.3,sphere,0.0,800.0,1490.0,2000.0,800.0,1490.0,2000.0,90.0,10.0,0.0,gasdiffusion electrode,KOH,1.0,14.0,-0.69,C2H4,68.82,0.5,Flow cell,200.0,0.0,1.0,50.0,1.7320380461416167,1.0,0.268082573106329,4.1887902047863905,7.51858683,11.445998564977856,2e-07,0.0,-10.846796,11.445998564977856,0.0,2.7374354,9.2213850455102,0.0,0.0,-6.32752468,18.4427700910204,4.4292,28.031300127999998,0.0,0.0,6.0,0.0,0.8022,-0.26,0.74,-6.106153846153846,199.1,20.21,5.192,0.472,0.0,0.0,1.0
https://doi.org/10.1002/anie.202213423,Mg0.72-Cu,Cu,MgO,99.3,sphere,0.0,800.0,1490.0,2000.0,800.0,1490.0,2000.0,90.0,10.0,0.0,gasdiffusion electrode,KOH,1.0,14.0,-0.69,C2H5OH,7.53,0.5,Flow cell,200.0,0.0,1.0,50.0,1.7320380461416167,1.0,0.268082573106329,4.1887902047863905,7.51858683,11.445998564977856,2e-07,0.0,-10.846796,11.445998564977856,0.0,2.7374354,9.2213850455102,0.0,0.0,-6.32752468,18.4427700910204,4.4292,46.041864812,1.0,1.0,9.0,1.0,-0.0014000000000000123,-0.04,1.96,1.9600000000000033,199.1,20.21,5.192,0.472,0.0,0.0,1.0
https://doi.org/10.1002/anie.202213423,Mg0.72-Cu,Cu,MgO,99.3,sphere,0.0,800.0,1490.0,2000.0,800.0,1490.0,2000.0,90.0,10.0,0.0,gasdiffusion electrode,KOH,1.0,14.0,-0.69,C3H7OH,3.23,0.5,Flow cell,200.0,0.0,1.0,50.0,1.7320380461416167,1.0,0.268082573106329,4.1887902047863905,7.51858683,11.445998564977856,2e-07,0.0,-10.846796,11.445998564977856,0.0,2.7374354,9.2213850455102,0.0,0.0,-6.32752468,18.4427700910204,4.4292,60.057514876,1.0,1.0,12.0,1.0,0.38710000000000006,-0.04,1.297837837837838,1128.9599999999998,199.1,20.21,5.192,0.472,0.0,0.0,1.0
https://doi.org/10.1002/anie.202213423,Mg0.72-Cu,Cu,MgO,99.3,sphere,0.0,800.0,1490.0,2000.0,800.0,1490.0,2000.0,90.0,10.0,0.0,gasdiffusion electrode,KOH,1.0,14.0,-0.73,H2,11.11,0.5,Flow cell,200.0,0.0,1.0,50.0,1.7320380461416167,1.0,0.268082573106329,4.1887902047863905,7.51858683,11.445998564977856,2e-07,0.0,-10.846796,11.445998564977856,0.0,2.7374354,9.2213850455102,0.0,0.0,-6.32752468,18.4427700910204,4.4292,2.015650064,0.0,0.0,2.0,0.0,0.246,0.0,0.0,0.0,199.1,20.21,5.192,0.472,0.0,0.0,1.0
https://doi.org/10.1002/anie.202213423,Mg0.72-Cu,Cu,MgO,99.3,sphere,0.0,800.0,1490.0,2000.0,800.0,1490.0,2000.0,90.0,10.0,0.0,gasdiffusion electrode,KOH,1.0,14.0,-0.73,CO,6.81,0.5,Flow cell,200.0,0.0,1.0,50.0,1.7320380461416167,1.0,0.268082573106329,4.1887902047863905,7.51858683,11.445998564977856,2e-07,0.0,-10.846796,11.445998564977856,0.0,2.7374354,9.2213850455102,0.0,0.0,-6.32752468,18.4427700910204,4.4292,27.99491462,1.0,0.0,2.0,0.0,-0.03751,-0.26,0.74,-6.106153846153846,199.1,20.21,5.192,0.472,0.0,0.0,1.0
