Repository: vovamirosh/-CO2RR-Beyond-Green-AI

File: Datasets/raw_dataset.csv (part 28 of 43)
,Number,Autor,Publication,Title,Journal,IF,DOI,"Stability, hour",Key Product,Article name,Formula,Compound_1,Compound_2,"Cat./Support ratio, % (at)",Morphology (TEM/SEM),"Pore size, nm",width min (nm),width aver (nm),width max (nm),length min (nm),length aver (nm),length max (nm),"Cu, % (at.)","Cu+, % (at.)","Cu(2+), % (at.)",Base,electrolyte,"conc, M",pH,RHE vs V,Product,"FE, %","Time, h",Type of reactor,"Loading, μg/cm2","Add_carbon, %","Surface area of electrode, cm2","Flow rate CO2, ml/min","Volume, cm3"
2384,80,,2024,Manipulating C-C coupling pathway in electrochemical CO2 reduction for selective ethylene and ethanol production over single-atom alloy catalyst, nature communications,,https://doi.org/10.1038/s41467-024-54636-w,,,AgCu NW,Cu0.7905Ag0.2095,Cu,Ag,79.05,nanowire,,42.0,45.0,48.0,695.65,1111.26,1612.61,100.0,0.0,0.0,glassy-carbon electrode,KHCO3,0.1,6.8,-1.20,CO,10.42,5.0,H-cell,500.0,0.0,1.0,20.0,
2385,80,,2024,Manipulating C-C coupling pathway in electrochemical CO2 reduction for selective ethylene and ethanol production over single-atom alloy catalyst, nature communications,,https://doi.org/10.1038/s41467-024-54636-w,,,AgCu NW,Cu0.7905Ag0.2095,Cu,Ag,79.05,nanowire,,42.0,45.0,48.0,695.65,1111.26,1612.61,100.0,0.0,0.0,glassy-carbon electrode,KHCO3,0.1,6.8,-1.20,CH4,7.74,5.0,H-cell,500.0,0.0,1.0,20.0,
2386,80,,2024,Manipulating C-C coupling pathway in electrochemical CO2 reduction for selective ethylene and ethanol production over single-atom alloy catalyst, nature communications,,https://doi.org/10.1038/s41467-024-54636-w,,,AgCu NW,Cu0.7905Ag0.2095,Cu,Ag,79.05,nanowire,,42.0,45.0,48.0,695.65,1111.26,1612.61,100.0,0.0,0.0,glassy-carbon electrode,KHCO3,0.1,6.8,-1.20,C2H4,44.35,5.0,H-cell,500.0,0.0,1.0,20.0,
2387,80,,2024,Manipulating C-C coupling pathway in electrochemical CO2 reduction for selective ethylene and ethanol production over single-atom alloy catalyst, nature communications,,https://doi.org/10.1038/s41467-024-54636-w,,,AgCu NW,Cu0.7905Ag0.2095,Cu,Ag,79.05,nanowire,,42.0,45.0,48.0,695.65,1111.26,1612.61,100.0,0.0,0.0,glassy-carbon electrode,KHCO3,0.1,6.8,-1.20,C2H5OH,17.56,5.0,H-cell,500.0,0.0,1.0,20.0,
2388,80,,2024,Manipulating C-C coupling pathway in electrochemical CO2 reduction for selective ethylene and ethanol production over single-atom alloy catalyst, nature communications,,https://doi.org/10.1038/s41467-024-54636-w,,,AgCu NW,Cu0.7905Ag0.2095,Cu,Ag,79.05,nanowire,,42.0,45.0,48.0,695.65,1111.26,1612.61,100.0,0.0,0.0,glassy-carbon electrode,KHCO3,0.1,6.8,-1.20,HCOOH,2.98,5.0,H-cell,500.0,0.0,1.0,20.0,
2389,80,,2024,Manipulating C-C coupling pathway in electrochemical CO2 reduction for selective ethylene and ethanol production over single-atom alloy catalyst, nature communications,,https://doi.org/10.1038/s41467-024-54636-w,,,AgCu NW,Cu0.7905Ag0.2095,Cu,Ag,79.05,nanowire,,42.0,45.0,48.0,695.65,1111.26,1612.61,100.0,0.0,0.0,glassy-carbon electrode,KHCO3,0.1,6.8,-1.20,H2,15.77,5.0,H-cell,500.0,0.0,1.0,20.0,
2390,80,,2024,Manipulating C-C coupling pathway in electrochemical CO2 reduction for selective ethylene and ethanol production over single-atom alloy catalyst, nature communications,,https://doi.org/10.1038/s41467-024-54636-w,,,AgCu NW,Cu0.7905Ag0.2095,Cu,Ag,79.05,nanowire,,42.0,45.0,48.0,695.65,1111.26,1612.61,100.0,0.0,0.0,glassy-carbon electrode,KHCO3,0.1,6.8,-1.20,CO,11.01,7.5,H-cell,500.0,0.0,1.0,20.0,
2391,80,,2024,Manipulating C-C coupling pathway in electrochemical CO2 reduction for selective ethylene and ethanol production over single-atom alloy catalyst, nature communications,,https://doi.org/10.1038/s41467-024-54636-w,,,AgCu NW,Cu0.7905Ag0.2095,Cu,Ag,79.05,nanowire,,42.0,45.0,48.0,695.65,1111.26,1612.61,100.0,0.0,0.0,glassy-carbon electrode,KHCO3,0.1,6.8,-1.20,CH4,6.55,7.5,H-cell,500.0,0.0,1.0,20.0,
2392,80,,2024,Manipulating C-C coupling pathway in electrochemical CO2 reduction for selective ethylene and ethanol production over single-atom alloy catalyst, nature communications,,https://doi.org/10.1038/s41467-024-54636-w,,,AgCu NW,Cu0.7905Ag0.2095,Cu,Ag,79.05,nanowire,,42.0,45.0,48.0,695.65,1111.26,1612.61,100.0,0.0,0.0,glassy-carbon electrode,KHCO3,0.1,6.8,-1.20,C2H4,40.77,7.5,H-cell,500.0,0.0,1.0,20.0,
2393,80,,2024,Manipulating C-C coupling pathway in electrochemical CO2 reduction for selective ethylene and ethanol production over single-atom alloy catalyst, nature communications,,https://doi.org/10.1038/s41467-024-54636-w,,,AgCu NW,Cu0.7905Ag0.2095,Cu,Ag,79.05,nanowire,,42.0,45.0,48.0,695.65,1111.26,1612.61,100.0,0.0,0.0,glassy-carbon electrode,KHCO3,0.1,6.8,-1.20,C2H5OH,16.07,7.5,H-cell,500.0,0.0,1.0,20.0,
2394,80,,2024,Manipulating C-C coupling pathway in electrochemical CO2 reduction for selective ethylene and ethanol production over single-atom alloy catalyst, nature communications,,https://doi.org/10.1038/s41467-024-54636-w,,,AgCu NW,Cu0.7905Ag0.2095,Cu,Ag,79.05,nanowire,,42.0,45.0,48.0,695.65,1111.26,1612.61,100.0,0.0,0.0,glassy-carbon electrode,KHCO3,0.1,6.8,-1.20,HCOOH,2.98,7.5,H-cell,500.0,0.0,1.0,20.0,
2395,80,,2024,Manipulating C-C coupling pathway in electrochemical CO2 reduction for selective ethylene and ethanol production over single-atom alloy catalyst, nature communications,,https://doi.org/10.1038/s41467-024-54636-w,,,AgCu NW,Cu0.7905Ag0.2095,Cu,Ag,79.05,nanowire,,42.0,45.0,48.0,695.65,1111.26,1612.61,100.0,0.0,0.0,glassy-carbon electrode,KHCO3,0.1,6.8,-1.20,H2,19.64,7.5,H-cell,500.0,0.0,1.0,20.0,
2396,80,,2024,Manipulating C-C coupling pathway in electrochemical CO2 reduction for selective ethylene and ethanol production over single-atom alloy catalyst, nature communications,,https://doi.org/10.1038/s41467-024-54636-w,,,AgCu NW,Cu0.7905Ag0.2095,Cu,Ag,79.05,nanowire,,42.0,45.0,48.0,695.65,1111.26,1612.61,100.0,0.0,0.0,glassy-carbon electrode,KHCO3,0.1,6.8,-1.20,CO,12.5,10.0,H-cell,500.0,0.0,1.0,20.0,
2397,80,,2024,Manipulating C-C coupling pathway in electrochemical CO2 reduction for selective ethylene and ethanol production over single-atom alloy catalyst, nature communications,,https://doi.org/10.1038/s41467-024-54636-w,,,AgCu NW,Cu0.7905Ag0.2095,Cu,Ag,79.05,nanowire,,42.0,45.0,48.0,695.65,1111.26,1612.61,100.0,0.0,0.0,glassy-carbon electrode,KHCO3,0.1,6.8,-1.20,CH4,8.63,10.0,H-cell,500.0,0.0,1.0,20.0,
2398,80,,2024,Manipulating C-C coupling pathway in electrochemical CO2 reduction for selective ethylene and ethanol production over single-atom alloy catalyst, nature communications,,https://doi.org/10.1038/s41467-024-54636-w,,,AgCu NW,Cu0.7905Ag0.2095,Cu,Ag,79.05,nanowire,,42.0,45.0,48.0,695.65,1111.26,1612.61,100.0,0.0,0.0,glassy-carbon electrode,KHCO3,0.1,6.8,-1.20,C2H4,44.05,10.0,H-cell,500.0,0.0,1.0,20.0,
2399,80,,2024,Manipulating C-C coupling pathway in electrochemical CO2 reduction for selective ethylene and ethanol production over single-atom alloy catalyst, nature communications,,https://doi.org/10.1038/s41467-024-54636-w,,,AgCu NW,Cu0.7905Ag0.2095,Cu,Ag,79.05,nanowire,,42.0,45.0,48.0,695.65,1111.26,1612.61,100.0,0.0,0.0,glassy-carbon electrode,KHCO3,0.1,6.8,-1.20,C2H5OH,13.1,10.0,H-cell,500.0,0.0,1.0,20.0,
2400,80,,2024,Manipulating C-C coupling pathway in electrochemical CO2 reduction for selective ethylene and ethanol production over single-atom alloy catalyst, nature communications,,https://doi.org/10.1038/s41467-024-54636-w,,,AgCu NW,Cu0.7905Ag0.2095,Cu,Ag,79.05,nanowire,,42.0,45.0,48.0,695.65,1111.26,1612.61,100.0,0.0,0.0,glassy-carbon electrode,KHCO3,0.1,6.8,-1.20,HCOOH,4.76,10.0,H-cell,500.0,0.0,1.0,20.0,
2401,80,,2024,Manipulating C-C coupling pathway in electrochemical CO2 reduction for selective ethylene and ethanol production over single-atom alloy catalyst, nature communications,,https://doi.org/10.1038/s41467-024-54636-w,,,AgCu NW,Cu0.7905Ag0.2095,Cu,Ag,79.05,nanowire,,42.0,45.0,48.0,695.65,1111.26,1612.61,100.0,0.0,0.0,glassy-carbon electrode,KHCO3,0.1,6.8,-1.20,H2,17.56,10.0,H-cell,500.0,0.0,1.0,20.0,
2402,80,,2024,Manipulating C-C coupling pathway in electrochemical CO2 reduction for selective ethylene and ethanol production over single-atom alloy catalyst, nature communications,,https://doi.org/10.1038/s41467-024-54636-w,,,AgCu NW,Cu0.7905Ag0.2095,Cu,Ag,79.05,nanowire,,42.0,45.0,48.0,695.65,1111.26,1612.61,100.0,0.0,0.0,glassy-carbon electrode,KHCO3,0.1,6.8,-1.20,CO,12.5,12.5,H-cell,500.0,0.0,1.0,20.0,
2403,80,,2024,Manipulating C-C coupling pathway in electrochemical CO2 reduction for selective ethylene and ethanol production over single-atom alloy catalyst, nature communications,,https://doi.org/10.1038/s41467-024-54636-w,,,AgCu NW,Cu0.7905Ag0.2095,Cu,Ag,79.05,nanowire,,42.0,45.0,48.0,695.65,1111.26,1612.61,100.0,0.0,0.0,glassy-carbon electrode,KHCO3,0.1,6.8,-1.20,CH4,7.44,12.5,H-cell,500.0,0.0,1.0,20.0,
2404,80,,2024,Manipulating C-C coupling pathway in electrochemical CO2 reduction for selective ethylene and ethanol production over single-atom alloy catalyst, nature communications,,https://doi.org/10.1038/s41467-024-54636-w,,,AgCu NW,Cu0.7905Ag0.2095,Cu,Ag,79.05,nanowire,,42.0,45.0,48.0,695.65,1111.26,1612.61,100.0,0.0,0.0,glassy-carbon electrode,KHCO3,0.1,6.8,-1.20,C2H4,42.86,12.5,H-cell,500.0,0.0,1.0,20.0,
2405,80,,2024,Manipulating C-C coupling pathway in electrochemical CO2 reduction for selective ethylene and ethanol production over single-atom alloy catalyst, nature communications,,https://doi.org/10.1038/s41467-024-54636-w,,,AgCu NW,Cu0.7905Ag0.2095,Cu,Ag,79.05,nanowire,,42.0,45.0,48.0,695.65,1111.26,1612.61,100.0,0.0,0.0,glassy-carbon electrode,KHCO3,0.1,6.8,-1.20,C2H5OH,15.48,12.5,H-cell,500.0,0.0,1.0,20.0,
2406,80,,2024,Manipulating C-C coupling pathway in electrochemical CO2 reduction for selective ethylene and ethanol production over single-atom alloy catalyst, nature communications,,https://doi.org/10.1038/s41467-024-54636-w,,,AgCu NW,Cu0.7905Ag0.2095,Cu,Ag,79.05,nanowire,,42.0,45.0,48.0,695.65,1111.26,1612.61,100.0,0.0,0.0,glassy-carbon electrode,KHCO3,0.1,6.8,-1.20,HCOOH,3.27,12.5,H-cell,500.0,0.0,1.0,20.0,
2407,80,,2024,Manipulating C-C coupling pathway in electrochemical CO2 reduction for selective ethylene and ethanol production over single-atom alloy catalyst, nature communications,,https://doi.org/10.1038/s41467-024-54636-w,,,AgCu NW,Cu0.7905Ag0.2095,Cu,Ag,79.05,nanowire,,42.0,45.0,48.0,695.65,1111.26,1612.61,100.0,0.0,0.0,glassy-carbon electrode,KHCO3,0.1,6.8,-1.20,H2,19.35,12.5,H-cell,500.0,0.0,1.0,20.0,
2408,80,,2024,Manipulating C-C coupling pathway in electrochemical CO2 reduction for selective ethylene and ethanol production over single-atom alloy catalyst, nature communications,,https://doi.org/10.1038/s41467-024-54636-w,,,AgCu NW,Cu0.7905Ag0.2095,Cu,Ag,79.05,nanowire,,42.0,45.0,48.0,695.65,1111.26,1612.61,100.0,0.0,0.0,glassy-carbon electrode,KHCO3,0.1,6.8,-1.20,CO,14.29,15.0,H-cell,500.0,0.0,1.0,20.0,
2409,80,,2024,Manipulating C-C coupling pathway in electrochemical CO2 reduction for selective ethylene and ethanol production over single-atom alloy catalyst, nature communications,,https://doi.org/10.1038/s41467-024-54636-w,,,AgCu NW,Cu0.7905Ag0.2095,Cu,Ag,79.05,nanowire,,42.0,45.0,48.0,695.65,1111.26,1612.61,100.0,0.0,0.0,glassy-carbon electrode,KHCO3,0.1,6.8,-1.20,CH4,6.55,15.0,H-cell,500.0,0.0,1.0,20.0,
2410,80,,2024,Manipulating C-C coupling pathway in electrochemical CO2 reduction for selective ethylene and ethanol production over single-atom alloy catalyst, nature communications,,https://doi.org/10.1038/s41467-024-54636-w,,,AgCu NW,Cu0.7905Ag0.2095,Cu,Ag,79.05,nanowire,,42.0,45.0,48.0,695.65,1111.26,1612.61,100.0,0.0,0.0,glassy-carbon electrode,KHCO3,0.1,6.8,-1.20,C2H4,40.48,15.0,H-cell,500.0,0.0,1.0,20.0,
2411,80,,2024,Manipulating C-C coupling pathway in electrochemical CO2 reduction for selective ethylene and ethanol production over single-atom alloy catalyst, nature communications,,https://doi.org/10.1038/s41467-024-54636-w,,,AgCu NW,Cu0.7905Ag0.2095,Cu,Ag,79.05,nanowire,,42.0,45.0,48.0,695.65,1111.26,1612.61,100.0,0.0,0.0,glassy-carbon electrode,KHCO3,0.1,6.8,-1.20,C2H5OH,18.45,15.0,H-cell,500.0,0.0,1.0,20.0,
2412,80,,2024,Manipulating C-C coupling pathway in electrochemical CO2 reduction for selective ethylene and ethanol production over single-atom alloy catalyst, nature communications,,https://doi.org/10.1038/s41467-024-54636-w,,,AgCu NW,Cu0.7905Ag0.2095,Cu,Ag,79.05,nanowire,,42.0,45.0,48.0,695.65,1111.26,1612.61,100.0,0.0,0.0,glassy-carbon electrode,KHCO3,0.1,6.8,-1.20,HCOOH,3.87,15.0,H-cell,500.0,0.0,1.0,20.0,
2413,80,,2024,Manipulating C-C coupling pathway in electrochemical CO2 reduction for selective ethylene and ethanol production over single-atom alloy catalyst, nature communications,,https://doi.org/10.1038/s41467-024-54636-w,,,AgCu NW,Cu0.7905Ag0.2095,Cu,Ag,79.05,nanowire,,42.0,45.0,48.0,695.65,1111.26,1612.61,100.0,0.0,0.0,glassy-carbon electrode,KHCO3,0.1,6.8,-1.20,H2,19.94,15.0,H-cell,500.0,0.0,1.0,20.0,
2414,80,,2024,Manipulating C-C coupling pathway in electrochemical CO2 reduction for selective ethylene and ethanol production over single-atom alloy catalyst, nature communications,,https://doi.org/10.1038/s41467-024-54636-w,,,AgCu NW,Cu0.7905Ag0.2095,Cu,Ag,79.05,nanowire,,42.0,45.0,48.0,695.65,1111.26,1612.61,100.0,0.0,0.0,glassy-carbon electrode,KHCO3,0.1,6.8,-1.20,CO,10.71,17.5,H-cell,500.0,0.0,1.0,20.0,
2415,80,,2024,Manipulating C-C coupling pathway in electrochemical CO2 reduction for selective ethylene and ethanol production over single-atom alloy catalyst, nature communications,,https://doi.org/10.1038/s41467-024-54636-w,,,AgCu NW,Cu0.7905Ag0.2095,Cu,Ag,79.05,nanowire,,42.0,45.0,48.0,695.65,1111.26,1612.61,100.0,0.0,0.0,glassy-carbon electrode,KHCO3,0.1,6.8,-1.20,CH4,7.44,17.5,H-cell,500.0,0.0,1.0,20.0,
2416,80,,2024,Manipulating C-C coupling pathway in electrochemical CO2 reduction for selective ethylene and ethanol production over single-atom alloy catalyst, nature communications,,https://doi.org/10.1038/s41467-024-54636-w,,,AgCu NW,Cu0.7905Ag0.2095,Cu,Ag,79.05,nanowire,,42.0,45.0,48.0,695.65,1111.26,1612.61,100.0,0.0,0.0,glassy-carbon electrode,KHCO3,0.1,6.8,-1.20,C2H4,40.48,17.5,H-cell,500.0,0.0,1.0,20.0,
2417,80,,2024,Manipulating C-C coupling pathway in electrochemical CO2 reduction for selective ethylene and ethanol production over single-atom alloy catalyst, nature communications,,https://doi.org/10.1038/s41467-024-54636-w,,,AgCu NW,Cu0.7905Ag0.2095,Cu,Ag,79.05,nanowire,,42.0,45.0,48.0,695.65,1111.26,1612.61,100.0,0.0,0.0,glassy-carbon electrode,KHCO3,0.1,6.8,-1.20,C2H5OH,16.96,17.5,H-cell,500.0,0.0,1.0,20.0,
2418,80,,2024,Manipulating C-C coupling pathway in electrochemical CO2 reduction for selective ethylene and ethanol production over single-atom alloy catalyst, nature communications,,https://doi.org/10.1038/s41467-024-54636-w,,,AgCu NW,Cu0.7905Ag0.2095,Cu,Ag,79.05,nanowire,,42.0,45.0,48.0,695.65,1111.26,1612.61,100.0,0.0,0.0,glassy-carbon electrode,KHCO3,0.1,6.8,-1.20,HCOOH,4.46,17.5,H-cell,500.0,0.0,1.0,20.0,
2419,80,,2024,Manipulating C-C coupling pathway in electrochemical CO2 reduction for selective ethylene and ethanol production over single-atom alloy catalyst, nature communications,,https://doi.org/10.1038/s41467-024-54636-w,,,AgCu NW,Cu0.7905Ag0.2095,Cu,Ag,79.05,nanowire,,42.0,45.0,48.0,695.65,1111.26,1612.61,100.0,0.0,0.0,glassy-carbon electrode,KHCO3,0.1,6.8,-1.20,H2,17.26,17.5,H-cell,500.0,0.0,1.0,20.0,
2420,80,,2024,Manipulating C-C coupling pathway in electrochemical CO2 reduction for selective ethylene and ethanol production over single-atom alloy catalyst, nature communications,,https://doi.org/10.1038/s41467-024-54636-w,,,AgCu NW,Cu0.7905Ag0.2095,Cu,Ag,79.05,nanowire,,42.0,45.0,48.0,695.65,1111.26,1612.61,100.0,0.0,0.0,glassy-carbon electrode,KHCO3,0.1,6.8,-1.20,CO,9.52,20.0,H-cell,500.0,0.0,1.0,20.0,
2421,80,,2024,Manipulating C-C coupling pathway in electrochemical CO2 reduction for selective ethylene and ethanol production over single-atom alloy catalyst, nature communications,,https://doi.org/10.1038/s41467-024-54636-w,,,AgCu NW,Cu0.7905Ag0.2095,Cu,Ag,79.05,nanowire,,42.0,45.0,48.0,695.65,1111.26,1612.61,100.0,0.0,0.0,glassy-carbon electrode,KHCO3,0.1,6.8,-1.20,CH4,11.31,20.0,H-cell,500.0,0.0,1.0,20.0,
2422,80,,2024,Manipulating C-C coupling pathway in electrochemical CO2 reduction for selective ethylene and ethanol production over single-atom alloy catalyst, nature communications,,https://doi.org/10.1038/s41467-024-54636-w,,,AgCu NW,Cu0.7905Ag0.2095,Cu,Ag,79.05,nanowire,,42.0,45.0,48.0,695.65,1111.26,1612.61,100.0,0.0,0.0,glassy-carbon electrode,KHCO3,0.1,6.8,-1.20,C2H4,44.64,20.0,H-cell,500.0,0.0,1.0,20.0,
2423,80,,2024,Manipulating C-C coupling pathway in electrochemical CO2 reduction for selective ethylene and ethanol production over single-atom alloy catalyst, nature communications,,https://doi.org/10.1038/s41467-024-54636-w,,,AgCu NW,Cu0.7905Ag0.2095,Cu,Ag,79.05,nanowire,,42.0,45.0,48.0,695.65,1111.26,1612.61,100.0,0.0,0.0,glassy-carbon electrode,KHCO3,0.1,6.8,-1.20,C2H5OH,14.29,20.0,H-cell,500.0,0.0,1.0,20.0,
2424,80,,2024,Manipulating C-C coupling pathway in electrochemical CO2 reduction for selective ethylene and ethanol production over single-atom alloy catalyst, nature communications,,https://doi.org/10.1038/s41467-024-54636-w,,,AgCu NW,Cu0.7905Ag0.2095,Cu,Ag,79.05,nanowire,,42.0,45.0,48.0,695.65,1111.26,1612.61,100.0,0.0,0.0,glassy-carbon electrode,KHCO3,0.1,6.8,-1.20,HCOOH,4.46,20.0,H-cell,500.0,0.0,1.0,20.0,
2425,80,,2024,Manipulating C-C coupling pathway in electrochemical CO2 reduction for selective ethylene and ethanol production over single-atom alloy catalyst, nature communications,,https://doi.org/10.1038/s41467-024-54636-w,,,AgCu NW,Cu0.7905Ag0.2095,Cu,Ag,79.05,nanowire,,42.0,45.0,48.0,695.65,1111.26,1612.61,100.0,0.0,0.0,glassy-carbon electrode,KHCO3,0.1,6.8,-1.20,H2,19.64,20.0,H-cell,500.0,0.0,1.0,20.0,
2426,80,,2024,Manipulating C-C coupling pathway in electrochemical CO2 reduction for selective ethylene and ethanol production over single-atom alloy catalyst, nature communications,,https://doi.org/10.1038/s41467-024-54636-w,,,AgCu NW,Cu0.7905Ag0.2095,Cu,Ag,79.05,nanowire,,42.0,45.0,48.0,695.65,1111.26,1612.61,100.0,0.0,0.0,glassy-carbon electrode,KHCO3,0.1,6.8,-1.20,CO,11.61,22.5,H-cell,500.0,0.0,1.0,20.0,
2427,80,,2024,Manipulating C-C coupling pathway in electrochemical CO2 reduction for selective ethylene and ethanol production over single-atom alloy catalyst, nature communications,,https://doi.org/10.1038/s41467-024-54636-w,,,AgCu NW,Cu0.7905Ag0.2095,Cu,Ag,79.05,nanowire,,42.0,45.0,48.0,695.65,1111.26,1612.61,100.0,0.0,0.0,glassy-carbon electrode,KHCO3,0.1,6.8,-1.20,CH4,6.55,22.5,H-cell,500.0,0.0,1.0,20.0,
2428,80,,2024,Manipulating C-C coupling pathway in electrochemical CO2 reduction for selective ethylene and ethanol production over single-atom alloy catalyst, nature communications,,https://doi.org/10.1038/s41467-024-54636-w,,,AgCu NW,Cu0.7905Ag0.2095,Cu,Ag,79.05,nanowire,,42.0,45.0,48.0,695.65,1111.26,1612.61,100.0,0.0,0.0,glassy-carbon electrode,KHCO3,0.1,6.8,-1.20,C2H4,40.77,22.5,H-cell,500.0,0.0,1.0,20.0,
2429,80,,2024,Manipulating C-C coupling pathway in electrochemical CO2 reduction for selective ethylene and ethanol production over single-atom alloy catalyst, nature communications,,https://doi.org/10.1038/s41467-024-54636-w,,,AgCu NW,Cu0.7905Ag0.2095,Cu,Ag,79.05,nanowire,,42.0,45.0,48.0,695.65,1111.26,1612.61,100.0,0.0,0.0,glassy-carbon electrode,KHCO3,0.1,6.8,-1.20,C2H5OH,16.96,22.5,H-cell,500.0,0.0,1.0,20.0,
2430,80,,2024,Manipulating C-C coupling pathway in electrochemical CO2 reduction for selective ethylene and ethanol production over single-atom alloy catalyst, nature communications,,https://doi.org/10.1038/s41467-024-54636-w,,,AgCu NW,Cu0.7905Ag0.2095,Cu,Ag,79.05,nanowire,,42.0,45.0,48.0,695.65,1111.26,1612.61,100.0,0.0,0.0,glassy-carbon electrode,KHCO3,0.1,6.8,-1.20,HCOOH,3.87,22.5,H-cell,500.0,0.0,1.0,20.0,
2431,80,,2024,Manipulating C-C coupling pathway in electrochemical CO2 reduction for selective ethylene and ethanol production over single-atom alloy catalyst, nature communications,,https://doi.org/10.1038/s41467-024-54636-w,,,AgCu NW,Cu0.7905Ag0.2095,Cu,Ag,79.05,nanowire,,42.0,45.0,48.0,695.65,1111.26,1612.61,100.0,0.0,0.0,glassy-carbon electrode,KHCO3,0.1,6.8,-1.20,H2,17.56,22.5,H-cell,500.0,0.0,1.0,20.0,
2432,80,,2024,Manipulating C-C coupling pathway in electrochemical CO2 reduction for selective ethylene and ethanol production over single-atom alloy catalyst, nature communications,,https://doi.org/10.1038/s41467-024-54636-w,,,AgCu NW,Cu0.7905Ag0.2095,Cu,Ag,79.05,nanowire,,42.0,45.0,48.0,695.65,1111.26,1612.61,100.0,0.0,0.0,glassy-carbon electrode,KHCO3,0.1,6.8,-1.20,CO,11.61,25.0,H-cell,500.0,0.0,1.0,20.0,
2433,80,,2024,Manipulating C-C coupling pathway in electrochemical CO2 reduction for selective ethylene and ethanol production over single-atom alloy catalyst, nature communications,,https://doi.org/10.1038/s41467-024-54636-w,,,AgCu NW,Cu0.7905Ag0.2095,Cu,Ag,79.05,nanowire,,42.0,45.0,48.0,695.65,1111.26,1612.61,100.0,0.0,0.0,glassy-carbon electrode,KHCO3,0.1,6.8,-1.20,CH4,5.36,25.0,H-cell,500.0,0.0,1.0,20.0,
2434,80,,2024,Manipulating C-C coupling pathway in electrochemical CO2 reduction for selective ethylene and ethanol production over single-atom alloy catalyst, nature communications,,https://doi.org/10.1038/s41467-024-54636-w,,,AgCu NW,Cu0.7905Ag0.2095,Cu,Ag,79.05,nanowire,,42.0,45.0,48.0,695.65,1111.26,1612.61,100.0,0.0,0.0,glassy-carbon electrode,KHCO3,0.1,6.8,-1.20,C2H4,42.56,25.0,H-cell,500.0,0.0,1.0,20.0,
2435,80,,2024,Manipulating C-C coupling pathway in electrochemical CO2 reduction for selective ethylene and ethanol production over single-atom alloy catalyst, nature communications,,https://doi.org/10.1038/s41467-024-54636-w,,,AgCu NW,Cu0.7905Ag0.2095,Cu,Ag,79.05,nanowire,,42.0,45.0,48.0,695.65,1111.26,1612.61,100.0,0.0,0.0,glassy-carbon electrode,KHCO3,0.1,6.8,-1.20,C2H5OH,17.26,25.0,H-cell,500.0,0.0,1.0,20.0,
2436,80,,2024,Manipulating C-C coupling pathway in electrochemical CO2 reduction for selective ethylene and ethanol production over single-atom alloy catalyst, nature communications,,https://doi.org/10.1038/s41467-024-54636-w,,,AgCu NW,Cu0.7905Ag0.2095,Cu,Ag,79.05,nanowire,,42.0,45.0,48.0,695.65,1111.26,1612.61,100.0,0.0,0.0,glassy-carbon electrode,KHCO3,0.1,6.8,-1.20,HCOOH,3.87,25.0,H-cell,500.0,0.0,1.0,20.0,
2437,80,,2024,Manipulating C-C coupling pathway in electrochemical CO2 reduction for selective ethylene and ethanol production over single-atom alloy catalyst, nature communications,,https://doi.org/10.1038/s41467-024-54636-w,,,AgCu NW,Cu0.7905Ag0.2095,Cu,Ag,79.05,nanowire,,42.0,45.0,48.0,695.65,1111.26,1612.61,100.0,0.0,0.0,glassy-carbon electrode,KHCO3,0.1,6.8,-1.20,H2,16.67,25.0,H-cell,500.0,0.0,1.0,20.0,
2438,80,,2024,Manipulating C-C coupling pathway in electrochemical CO2 reduction for selective ethylene and ethanol production over single-atom alloy catalyst, nature communications,,https://doi.org/10.1038/s41467-024-54636-w,,,AgCu NW,Cu0.7905Ag0.2095,Cu,Ag,79.05,nanowire,,42.0,45.0,48.0,695.65,1111.26,1612.61,100.0,0.0,0.0,glassy-carbon electrode,KHCO3,0.1,6.8,-1.20,CO,12.8,27.5,H-cell,500.0,0.0,1.0,20.0,
2439,80,,2024,Manipulating C-C coupling pathway in electrochemical CO2 reduction for selective ethylene and ethanol production over single-atom alloy catalyst, nature communications,,https://doi.org/10.1038/s41467-024-54636-w,,,AgCu NW,Cu0.7905Ag0.2095,Cu,Ag,79.05,nanowire,,42.0,45.0,48.0,695.65,1111.26,1612.61,100.0,0.0,0.0,glassy-carbon electrode,KHCO3,0.1,6.8,-1.20,CH4,4.76,27.5,H-cell,500.0,0.0,1.0,20.0,
2440,80,,2024,Manipulating C-C coupling pathway in electrochemical CO2 reduction for selective ethylene and ethanol production over single-atom alloy catalyst, nature communications,,https://doi.org/10.1038/s41467-024-54636-w,,,AgCu NW,Cu0.7905Ag0.2095,Cu,Ag,79.05,nanowire,,42.0,45.0,48.0,695.65,1111.26,1612.61,100.0,0.0,0.0,glassy-carbon electrode,KHCO3,0.1,6.8,-1.20,C2H4,44.64,27.5,H-cell,500.0,0.0,1.0,20.0,
2441,80,,2024,Manipulating C-C coupling pathway in electrochemical CO2 reduction for selective ethylene and ethanol production over single-atom alloy catalyst, nature communications,,https://doi.org/10.1038/s41467-024-54636-w,,,AgCu NW,Cu0.7905Ag0.2095,Cu,Ag,79.05,nanowire,,42.0,45.0,48.0,695.65,1111.26,1612.61,100.0,0.0,0.0,glassy-carbon electrode,KHCO3,0.1,6.8,-1.20,C2H5OH,17.26,27.5,H-cell,500.0,0.0,1.0,20.0,
2442,80,,2024,Manipulating C-C coupling pathway in electrochemical CO2 reduction for selective ethylene and ethanol production over single-atom alloy catalyst, nature communications,,https://doi.org/10.1038/s41467-024-54636-w,,,AgCu NW,Cu0.7905Ag0.2095,Cu,Ag,79.05,nanowire,,42.0,45.0,48.0,695.65,1111.26,1612.61,100.0,0.0,0.0,glassy-carbon electrode,KHCO3,0.1,6.8,-1.20,HCOOH,5.36,27.5,H-cell,500.0,0.0,1.0,20.0,
2443,80,,2024,Manipulating C-C coupling pathway in electrochemical CO2 reduction for selective ethylene and ethanol production over single-atom alloy catalyst, nature communications,,https://doi.org/10.1038/s41467-024-54636-w,,,AgCu NW,Cu0.7905Ag0.2095,Cu,Ag,79.05,nanowire,,42.0,45.0,48.0,695.65,1111.26,1612.61,100.0,0.0,0.0,glassy-carbon electrode,KHCO3,0.1,6.8,-1.20,H2,17.26,27.5,H-cell,500.0,0.0,1.0,20.0,
2444,80,,2024,Manipulating C-C coupling pathway in electrochemical CO2 reduction for selective ethylene and ethanol production over single-atom alloy catalyst, nature communications,,https://doi.org/10.1038/s41467-024-54636-w,,,AgCu NW,Cu0.7905Ag0.2095,Cu,Ag,79.05,nanowire,,42.0,45.0,48.0,695.65,1111.26,1612.61,100.0,0.0,0.0,glassy-carbon electrode,KHCO3,0.1,6.8,-1.20,CO,12.2,30.0,H-cell,500.0,0.0,1.0,20.0,
2445,80,,2024,Manipulating C-C coupling pathway in electrochemical CO2 reduction for selective ethylene and ethanol production over single-atom alloy catalyst, nature communications,,https://doi.org/10.1038/s41467-024-54636-w,,,AgCu NW,Cu0.7905Ag0.2095,Cu,Ag,79.05,nanowire,,42.0,45.0,48.0,695.65,1111.26,1612.61,100.0,0.0,0.0,glassy-carbon electrode,KHCO3,0.1,6.8,-1.20,CH4,7.44,30.0,H-cell,500.0,0.0,1.0,20.0,
2446,80,,2024,Manipulating C-C coupling pathway in electrochemical CO2 reduction for selective ethylene and ethanol production over single-atom alloy catalyst, nature communications,,https://doi.org/10.1038/s41467-024-54636-w,,,AgCu NW,Cu0.7905Ag0.2095,Cu,Ag,79.05,nanowire,,42.0,45.0,48.0,695.65,1111.26,1612.61,100.0,0.0,0.0,glassy-carbon electrode,KHCO3,0.1,6.8,-1.20,C2H4,36.9,30.0,H-cell,500.0,0.0,1.0,20.0,
2447,80,,2024,Manipulating C-C coupling pathway in electrochemical CO2 reduction for selective ethylene and ethanol production over single-atom alloy catalyst, nature communications,,https://doi.org/10.1038/s41467-024-54636-w,,,AgCu NW,Cu0.7905Ag0.2095,Cu,Ag,79.05,nanowire,,42.0,45.0,48.0,695.65,1111.26,1612.61,100.0,0.0,0.0,glassy-carbon electrode,KHCO3,0.1,6.8,-1.20,C2H5OH,17.86,30.0,H-cell,500.0,0.0,1.0,20.0,
2448,80,,2024,Manipulating C-C coupling pathway in electrochemical CO2 reduction for selective ethylene and ethanol production over single-atom alloy catalyst, nature communications,,https://doi.org/10.1038/s41467-024-54636-w,,,AgCu NW,Cu0.7905Ag0.2095,Cu,Ag,79.05,nanowire,,42.0,45.0,48.0,695.65,1111.26,1612.61,100.0,0.0,0.0,glassy-carbon electrode,KHCO3,0.1,6.8,-1.20,HCOOH,4.17,30.0,H-cell,500.0,0.0,1.0,20.0,
2449,80,,2024,Manipulating C-C coupling pathway in electrochemical CO2 reduction for selective ethylene and ethanol production over single-atom alloy catalyst, nature communications,,https://doi.org/10.1038/s41467-024-54636-w,,,AgCu NW,Cu0.7905Ag0.2095,Cu,Ag,79.05,nanowire,,42.0,45.0,48.0,695.65,1111.26,1612.61,100.0,0.0,0.0,glassy-carbon electrode,KHCO3,0.1,6.8,-1.20,H2,18.45,30.0,H-cell,500.0,0.0,1.0,20.0,
2450,80,,2024,Manipulating C-C coupling pathway in electrochemical CO2 reduction for selective ethylene and ethanol production over single-atom alloy catalyst, nature communications,,https://doi.org/10.1038/s41467-024-54636-w,,,AgCu NW,Cu0.7905Ag0.2095,Cu,Ag,79.05,nanowire,,42.0,45.0,48.0,695.65,1111.26,1612.61,100.0,0.0,0.0,gasdiffusion electrode,KOH,1.0,14.0,-1.30,CO,8.85,1.0,Flow cell,1000.0,0.0,1.0,20.0,
2451,80,,2024,Manipulating C-C coupling pathway in electrochemical CO2 reduction for selective ethylene and ethanol production over single-atom alloy catalyst, nature communications,,https://doi.org/10.1038/s41467-024-54636-w,,,AgCu NW,Cu0.7905Ag0.2095,Cu,Ag,79.05,nanowire,,42.0,45.0,48.0,695.65,1111.26,1612.61,100.0,0.0,0.0,gasdiffusion electrode,KOH,1.0,14.0,-1.30,HCOOH,15.53,1.0,Flow cell,1000.0,0.0,1.0,20.0,
2452,80,,2024,Manipulating C-C coupling pathway in electrochemical CO2 reduction for selective ethylene and ethanol production over single-atom alloy catalyst, nature communications,,https://doi.org/10.1038/s41467-024-54636-w,,,AgCu NW,Cu0.7905Ag0.2095,Cu,Ag,79.05,nanowire,,42.0,45.0,48.0,695.65,1111.26,1612.61,100.0,0.0,0.0,gasdiffusion electrode,KOH,1.0,14.0,-1.30,C2H4,52.64,1.0,Flow cell,1000.0,0.0,1.0,20.0,
2453,80,,2024,Manipulating C-C coupling pathway in electrochemical CO2 reduction for selective ethylene and ethanol production over single-atom alloy catalyst, nature communications,,https://doi.org/10.1038/s41467-024-54636-w,,,AgCu NW,Cu0.7905Ag0.2095,Cu,Ag,79.05,nanowire,,42.0,45.0,48.0,695.65,1111.26,1612.61,100.0,0.0,0.0,gasdiffusion electrode,KOH,1.0,14.0,-1.30,C2H5OH,20.81,1.0,Flow cell,1000.0,0.0,1.0,20.0,
2454,80,,2024,Manipulating C-C coupling pathway in electrochemical CO2 reduction for selective ethylene and ethanol production over single-atom alloy catalyst, nature communications,,https://doi.org/10.1038/s41467-024-54636-w,,,AgCu NW,Cu0.7905Ag0.2095,Cu,Ag,79.05,nanowire,,42.0,45.0,48.0,695.65,1111.26,1612.61,100.0,0.0,0.0,gasdiffusion electrode,KOH,1.0,14.0,-1.30,H2,20.65,1.0,Flow cell,1000.0,0.0,1.0,20.0,
2455,80,,2024,Manipulating C-C coupling pathway in electrochemical CO2 reduction for selective ethylene and ethanol production over single-atom alloy catalyst, nature communications,,https://doi.org/10.1038/s41467-024-54636-w,,,AgCu NW,Cu0.7905Ag0.2095,Cu,Ag,79.05,nanowire,,42.0,45.0,48.0,695.65,1111.26,1612.61,100.0,0.0,0.0,gasdiffusion electrode,KOH,1.0,14.0,-1.20,CO,9.32,1.0,Flow cell,1000.0,0.0,1.0,20.0,
2456,80,,2024,Manipulating C-C coupling pathway in electrochemical CO2 reduction for selective ethylene and ethanol production over single-atom alloy catalyst, nature communications,,https://doi.org/10.1038/s41467-024-54636-w,,,AgCu NW,Cu0.7905Ag0.2095,Cu,Ag,79.05,nanowire,,42.0,45.0,48.0,695.65,1111.26,1612.61,100.0,0.0,0.0,gasdiffusion electrode,KOH,1.0,14.0,-1.20,HCOOH,15.99,1.0,Flow cell,1000.0,0.0,1.0,20.0,
2457,80,,2024,Manipulating C-C coupling pathway in electrochemical CO2 reduction for selective ethylene and ethanol production over single-atom alloy catalyst, nature communications,,https://doi.org/10.1038/s41467-024-54636-w,,,AgCu NW,Cu0.7905Ag0.2095,Cu,Ag,79.05,nanowire,,42.0,45.0,48.0,695.65,1111.26,1612.61,100.0,0.0,0.0,gasdiffusion electrode,KOH,1.0,14.0,-1.20,C2H4,53.42,1.0,Flow cell,1000.0,0.0,1.0,20.0,
2458,80,,2024,Manipulating C-C coupling pathway in electrochemical CO2 reduction for selective ethylene and ethanol production over single-atom alloy catalyst, nature communications,,https://doi.org/10.1038/s41467-024-54636-w,,,AgCu NW,Cu0.7905Ag0.2095,Cu,Ag,79.05,nanowire,,42.0,45.0,48.0,695.65,1111.26,1612.61,100.0,0.0,0.0,gasdiffusion electrode,KOH,1.0,14.0,-1.20,C2H5OH,22.83,1.0,Flow cell,1000.0,0.0,1.0,20.0,
2459,80,,2024,Manipulating C-C coupling pathway in electrochemical CO2 reduction for selective ethylene and ethanol production over single-atom alloy catalyst, nature communications,,https://doi.org/10.1038/s41467-024-54636-w,,,AgCu NW,Cu0.7905Ag0.2095,Cu,Ag,79.05,nanowire,,42.0,45.0,48.0,695.65,1111.26,1612.61,100.0,0.0,0.0,gasdiffusion electrode,KOH,1.0,14.0,-1.20,H2,19.1,1.0,Flow cell,1000.0,0.0,1.0,20.0,
2460,80,,2024,Manipulating C-C coupling pathway in electrochemical CO2 reduction for selective ethylene and ethanol production over single-atom alloy catalyst, nature communications,,https://doi.org/10.1038/s41467-024-54636-w,,,AgCu NW,Cu0.7905Ag0.2095,Cu,Ag,79.05,nanowire,,42.0,45.0,48.0,695.65,1111.26,1612.61,100.0,0.0,0.0,gasdiffusion electrode,KOH,1.0,14.0,-1.10,CO,10.25,1.0,Flow cell,1000.0,0.0,1.0,20.0,
2461,80,,2024,Manipulating C-C coupling pathway in electrochemical CO2 reduction for selective ethylene and ethanol production over single-atom alloy catalyst, nature communications,,https://doi.org/10.1038/s41467-024-54636-w,,,AgCu NW,Cu0.7905Ag0.2095,Cu,Ag,79.05,nanowire,,42.0,45.0,48.0,695.65,1111.26,1612.61,100.0,0.0,0.0,gasdiffusion electrode,KOH,1.0,14.0,-1.10,HCOOH,16.77,1.0,Flow cell,1000.0,0.0,1.0,20.0,
2462,80,,2024,Manipulating C-C coupling pathway in electrochemical CO2 reduction for selective ethylene and ethanol production over single-atom alloy catalyst, nature communications,,https://doi.org/10.1038/s41467-024-54636-w,,,AgCu NW,Cu0.7905Ag0.2095,Cu,Ag,79.05,nanowire,,42.0,45.0,48.0,695.65,1111.26,1612.61,100.0,0.0,0.0,gasdiffusion electrode,KOH,1.0,14.0,-1.10,C2H4,54.97,1.0,Flow cell,1000.0,0.0,1.0,20.0,
2463,80,,2024,Manipulating C-C coupling pathway in electrochemical CO2 reduction for selective ethylene and ethanol production over single-atom alloy catalyst, nature communications,,https://doi.org/10.1038/s41467-024-54636-w,,,AgCu NW,Cu0.7905Ag0.2095,Cu,Ag,79.05,nanowire,,42.0,45.0,48.0,695.65,1111.26,1612.61,100.0,0.0,0.0,gasdiffusion electrode,KOH,1.0,14.0,-1.10,C2H5OH,22.36,1.0,Flow cell,1000.0,0.0,1.0,20.0,
2464,80,,2024,Manipulating C-C coupling pathway in electrochemical CO2 reduction for selective ethylene and ethanol production over single-atom alloy catalyst, nature communications,,https://doi.org/10.1038/s41467-024-54636-w,,,AgCu NW,Cu0.7905Ag0.2095,Cu,Ag,79.05,nanowire,,42.0,45.0,48.0,695.65,1111.26,1612.61,100.0,0.0,0.0,gasdiffusion electrode,KOH,1.0,14.0,-1.10,H2,19.1,1.0,Flow cell,1000.0,0.0,1.0,20.0,
2465,80,,2024,Manipulating C-C coupling pathway in electrochemical CO2 reduction for selective ethylene and ethanol production over single-atom alloy catalyst, nature communications,,https://doi.org/10.1038/s41467-024-54636-w,,,AgCu NW,Cu0.7905Ag0.2095,Cu,Ag,79.05,nanowire,,42.0,45.0,48.0,695.65,1111.26,1612.61,100.0,0.0,0.0,gasdiffusion electrode,KOH,1.0,14.0,-1.20,CO,10.87,1.0,Flow cell,1000.0,0.0,1.0,20.0,
2466,80,,2024,Manipulating C-C coupling pathway in electrochemical CO2 reduction for selective ethylene and ethanol production over single-atom alloy catalyst, nature communications,,https://doi.org/10.1038/s41467-024-54636-w,,,AgCu NW,Cu0.7905Ag0.2095,Cu,Ag,79.05,nanowire,,42.0,45.0,48.0,695.65,1111.26,1612.61,100.0,0.0,0.0,gasdiffusion electrode,KOH,1.0,14.0,-1.20,HCOOH,16.15,1.0,Flow cell,1000.0,0.0,1.0,20.0,
2467,80,,2024,Manipulating C-C coupling pathway in electrochemical CO2 reduction for selective ethylene and ethanol production over single-atom alloy catalyst, nature communications,,https://doi.org/10.1038/s41467-024-54636-w,,,AgCu NW,Cu0.7905Ag0.2095,Cu,Ag,79.05,nanowire,,42.0,45.0,48.0,695.65,1111.26,1612.61,100.0,0.0,0.0,gasdiffusion electrode,KOH,1.0,14.0,-1.20,C2H4,51.86,1.0,Flow cell,1000.0,0.0,1.0,20.0,
2468,80,,2024,Manipulating C-C coupling pathway in electrochemical CO2 reduction for selective ethylene and ethanol production over single-atom alloy catalyst, nature communications,,https://doi.org/10.1038/s41467-024-54636-w,,,AgCu NW,Cu0.7905Ag0.2095,Cu,Ag,79.05,nanowire,,42.0,45.0,48.0,695.65,1111.26,1612.61,100.0,0.0,0.0,gasdiffusion electrode,KOH,1.0,14.0,-1.20,C2H5OH,20.81,1.0,Flow cell,1000.0,0.0,1.0,20.0,
2469,80,,2024,Manipulating C-C coupling pathway in electrochemical CO2 reduction for selective ethylene and ethanol production over single-atom alloy catalyst, nature communications,,https://doi.org/10.1038/s41467-024-54636-w,,,AgCu NW,Cu0.7905Ag0.2095,Cu,Ag,79.05,nanowire,,42.0,45.0,48.0,695.65,1111.26,1612.61,100.0,0.0,0.0,gasdiffusion electrode,KOH,1.0,14.0,-1.20,H2,18.94,1.0,Flow cell,1000.0,0.0,1.0,20.0,
2470,80,,2024,Manipulating C-C coupling pathway in electrochemical CO2 reduction for selective ethylene and ethanol production over single-atom alloy catalyst, nature communications,,https://doi.org/10.1038/s41467-024-54636-w,,,AgCu NW,Cu0.7905Ag0.2095,Cu,Ag,79.05,nanowire,,42.0,45.0,48.0,695.65,1111.26,1612.61,100.0,0.0,0.0,gasdiffusion electrode,KOH,1.0,14.0,-1.30,CO,10.56,1.0,Flow cell,1000.0,0.0,1.0,20.0,
2471,80,,2024,Manipulating C-C coupling pathway in electrochemical CO2 reduction for selective ethylene and ethanol production over single-atom alloy catalyst, nature communications,,https://doi.org/10.1038/s41467-024-54636-w,,,AgCu NW,Cu0.7905Ag0.2095,Cu,Ag,79.05,nanowire,,42.0,45.0,48.0,695.65,1111.26,1612.61,100.0,0.0,0.0,gasdiffusion electrode,KOH,1.0,14.0,-1.30,HCOOH,13.2,1.0,Flow cell,1000.0,0.0,1.0,20.0,
2472,80,,2024,Manipulating C-C coupling pathway in electrochemical CO2 reduction for selective ethylene and ethanol production over single-atom alloy catalyst, nature communications,,https://doi.org/10.1038/s41467-024-54636-w,,,AgCu NW,Cu0.7905Ag0.2095,Cu,Ag,79.05,nanowire,,42.0,45.0,48.0,695.65,1111.26,1612.61,100.0,0.0,0.0,gasdiffusion electrode,KOH,1.0,14.0,-1.30,C2H4,47.98,1.0,Flow cell,1000.0,0.0,1.0,20.0,
2473,80,,2024,Manipulating C-C coupling pathway in electrochemical CO2 reduction for selective ethylene and ethanol production over single-atom alloy catalyst, nature communications,,https://doi.org/10.1038/s41467-024-54636-w,,,AgCu NW,Cu0.7905Ag0.2095,Cu,Ag,79.05,nanowire,,42.0,45.0,48.0,695.65,1111.26,1612.61,100.0,0.0,0.0,gasdiffusion electrode,KOH,1.0,14.0,-1.30,C2H5OH,19.25,1.0,Flow cell,1000.0,0.0,1.0,20.0,
2474,80,,2024,Manipulating C-C coupling pathway in electrochemical CO2 reduction for selective ethylene and ethanol production over single-atom alloy catalyst, nature communications,,https://doi.org/10.1038/s41467-024-54636-w,,,AgCu NW,Cu0.7905Ag0.2095,Cu,Ag,79.05,nanowire,,42.0,45.0,48.0,695.65,1111.26,1612.61,100.0,0.0,0.0,gasdiffusion electrode,KOH,1.0,14.0,-1.30,H2,19.25,1.0,Flow cell,1000.0,0.0,1.0,20.0,
2475,80,,2024,Manipulating C-C coupling pathway in electrochemical CO2 reduction for selective ethylene and ethanol production over single-atom alloy catalyst, nature communications,,https://doi.org/10.1038/s41467-024-54636-w,,,AgCu NW,Cu0.7905Ag0.2095,Cu,Ag,79.05,nanowire,,42.0,45.0,48.0,695.65,1111.26,1612.61,100.0,0.0,0.0,gasdiffusion electrode,KOH,1.0,14.0,-1.40,CO,8.54,1.0,Flow cell,1000.0,0.0,1.0,20.0,
2476,80,,2024,Manipulating C-C coupling pathway in electrochemical CO2 reduction for selective ethylene and ethanol production over single-atom alloy catalyst, nature communications,,https://doi.org/10.1038/s41467-024-54636-w,,,AgCu NW,Cu0.7905Ag0.2095,Cu,Ag,79.05,nanowire,,42.0,45.0,48.0,695.65,1111.26,1612.61,100.0,0.0,0.0,gasdiffusion electrode,KOH,1.0,14.0,-1.40,HCOOH,8.85,1.0,Flow cell,1000.0,0.0,1.0,20.0,
2477,80,,2024,Manipulating C-C coupling pathway in electrochemical CO2 reduction for selective ethylene and ethanol production over single-atom alloy catalyst, nature communications,,https://doi.org/10.1038/s41467-024-54636-w,,,AgCu NW,Cu0.7905Ag0.2095,Cu,Ag,79.05,nanowire,,42.0,45.0,48.0,695.65,1111.26,1612.61,100.0,0.0,0.0,gasdiffusion electrode,KOH,1.0,14.0,-1.40,C2H4,44.25,1.0,Flow cell,1000.0,0.0,1.0,20.0,
2478,80,,2024,Manipulating C-C coupling pathway in electrochemical CO2 reduction for selective ethylene and ethanol production over single-atom alloy catalyst, nature communications,,https://doi.org/10.1038/s41467-024-54636-w,,,AgCu NW,Cu0.7905Ag0.2095,Cu,Ag,79.05,nanowire,,42.0,45.0,48.0,695.65,1111.26,1612.61,100.0,0.0,0.0,gasdiffusion electrode,KOH,1.0,14.0,-1.40,C2H5OH,15.06,1.0,Flow cell,1000.0,0.0,1.0,20.0,
2479,80,,2024,Manipulating C-C coupling pathway in electrochemical CO2 reduction for selective ethylene and ethanol production over single-atom alloy catalyst, nature communications,,https://doi.org/10.1038/s41467-024-54636-w,,,AgCu NW,Cu0.7905Ag0.2095,Cu,Ag,79.05,nanowire,,42.0,45.0,48.0,695.65,1111.26,1612.61,100.0,0.0,0.0,gasdiffusion electrode,KOH,1.0,14.0,-1.40,H2,20.34,1.0,Flow cell,1000.0,0.0,1.0,20.0,
