Repository: vovamirosh/-CO2RR-Beyond-Green-AI

File: Datasets/prepr.csv (part 29 of 50)
DOI,Article name,Compound_1,Compound_2,"Cat./Support ratio, % (at)",Morphology (TEM/SEM),"Pore size, nm",width min (nm),width aver (nm),width max (nm),length min (nm),length aver (nm),length max (nm),"Cu, % (at.)","Cu+, % (at.)","Cu(2+), % (at.)",Base,electrolyte,"conc, M",pH,RHE vs V,Product,"FE, %","Time, h",Type of reactor,"Loading, μg/cm2","Add_carbon, %","Surface area of electrode, cm2","Flow rate CO2, ml/min","Av_volume, mkm^3",Ratio_sphere_volume,"Min_volume, mkm^3","Max_volume, mkm^3",1_efermi,1_density_atomic,1_total_magnetization_normalized_formula_units,1_energy_above_hull,1_energy_per_atom,1_volume,1_band_gap,2_efermi,2_density_atomic,2_total_magnetization_normalized_formula_units,2_energy_above_hull,2_energy_per_atom,2_volume,2_band_gap,Product_exactmw,Product_lipinskiHBA,Product_lipinskiHBD,Product_NumAtoms,Product_FractionCSP3,Product_CrippenClogP,Product_hallKierAlpha,Product_kappa2,Product_kappa3,anion_molar_conductance,anion_mobility,anion_diffusion_coefficient,anion_hydr_R_of_ion,Type of reactor_H-cell,Base_carbon paper electrode,Base_gasdiffusion electrode
https://doi.org/10.1002/anie.202213423,Mg0.72-Cu,Cu,MgO,99.3,sphere,0.0,800.0,1490.0,2000.0,800.0,1490.0,2000.0,90.0,10.0,0.0,gasdiffusion electrode,KOH,1.0,14.0,-0.73,HCOOH,2.51,0.5,Flow cell,200.0,0.0,1.0,50.0,1.7320380461416167,1.0,0.268082573106329,4.1887902047863905,7.51858683,11.445998564977856,2e-07,0.0,-10.846796,11.445998564977856,0.0,2.7374354,9.2213850455102,0.0,0.0,-6.32752468,18.4427700910204,4.4292,46.005479304,2.0,1.0,5.0,0.0,-0.29919999999999997,-0.53,1.4699999999999982,1.4700000000000009,199.1,20.21,5.192,0.472,0.0,0.0,1.0
https://doi.org/10.1002/anie.202213423,Mg0.72-Cu,Cu,MgO,99.3,sphere,0.0,800.0,1490.0,2000.0,800.0,1490.0,2000.0,90.0,10.0,0.0,gasdiffusion electrode,KOH,1.0,14.0,-0.73,CH3COOH,2.51,0.5,Flow cell,200.0,0.0,1.0,50.0,1.7320380461416167,1.0,0.268082573106329,4.1887902047863905,7.51858683,11.445998564977856,2e-07,0.0,-10.846796,11.445998564977856,0.0,2.7374354,9.2213850455102,0.0,0.0,-6.32752468,18.4427700910204,4.4292,60.021129368000004,2.0,1.0,8.0,0.5,0.09089999999999993,-0.53,0.8748582995951415,1.1560092559629747,199.1,20.21,5.192,0.472,0.0,0.0,1.0
https://doi.org/10.1002/anie.202213423,Mg0.72-Cu,Cu,MgO,99.3,sphere,0.0,800.0,1490.0,2000.0,800.0,1490.0,2000.0,90.0,10.0,0.0,gasdiffusion electrode,KOH,1.0,14.0,-0.73,C2H4,68.1,0.5,Flow cell,200.0,0.0,1.0,50.0,1.7320380461416167,1.0,0.268082573106329,4.1887902047863905,7.51858683,11.445998564977856,2e-07,0.0,-10.846796,11.445998564977856,0.0,2.7374354,9.2213850455102,0.0,0.0,-6.32752468,18.4427700910204,4.4292,28.031300127999998,0.0,0.0,6.0,0.0,0.8022,-0.26,0.74,-6.106153846153846,199.1,20.21,5.192,0.472,0.0,0.0,1.0
https://doi.org/10.1002/anie.202213423,Mg0.72-Cu,Cu,MgO,99.3,sphere,0.0,800.0,1490.0,2000.0,800.0,1490.0,2000.0,90.0,10.0,0.0,gasdiffusion electrode,KOH,1.0,14.0,-0.73,C2H5OH,5.38,0.5,Flow cell,200.0,0.0,1.0,50.0,1.7320380461416167,1.0,0.268082573106329,4.1887902047863905,7.51858683,11.445998564977856,2e-07,0.0,-10.846796,11.445998564977856,0.0,2.7374354,9.2213850455102,0.0,0.0,-6.32752468,18.4427700910204,4.4292,46.041864812,1.0,1.0,9.0,1.0,-0.0014000000000000123,-0.04,1.96,1.9600000000000033,199.1,20.21,5.192,0.472,0.0,0.0,1.0
https://doi.org/10.1002/anie.202213423,Mg0.72-Cu,Cu,MgO,99.3,sphere,0.0,800.0,1490.0,2000.0,800.0,1490.0,2000.0,90.0,10.0,0.0,gasdiffusion electrode,KOH,1.0,14.0,-0.73,C3H7OH,2.87,0.5,Flow cell,200.0,0.0,1.0,50.0,1.7320380461416167,1.0,0.268082573106329,4.1887902047863905,7.51858683,11.445998564977856,2e-07,0.0,-10.846796,11.445998564977856,0.0,2.7374354,9.2213850455102,0.0,0.0,-6.32752468,18.4427700910204,4.4292,60.057514876,1.0,1.0,12.0,1.0,0.38710000000000006,-0.04,1.297837837837838,1128.9599999999998,199.1,20.21,5.192,0.472,0.0,0.0,1.0
https://doi.org/10.1002/anie.202213423,Mg0.72-Cu,Cu,MgO,99.3,sphere,0.0,800.0,1490.0,2000.0,800.0,1490.0,2000.0,90.0,10.0,0.0,gasdiffusion electrode,KOH,1.0,14.0,-0.77,H2,9.68,0.5,Flow cell,200.0,0.0,1.0,50.0,1.7320380461416167,1.0,0.268082573106329,4.1887902047863905,7.51858683,11.445998564977856,2e-07,0.0,-10.846796,11.445998564977856,0.0,2.7374354,9.2213850455102,0.0,0.0,-6.32752468,18.4427700910204,4.4292,2.015650064,0.0,0.0,2.0,0.0,0.246,0.0,0.0,0.0,199.1,20.21,5.192,0.472,0.0,0.0,1.0
https://doi.org/10.1002/anie.202213423,Mg0.72-Cu,Cu,MgO,99.3,sphere,0.0,800.0,1490.0,2000.0,800.0,1490.0,2000.0,90.0,10.0,0.0,gasdiffusion electrode,KOH,1.0,14.0,-0.77,CO,7.89,0.5,Flow cell,200.0,0.0,1.0,50.0,1.7320380461416167,1.0,0.268082573106329,4.1887902047863905,7.51858683,11.445998564977856,2e-07,0.0,-10.846796,11.445998564977856,0.0,2.7374354,9.2213850455102,0.0,0.0,-6.32752468,18.4427700910204,4.4292,27.99491462,1.0,0.0,2.0,0.0,-0.03751,-0.26,0.74,-6.106153846153846,199.1,20.21,5.192,0.472,0.0,0.0,1.0
https://doi.org/10.1002/anie.202213423,Mg0.72-Cu,Cu,MgO,99.3,sphere,0.0,800.0,1490.0,2000.0,800.0,1490.0,2000.0,90.0,10.0,0.0,gasdiffusion electrode,KOH,1.0,14.0,-0.77,HCOOH,1.79,0.5,Flow cell,200.0,0.0,1.0,50.0,1.7320380461416167,1.0,0.268082573106329,4.1887902047863905,7.51858683,11.445998564977856,2e-07,0.0,-10.846796,11.445998564977856,0.0,2.7374354,9.2213850455102,0.0,0.0,-6.32752468,18.4427700910204,4.4292,46.005479304,2.0,1.0,5.0,0.0,-0.29919999999999997,-0.53,1.4699999999999982,1.4700000000000009,199.1,20.21,5.192,0.472,0.0,0.0,1.0
https://doi.org/10.1002/anie.202213423,Mg0.72-Cu,Cu,MgO,99.3,sphere,0.0,800.0,1490.0,2000.0,800.0,1490.0,2000.0,90.0,10.0,0.0,gasdiffusion electrode,KOH,1.0,14.0,-0.77,CH3COOH,2.15,0.5,Flow cell,200.0,0.0,1.0,50.0,1.7320380461416167,1.0,0.268082573106329,4.1887902047863905,7.51858683,11.445998564977856,2e-07,0.0,-10.846796,11.445998564977856,0.0,2.7374354,9.2213850455102,0.0,0.0,-6.32752468,18.4427700910204,4.4292,60.021129368000004,2.0,1.0,8.0,0.5,0.09089999999999993,-0.53,0.8748582995951415,1.1560092559629747,199.1,20.21,5.192,0.472,0.0,0.0,1.0
https://doi.org/10.1002/anie.202213423,Mg0.72-Cu,Cu,MgO,99.3,sphere,0.0,800.0,1490.0,2000.0,800.0,1490.0,2000.0,90.0,10.0,0.0,gasdiffusion electrode,KOH,1.0,14.0,-0.77,C2H4,66.31,0.5,Flow cell,200.0,0.0,1.0,50.0,1.7320380461416167,1.0,0.268082573106329,4.1887902047863905,7.51858683,11.445998564977856,2e-07,0.0,-10.846796,11.445998564977856,0.0,2.7374354,9.2213850455102,0.0,0.0,-6.32752468,18.4427700910204,4.4292,28.031300127999998,0.0,0.0,6.0,0.0,0.8022,-0.26,0.74,-6.106153846153846,199.1,20.21,5.192,0.472,0.0,0.0,1.0
https://doi.org/10.1002/anie.202213423,Mg0.72-Cu,Cu,MgO,99.3,sphere,0.0,800.0,1490.0,2000.0,800.0,1490.0,2000.0,90.0,10.0,0.0,gasdiffusion electrode,KOH,1.0,14.0,-0.77,C2H5OH,11.47,0.5,Flow cell,200.0,0.0,1.0,50.0,1.7320380461416167,1.0,0.268082573106329,4.1887902047863905,7.51858683,11.445998564977856,2e-07,0.0,-10.846796,11.445998564977856,0.0,2.7374354,9.2213850455102,0.0,0.0,-6.32752468,18.4427700910204,4.4292,46.041864812,1.0,1.0,9.0,1.0,-0.0014000000000000123,-0.04,1.96,1.9600000000000033,199.1,20.21,5.192,0.472,0.0,0.0,1.0
https://doi.org/10.1002/anie.202213423,Mg0.72-Cu,Cu,MgO,99.3,sphere,0.0,800.0,1490.0,2000.0,800.0,1490.0,2000.0,90.0,10.0,0.0,gasdiffusion electrode,KOH,1.0,14.0,-0.81,H2,13.98,0.5,Flow cell,200.0,0.0,1.0,50.0,1.7320380461416167,1.0,0.268082573106329,4.1887902047863905,7.51858683,11.445998564977856,2e-07,0.0,-10.846796,11.445998564977856,0.0,2.7374354,9.2213850455102,0.0,0.0,-6.32752468,18.4427700910204,4.4292,2.015650064,0.0,0.0,2.0,0.0,0.246,0.0,0.0,0.0,199.1,20.21,5.192,0.472,0.0,0.0,1.0
https://doi.org/10.1002/anie.202213423,Mg0.72-Cu,Cu,MgO,99.3,sphere,0.0,800.0,1490.0,2000.0,800.0,1490.0,2000.0,90.0,10.0,0.0,gasdiffusion electrode,KOH,1.0,14.0,-0.81,CO,9.68,0.5,Flow cell,200.0,0.0,1.0,50.0,1.7320380461416167,1.0,0.268082573106329,4.1887902047863905,7.51858683,11.445998564977856,2e-07,0.0,-10.846796,11.445998564977856,0.0,2.7374354,9.2213850455102,0.0,0.0,-6.32752468,18.4427700910204,4.4292,27.99491462,1.0,0.0,2.0,0.0,-0.03751,-0.26,0.74,-6.106153846153846,199.1,20.21,5.192,0.472,0.0,0.0,1.0
https://doi.org/10.1002/anie.202213423,Mg0.72-Cu,Cu,MgO,99.3,sphere,0.0,800.0,1490.0,2000.0,800.0,1490.0,2000.0,90.0,10.0,0.0,gasdiffusion electrode,KOH,1.0,14.0,-0.81,CH3COOH,4.66,0.5,Flow cell,200.0,0.0,1.0,50.0,1.7320380461416167,1.0,0.268082573106329,4.1887902047863905,7.51858683,11.445998564977856,2e-07,0.0,-10.846796,11.445998564977856,0.0,2.7374354,9.2213850455102,0.0,0.0,-6.32752468,18.4427700910204,4.4292,60.021129368000004,2.0,1.0,8.0,0.5,0.09089999999999993,-0.53,0.8748582995951415,1.1560092559629747,199.1,20.21,5.192,0.472,0.0,0.0,1.0
https://doi.org/10.1002/anie.202213423,Mg0.72-Cu,Cu,MgO,99.3,sphere,0.0,800.0,1490.0,2000.0,800.0,1490.0,2000.0,90.0,10.0,0.0,gasdiffusion electrode,KOH,1.0,14.0,-0.81,C2H4,50.9,0.5,Flow cell,200.0,0.0,1.0,50.0,1.7320380461416167,1.0,0.268082573106329,4.1887902047863905,7.51858683,11.445998564977856,2e-07,0.0,-10.846796,11.445998564977856,0.0,2.7374354,9.2213850455102,0.0,0.0,-6.32752468,18.4427700910204,4.4292,28.031300127999998,0.0,0.0,6.0,0.0,0.8022,-0.26,0.74,-6.106153846153846,199.1,20.21,5.192,0.472,0.0,0.0,1.0
https://doi.org/10.1002/anie.202213423,Mg0.72-Cu,Cu,MgO,99.3,sphere,0.0,800.0,1490.0,2000.0,800.0,1490.0,2000.0,90.0,10.0,0.0,gasdiffusion electrode,KOH,1.0,14.0,-0.81,C2H5OH,20.07,0.5,Flow cell,200.0,0.0,1.0,50.0,1.7320380461416167,1.0,0.268082573106329,4.1887902047863905,7.51858683,11.445998564977856,2e-07,0.0,-10.846796,11.445998564977856,0.0,2.7374354,9.2213850455102,0.0,0.0,-6.32752468,18.4427700910204,4.4292,46.041864812,1.0,1.0,9.0,1.0,-0.0014000000000000123,-0.04,1.96,1.9600000000000033,199.1,20.21,5.192,0.472,0.0,0.0,1.0
https://doi.org/10.1021/acsami.8b20545,AgCu,Cu,Ag,94.32,truncated octahedron,0.0,83.33,184.9,333.33,83.33,184.9,333.33,100.0,0.0,0.0,glassy-carbon electrode,KHCO3,0.1,6.8,-0.8,CH4,0.0,1.0,H-cell,1019.11,0.0,0.2,20.0,0.002261594577884056,0.6832905249389533,0.00020701802751351854,0.01325034626817846,7.51858683,11.445998564977856,2e-07,0.0,-10.846796,11.445998564977856,0.0,3.94067991,17.28523120082949,9e-07,0.0021267149999990003,-21.35375043,17.28523120082949,0.0,16.031300127999998,0.0,0.0,5.0,1.0,0.6361,0.0,0.0,0.0,44.5,4.353,1.118,2.193,1.0,0.0,0.0
https://doi.org/10.1021/acsami.8b20545,AgCu,Cu,Ag,94.32,truncated octahedron,0.0,83.33,184.9,333.33,83.33,184.9,333.33,100.0,0.0,0.0,glassy-carbon electrode,KHCO3,0.1,6.8,-0.8,CO,12.8,1.0,H-cell,1019.11,0.0,0.2,20.0,0.002261594577884056,0.6832905249389533,0.00020701802751351854,0.01325034626817846,7.51858683,11.445998564977856,2e-07,0.0,-10.846796,11.445998564977856,0.0,3.94067991,17.28523120082949,9e-07,0.0021267149999990003,-21.35375043,17.28523120082949,0.0,27.99491462,1.0,0.0,2.0,0.0,-0.03751,-0.26,0.74,-6.106153846153846,44.5,4.353,1.118,2.193,1.0,0.0,0.0
https://doi.org/10.1021/acsami.8b20545,AgCu,Cu,Ag,94.32,truncated octahedron,0.0,83.33,184.9,333.33,83.33,184.9,333.33,100.0,0.0,0.0,glassy-carbon electrode,KHCO3,0.1,6.8,-0.8,HCOOH,14.3,1.0,H-cell,1019.11,0.0,0.2,20.0,0.002261594577884056,0.6832905249389533,0.00020701802751351854,0.01325034626817846,7.51858683,11.445998564977856,2e-07,0.0,-10.846796,11.445998564977856,0.0,3.94067991,17.28523120082949,9e-07,0.0021267149999990003,-21.35375043,17.28523120082949,0.0,46.005479304,2.0,1.0,5.0,0.0,-0.29919999999999997,-0.53,1.4699999999999982,1.4700000000000009,44.5,4.353,1.118,2.193,1.0,0.0,0.0
https://doi.org/10.1021/acsami.8b20545,AgCu,Cu,Ag,94.32,truncated octahedron,0.0,83.33,184.9,333.33,83.33,184.9,333.33,100.0,0.0,0.0,glassy-carbon electrode,KHCO3,0.1,6.8,-0.8,C2H5OH,2.0,1.0,H-cell,1019.11,0.0,0.2,20.0,0.002261594577884056,0.6832905249389533,0.00020701802751351854,0.01325034626817846,7.51858683,11.445998564977856,2e-07,0.0,-10.846796,11.445998564977856,0.0,3.94067991,17.28523120082949,9e-07,0.0021267149999990003,-21.35375043,17.28523120082949,0.0,46.041864812,1.0,1.0,9.0,1.0,-0.0014000000000000123,-0.04,1.96,1.9600000000000033,44.5,4.353,1.118,2.193,1.0,0.0,0.0
https://doi.org/10.1021/acsami.8b20545,AgCu,Cu,Ag,94.32,truncated octahedron,0.0,83.33,184.9,333.33,83.33,184.9,333.33,100.0,0.0,0.0,glassy-carbon electrode,KHCO3,0.1,6.8,-0.8,C2H4,7.1,1.0,H-cell,1019.11,0.0,0.2,20.0,0.002261594577884056,0.6832905249389533,0.00020701802751351854,0.01325034626817846,7.51858683,11.445998564977856,2e-07,0.0,-10.846796,11.445998564977856,0.0,3.94067991,17.28523120082949,9e-07,0.0021267149999990003,-21.35375043,17.28523120082949,0.0,28.031300127999998,0.0,0.0,6.0,0.0,0.8022,-0.26,0.74,-6.106153846153846,44.5,4.353,1.118,2.193,1.0,0.0,0.0
https://doi.org/10.1021/acsami.8b20545,AgCu,Cu,Ag,94.32,truncated octahedron,0.0,83.33,184.9,333.33,83.33,184.9,333.33,100.0,0.0,0.0,glassy-carbon electrode,KHCO3,0.1,6.8,-0.8,H2,67.3,1.0,H-cell,1019.11,0.0,0.2,20.0,0.002261594577884056,0.6832905249389533,0.00020701802751351854,0.01325034626817846,7.51858683,11.445998564977856,2e-07,0.0,-10.846796,11.445998564977856,0.0,3.94067991,17.28523120082949,9e-07,0.0021267149999990003,-21.35375043,17.28523120082949,0.0,2.015650064,0.0,0.0,2.0,0.0,0.246,0.0,0.0,0.0,44.5,4.353,1.118,2.193,1.0,0.0,0.0
https://doi.org/10.1021/acsami.8b20545,AgCu,Cu,Ag,94.32,truncated octahedron,0.0,83.33,184.9,333.33,83.33,184.9,333.33,100.0,0.0,0.0,glassy-carbon electrode,KHCO3,0.1,6.8,-0.9,CH4,0.0,1.0,H-cell,1019.11,0.0,0.2,20.0,0.002261594577884056,0.6832905249389533,0.00020701802751351854,0.01325034626817846,7.51858683,11.445998564977856,2e-07,0.0,-10.846796,11.445998564977856,0.0,3.94067991,17.28523120082949,9e-07,0.0021267149999990003,-21.35375043,17.28523120082949,0.0,16.031300127999998,0.0,0.0,5.0,1.0,0.6361,0.0,0.0,0.0,44.5,4.353,1.118,2.193,1.0,0.0,0.0
https://doi.org/10.1021/acsami.8b20545,AgCu,Cu,Ag,94.32,truncated octahedron,0.0,83.33,184.9,333.33,83.33,184.9,333.33,100.0,0.0,0.0,glassy-carbon electrode,KHCO3,0.1,6.8,-0.9,CO,16.4,1.0,H-cell,1019.11,0.0,0.2,20.0,0.002261594577884056,0.6832905249389533,0.00020701802751351854,0.01325034626817846,7.51858683,11.445998564977856,2e-07,0.0,-10.846796,11.445998564977856,0.0,3.94067991,17.28523120082949,9e-07,0.0021267149999990003,-21.35375043,17.28523120082949,0.0,27.99491462,1.0,0.0,2.0,0.0,-0.03751,-0.26,0.74,-6.106153846153846,44.5,4.353,1.118,2.193,1.0,0.0,0.0
https://doi.org/10.1021/acsami.8b20545,AgCu,Cu,Ag,94.32,truncated octahedron,0.0,83.33,184.9,333.33,83.33,184.9,333.33,100.0,0.0,0.0,glassy-carbon electrode,KHCO3,0.1,6.8,-0.9,HCOOH,11.2,1.0,H-cell,1019.11,0.0,0.2,20.0,0.002261594577884056,0.6832905249389533,0.00020701802751351854,0.01325034626817846,7.51858683,11.445998564977856,2e-07,0.0,-10.846796,11.445998564977856,0.0,3.94067991,17.28523120082949,9e-07,0.0021267149999990003,-21.35375043,17.28523120082949,0.0,46.005479304,2.0,1.0,5.0,0.0,-0.29919999999999997,-0.53,1.4699999999999982,1.4700000000000009,44.5,4.353,1.118,2.193,1.0,0.0,0.0
https://doi.org/10.1021/acsami.8b20545,AgCu,Cu,Ag,94.32,truncated octahedron,0.0,83.33,184.9,333.33,83.33,184.9,333.33,100.0,0.0,0.0,glassy-carbon electrode,KHCO3,0.1,6.8,-0.9,C2H5OH,6.9,1.0,H-cell,1019.11,0.0,0.2,20.0,0.002261594577884056,0.6832905249389533,0.00020701802751351854,0.01325034626817846,7.51858683,11.445998564977856,2e-07,0.0,-10.846796,11.445998564977856,0.0,3.94067991,17.28523120082949,9e-07,0.0021267149999990003,-21.35375043,17.28523120082949,0.0,46.041864812,1.0,1.0,9.0,1.0,-0.0014000000000000123,-0.04,1.96,1.9600000000000033,44.5,4.353,1.118,2.193,1.0,0.0,0.0
https://doi.org/10.1021/acsami.8b20545,AgCu,Cu,Ag,94.32,truncated octahedron,0.0,83.33,184.9,333.33,83.33,184.9,333.33,100.0,0.0,0.0,glassy-carbon electrode,KHCO3,0.1,6.8,-0.9,C2H4,15.2,1.0,H-cell,1019.11,0.0,0.2,20.0,0.002261594577884056,0.6832905249389533,0.00020701802751351854,0.01325034626817846,7.51858683,11.445998564977856,2e-07,0.0,-10.846796,11.445998564977856,0.0,3.94067991,17.28523120082949,9e-07,0.0021267149999990003,-21.35375043,17.28523120082949,0.0,28.031300127999998,0.0,0.0,6.0,0.0,0.8022,-0.26,0.74,-6.106153846153846,44.5,4.353,1.118,2.193,1.0,0.0,0.0
https://doi.org/10.1021/acsami.8b20545,AgCu,Cu,Ag,94.32,truncated octahedron,0.0,83.33,184.9,333.33,83.33,184.9,333.33,100.0,0.0,0.0,glassy-carbon electrode,KHCO3,0.1,6.8,-0.9,H2,49.4,1.0,H-cell,1019.11,0.0,0.2,20.0,0.002261594577884056,0.6832905249389533,0.00020701802751351854,0.01325034626817846,7.51858683,11.445998564977856,2e-07,0.0,-10.846796,11.445998564977856,0.0,3.94067991,17.28523120082949,9e-07,0.0021267149999990003,-21.35375043,17.28523120082949,0.0,2.015650064,0.0,0.0,2.0,0.0,0.246,0.0,0.0,0.0,44.5,4.353,1.118,2.193,1.0,0.0,0.0
https://doi.org/10.1021/acsami.8b20545,AgCu,Cu,Ag,94.32,truncated octahedron,0.0,83.33,184.9,333.33,83.33,184.9,333.33,100.0,0.0,0.0,glassy-carbon electrode,KHCO3,0.1,6.8,-1.0,CH4,0.3,1.0,H-cell,1019.11,0.0,0.2,20.0,0.002261594577884056,0.6832905249389533,0.00020701802751351854,0.01325034626817846,7.51858683,11.445998564977856,2e-07,0.0,-10.846796,11.445998564977856,0.0,3.94067991,17.28523120082949,9e-07,0.0021267149999990003,-21.35375043,17.28523120082949,0.0,16.031300127999998,0.0,0.0,5.0,1.0,0.6361,0.0,0.0,0.0,44.5,4.353,1.118,2.193,1.0,0.0,0.0
https://doi.org/10.1021/acsami.8b20545,AgCu,Cu,Ag,94.32,truncated octahedron,0.0,83.33,184.9,333.33,83.33,184.9,333.33,100.0,0.0,0.0,glassy-carbon electrode,KHCO3,0.1,6.8,-1.0,CO,21.0,1.0,H-cell,1019.11,0.0,0.2,20.0,0.002261594577884056,0.6832905249389533,0.00020701802751351854,0.01325034626817846,7.51858683,11.445998564977856,2e-07,0.0,-10.846796,11.445998564977856,0.0,3.94067991,17.28523120082949,9e-07,0.0021267149999990003,-21.35375043,17.28523120082949,0.0,27.99491462,1.0,0.0,2.0,0.0,-0.03751,-0.26,0.74,-6.106153846153846,44.5,4.353,1.118,2.193,1.0,0.0,0.0
https://doi.org/10.1021/acsami.8b20545,AgCu,Cu,Ag,94.32,truncated octahedron,0.0,83.33,184.9,333.33,83.33,184.9,333.33,100.0,0.0,0.0,glassy-carbon electrode,KHCO3,0.1,6.8,-1.0,HCOOH,6.5,1.0,H-cell,1019.11,0.0,0.2,20.0,0.002261594577884056,0.6832905249389533,0.00020701802751351854,0.01325034626817846,7.51858683,11.445998564977856,2e-07,0.0,-10.846796,11.445998564977856,0.0,3.94067991,17.28523120082949,9e-07,0.0021267149999990003,-21.35375043,17.28523120082949,0.0,46.005479304,2.0,1.0,5.0,0.0,-0.29919999999999997,-0.53,1.4699999999999982,1.4700000000000009,44.5,4.353,1.118,2.193,1.0,0.0,0.0
https://doi.org/10.1021/acsami.8b20545,AgCu,Cu,Ag,94.32,truncated octahedron,0.0,83.33,184.9,333.33,83.33,184.9,333.33,100.0,0.0,0.0,glassy-carbon electrode,KHCO3,0.1,6.8,-1.0,C2H5OH,10.5,1.0,H-cell,1019.11,0.0,0.2,20.0,0.002261594577884056,0.6832905249389533,0.00020701802751351854,0.01325034626817846,7.51858683,11.445998564977856,2e-07,0.0,-10.846796,11.445998564977856,0.0,3.94067991,17.28523120082949,9e-07,0.0021267149999990003,-21.35375043,17.28523120082949,0.0,46.041864812,1.0,1.0,9.0,1.0,-0.0014000000000000123,-0.04,1.96,1.9600000000000033,44.5,4.353,1.118,2.193,1.0,0.0,0.0
https://doi.org/10.1021/acsami.8b20545,AgCu,Cu,Ag,94.32,truncated octahedron,0.0,83.33,184.9,333.33,83.33,184.9,333.33,100.0,0.0,0.0,glassy-carbon electrode,KHCO3,0.1,6.8,-1.0,C2H4,20.09,1.0,H-cell,1019.11,0.0,0.2,20.0,0.002261594577884056,0.6832905249389533,0.00020701802751351854,0.01325034626817846,7.51858683,11.445998564977856,2e-07,0.0,-10.846796,11.445998564977856,0.0,3.94067991,17.28523120082949,9e-07,0.0021267149999990003,-21.35375043,17.28523120082949,0.0,28.031300127999998,0.0,0.0,6.0,0.0,0.8022,-0.26,0.74,-6.106153846153846,44.5,4.353,1.118,2.193,1.0,0.0,0.0
https://doi.org/10.1021/acsami.8b20545,AgCu,Cu,Ag,94.32,truncated octahedron,0.0,83.33,184.9,333.33,83.33,184.9,333.33,100.0,0.0,0.0,glassy-carbon electrode,KHCO3,0.1,6.8,-1.0,H2,43.3,1.0,H-cell,1019.11,0.0,0.2,20.0,0.002261594577884056,0.6832905249389533,0.00020701802751351854,0.01325034626817846,7.51858683,11.445998564977856,2e-07,0.0,-10.846796,11.445998564977856,0.0,3.94067991,17.28523120082949,9e-07,0.0021267149999990003,-21.35375043,17.28523120082949,0.0,2.015650064,0.0,0.0,2.0,0.0,0.246,0.0,0.0,0.0,44.5,4.353,1.118,2.193,1.0,0.0,0.0
https://doi.org/10.1021/acsami.8b20545,AgCu,Cu,Ag,94.32,truncated octahedron,0.0,83.33,184.9,333.33,83.33,184.9,333.33,100.0,0.0,0.0,glassy-carbon electrode,KHCO3,0.1,6.8,-1.1,CH4,0.8,1.0,H-cell,1019.11,0.0,0.2,20.0,0.002261594577884056,0.6832905249389533,0.00020701802751351854,0.01325034626817846,7.51858683,11.445998564977856,2e-07,0.0,-10.846796,11.445998564977856,0.0,3.94067991,17.28523120082949,9e-07,0.0021267149999990003,-21.35375043,17.28523120082949,0.0,16.031300127999998,0.0,0.0,5.0,1.0,0.6361,0.0,0.0,0.0,44.5,4.353,1.118,2.193,1.0,0.0,0.0
https://doi.org/10.1021/acsami.8b20545,AgCu,Cu,Ag,94.32,truncated octahedron,0.0,83.33,184.9,333.33,83.33,184.9,333.33,100.0,0.0,0.0,glassy-carbon electrode,KHCO3,0.1,6.8,-1.1,CO,11.5,1.0,H-cell,1019.11,0.0,0.2,20.0,0.002261594577884056,0.6832905249389533,0.00020701802751351854,0.01325034626817846,7.51858683,11.445998564977856,2e-07,0.0,-10.846796,11.445998564977856,0.0,3.94067991,17.28523120082949,9e-07,0.0021267149999990003,-21.35375043,17.28523120082949,0.0,27.99491462,1.0,0.0,2.0,0.0,-0.03751,-0.26,0.74,-6.106153846153846,44.5,4.353,1.118,2.193,1.0,0.0,0.0
https://doi.org/10.1021/acsami.8b20545,AgCu,Cu,Ag,94.32,truncated octahedron,0.0,83.33,184.9,333.33,83.33,184.9,333.33,100.0,0.0,0.0,glassy-carbon electrode,KHCO3,0.1,6.8,-1.1,HCOOH,4.4,1.0,H-cell,1019.11,0.0,0.2,20.0,0.002261594577884056,0.6832905249389533,0.00020701802751351854,0.01325034626817846,7.51858683,11.445998564977856,2e-07,0.0,-10.846796,11.445998564977856,0.0,3.94067991,17.28523120082949,9e-07,0.0021267149999990003,-21.35375043,17.28523120082949,0.0,46.005479304,2.0,1.0,5.0,0.0,-0.29919999999999997,-0.53,1.4699999999999982,1.4700000000000009,44.5,4.353,1.118,2.193,1.0,0.0,0.0
https://doi.org/10.1021/acsami.8b20545,AgCu,Cu,Ag,94.32,truncated octahedron,0.0,83.33,184.9,333.33,83.33,184.9,333.33,100.0,0.0,0.0,glassy-carbon electrode,KHCO3,0.1,6.8,-1.1,C2H5OH,14.4,1.0,H-cell,1019.11,0.0,0.2,20.0,0.002261594577884056,0.6832905249389533,0.00020701802751351854,0.01325034626817846,7.51858683,11.445998564977856,2e-07,0.0,-10.846796,11.445998564977856,0.0,3.94067991,17.28523120082949,9e-07,0.0021267149999990003,-21.35375043,17.28523120082949,0.0,46.041864812,1.0,1.0,9.0,1.0,-0.0014000000000000123,-0.04,1.96,1.9600000000000033,44.5,4.353,1.118,2.193,1.0,0.0,0.0
https://doi.org/10.1021/acsami.8b20545,AgCu,Cu,Ag,94.32,truncated octahedron,0.0,83.33,184.9,333.33,83.33,184.9,333.33,100.0,0.0,0.0,glassy-carbon electrode,KHCO3,0.1,6.8,-1.1,C2H4,26.8,1.0,H-cell,1019.11,0.0,0.2,20.0,0.002261594577884056,0.6832905249389533,0.00020701802751351854,0.01325034626817846,7.51858683,11.445998564977856,2e-07,0.0,-10.846796,11.445998564977856,0.0,3.94067991,17.28523120082949,9e-07,0.0021267149999990003,-21.35375043,17.28523120082949,0.0,28.031300127999998,0.0,0.0,6.0,0.0,0.8022,-0.26,0.74,-6.106153846153846,44.5,4.353,1.118,2.193,1.0,0.0,0.0
https://doi.org/10.1021/acsami.8b20545,AgCu,Cu,Ag,94.32,truncated octahedron,0.0,83.33,184.9,333.33,83.33,184.9,333.33,100.0,0.0,0.0,glassy-carbon electrode,KHCO3,0.1,6.8,-1.1,H2,40.9,1.0,H-cell,1019.11,0.0,0.2,20.0,0.002261594577884056,0.6832905249389533,0.00020701802751351854,0.01325034626817846,7.51858683,11.445998564977856,2e-07,0.0,-10.846796,11.445998564977856,0.0,3.94067991,17.28523120082949,9e-07,0.0021267149999990003,-21.35375043,17.28523120082949,0.0,2.015650064,0.0,0.0,2.0,0.0,0.246,0.0,0.0,0.0,44.5,4.353,1.118,2.193,1.0,0.0,0.0
https://doi.org/10.1021/acsami.8b20545,AgCu,Cu,Ag,94.32,truncated octahedron,0.0,83.33,184.9,333.33,83.33,184.9,333.33,100.0,0.0,0.0,glassy-carbon electrode,KHCO3,0.1,6.8,-1.2,CH4,0.4,1.0,H-cell,1019.11,0.0,0.2,20.0,0.002261594577884056,0.6832905249389533,0.00020701802751351854,0.01325034626817846,7.51858683,11.445998564977856,2e-07,0.0,-10.846796,11.445998564977856,0.0,3.94067991,17.28523120082949,9e-07,0.0021267149999990003,-21.35375043,17.28523120082949,0.0,16.031300127999998,0.0,0.0,5.0,1.0,0.6361,0.0,0.0,0.0,44.5,4.353,1.118,2.193,1.0,0.0,0.0
https://doi.org/10.1021/acsami.8b20545,AgCu,Cu,Ag,94.32,truncated octahedron,0.0,83.33,184.9,333.33,83.33,184.9,333.33,100.0,0.0,0.0,glassy-carbon electrode,KHCO3,0.1,6.8,-1.2,CO,6.4,1.0,H-cell,1019.11,0.0,0.2,20.0,0.002261594577884056,0.6832905249389533,0.00020701802751351854,0.01325034626817846,7.51858683,11.445998564977856,2e-07,0.0,-10.846796,11.445998564977856,0.0,3.94067991,17.28523120082949,9e-07,0.0021267149999990003,-21.35375043,17.28523120082949,0.0,27.99491462,1.0,0.0,2.0,0.0,-0.03751,-0.26,0.74,-6.106153846153846,44.5,4.353,1.118,2.193,1.0,0.0,0.0
https://doi.org/10.1021/acsami.8b20545,AgCu,Cu,Ag,94.32,truncated octahedron,0.0,83.33,184.9,333.33,83.33,184.9,333.33,100.0,0.0,0.0,glassy-carbon electrode,KHCO3,0.1,6.8,-1.2,HCOOH,5.2,1.0,H-cell,1019.11,0.0,0.2,20.0,0.002261594577884056,0.6832905249389533,0.00020701802751351854,0.01325034626817846,7.51858683,11.445998564977856,2e-07,0.0,-10.846796,11.445998564977856,0.0,3.94067991,17.28523120082949,9e-07,0.0021267149999990003,-21.35375043,17.28523120082949,0.0,46.005479304,2.0,1.0,5.0,0.0,-0.29919999999999997,-0.53,1.4699999999999982,1.4700000000000009,44.5,4.353,1.118,2.193,1.0,0.0,0.0
https://doi.org/10.1021/acsami.8b20545,AgCu,Cu,Ag,94.32,truncated octahedron,0.0,83.33,184.9,333.33,83.33,184.9,333.33,100.0,0.0,0.0,glassy-carbon electrode,KHCO3,0.1,6.8,-1.2,C2H5OH,8.8,1.0,H-cell,1019.11,0.0,0.2,20.0,0.002261594577884056,0.6832905249389533,0.00020701802751351854,0.01325034626817846,7.51858683,11.445998564977856,2e-07,0.0,-10.846796,11.445998564977856,0.0,3.94067991,17.28523120082949,9e-07,0.0021267149999990003,-21.35375043,17.28523120082949,0.0,46.041864812,1.0,1.0,9.0,1.0,-0.0014000000000000123,-0.04,1.96,1.9600000000000033,44.5,4.353,1.118,2.193,1.0,0.0,0.0
https://doi.org/10.1021/acsami.8b20545,AgCu,Cu,Ag,94.32,truncated octahedron,0.0,83.33,184.9,333.33,83.33,184.9,333.33,100.0,0.0,0.0,glassy-carbon electrode,KHCO3,0.1,6.8,-1.2,C2H4,25.0,1.0,H-cell,1019.11,0.0,0.2,20.0,0.002261594577884056,0.6832905249389533,0.00020701802751351854,0.01325034626817846,7.51858683,11.445998564977856,2e-07,0.0,-10.846796,11.445998564977856,0.0,3.94067991,17.28523120082949,9e-07,0.0021267149999990003,-21.35375043,17.28523120082949,0.0,28.031300127999998,0.0,0.0,6.0,0.0,0.8022,-0.26,0.74,-6.106153846153846,44.5,4.353,1.118,2.193,1.0,0.0,0.0
https://doi.org/10.1021/acsami.8b20545,AgCu,Cu,Ag,94.32,truncated octahedron,0.0,83.33,184.9,333.33,83.33,184.9,333.33,100.0,0.0,0.0,glassy-carbon electrode,KHCO3,0.1,6.8,-1.2,H2,58.8,1.0,H-cell,1019.11,0.0,0.2,20.0,0.002261594577884056,0.6832905249389533,0.00020701802751351854,0.01325034626817846,7.51858683,11.445998564977856,2e-07,0.0,-10.846796,11.445998564977856,0.0,3.94067991,17.28523120082949,9e-07,0.0021267149999990003,-21.35375043,17.28523120082949,0.0,2.015650064,0.0,0.0,2.0,0.0,0.246,0.0,0.0,0.0,44.5,4.353,1.118,2.193,1.0,0.0,0.0
https://doi.org/10.1021/acsami.1c19224,Cu0.93Ni0.07,CuO,NiO,93.0,sphere,0.0,75.71,141.32,285.71,75.71,141.32,285.71,0.0,0.0,100.0,gasdiffusion electrode,KOH,1.0,14.0,-0.79,CO,17.23,0.5,Flow cell,1000.0,0.0,2.0,20.0,0.001477779060841771,1.0,0.00022722617656955606,0.012211666798992984,4.72796063,11.121387926358747,0.0006916,0.000264654999999,-5.466114125,44.485551705434986,0.0,5.87177732,9.17091681388321,2.0000001,0.0,-6.5821341425,18.34183362776642,2.300899999999999,27.99491462,1.0,0.0,2.0,0.0,-0.03751,-0.26,0.74,-6.106153846153846,199.1,20.21,5.192,0.472,0.0,0.0,1.0
https://doi.org/10.1021/acsami.1c19224,Cu0.93Ni0.07,CuO,NiO,93.0,sphere,0.0,75.71,141.32,285.71,75.71,141.32,285.71,0.0,0.0,100.0,gasdiffusion electrode,KOH,1.0,14.0,-0.9,CO,10.58,0.5,Flow cell,1000.0,0.0,2.0,20.0,0.001477779060841771,1.0,0.00022722617656955606,0.012211666798992984,4.72796063,11.121387926358747,0.0006916,0.000264654999999,-5.466114125,44.485551705434986,0.0,5.87177732,9.17091681388321,2.0000001,0.0,-6.5821341425,18.34183362776642,2.300899999999999,27.99491462,1.0,0.0,2.0,0.0,-0.03751,-0.26,0.74,-6.106153846153846,199.1,20.21,5.192,0.472,0.0,0.0,1.0
https://doi.org/10.1021/acsami.1c19224,Cu0.93Ni0.07,CuO,NiO,93.0,sphere,0.0,75.71,141.32,285.71,75.71,141.32,285.71,0.0,0.0,100.0,gasdiffusion electrode,KOH,1.0,14.0,-1.03,CO,6.91,0.5,Flow cell,1000.0,0.0,2.0,20.0,0.001477779060841771,1.0,0.00022722617656955606,0.012211666798992984,4.72796063,11.121387926358747,0.0006916,0.000264654999999,-5.466114125,44.485551705434986,0.0,5.87177732,9.17091681388321,2.0000001,0.0,-6.5821341425,18.34183362776642,2.300899999999999,27.99491462,1.0,0.0,2.0,0.0,-0.03751,-0.26,0.74,-6.106153846153846,199.1,20.21,5.192,0.472,0.0,0.0,1.0
https://doi.org/10.1021/acsami.1c19224,Cu0.93Ni0.07,CuO,NiO,93.0,sphere,0.0,75.71,141.32,285.71,75.71,141.32,285.71,0.0,0.0,100.0,gasdiffusion electrode,KOH,1.0,14.0,-0.79,CH4,2.04,0.5,Flow cell,1000.0,0.0,2.0,20.0,0.001477779060841771,1.0,0.00022722617656955606,0.012211666798992984,4.72796063,11.121387926358747,0.0006916,0.000264654999999,-5.466114125,44.485551705434986,0.0,5.87177732,9.17091681388321,2.0000001,0.0,-6.5821341425,18.34183362776642,2.300899999999999,16.031300127999998,0.0,0.0,5.0,1.0,0.6361,0.0,0.0,0.0,199.1,20.21,5.192,0.472,0.0,0.0,1.0
https://doi.org/10.1021/acsami.1c19224,Cu0.93Ni0.07,CuO,NiO,93.0,sphere,0.0,75.71,141.32,285.71,75.71,141.32,285.71,0.0,0.0,100.0,gasdiffusion electrode,KOH,1.0,14.0,-0.9,CH4,3.75,0.5,Flow cell,1000.0,0.0,2.0,20.0,0.001477779060841771,1.0,0.00022722617656955606,0.012211666798992984,4.72796063,11.121387926358747,0.0006916,0.000264654999999,-5.466114125,44.485551705434986,0.0,5.87177732,9.17091681388321,2.0000001,0.0,-6.5821341425,18.34183362776642,2.300899999999999,16.031300127999998,0.0,0.0,5.0,1.0,0.6361,0.0,0.0,0.0,199.1,20.21,5.192,0.472,0.0,0.0,1.0
https://doi.org/10.1021/acsami.1c19224,Cu0.93Ni0.07,CuO,NiO,93.0,sphere,0.0,75.71,141.32,285.71,75.71,141.32,285.71,0.0,0.0,100.0,gasdiffusion electrode,KOH,1.0,14.0,-1.03,CH4,8.02,0.5,Flow cell,1000.0,0.0,2.0,20.0,0.001477779060841771,1.0,0.00022722617656955606,0.012211666798992984,4.72796063,11.121387926358747,0.0006916,0.000264654999999,-5.466114125,44.485551705434986,0.0,5.87177732,9.17091681388321,2.0000001,0.0,-6.5821341425,18.34183362776642,2.300899999999999,16.031300127999998,0.0,0.0,5.0,1.0,0.6361,0.0,0.0,0.0,199.1,20.21,5.192,0.472,0.0,0.0,1.0
https://doi.org/10.1021/acsami.1c19224,Cu0.93Ni0.07,CuO,NiO,93.0,sphere,0.0,75.71,141.32,285.71,75.71,141.32,285.71,0.0,0.0,100.0,gasdiffusion electrode,KOH,1.0,14.0,-0.79,HCOOH,10.23,0.5,Flow cell,1000.0,0.0,2.0,20.0,0.001477779060841771,1.0,0.00022722617656955606,0.012211666798992984,4.72796063,11.121387926358747,0.0006916,0.000264654999999,-5.466114125,44.485551705434986,0.0,5.87177732,9.17091681388321,2.0000001,0.0,-6.5821341425,18.34183362776642,2.300899999999999,46.005479304,2.0,1.0,5.0,0.0,-0.29919999999999997,-0.53,1.4699999999999982,1.4700000000000009,199.1,20.21,5.192,0.472,0.0,0.0,1.0
https://doi.org/10.1021/acsami.1c19224,Cu0.93Ni0.07,CuO,NiO,93.0,sphere,0.0,75.71,141.32,285.71,75.71,141.32,285.71,0.0,0.0,100.0,gasdiffusion electrode,KOH,1.0,14.0,-0.9,HCOOH,6.25,0.5,Flow cell,1000.0,0.0,2.0,20.0,0.001477779060841771,1.0,0.00022722617656955606,0.012211666798992984,4.72796063,11.121387926358747,0.0006916,0.000264654999999,-5.466114125,44.485551705434986,0.0,5.87177732,9.17091681388321,2.0000001,0.0,-6.5821341425,18.34183362776642,2.300899999999999,46.005479304,2.0,1.0,5.0,0.0,-0.29919999999999997,-0.53,1.4699999999999982,1.4700000000000009,199.1,20.21,5.192,0.472,0.0,0.0,1.0
https://doi.org/10.1021/acsami.1c19224,Cu0.93Ni0.07,CuO,NiO,93.0,sphere,0.0,75.71,141.32,285.71,75.71,141.32,285.71,0.0,0.0,100.0,gasdiffusion electrode,KOH,1.0,14.0,-1.03,HCOOH,5.11,0.5,Flow cell,1000.0,0.0,2.0,20.0,0.001477779060841771,1.0,0.00022722617656955606,0.012211666798992984,4.72796063,11.121387926358747,0.0006916,0.000264654999999,-5.466114125,44.485551705434986,0.0,5.87177732,9.17091681388321,2.0000001,0.0,-6.5821341425,18.34183362776642,2.300899999999999,46.005479304,2.0,1.0,5.0,0.0,-0.29919999999999997,-0.53,1.4699999999999982,1.4700000000000009,199.1,20.21,5.192,0.472,0.0,0.0,1.0
https://doi.org/10.1021/acsami.1c19224,Cu0.93Ni0.07,CuO,NiO,93.0,sphere,0.0,75.71,141.32,285.71,75.71,141.32,285.71,0.0,0.0,100.0,gasdiffusion electrode,KOH,1.0,14.0,-0.79,CH3COOH,2.66,0.5,Flow cell,1000.0,0.0,2.0,20.0,0.001477779060841771,1.0,0.00022722617656955606,0.012211666798992984,4.72796063,11.121387926358747,0.0006916,0.000264654999999,-5.466114125,44.485551705434986,0.0,5.87177732,9.17091681388321,2.0000001,0.0,-6.5821341425,18.34183362776642,2.300899999999999,60.021129368000004,2.0,1.0,8.0,0.5,0.09089999999999993,-0.53,0.8748582995951415,1.1560092559629747,199.1,20.21,5.192,0.472,0.0,0.0,1.0
https://doi.org/10.1021/acsami.1c19224,Cu0.93Ni0.07,CuO,NiO,93.0,sphere,0.0,75.71,141.32,285.71,75.71,141.32,285.71,0.0,0.0,100.0,gasdiffusion electrode,KOH,1.0,14.0,-0.9,CH3COOH,4.91,0.5,Flow cell,1000.0,0.0,2.0,20.0,0.001477779060841771,1.0,0.00022722617656955606,0.012211666798992984,4.72796063,11.121387926358747,0.0006916,0.000264654999999,-5.466114125,44.485551705434986,0.0,5.87177732,9.17091681388321,2.0000001,0.0,-6.5821341425,18.34183362776642,2.300899999999999,60.021129368000004,2.0,1.0,8.0,0.5,0.09089999999999993,-0.53,0.8748582995951415,1.1560092559629747,199.1,20.21,5.192,0.472,0.0,0.0,1.0
https://doi.org/10.1021/acsami.1c19224,Cu0.93Ni0.07,CuO,NiO,93.0,sphere,0.0,75.71,141.32,285.71,75.71,141.32,285.71,0.0,0.0,100.0,gasdiffusion electrode,KOH,1.0,14.0,-1.03,CH3COOH,5.63,0.5,Flow cell,1000.0,0.0,2.0,20.0,0.001477779060841771,1.0,0.00022722617656955606,0.012211666798992984,4.72796063,11.121387926358747,0.0006916,0.000264654999999,-5.466114125,44.485551705434986,0.0,5.87177732,9.17091681388321,2.0000001,0.0,-6.5821341425,18.34183362776642,2.300899999999999,60.021129368000004,2.0,1.0,8.0,0.5,0.09089999999999993,-0.53,0.8748582995951415,1.1560092559629747,199.1,20.21,5.192,0.472,0.0,0.0,1.0
https://doi.org/10.1021/acsami.1c19224,Cu0.93Ni0.07,CuO,NiO,93.0,sphere,0.0,75.71,141.32,285.71,75.71,141.32,285.71,0.0,0.0,100.0,gasdiffusion electrode,KOH,1.0,14.0,-0.79,C2H4,35.44,0.5,Flow cell,1000.0,0.0,2.0,20.0,0.001477779060841771,1.0,0.00022722617656955606,0.012211666798992984,4.72796063,11.121387926358747,0.0006916,0.000264654999999,-5.466114125,44.485551705434986,0.0,5.87177732,9.17091681388321,2.0000001,0.0,-6.5821341425,18.34183362776642,2.300899999999999,28.031300127999998,0.0,0.0,6.0,0.0,0.8022,-0.26,0.74,-6.106153846153846,199.1,20.21,5.192,0.472,0.0,0.0,1.0
https://doi.org/10.1021/acsami.1c19224,Cu0.93Ni0.07,CuO,NiO,93.0,sphere,0.0,75.71,141.32,285.71,75.71,141.32,285.71,0.0,0.0,100.0,gasdiffusion electrode,KOH,1.0,14.0,-0.9,C2H4,40.66,0.5,Flow cell,1000.0,0.0,2.0,20.0,0.001477779060841771,1.0,0.00022722617656955606,0.012211666798992984,4.72796063,11.121387926358747,0.0006916,0.000264654999999,-5.466114125,44.485551705434986,0.0,5.87177732,9.17091681388321,2.0000001,0.0,-6.5821341425,18.34183362776642,2.300899999999999,28.031300127999998,0.0,0.0,6.0,0.0,0.8022,-0.26,0.74,-6.106153846153846,199.1,20.21,5.192,0.472,0.0,0.0,1.0
https://doi.org/10.1021/acsami.1c19224,Cu0.93Ni0.07,CuO,NiO,93.0,sphere,0.0,75.71,141.32,285.71,75.71,141.32,285.71,0.0,0.0,100.0,gasdiffusion electrode,KOH,1.0,14.0,-1.03,C2H4,33.92,0.5,Flow cell,1000.0,0.0,2.0,20.0,0.001477779060841771,1.0,0.00022722617656955606,0.012211666798992984,4.72796063,11.121387926358747,0.0006916,0.000264654999999,-5.466114125,44.485551705434986,0.0,5.87177732,9.17091681388321,2.0000001,0.0,-6.5821341425,18.34183362776642,2.300899999999999,28.031300127999998,0.0,0.0,6.0,0.0,0.8022,-0.26,0.74,-6.106153846153846,199.1,20.21,5.192,0.472,0.0,0.0,1.0
https://doi.org/10.1021/acsami.1c19224,Cu0.93Ni0.07,CuO,NiO,93.0,sphere,0.0,75.71,141.32,285.71,75.71,141.32,285.71,0.0,0.0,100.0,gasdiffusion electrode,KOH,1.0,14.0,-0.79,C2H5OH,11.63,0.5,Flow cell,1000.0,0.0,2.0,20.0,0.001477779060841771,1.0,0.00022722617656955606,0.012211666798992984,4.72796063,11.121387926358747,0.0006916,0.000264654999999,-5.466114125,44.485551705434986,0.0,5.87177732,9.17091681388321,2.0000001,0.0,-6.5821341425,18.34183362776642,2.300899999999999,46.041864812,1.0,1.0,9.0,1.0,-0.0014000000000000123,-0.04,1.96,1.9600000000000033,199.1,20.21,5.192,0.472,0.0,0.0,1.0
https://doi.org/10.1021/acsami.1c19224,Cu0.93Ni0.07,CuO,NiO,93.0,sphere,0.0,75.71,141.32,285.71,75.71,141.32,285.71,0.0,0.0,100.0,gasdiffusion electrode,KOH,1.0,14.0,-0.9,C2H5OH,15.11,0.5,Flow cell,1000.0,0.0,2.0,20.0,0.001477779060841771,1.0,0.00022722617656955606,0.012211666798992984,4.72796063,11.121387926358747,0.0006916,0.000264654999999,-5.466114125,44.485551705434986,0.0,5.87177732,9.17091681388321,2.0000001,0.0,-6.5821341425,18.34183362776642,2.300899999999999,46.041864812,1.0,1.0,9.0,1.0,-0.0014000000000000123,-0.04,1.96,1.9600000000000033,199.1,20.21,5.192,0.472,0.0,0.0,1.0
https://doi.org/10.1021/acsami.1c19224,Cu0.93Ni0.07,CuO,NiO,93.0,sphere,0.0,75.71,141.32,285.71,75.71,141.32,285.71,0.0,0.0,100.0,gasdiffusion electrode,KOH,1.0,14.0,-1.03,C2H5OH,16.2,0.5,Flow cell,1000.0,0.0,2.0,20.0,0.001477779060841771,1.0,0.00022722617656955606,0.012211666798992984,4.72796063,11.121387926358747,0.0006916,0.000264654999999,-5.466114125,44.485551705434986,0.0,5.87177732,9.17091681388321,2.0000001,0.0,-6.5821341425,18.34183362776642,2.300899999999999,46.041864812,1.0,1.0,9.0,1.0,-0.0014000000000000123,-0.04,1.96,1.9600000000000033,199.1,20.21,5.192,0.472,0.0,0.0,1.0
https://doi.org/10.1021/acsami.1c19224,Cu0.93Ni0.07,CuO,NiO,93.0,sphere,0.0,75.71,141.32,285.71,75.71,141.32,285.71,0.0,0.0,100.0,gasdiffusion electrode,KOH,1.0,14.0,-0.79,C3H7OH,4.65,0.5,Flow cell,1000.0,0.0,2.0,20.0,0.001477779060841771,1.0,0.00022722617656955606,0.012211666798992984,4.72796063,11.121387926358747,0.0006916,0.000264654999999,-5.466114125,44.485551705434986,0.0,5.87177732,9.17091681388321,2.0000001,0.0,-6.5821341425,18.34183362776642,2.300899999999999,60.057514876,1.0,1.0,12.0,1.0,0.38710000000000006,-0.04,1.297837837837838,1128.9599999999998,199.1,20.21,5.192,0.472,0.0,0.0,1.0
https://doi.org/10.1021/acsami.1c19224,Cu0.93Ni0.07,CuO,NiO,93.0,sphere,0.0,75.71,141.32,285.71,75.71,141.32,285.71,0.0,0.0,100.0,gasdiffusion electrode,KOH,1.0,14.0,-0.9,C3H7OH,3.32,0.5,Flow cell,1000.0,0.0,2.0,20.0,0.001477779060841771,1.0,0.00022722617656955606,0.012211666798992984,4.72796063,11.121387926358747,0.0006916,0.000264654999999,-5.466114125,44.485551705434986,0.0,5.87177732,9.17091681388321,2.0000001,0.0,-6.5821341425,18.34183362776642,2.300899999999999,60.057514876,1.0,1.0,12.0,1.0,0.38710000000000006,-0.04,1.297837837837838,1128.9599999999998,199.1,20.21,5.192,0.472,0.0,0.0,1.0
https://doi.org/10.1021/acsami.1c19224,Cu0.93Ni0.07,CuO,NiO,93.0,sphere,0.0,75.71,141.32,285.71,75.71,141.32,285.71,0.0,0.0,100.0,gasdiffusion electrode,KOH,1.0,14.0,-1.03,C3H7OH,2.17,0.5,Flow cell,1000.0,0.0,2.0,20.0,0.001477779060841771,1.0,0.00022722617656955606,0.012211666798992984,4.72796063,11.121387926358747,0.0006916,0.000264654999999,-5.466114125,44.485551705434986,0.0,5.87177732,9.17091681388321,2.0000001,0.0,-6.5821341425,18.34183362776642,2.300899999999999,60.057514876,1.0,1.0,12.0,1.0,0.38710000000000006,-0.04,1.297837837837838,1128.9599999999998,199.1,20.21,5.192,0.472,0.0,0.0,1.0
https://doi.org/10.1021/acsami.1c19224,Cu0.93Ni0.07,CuO,NiO,93.0,sphere,0.0,75.71,141.32,285.71,75.71,141.32,285.71,0.0,0.0,100.0,gasdiffusion electrode,KOH,1.0,14.0,-0.79,H2,8.4,0.5,Flow cell,1000.0,0.0,2.0,20.0,0.001477779060841771,1.0,0.00022722617656955606,0.012211666798992984,4.72796063,11.121387926358747,0.0006916,0.000264654999999,-5.466114125,44.485551705434986,0.0,5.87177732,9.17091681388321,2.0000001,0.0,-6.5821341425,18.34183362776642,2.300899999999999,2.015650064,0.0,0.0,2.0,0.0,0.246,0.0,0.0,0.0,199.1,20.21,5.192,0.472,0.0,0.0,1.0
https://doi.org/10.1021/acsami.1c19224,Cu0.93Ni0.07,CuO,NiO,93.0,sphere,0.0,75.71,141.32,285.71,75.71,141.32,285.71,0.0,0.0,100.0,gasdiffusion electrode,KOH,1.0,14.0,-0.9,H2,9.2,0.5,Flow cell,1000.0,0.0,2.0,20.0,0.001477779060841771,1.0,0.00022722617656955606,0.012211666798992984,4.72796063,11.121387926358747,0.0006916,0.000264654999999,-5.466114125,44.485551705434986,0.0,5.87177732,9.17091681388321,2.0000001,0.0,-6.5821341425,18.34183362776642,2.300899999999999,2.015650064,0.0,0.0,2.0,0.0,0.246,0.0,0.0,0.0,199.1,20.21,5.192,0.472,0.0,0.0,1.0
https://doi.org/10.1021/acsami.1c19224,Cu0.93Ni0.07,CuO,NiO,93.0,sphere,0.0,75.71,141.32,285.71,75.71,141.32,285.71,0.0,0.0,100.0,gasdiffusion electrode,KOH,1.0,14.0,-1.03,H2,16.65,0.5,Flow cell,1000.0,0.0,2.0,20.0,0.001477779060841771,1.0,0.00022722617656955606,0.012211666798992984,4.72796063,11.121387926358747,0.0006916,0.000264654999999,-5.466114125,44.485551705434986,0.0,5.87177732,9.17091681388321,2.0000001,0.0,-6.5821341425,18.34183362776642,2.300899999999999,2.015650064,0.0,0.0,2.0,0.0,0.246,0.0,0.0,0.0,199.1,20.21,5.192,0.472,0.0,0.0,1.0
