Repository: vovamirosh/-CO2RR-Beyond-Green-AI

File: Datasets/raw_dataset.csv (part 29 of 43)
,Number,Autor,Publication,Title,Journal,IF,DOI,"Stability, hour",Key Product,Article name,Formula,Compound_1,Compound_2,"Cat./Support ratio, % (at)",Morphology (TEM/SEM),"Pore size, nm",width min (nm),width aver (nm),width max (nm),length min (nm),length aver (nm),length max (nm),"Cu, % (at.)","Cu+, % (at.)","Cu(2+), % (at.)",Base,electrolyte,"conc, M",pH,RHE vs V,Product,"FE, %","Time, h",Type of reactor,"Loading, μg/cm2","Add_carbon, %","Surface area of electrode, cm2","Flow rate CO2, ml/min","Volume, cm3"
2480,80,,2024,Manipulating C-C coupling pathway in electrochemical CO2 reduction for selective ethylene and ethanol production over single-atom alloy catalyst, nature communications,,https://doi.org/10.1038/s41467-024-54636-w,,,AgCu NW,Cu0.7905Ag0.2095,Cu,Ag,79.05,nanowire,,42.0,45.0,48.0,695.65,1111.26,1612.61,100.0,0.0,0.0,gasdiffusion electrode,KOH,1.0,14.0,-1.50,CO,6.21,1.0,Flow cell,1000.0,0.0,1.0,20.0,
2481,80,,2024,Manipulating C-C coupling pathway in electrochemical CO2 reduction for selective ethylene and ethanol production over single-atom alloy catalyst, nature communications,,https://doi.org/10.1038/s41467-024-54636-w,,,AgCu NW,Cu0.7905Ag0.2095,Cu,Ag,79.05,nanowire,,42.0,45.0,48.0,695.65,1111.26,1612.61,100.0,0.0,0.0,gasdiffusion electrode,KOH,1.0,14.0,-1.50,HCOOH,4.19,1.0,Flow cell,1000.0,0.0,1.0,20.0,
2482,80,,2024,Manipulating C-C coupling pathway in electrochemical CO2 reduction for selective ethylene and ethanol production over single-atom alloy catalyst, nature communications,,https://doi.org/10.1038/s41467-024-54636-w,,,AgCu NW,Cu0.7905Ag0.2095,Cu,Ag,79.05,nanowire,,42.0,45.0,48.0,695.65,1111.26,1612.61,100.0,0.0,0.0,gasdiffusion electrode,KOH,1.0,14.0,-1.50,C2H4,42.86,1.0,Flow cell,1000.0,0.0,1.0,20.0,
2483,80,,2024,Manipulating C-C coupling pathway in electrochemical CO2 reduction for selective ethylene and ethanol production over single-atom alloy catalyst, nature communications,,https://doi.org/10.1038/s41467-024-54636-w,,,AgCu NW,Cu0.7905Ag0.2095,Cu,Ag,79.05,nanowire,,42.0,45.0,48.0,695.65,1111.26,1612.61,100.0,0.0,0.0,gasdiffusion electrode,KOH,1.0,14.0,-1.50,C2H5OH,10.71,1.0,Flow cell,1000.0,0.0,1.0,20.0,
2484,80,,2024,Manipulating C-C coupling pathway in electrochemical CO2 reduction for selective ethylene and ethanol production over single-atom alloy catalyst, nature communications,,https://doi.org/10.1038/s41467-024-54636-w,,,AgCu NW,Cu0.7905Ag0.2095,Cu,Ag,79.05,nanowire,,42.0,45.0,48.0,695.65,1111.26,1612.61,100.0,0.0,0.0,gasdiffusion electrode,KOH,1.0,14.0,-1.50,H2,22.05,1.0,Flow cell,1000.0,0.0,1.0,20.0,
2485,84,,2021,Elucidating the structure-dependent selectivity of CuZn towards methane and ethanol in CO2 electroreduction using tailored Cu/ZnO precatalysts,Chemical Science,,https://doi.org/10.1039/D1SC04271H,,,ZnO@Cu preact,Cu0.8252Zn0.1748,Cu,Zn,82.52,core-shell,,20.0,25.0,30.0,20.0,25.0,30.0,100.0,0.0,0.0,glassy-carbon electrode,KHCO3,0.1,6.8,-1.10,H2,16.02,2.5,H-cell,20.0,,1.0,5.0,4.2
2486,84,,2021,Elucidating the structure-dependent selectivity of CuZn towards methane and ethanol in CO2 electroreduction using tailored Cu/ZnO precatalysts,Chemical Science,,https://doi.org/10.1039/D1SC04271H,,,ZnO@Cu preact,Cu0.8252Zn0.1748,Cu,Zn,82.52,core-shell,,20.0,25.0,30.0,20.0,25.0,30.0,100.0,0.0,0.0,glassy-carbon electrode,KHCO3,0.1,6.8,-1.10,CO,58.01,2.5,H-cell,20.0,,1.0,5.0,4.2
2487,84,,2021,Elucidating the structure-dependent selectivity of CuZn towards methane and ethanol in CO2 electroreduction using tailored Cu/ZnO precatalysts,Chemical Science,,https://doi.org/10.1039/D1SC04271H,,,ZnO@Cu preact,Cu0.8252Zn0.1748,Cu,Zn,82.52,core-shell,,20.0,25.0,30.0,20.0,25.0,30.0,100.0,0.0,0.0,glassy-carbon electrode,KHCO3,0.1,6.8,-1.10,C2H4,6.49,2.5,H-cell,20.0,,1.0,5.0,4.2
2488,84,,2021,Elucidating the structure-dependent selectivity of CuZn towards methane and ethanol in CO2 electroreduction using tailored Cu/ZnO precatalysts,Chemical Science,,https://doi.org/10.1039/D1SC04271H,,,ZnO@Cu preact,Cu0.8252Zn0.1748,Cu,Zn,82.52,core-shell,,20.0,25.0,30.0,20.0,25.0,30.0,100.0,0.0,0.0,glassy-carbon electrode,KHCO3,0.1,6.8,-1.10,C2H5OH,13.39,2.5,H-cell,20.0,,1.0,5.0,4.2
2489,84,,2021,Elucidating the structure-dependent selectivity of CuZn towards methane and ethanol in CO2 electroreduction using tailored Cu/ZnO precatalysts,Chemical Science,,https://doi.org/10.1039/D1SC04271H,,,ZnO@Cu preact,Cu0.8252Zn0.1748,Cu,Zn,82.52,core-shell,,20.0,25.0,30.0,20.0,25.0,30.0,100.0,0.0,0.0,glassy-carbon electrode,KHCO3,0.1,6.8,-1.20,H2,17.44,2.5,H-cell,20.0,,1.0,5.0,4.2
2490,84,,2021,Elucidating the structure-dependent selectivity of CuZn towards methane and ethanol in CO2 electroreduction using tailored Cu/ZnO precatalysts,Chemical Science,,https://doi.org/10.1039/D1SC04271H,,,ZnO@Cu preact,Cu0.8252Zn0.1748,Cu,Zn,82.52,core-shell,,20.0,25.0,30.0,20.0,25.0,30.0,100.0,0.0,0.0,glassy-carbon electrode,KHCO3,0.1,6.8,-1.20,CO,38.34,2.5,H-cell,20.0,,1.0,5.0,4.2
2491,84,,2021,Elucidating the structure-dependent selectivity of CuZn towards methane and ethanol in CO2 electroreduction using tailored Cu/ZnO precatalysts,Chemical Science,,https://doi.org/10.1039/D1SC04271H,,,ZnO@Cu preact,Cu0.8252Zn0.1748,Cu,Zn,82.52,core-shell,,20.0,25.0,30.0,20.0,25.0,30.0,100.0,0.0,0.0,glassy-carbon electrode,KHCO3,0.1,6.8,-1.20,CH4,4.26,2.5,H-cell,20.0,,1.0,5.0,4.2
2492,84,,2021,Elucidating the structure-dependent selectivity of CuZn towards methane and ethanol in CO2 electroreduction using tailored Cu/ZnO precatalysts,Chemical Science,,https://doi.org/10.1039/D1SC04271H,,,ZnO@Cu preact,Cu0.8252Zn0.1748,Cu,Zn,82.52,core-shell,,20.0,25.0,30.0,20.0,25.0,30.0,100.0,0.0,0.0,glassy-carbon electrode,KHCO3,0.1,6.8,-1.20,C2H4,6.9,2.5,H-cell,20.0,,1.0,5.0,4.2
2493,84,,2021,Elucidating the structure-dependent selectivity of CuZn towards methane and ethanol in CO2 electroreduction using tailored Cu/ZnO precatalysts,Chemical Science,,https://doi.org/10.1039/D1SC04271H,,,ZnO@Cu preact,Cu0.8252Zn0.1748,Cu,Zn,82.52,core-shell,,20.0,25.0,30.0,20.0,25.0,30.0,100.0,0.0,0.0,glassy-carbon electrode,KHCO3,0.1,6.8,-1.20,HCOOH,3.85,2.5,H-cell,20.0,,1.0,5.0,4.2
2494,84,,2021,Elucidating the structure-dependent selectivity of CuZn towards methane and ethanol in CO2 electroreduction using tailored Cu/ZnO precatalysts,Chemical Science,,https://doi.org/10.1039/D1SC04271H,,,ZnO@Cu preact,Cu0.8252Zn0.1748,Cu,Zn,82.52,core-shell,,20.0,25.0,30.0,20.0,25.0,30.0,100.0,0.0,0.0,glassy-carbon electrode,KHCO3,0.1,6.8,-1.20,CH3COOH,1.83,2.5,H-cell,20.0,,1.0,5.0,4.2
2495,84,,2021,Elucidating the structure-dependent selectivity of CuZn towards methane and ethanol in CO2 electroreduction using tailored Cu/ZnO precatalysts,Chemical Science,,https://doi.org/10.1039/D1SC04271H,,,ZnO@Cu preact,Cu0.8252Zn0.1748,Cu,Zn,82.52,core-shell,,20.0,25.0,30.0,20.0,25.0,30.0,100.0,0.0,0.0,glassy-carbon electrode,KHCO3,0.1,6.8,-1.20,C2H5OH,21.1,2.5,H-cell,20.0,,1.0,5.0,4.2
2496,84,,2021,Elucidating the structure-dependent selectivity of CuZn towards methane and ethanol in CO2 electroreduction using tailored Cu/ZnO precatalysts,Chemical Science,,https://doi.org/10.1039/D1SC04271H,,,ZnO@Cu preact,Cu0.8252Zn0.1748,Cu,Zn,82.52,core-shell,,20.0,25.0,30.0,20.0,25.0,30.0,100.0,0.0,0.0,glassy-carbon electrode,KHCO3,0.1,6.8,-1.30,H2,14.2,2.5,H-cell,20.0,,1.0,5.0,4.2
2497,84,,2021,Elucidating the structure-dependent selectivity of CuZn towards methane and ethanol in CO2 electroreduction using tailored Cu/ZnO precatalysts,Chemical Science,,https://doi.org/10.1039/D1SC04271H,,,ZnO@Cu preact,Cu0.8252Zn0.1748,Cu,Zn,82.52,core-shell,,20.0,25.0,30.0,20.0,25.0,30.0,100.0,0.0,0.0,glassy-carbon electrode,KHCO3,0.1,6.8,-1.30,CO,23.12,2.5,H-cell,20.0,,1.0,5.0,4.2
2498,84,,2021,Elucidating the structure-dependent selectivity of CuZn towards methane and ethanol in CO2 electroreduction using tailored Cu/ZnO precatalysts,Chemical Science,,https://doi.org/10.1039/D1SC04271H,,,ZnO@Cu preact,Cu0.8252Zn0.1748,Cu,Zn,82.52,core-shell,,20.0,25.0,30.0,20.0,25.0,30.0,100.0,0.0,0.0,glassy-carbon electrode,KHCO3,0.1,6.8,-1.30,CH4,14.0,2.5,H-cell,20.0,,1.0,5.0,4.2
2499,84,,2021,Elucidating the structure-dependent selectivity of CuZn towards methane and ethanol in CO2 electroreduction using tailored Cu/ZnO precatalysts,Chemical Science,,https://doi.org/10.1039/D1SC04271H,,,ZnO@Cu preact,Cu0.8252Zn0.1748,Cu,Zn,82.52,core-shell,,20.0,25.0,30.0,20.0,25.0,30.0,100.0,0.0,0.0,glassy-carbon electrode,KHCO3,0.1,6.8,-1.30,C2H4,6.29,2.5,H-cell,20.0,,1.0,5.0,4.2
2500,84,,2021,Elucidating the structure-dependent selectivity of CuZn towards methane and ethanol in CO2 electroreduction using tailored Cu/ZnO precatalysts,Chemical Science,,https://doi.org/10.1039/D1SC04271H,,,ZnO@Cu preact,Cu0.8252Zn0.1748,Cu,Zn,82.52,core-shell,,20.0,25.0,30.0,20.0,25.0,30.0,100.0,0.0,0.0,glassy-carbon electrode,KHCO3,0.1,6.8,-1.30,C2H5OH,38.95,2.5,H-cell,20.0,,1.0,5.0,4.2
2501,84,,2021,Elucidating the structure-dependent selectivity of CuZn towards methane and ethanol in CO2 electroreduction using tailored Cu/ZnO precatalysts,Chemical Science,,https://doi.org/10.1039/D1SC04271H,,,ZnO@Cu preact,Cu0.8252Zn0.1748,Cu,Zn,82.52,core-shell,,20.0,25.0,30.0,20.0,25.0,30.0,100.0,0.0,0.0,glassy-carbon electrode,KHCO3,0.1,6.8,-1.30,C3H7OH,2.03,2.5,H-cell,20.0,,1.0,5.0,4.2
2502,84,,2021,Elucidating the structure-dependent selectivity of CuZn towards methane and ethanol in CO2 electroreduction using tailored Cu/ZnO precatalysts,Chemical Science,,https://doi.org/10.1039/D1SC04271H,,,ZnO@Cu preact,Cu0.8252Zn0.1748,Cu,Zn,82.52,core-shell,,20.0,25.0,30.0,20.0,25.0,30.0,100.0,0.0,0.0,glassy-carbon electrode,KHCO3,0.1,6.8,-1.40,H2,19.68,2.5,H-cell,20.0,,1.0,5.0,4.2
2503,84,,2021,Elucidating the structure-dependent selectivity of CuZn towards methane and ethanol in CO2 electroreduction using tailored Cu/ZnO precatalysts,Chemical Science,,https://doi.org/10.1039/D1SC04271H,,,ZnO@Cu preact,Cu0.8252Zn0.1748,Cu,Zn,82.52,core-shell,,20.0,25.0,30.0,20.0,25.0,30.0,100.0,0.0,0.0,glassy-carbon electrode,KHCO3,0.1,6.8,-1.40,CO,21.91,2.5,H-cell,20.0,,1.0,5.0,4.2
2504,84,,2021,Elucidating the structure-dependent selectivity of CuZn towards methane and ethanol in CO2 electroreduction using tailored Cu/ZnO precatalysts,Chemical Science,,https://doi.org/10.1039/D1SC04271H,,,ZnO@Cu preact,Cu0.8252Zn0.1748,Cu,Zn,82.52,core-shell,,20.0,25.0,30.0,20.0,25.0,30.0,100.0,0.0,0.0,glassy-carbon electrode,KHCO3,0.1,6.8,-1.40,CH4,22.52,2.5,H-cell,20.0,,1.0,5.0,4.2
2505,84,,2021,Elucidating the structure-dependent selectivity of CuZn towards methane and ethanol in CO2 electroreduction using tailored Cu/ZnO precatalysts,Chemical Science,,https://doi.org/10.1039/D1SC04271H,,,ZnO@Cu preact,Cu0.8252Zn0.1748,Cu,Zn,82.52,core-shell,,20.0,25.0,30.0,20.0,25.0,30.0,100.0,0.0,0.0,glassy-carbon electrode,KHCO3,0.1,6.8,-1.40,C2H5OH,30.02,2.5,H-cell,20.0,,1.0,5.0,4.2
2506,84,,2021,Elucidating the structure-dependent selectivity of CuZn towards methane and ethanol in CO2 electroreduction using tailored Cu/ZnO precatalysts,Chemical Science,,https://doi.org/10.1039/D1SC04271H,,,ZnO@Cu preact,Cu0.8252Zn0.1748,Cu,Zn,82.52,core-shell,,20.0,25.0,30.0,20.0,25.0,30.0,100.0,0.0,0.0,glassy-carbon electrode,KHCO3,0.1,6.8,-1.40,C3H7OH,3.45,2.5,H-cell,20.0,,1.0,5.0,4.2
2507,84,,2021,Elucidating the structure-dependent selectivity of CuZn towards methane and ethanol in CO2 electroreduction using tailored Cu/ZnO precatalysts,Chemical Science,,https://doi.org/10.1039/D1SC04271H,,,Cu@ZnO,Cu0.7727Zn0.2273,Cu,Zn,77.27,core-shell,,20.0,25.0,30.0,20.0,25.0,30.0,100.0,0.0,0.0,glassy-carbon electrode,KHCO3,0.1,6.8,-1.10,H2,34.08,2.5,H-cell,20.0,,1.0,5.0,4.2
2508,84,,2021,Elucidating the structure-dependent selectivity of CuZn towards methane and ethanol in CO2 electroreduction using tailored Cu/ZnO precatalysts,Chemical Science,,https://doi.org/10.1039/D1SC04271H,,,Cu@ZnO,Cu0.7727Zn0.2273,Cu,Zn,77.27,core-shell,,20.0,25.0,30.0,20.0,25.0,30.0,100.0,0.0,0.0,glassy-carbon electrode,KHCO3,0.1,6.8,-1.10,CO,33.67,2.5,H-cell,20.0,,1.0,5.0,4.2
2509,84,,2021,Elucidating the structure-dependent selectivity of CuZn towards methane and ethanol in CO2 electroreduction using tailored Cu/ZnO precatalysts,Chemical Science,,https://doi.org/10.1039/D1SC04271H,,,Cu@ZnO,Cu0.7727Zn0.2273,Cu,Zn,77.27,core-shell,,20.0,25.0,30.0,20.0,25.0,30.0,100.0,0.0,0.0,glassy-carbon electrode,KHCO3,0.1,6.8,-1.10,CH4,1.62,2.5,H-cell,20.0,,1.0,5.0,4.2
2510,84,,2021,Elucidating the structure-dependent selectivity of CuZn towards methane and ethanol in CO2 electroreduction using tailored Cu/ZnO precatalysts,Chemical Science,,https://doi.org/10.1039/D1SC04271H,,,Cu@ZnO,Cu0.7727Zn0.2273,Cu,Zn,77.27,core-shell,,20.0,25.0,30.0,20.0,25.0,30.0,100.0,0.0,0.0,glassy-carbon electrode,KHCO3,0.1,6.8,-1.10,C2H4,4.67,2.5,H-cell,20.0,,1.0,5.0,4.2
2511,84,,2021,Elucidating the structure-dependent selectivity of CuZn towards methane and ethanol in CO2 electroreduction using tailored Cu/ZnO precatalysts,Chemical Science,,https://doi.org/10.1039/D1SC04271H,,,Cu@ZnO,Cu0.7727Zn0.2273,Cu,Zn,77.27,core-shell,,20.0,25.0,30.0,20.0,25.0,30.0,100.0,0.0,0.0,glassy-carbon electrode,KHCO3,0.1,6.8,-1.10,HCOOH,2.43,2.5,H-cell,20.0,,1.0,5.0,4.2
2512,84,,2021,Elucidating the structure-dependent selectivity of CuZn towards methane and ethanol in CO2 electroreduction using tailored Cu/ZnO precatalysts,Chemical Science,,https://doi.org/10.1039/D1SC04271H,,,Cu@ZnO,Cu0.7727Zn0.2273,Cu,Zn,77.27,core-shell,,20.0,25.0,30.0,20.0,25.0,30.0,100.0,0.0,0.0,glassy-carbon electrode,KHCO3,0.1,6.8,-1.10,CH3COOH,1.83,2.5,H-cell,20.0,,1.0,5.0,4.2
2513,84,,2021,Elucidating the structure-dependent selectivity of CuZn towards methane and ethanol in CO2 electroreduction using tailored Cu/ZnO precatalysts,Chemical Science,,https://doi.org/10.1039/D1SC04271H,,,Cu@ZnO,Cu0.7727Zn0.2273,Cu,Zn,77.27,core-shell,,20.0,25.0,30.0,20.0,25.0,30.0,100.0,0.0,0.0,glassy-carbon electrode,KHCO3,0.1,6.8,-1.10,C2H5OH,7.51,2.5,H-cell,20.0,,1.0,5.0,4.2
2514,84,,2021,Elucidating the structure-dependent selectivity of CuZn towards methane and ethanol in CO2 electroreduction using tailored Cu/ZnO precatalysts,Chemical Science,,https://doi.org/10.1039/D1SC04271H,,,Cu@ZnO,Cu0.7727Zn0.2273,Cu,Zn,77.27,core-shell,,20.0,25.0,30.0,20.0,25.0,30.0,100.0,0.0,0.0,glassy-carbon electrode,KHCO3,0.1,6.8,-1.20,H2,35.9,2.5,H-cell,20.0,,1.0,5.0,4.2
2515,84,,2021,Elucidating the structure-dependent selectivity of CuZn towards methane and ethanol in CO2 electroreduction using tailored Cu/ZnO precatalysts,Chemical Science,,https://doi.org/10.1039/D1SC04271H,,,Cu@ZnO,Cu0.7727Zn0.2273,Cu,Zn,77.27,core-shell,,20.0,25.0,30.0,20.0,25.0,30.0,100.0,0.0,0.0,glassy-carbon electrode,KHCO3,0.1,6.8,-1.20,CO,14.4,2.5,H-cell,20.0,,1.0,5.0,4.2
2516,84,,2021,Elucidating the structure-dependent selectivity of CuZn towards methane and ethanol in CO2 electroreduction using tailored Cu/ZnO precatalysts,Chemical Science,,https://doi.org/10.1039/D1SC04271H,,,Cu@ZnO,Cu0.7727Zn0.2273,Cu,Zn,77.27,core-shell,,20.0,25.0,30.0,20.0,25.0,30.0,100.0,0.0,0.0,glassy-carbon electrode,KHCO3,0.1,6.8,-1.20,CH4,20.28,2.5,H-cell,20.0,,1.0,5.0,4.2
2517,84,,2021,Elucidating the structure-dependent selectivity of CuZn towards methane and ethanol in CO2 electroreduction using tailored Cu/ZnO precatalysts,Chemical Science,,https://doi.org/10.1039/D1SC04271H,,,Cu@ZnO,Cu0.7727Zn0.2273,Cu,Zn,77.27,core-shell,,20.0,25.0,30.0,20.0,25.0,30.0,100.0,0.0,0.0,glassy-carbon electrode,KHCO3,0.1,6.8,-1.20,C2H4,8.32,2.5,H-cell,20.0,,1.0,5.0,4.2
2518,84,,2021,Elucidating the structure-dependent selectivity of CuZn towards methane and ethanol in CO2 electroreduction using tailored Cu/ZnO precatalysts,Chemical Science,,https://doi.org/10.1039/D1SC04271H,,,Cu@ZnO,Cu0.7727Zn0.2273,Cu,Zn,77.27,core-shell,,20.0,25.0,30.0,20.0,25.0,30.0,100.0,0.0,0.0,glassy-carbon electrode,KHCO3,0.1,6.8,-1.20,HCOOH,4.46,2.5,H-cell,20.0,,1.0,5.0,4.2
2519,84,,2021,Elucidating the structure-dependent selectivity of CuZn towards methane and ethanol in CO2 electroreduction using tailored Cu/ZnO precatalysts,Chemical Science,,https://doi.org/10.1039/D1SC04271H,,,Cu@ZnO,Cu0.7727Zn0.2273,Cu,Zn,77.27,core-shell,,20.0,25.0,30.0,20.0,25.0,30.0,100.0,0.0,0.0,glassy-carbon electrode,KHCO3,0.1,6.8,-1.20,CH3COOH,1.83,2.5,H-cell,20.0,,1.0,5.0,4.2
2520,84,,2021,Elucidating the structure-dependent selectivity of CuZn towards methane and ethanol in CO2 electroreduction using tailored Cu/ZnO precatalysts,Chemical Science,,https://doi.org/10.1039/D1SC04271H,,,Cu@ZnO,Cu0.7727Zn0.2273,Cu,Zn,77.27,core-shell,,20.0,25.0,30.0,20.0,25.0,30.0,100.0,0.0,0.0,glassy-carbon electrode,KHCO3,0.1,6.8,-1.20,C2H5OH,10.55,2.5,H-cell,20.0,,1.0,5.0,4.2
2521,84,,2021,Elucidating the structure-dependent selectivity of CuZn towards methane and ethanol in CO2 electroreduction using tailored Cu/ZnO precatalysts,Chemical Science,,https://doi.org/10.1039/D1SC04271H,,,Cu@ZnO,Cu0.7727Zn0.2273,Cu,Zn,77.27,core-shell,,20.0,25.0,30.0,20.0,25.0,30.0,100.0,0.0,0.0,glassy-carbon electrode,KHCO3,0.1,6.8,-1.20,C3H7OH,4.87,2.5,H-cell,20.0,,1.0,5.0,4.2
2522,84,,2021,Elucidating the structure-dependent selectivity of CuZn towards methane and ethanol in CO2 electroreduction using tailored Cu/ZnO precatalysts,Chemical Science,,https://doi.org/10.1039/D1SC04271H,,,Cu@ZnO,Cu0.7727Zn0.2273,Cu,Zn,77.27,core-shell,,20.0,25.0,30.0,20.0,25.0,30.0,100.0,0.0,0.0,glassy-carbon electrode,KHCO3,0.1,6.8,-1.30,H2,23.12,2.5,H-cell,20.0,,1.0,5.0,4.2
2523,84,,2021,Elucidating the structure-dependent selectivity of CuZn towards methane and ethanol in CO2 electroreduction using tailored Cu/ZnO precatalysts,Chemical Science,,https://doi.org/10.1039/D1SC04271H,,,Cu@ZnO,Cu0.7727Zn0.2273,Cu,Zn,77.27,core-shell,,20.0,25.0,30.0,20.0,25.0,30.0,100.0,0.0,0.0,glassy-carbon electrode,KHCO3,0.1,6.8,-1.30,CO,8.92,2.5,H-cell,20.0,,1.0,5.0,4.2
2524,84,,2021,Elucidating the structure-dependent selectivity of CuZn towards methane and ethanol in CO2 electroreduction using tailored Cu/ZnO precatalysts,Chemical Science,,https://doi.org/10.1039/D1SC04271H,,,Cu@ZnO,Cu0.7727Zn0.2273,Cu,Zn,77.27,core-shell,,20.0,25.0,30.0,20.0,25.0,30.0,100.0,0.0,0.0,glassy-carbon electrode,KHCO3,0.1,6.8,-1.30,CH4,37.12,2.5,H-cell,20.0,,1.0,5.0,4.2
2525,84,,2021,Elucidating the structure-dependent selectivity of CuZn towards methane and ethanol in CO2 electroreduction using tailored Cu/ZnO precatalysts,Chemical Science,,https://doi.org/10.1039/D1SC04271H,,,Cu@ZnO,Cu0.7727Zn0.2273,Cu,Zn,77.27,core-shell,,20.0,25.0,30.0,20.0,25.0,30.0,100.0,0.0,0.0,glassy-carbon electrode,KHCO3,0.1,6.8,-1.30,C2H4,6.49,2.5,H-cell,20.0,,1.0,5.0,4.2
2526,84,,2021,Elucidating the structure-dependent selectivity of CuZn towards methane and ethanol in CO2 electroreduction using tailored Cu/ZnO precatalysts,Chemical Science,,https://doi.org/10.1039/D1SC04271H,,,Cu@ZnO,Cu0.7727Zn0.2273,Cu,Zn,77.27,core-shell,,20.0,25.0,30.0,20.0,25.0,30.0,100.0,0.0,0.0,glassy-carbon electrode,KHCO3,0.1,6.8,-1.30,HCOOH,6.9,2.5,H-cell,20.0,,1.0,5.0,4.2
2527,84,,2021,Elucidating the structure-dependent selectivity of CuZn towards methane and ethanol in CO2 electroreduction using tailored Cu/ZnO precatalysts,Chemical Science,,https://doi.org/10.1039/D1SC04271H,,,Cu@ZnO,Cu0.7727Zn0.2273,Cu,Zn,77.27,core-shell,,20.0,25.0,30.0,20.0,25.0,30.0,100.0,0.0,0.0,glassy-carbon electrode,KHCO3,0.1,6.8,-1.30,C2H5OH,12.17,2.5,H-cell,20.0,,1.0,5.0,4.2
2528,84,,2021,Elucidating the structure-dependent selectivity of CuZn towards methane and ethanol in CO2 electroreduction using tailored Cu/ZnO precatalysts,Chemical Science,,https://doi.org/10.1039/D1SC04271H,,,Cu@ZnO,Cu0.7727Zn0.2273,Cu,Zn,77.27,core-shell,,20.0,25.0,30.0,20.0,25.0,30.0,100.0,0.0,0.0,glassy-carbon electrode,KHCO3,0.1,6.8,-1.30,C3H7OH,3.85,2.5,H-cell,20.0,,1.0,5.0,4.2
2529,84,,2021,Elucidating the structure-dependent selectivity of CuZn towards methane and ethanol in CO2 electroreduction using tailored Cu/ZnO precatalysts,Chemical Science,,https://doi.org/10.1039/D1SC04271H,,,Cu@ZnO,Cu0.7727Zn0.2273,Cu,Zn,77.27,core-shell,,20.0,25.0,30.0,20.0,25.0,30.0,100.0,0.0,0.0,glassy-carbon electrode,KHCO3,0.1,6.8,-1.40,H2,15.01,2.5,H-cell,20.0,,1.0,5.0,4.2
2530,84,,2021,Elucidating the structure-dependent selectivity of CuZn towards methane and ethanol in CO2 electroreduction using tailored Cu/ZnO precatalysts,Chemical Science,,https://doi.org/10.1039/D1SC04271H,,,Cu@ZnO,Cu0.7727Zn0.2273,Cu,Zn,77.27,core-shell,,20.0,25.0,30.0,20.0,25.0,30.0,100.0,0.0,0.0,glassy-carbon electrode,KHCO3,0.1,6.8,-1.40,CO,3.65,2.5,H-cell,20.0,,1.0,5.0,4.2
2531,84,,2021,Elucidating the structure-dependent selectivity of CuZn towards methane and ethanol in CO2 electroreduction using tailored Cu/ZnO precatalysts,Chemical Science,,https://doi.org/10.1039/D1SC04271H,,,Cu@ZnO,Cu0.7727Zn0.2273,Cu,Zn,77.27,core-shell,,20.0,25.0,30.0,20.0,25.0,30.0,100.0,0.0,0.0,glassy-carbon electrode,KHCO3,0.1,6.8,-1.40,CH4,51.12,2.5,H-cell,20.0,,1.0,5.0,4.2
2532,84,,2021,Elucidating the structure-dependent selectivity of CuZn towards methane and ethanol in CO2 electroreduction using tailored Cu/ZnO precatalysts,Chemical Science,,https://doi.org/10.1039/D1SC04271H,,,Cu@ZnO,Cu0.7727Zn0.2273,Cu,Zn,77.27,core-shell,,20.0,25.0,30.0,20.0,25.0,30.0,100.0,0.0,0.0,glassy-carbon electrode,KHCO3,0.1,6.8,-1.40,C2H4,6.49,2.5,H-cell,20.0,,1.0,5.0,4.2
2533,84,,2021,Elucidating the structure-dependent selectivity of CuZn towards methane and ethanol in CO2 electroreduction using tailored Cu/ZnO precatalysts,Chemical Science,,https://doi.org/10.1039/D1SC04271H,,,Cu@ZnO,Cu0.7727Zn0.2273,Cu,Zn,77.27,core-shell,,20.0,25.0,30.0,20.0,25.0,30.0,100.0,0.0,0.0,glassy-carbon electrode,KHCO3,0.1,6.8,-1.40,HCOOH,6.29,2.5,H-cell,20.0,,1.0,5.0,4.2
2534,84,,2021,Elucidating the structure-dependent selectivity of CuZn towards methane and ethanol in CO2 electroreduction using tailored Cu/ZnO precatalysts,Chemical Science,,https://doi.org/10.1039/D1SC04271H,,,Cu@ZnO,Cu0.7727Zn0.2273,Cu,Zn,77.27,core-shell,,20.0,25.0,30.0,20.0,25.0,30.0,100.0,0.0,0.0,glassy-carbon electrode,KHCO3,0.1,6.8,-1.40,C2H5OH,11.97,2.5,H-cell,20.0,,1.0,5.0,4.2
2535,84,,2021,Elucidating the structure-dependent selectivity of CuZn towards methane and ethanol in CO2 electroreduction using tailored Cu/ZnO precatalysts,Chemical Science,,https://doi.org/10.1039/D1SC04271H,,,Cu@ZnO,Cu0.7727Zn0.2273,Cu,Zn,77.27,core-shell,,20.0,25.0,30.0,20.0,25.0,30.0,100.0,0.0,0.0,glassy-carbon electrode,KHCO3,0.1,6.8,-1.40,C3H7OH,4.06,2.5,H-cell,20.0,,1.0,5.0,4.2
2536,85,,2024,Cathodic Corrosion-Induced Structural Evolution of CuNi Electrocatalysts for Enhanced CO2 Reduction,,,https://doi.org/10.53941/mi.2024.100007,,C2H4,Cu0.71Ni0.29,Cu0.52Ni0.249O0.227,Cu,NiO,71.0,sphere,,16.8,20.7,24.6,16.8,20.7,24.6,100.0,0.0,0.0,glassy-carbon electrode,KHCO3,0.1,6.8,-1,HCOOH,4.35,1.0,H-cell,1000.0,,1.0,10.0,40.0
2537,85,,2024,Cathodic Corrosion-Induced Structural Evolution of CuNi Electrocatalysts for Enhanced CO2 Reduction,,,https://doi.org/10.53941/mi.2024.100007,,,Cu0.71Ni0.29,Cu0.52Ni0.249O0.227,Cu,NiO,71.0,sphere,,16.8,20.7,24.6,16.8,20.7,24.6,100.0,0.0,0.0,glassy-carbon electrode,KHCO3,0.1,6.8,-1,H2,92.61,1.0,H-cell,1000.0,,1.0,10.0,40.0
2538,85,,2024,Cathodic Corrosion-Induced Structural Evolution of CuNi Electrocatalysts for Enhanced CO2 Reduction,,,https://doi.org/10.53941/mi.2024.100007,,,Cu0.71Ni0.29,Cu0.52Ni0.249O0.227,Cu,NiO,71.0,sphere,,16.8,20.7,24.6,16.8,20.7,24.6,100.0,0.0,0.0,glassy-carbon electrode,KHCO3,0.1,6.8,-1.1,HCOOH,12.17,1.0,H-cell,1000.0,,1.0,10.0,40.0
2539,85,,2024,Cathodic Corrosion-Induced Structural Evolution of CuNi Electrocatalysts for Enhanced CO2 Reduction,,,https://doi.org/10.53941/mi.2024.100007,,,Cu0.71Ni0.29,Cu0.52Ni0.249O0.227,Cu,NiO,71.0,sphere,,16.8,20.7,24.6,16.8,20.7,24.6,100.0,0.0,0.0,glassy-carbon electrode,KHCO3,0.1,6.8,-1.1,H2,86.96,1.0,H-cell,1000.0,,1.0,10.0,40.0
2540,85,,2024,Cathodic Corrosion-Induced Structural Evolution of CuNi Electrocatalysts for Enhanced CO2 Reduction,,,https://doi.org/10.53941/mi.2024.100007,,,Cu0.71Ni0.29,Cu0.52Ni0.249O0.227,Cu,NiO,71.0,sphere,,16.8,20.7,24.6,16.8,20.7,24.6,100.0,0.0,0.0,glassy-carbon electrode,KHCO3,0.1,6.8,-1.2,CO,7.39,1.0,H-cell,1000.0,,1.0,10.0,40.0
2541,85,,2024,Cathodic Corrosion-Induced Structural Evolution of CuNi Electrocatalysts for Enhanced CO2 Reduction,,,https://doi.org/10.53941/mi.2024.100007,,,Cu0.71Ni0.29,Cu0.52Ni0.249O0.227,Cu,NiO,71.0,sphere,,16.8,20.7,24.6,16.8,20.7,24.6,100.0,0.0,0.0,glassy-carbon electrode,KHCO3,0.1,6.8,-1.2,HCOOH,37.39,1.0,H-cell,1000.0,,1.0,10.0,40.0
2542,85,,2024,Cathodic Corrosion-Induced Structural Evolution of CuNi Electrocatalysts for Enhanced CO2 Reduction,,,https://doi.org/10.53941/mi.2024.100007,,,Cu0.71Ni0.29,Cu0.52Ni0.249O0.227,Cu,NiO,71.0,sphere,,16.8,20.7,24.6,16.8,20.7,24.6,100.0,0.0,0.0,glassy-carbon electrode,KHCO3,0.1,6.8,-1.2,H2,52.17,1.0,H-cell,1000.0,,1.0,10.0,40.0
2543,85,,2024,Cathodic Corrosion-Induced Structural Evolution of CuNi Electrocatalysts for Enhanced CO2 Reduction,,,https://doi.org/10.53941/mi.2024.100007,,,Cu0.71Ni0.29,Cu0.52Ni0.249O0.227,Cu,NiO,71.0,sphere,,16.8,20.7,24.6,16.8,20.7,24.6,100.0,0.0,0.0,glassy-carbon electrode,KHCO3,0.1,6.8,-1.3,CH4,2.61,1.0,H-cell,1000.0,,1.0,10.0,40.0
2544,85,,2024,Cathodic Corrosion-Induced Structural Evolution of CuNi Electrocatalysts for Enhanced CO2 Reduction,,,https://doi.org/10.53941/mi.2024.100007,,,Cu0.71Ni0.29,Cu0.52Ni0.249O0.227,Cu,NiO,71.0,sphere,,16.8,20.7,24.6,16.8,20.7,24.6,100.0,0.0,0.0,glassy-carbon electrode,KHCO3,0.1,6.8,-1.3,CO,15.65,1.0,H-cell,1000.0,,1.0,10.0,40.0
2545,85,,2024,Cathodic Corrosion-Induced Structural Evolution of CuNi Electrocatalysts for Enhanced CO2 Reduction,,,https://doi.org/10.53941/mi.2024.100007,,,Cu0.71Ni0.29,Cu0.52Ni0.249O0.227,Cu,NiO,71.0,sphere,,16.8,20.7,24.6,16.8,20.7,24.6,100.0,0.0,0.0,glassy-carbon electrode,KHCO3,0.1,6.8,-1.3,H2,30.0,1.0,H-cell,1000.0,,1.0,10.0,40.0
2546,85,,2024,Cathodic Corrosion-Induced Structural Evolution of CuNi Electrocatalysts for Enhanced CO2 Reduction,,,https://doi.org/10.53941/mi.2024.100007,,,Cu0.71Ni0.29,Cu0.52Ni0.249O0.227,Cu,NiO,71.0,sphere,,16.8,20.7,24.6,16.8,20.7,24.6,100.0,0.0,0.0,glassy-carbon electrode,KHCO3,0.1,6.8,-1.3,HCOOH,41.3,1.0,H-cell,1000.0,,1.0,10.0,40.0
2547,85,,2024,Cathodic Corrosion-Induced Structural Evolution of CuNi Electrocatalysts for Enhanced CO2 Reduction,,,https://doi.org/10.53941/mi.2024.100007,,,Cu0.71Ni0.29,Cu0.52Ni0.249O0.227,Cu,NiO,71.0,sphere,,16.8,20.7,24.6,16.8,20.7,24.6,100.0,0.0,0.0,glassy-carbon electrode,KHCO3,0.1,6.8,-1.4,CH4,2.61,1.0,H-cell,1000.0,,1.0,10.0,40.0
2548,85,,2024,Cathodic Corrosion-Induced Structural Evolution of CuNi Electrocatalysts for Enhanced CO2 Reduction,,,https://doi.org/10.53941/mi.2024.100007,,,Cu0.71Ni0.29,Cu0.52Ni0.249O0.227,Cu,NiO,71.0,sphere,,16.8,20.7,24.6,16.8,20.7,24.6,100.0,0.0,0.0,glassy-carbon electrode,KHCO3,0.1,6.8,-1.4,CO,9.13,1.0,H-cell,1000.0,,1.0,10.0,40.0
2549,85,,2024,Cathodic Corrosion-Induced Structural Evolution of CuNi Electrocatalysts for Enhanced CO2 Reduction,,,https://doi.org/10.53941/mi.2024.100007,,,Cu0.71Ni0.29,Cu0.52Ni0.249O0.227,Cu,NiO,71.0,sphere,,16.8,20.7,24.6,16.8,20.7,24.6,100.0,0.0,0.0,glassy-carbon electrode,KHCO3,0.1,6.8,-1.4,C2H5OH,13.48,1.0,H-cell,1000.0,,1.0,10.0,40.0
2550,85,,2024,Cathodic Corrosion-Induced Structural Evolution of CuNi Electrocatalysts for Enhanced CO2 Reduction,,,https://doi.org/10.53941/mi.2024.100007,,,Cu0.71Ni0.29,Cu0.52Ni0.249O0.227,Cu,NiO,71.0,sphere,,16.8,20.7,24.6,16.8,20.7,24.6,100.0,0.0,0.0,glassy-carbon electrode,KHCO3,0.1,6.8,-1.4,C2H4,13.48,1.0,H-cell,1000.0,,1.0,10.0,40.0
2551,85,,2024,Cathodic Corrosion-Induced Structural Evolution of CuNi Electrocatalysts for Enhanced CO2 Reduction,,,https://doi.org/10.53941/mi.2024.100007,,,Cu0.71Ni0.29,Cu0.52Ni0.249O0.227,Cu,NiO,71.0,sphere,,16.8,20.7,24.6,16.8,20.7,24.6,100.0,0.0,0.0,glassy-carbon electrode,KHCO3,0.1,6.8,-1.4,H2,28.7,1.0,H-cell,1000.0,,1.0,10.0,40.0
2552,85,,2024,Cathodic Corrosion-Induced Structural Evolution of CuNi Electrocatalysts for Enhanced CO2 Reduction,,,https://doi.org/10.53941/mi.2024.100007,,,Cu0.71Ni0.29,Cu0.52Ni0.249O0.227,Cu,NiO,71.0,sphere,,16.8,20.7,24.6,16.8,20.7,24.6,100.0,0.0,0.0,glassy-carbon electrode,KHCO3,0.1,6.8,-1.4,HCOOH,28.7,1.0,H-cell,1000.0,,1.0,10.0,40.0
2553,85,,2024,Cathodic Corrosion-Induced Structural Evolution of CuNi Electrocatalysts for Enhanced CO2 Reduction,,,https://doi.org/10.53941/mi.2024.100007,,,Cu0.71Ni0.29-a,Cu0.76Ni0.137O.103,Cu,NiO,84.72,sphere,,16.8,20.7,24.6,16.8,20.7,24.6,100.0,0.0,0.0,glassy-carbon electrode,KHCO3,0.1,6.8,-1,CO,2.5,1.0,H-cell,1000.0,,1.0,10.0,40.0
2554,85,,2024,Cathodic Corrosion-Induced Structural Evolution of CuNi Electrocatalysts for Enhanced CO2 Reduction,,,https://doi.org/10.53941/mi.2024.100007,,,Cu0.71Ni0.29-a,Cu0.76Ni0.137O.103,Cu,NiO,84.72,sphere,,16.8,20.7,24.6,16.8,20.7,24.6,100.0,0.0,0.0,glassy-carbon electrode,KHCO3,0.1,6.8,-1,HCOOH,28.75,1.0,H-cell,1000.0,,1.0,10.0,40.0
2555,85,,2024,Cathodic Corrosion-Induced Structural Evolution of CuNi Electrocatalysts for Enhanced CO2 Reduction,,,https://doi.org/10.53941/mi.2024.100007,,,Cu0.71Ni0.29-a,Cu0.76Ni0.137O.103,Cu,NiO,84.72,sphere,,16.8,20.7,24.6,16.8,20.7,24.6,100.0,0.0,0.0,glassy-carbon electrode,KHCO3,0.1,6.8,-1,H2,68.13,1.0,H-cell,1000.0,,1.0,10.0,40.0
2556,85,,2024,Cathodic Corrosion-Induced Structural Evolution of CuNi Electrocatalysts for Enhanced CO2 Reduction,,,https://doi.org/10.53941/mi.2024.100007,,,Cu0.71Ni0.29-a,Cu0.76Ni0.137O.103,Cu,NiO,84.72,sphere,,16.8,20.7,24.6,16.8,20.7,24.6,100.0,0.0,0.0,glassy-carbon electrode,KHCO3,0.1,6.8,-1.10,CO,10.94,1.0,H-cell,1000.0,,1.0,10.0,40.0
2557,85,,2024,Cathodic Corrosion-Induced Structural Evolution of CuNi Electrocatalysts for Enhanced CO2 Reduction,,,https://doi.org/10.53941/mi.2024.100007,,,Cu0.71Ni0.29-a,Cu0.76Ni0.137O.103,Cu,NiO,84.72,sphere,,16.8,20.7,24.6,16.8,20.7,24.6,100.0,0.0,0.0,glassy-carbon electrode,KHCO3,0.1,6.8,-1.10,HCOOH,44.06,1.0,H-cell,1000.0,,1.0,10.0,40.0
2558,85,,2024,Cathodic Corrosion-Induced Structural Evolution of CuNi Electrocatalysts for Enhanced CO2 Reduction,,,https://doi.org/10.53941/mi.2024.100007,,,Cu0.71Ni0.29-a,Cu0.76Ni0.137O.103,Cu,NiO,84.72,sphere,,16.8,20.7,24.6,16.8,20.7,24.6,100.0,0.0,0.0,glassy-carbon electrode,KHCO3,0.1,6.8,-1.10,H2,44.06,1.0,H-cell,1000.0,,1.0,10.0,40.0
2559,85,,2024,Cathodic Corrosion-Induced Structural Evolution of CuNi Electrocatalysts for Enhanced CO2 Reduction,,,https://doi.org/10.53941/mi.2024.100007,,,Cu0.71Ni0.29-a,Cu0.76Ni0.137O.103,Cu,NiO,84.72,sphere,,16.8,20.7,24.6,16.8,20.7,24.6,100.0,0.0,0.0,glassy-carbon electrode,KHCO3,0.1,6.8,-1.20,CO,21.56,1.0,H-cell,1000.0,,1.0,10.0,40.0
2560,85,,2024,Cathodic Corrosion-Induced Structural Evolution of CuNi Electrocatalysts for Enhanced CO2 Reduction,,,https://doi.org/10.53941/mi.2024.100007,,,Cu0.71Ni0.29-a,Cu0.76Ni0.137O.103,Cu,NiO,84.72,sphere,,16.8,20.7,24.6,16.8,20.7,24.6,100.0,0.0,0.0,glassy-carbon electrode,KHCO3,0.1,6.8,-1.20,H2,28.75,1.0,H-cell,1000.0,,1.0,10.0,40.0
2561,85,,2024,Cathodic Corrosion-Induced Structural Evolution of CuNi Electrocatalysts for Enhanced CO2 Reduction,,,https://doi.org/10.53941/mi.2024.100007,,,Cu0.71Ni0.29-a,Cu0.76Ni0.137O.103,Cu,NiO,84.72,sphere,,16.8,20.7,24.6,16.8,20.7,24.6,100.0,0.0,0.0,glassy-carbon electrode,KHCO3,0.1,6.8,-1.20,HCOOH,47.81,1.0,H-cell,1000.0,,1.0,10.0,40.0
2562,85,,2024,Cathodic Corrosion-Induced Structural Evolution of CuNi Electrocatalysts for Enhanced CO2 Reduction,,,https://doi.org/10.53941/mi.2024.100007,,,Cu0.71Ni0.29-a,Cu0.76Ni0.137O.103,Cu,NiO,84.72,sphere,,16.8,20.7,24.6,16.8,20.7,24.6,100.0,0.0,0.0,glassy-carbon electrode,KHCO3,0.1,6.8,-1.30,C2H4,8.13,1.0,H-cell,1000.0,,1.0,10.0,40.0
2563,85,,2024,Cathodic Corrosion-Induced Structural Evolution of CuNi Electrocatalysts for Enhanced CO2 Reduction,,,https://doi.org/10.53941/mi.2024.100007,,,Cu0.71Ni0.29-a,Cu0.76Ni0.137O.103,Cu,NiO,84.72,sphere,,16.8,20.7,24.6,16.8,20.7,24.6,100.0,0.0,0.0,glassy-carbon electrode,KHCO3,0.1,6.8,-1.30,CO,17.5,1.0,H-cell,1000.0,,1.0,10.0,40.0
2564,85,,2024,Cathodic Corrosion-Induced Structural Evolution of CuNi Electrocatalysts for Enhanced CO2 Reduction,,,https://doi.org/10.53941/mi.2024.100007,,,Cu0.71Ni0.29-a,Cu0.76Ni0.137O.103,Cu,NiO,84.72,sphere,,16.8,20.7,24.6,16.8,20.7,24.6,100.0,0.0,0.0,glassy-carbon electrode,KHCO3,0.1,6.8,-1.30,H2,28.13,1.0,H-cell,1000.0,,1.0,10.0,40.0
2565,85,,2024,Cathodic Corrosion-Induced Structural Evolution of CuNi Electrocatalysts for Enhanced CO2 Reduction,,,https://doi.org/10.53941/mi.2024.100007,,,Cu0.71Ni0.29-a,Cu0.76Ni0.137O.103,Cu,NiO,84.72,sphere,,16.8,20.7,24.6,16.8,20.7,24.6,100.0,0.0,0.0,glassy-carbon electrode,KHCO3,0.1,6.8,-1.30,HCOOH,41.88,1.0,H-cell,1000.0,,1.0,10.0,40.0
2566,85,,2024,Cathodic Corrosion-Induced Structural Evolution of CuNi Electrocatalysts for Enhanced CO2 Reduction,,,https://doi.org/10.53941/mi.2024.100007,,,Cu0.71Ni0.29-a,Cu0.76Ni0.137O.103,Cu,NiO,84.72,sphere,,16.8,20.7,24.6,16.8,20.7,24.6,100.0,0.0,0.0,glassy-carbon electrode,KHCO3,0.1,6.8,-1.40,CH4,4.06,1.0,H-cell,1000.0,,1.0,10.0,40.0
2567,85,,2024,Cathodic Corrosion-Induced Structural Evolution of CuNi Electrocatalysts for Enhanced CO2 Reduction,,,https://doi.org/10.53941/mi.2024.100007,,,Cu0.71Ni0.29-a,Cu0.76Ni0.137O.103,Cu,NiO,84.72,sphere,,16.8,20.7,24.6,16.8,20.7,24.6,100.0,0.0,0.0,glassy-carbon electrode,KHCO3,0.1,6.8,-1.40,C2H5OH,7.81,1.0,H-cell,1000.0,,1.0,10.0,40.0
2568,85,,2024,Cathodic Corrosion-Induced Structural Evolution of CuNi Electrocatalysts for Enhanced CO2 Reduction,,,https://doi.org/10.53941/mi.2024.100007,,,Cu0.71Ni0.29-a,Cu0.76Ni0.137O.103,Cu,NiO,84.72,sphere,,16.8,20.7,24.6,16.8,20.7,24.6,100.0,0.0,0.0,glassy-carbon electrode,KHCO3,0.1,6.8,-1.40,CO,7.81,1.0,H-cell,1000.0,,1.0,10.0,40.0
2569,85,,2024,Cathodic Corrosion-Induced Structural Evolution of CuNi Electrocatalysts for Enhanced CO2 Reduction,,,https://doi.org/10.53941/mi.2024.100007,,,Cu0.71Ni0.29-a,Cu0.76Ni0.137O.103,Cu,NiO,84.72,sphere,,16.8,20.7,24.6,16.8,20.7,24.6,100.0,0.0,0.0,glassy-carbon electrode,KHCO3,0.1,6.8,-1.40,C3H7OH,12.5,1.0,H-cell,1000.0,,1.0,10.0,40.0
2570,85,,2024,Cathodic Corrosion-Induced Structural Evolution of CuNi Electrocatalysts for Enhanced CO2 Reduction,,,https://doi.org/10.53941/mi.2024.100007,,,Cu0.71Ni0.29-a,Cu0.76Ni0.137O.103,Cu,NiO,84.72,sphere,,16.8,20.7,24.6,16.8,20.7,24.6,100.0,0.0,0.0,glassy-carbon electrode,KHCO3,0.1,6.8,-1.40,HCOOH,19.06,1.0,H-cell,1000.0,,1.0,10.0,40.0
2571,85,,2024,Cathodic Corrosion-Induced Structural Evolution of CuNi Electrocatalysts for Enhanced CO2 Reduction,,,https://doi.org/10.53941/mi.2024.100007,,,Cu0.71Ni0.29-a,Cu0.76Ni0.137O.103,Cu,NiO,84.72,sphere,,16.8,20.7,24.6,16.8,20.7,24.6,100.0,0.0,0.0,glassy-carbon electrode,KHCO3,0.1,6.8,-1.40,H2,21.25,1.0,H-cell,1000.0,,1.0,10.0,40.0
2572,85,,2024,Cathodic Corrosion-Induced Structural Evolution of CuNi Electrocatalysts for Enhanced CO2 Reduction,,,https://doi.org/10.53941/mi.2024.100007,,,Cu0.71Ni0.29-a,Cu0.76Ni0.137O.103,Cu,NiO,84.72,sphere,,16.8,20.7,24.6,16.8,20.7,24.6,100.0,0.0,0.0,glassy-carbon electrode,KHCO3,0.1,6.8,-1.40,C2H4,23.44,1.0,H-cell,1000.0,,1.0,10.0,40.0
2573,101,,2022,Fast Screening for Copper-Based Bimetallic Electrocatalysts: Efficient Electrocatalytic Reduction of CO2 to C2+ Products on Magnesium-Modified Copper,,,https://doi.org/10.1002/anie.202213423,48.0,C2H4,Mg0.72-Cu,,Cu,MgO,99.3,sphere,,800.0,1490.0,2000.0,800.0,1490.0,2000.0,90.0,10.0,0.0,gasdiffusion electrode,KOH,1.0,14.0,-0.54,H2,21.15,0.5,Flow cell,200.0,,1.0,50.0,
2574,101,,2022,Fast Screening for Copper-Based Bimetallic Electrocatalysts: Efficient Electrocatalytic Reduction of CO2 to C2+ Products on Magnesium-Modified Copper,,,https://doi.org/10.1002/anie.202213423,48.0,C2H4,Mg0.72-Cu,,Cu,MgO,99.3,sphere,,800.0,1490.0,2000.0,800.0,1490.0,2000.0,90.0,10.0,0.0,gasdiffusion electrode,KOH,1.0,14.0,-0.54,CO,52.33,0.5,Flow cell,200.0,,1.0,50.0,
2575,101,,2022,Fast Screening for Copper-Based Bimetallic Electrocatalysts: Efficient Electrocatalytic Reduction of CO2 to C2+ Products on Magnesium-Modified Copper,,,https://doi.org/10.1002/anie.202213423,48.0,C2H4,Mg0.72-Cu,,Cu,MgO,99.3,sphere,,800.0,1490.0,2000.0,800.0,1490.0,2000.0,90.0,10.0,0.0,gasdiffusion electrode,KOH,1.0,14.0,-0.54,HCOOH,9.32,0.5,Flow cell,200.0,,1.0,50.0,
2576,101,,2022,Fast Screening for Copper-Based Bimetallic Electrocatalysts: Efficient Electrocatalytic Reduction of CO2 to C2+ Products on Magnesium-Modified Copper,,,https://doi.org/10.1002/anie.202213423,48.0,C2H4,Mg0.72-Cu,,Cu,MgO,99.3,sphere,,800.0,1490.0,2000.0,800.0,1490.0,2000.0,90.0,10.0,0.0,gasdiffusion electrode,KOH,1.0,14.0,-0.54,C2H4,17.2,0.5,Flow cell,200.0,,1.0,50.0,
2577,101,,2022,Fast Screening for Copper-Based Bimetallic Electrocatalysts: Efficient Electrocatalytic Reduction of CO2 to C2+ Products on Magnesium-Modified Copper,,,https://doi.org/10.1002/anie.202213423,48.0,C2H4,Mg0.72-Cu,,Cu,MgO,99.3,sphere,,800.0,1490.0,2000.0,800.0,1490.0,2000.0,90.0,10.0,0.0,gasdiffusion electrode,KOH,1.0,14.0,-0.61,H2,16.85,0.5,Flow cell,200.0,,1.0,50.0,
2578,101,,2022,Fast Screening for Copper-Based Bimetallic Electrocatalysts: Efficient Electrocatalytic Reduction of CO2 to C2+ Products on Magnesium-Modified Copper,,,https://doi.org/10.1002/anie.202213423,48.0,C2H4,Mg0.72-Cu,,Cu,MgO,99.3,sphere,,800.0,1490.0,2000.0,800.0,1490.0,2000.0,90.0,10.0,0.0,gasdiffusion electrode,KOH,1.0,14.0,-0.61,CO,42.29,0.5,Flow cell,200.0,,1.0,50.0,
2579,101,,2022,Fast Screening for Copper-Based Bimetallic Electrocatalysts: Efficient Electrocatalytic Reduction of CO2 to C2+ Products on Magnesium-Modified Copper,,,https://doi.org/10.1002/anie.202213423,48.0,C2H4,Mg0.72-Cu,,Cu,MgO,99.3,sphere,,800.0,1490.0,2000.0,800.0,1490.0,2000.0,90.0,10.0,0.0,gasdiffusion electrode,KOH,1.0,14.0,-0.61,HCOOH,5.73,0.5,Flow cell,200.0,,1.0,50.0,
2580,101,,2022,Fast Screening for Copper-Based Bimetallic Electrocatalysts: Efficient Electrocatalytic Reduction of CO2 to C2+ Products on Magnesium-Modified Copper,,,https://doi.org/10.1002/anie.202213423,48.0,C2H4,Mg0.72-Cu,,Cu,MgO,99.3,sphere,,800.0,1490.0,2000.0,800.0,1490.0,2000.0,90.0,10.0,0.0,gasdiffusion electrode,KOH,1.0,14.0,-0.61,C2H4,31.54,0.5,Flow cell,200.0,,1.0,50.0,
2581,101,,2022,Fast Screening for Copper-Based Bimetallic Electrocatalysts: Efficient Electrocatalytic Reduction of CO2 to C2+ Products on Magnesium-Modified Copper,,,https://doi.org/10.1002/anie.202213423,48.0,C2H4,Mg0.72-Cu,,Cu,MgO,99.3,sphere,,800.0,1490.0,2000.0,800.0,1490.0,2000.0,90.0,10.0,0.0,gasdiffusion electrode,KOH,1.0,14.0,-0.61,C2H5OH,3.23,0.5,Flow cell,200.0,,1.0,50.0,
2582,101,,2022,Fast Screening for Copper-Based Bimetallic Electrocatalysts: Efficient Electrocatalytic Reduction of CO2 to C2+ Products on Magnesium-Modified Copper,,,https://doi.org/10.1002/anie.202213423,48.0,C2H4,Mg0.72-Cu,,Cu,MgO,99.3,sphere,,800.0,1490.0,2000.0,800.0,1490.0,2000.0,90.0,10.0,0.0,gasdiffusion electrode,KOH,1.0,14.0,-0.66,H2,15.41,0.5,Flow cell,200.0,,1.0,50.0,
2583,101,,2022,Fast Screening for Copper-Based Bimetallic Electrocatalysts: Efficient Electrocatalytic Reduction of CO2 to C2+ Products on Magnesium-Modified Copper,,,https://doi.org/10.1002/anie.202213423,48.0,C2H4,Mg0.72-Cu,,Cu,MgO,99.3,sphere,,800.0,1490.0,2000.0,800.0,1490.0,2000.0,90.0,10.0,0.0,gasdiffusion electrode,KOH,1.0,14.0,-0.66,CO,22.58,0.5,Flow cell,200.0,,1.0,50.0,
2584,101,,2022,Fast Screening for Copper-Based Bimetallic Electrocatalysts: Efficient Electrocatalytic Reduction of CO2 to C2+ Products on Magnesium-Modified Copper,,,https://doi.org/10.1002/anie.202213423,48.0,C2H4,Mg0.72-Cu,,Cu,MgO,99.3,sphere,,800.0,1490.0,2000.0,800.0,1490.0,2000.0,90.0,10.0,0.0,gasdiffusion electrode,KOH,1.0,14.0,-0.66,C2H4,51.97,0.5,Flow cell,200.0,,1.0,50.0,
2585,101,,2022,Fast Screening for Copper-Based Bimetallic Electrocatalysts: Efficient Electrocatalytic Reduction of CO2 to C2+ Products on Magnesium-Modified Copper,,,https://doi.org/10.1002/anie.202213423,48.0,C2H4,Mg0.72-Cu,,Cu,MgO,99.3,sphere,,800.0,1490.0,2000.0,800.0,1490.0,2000.0,90.0,10.0,0.0,gasdiffusion electrode,KOH,1.0,14.0,-0.66,C2H5OH,8.96,0.5,Flow cell,200.0,,1.0,50.0,
