Repository: vovamirosh/-CO2RR-Beyond-Green-AI

File: Datasets/prepr.csv (part 30 of 50)
DOI,Article name,Compound_1,Compound_2,"Cat./Support ratio, % (at)",Morphology (TEM/SEM),"Pore size, nm",width min (nm),width aver (nm),width max (nm),length min (nm),length aver (nm),length max (nm),"Cu, % (at.)","Cu+, % (at.)","Cu(2+), % (at.)",Base,electrolyte,"conc, M",pH,RHE vs V,Product,"FE, %","Time, h",Type of reactor,"Loading, μg/cm2","Add_carbon, %","Surface area of electrode, cm2","Flow rate CO2, ml/min","Av_volume, mkm^3",Ratio_sphere_volume,"Min_volume, mkm^3","Max_volume, mkm^3",1_efermi,1_density_atomic,1_total_magnetization_normalized_formula_units,1_energy_above_hull,1_energy_per_atom,1_volume,1_band_gap,2_efermi,2_density_atomic,2_total_magnetization_normalized_formula_units,2_energy_above_hull,2_energy_per_atom,2_volume,2_band_gap,Product_exactmw,Product_lipinskiHBA,Product_lipinskiHBD,Product_NumAtoms,Product_FractionCSP3,Product_CrippenClogP,Product_hallKierAlpha,Product_kappa2,Product_kappa3,anion_molar_conductance,anion_mobility,anion_diffusion_coefficient,anion_hydr_R_of_ion,Type of reactor_H-cell,Base_carbon paper electrode,Base_gasdiffusion electrode
https://doi.org/10.1021/acsami.1c19224,Cu0.87Ni0.13,CuO,NiO,0.87,sphere,0.0,71.43,139.39,240.0,71.43,139.39,240.0,0.0,0.0,100.0,gasdiffusion electrode,KOH,1.0,14.0,-0.85,CO,9.23,0.5,Flow cell,1000.0,0.0,2.0,20.0,0.001418056309575446,1.0,0.00019082732950187958,0.007238229473870883,4.72796063,11.121387926358747,0.0006916,0.000264654999999,-5.466114125,44.485551705434986,0.0,5.87177732,9.17091681388321,2.0000001,0.0,-6.5821341425,18.34183362776642,2.300899999999999,27.99491462,1.0,0.0,2.0,0.0,-0.03751,-0.26,0.74,-6.106153846153846,199.1,20.21,5.192,0.472,0.0,0.0,1.0
https://doi.org/10.1021/acsami.1c19224,Cu0.87Ni0.13,CuO,NiO,0.87,sphere,0.0,71.43,139.39,240.0,71.43,139.39,240.0,0.0,0.0,100.0,gasdiffusion electrode,KOH,1.0,14.0,-0.97,CO,5.27,0.5,Flow cell,1000.0,0.0,2.0,20.0,0.001418056309575446,1.0,0.00019082732950187958,0.007238229473870883,4.72796063,11.121387926358747,0.0006916,0.000264654999999,-5.466114125,44.485551705434986,0.0,5.87177732,9.17091681388321,2.0000001,0.0,-6.5821341425,18.34183362776642,2.300899999999999,27.99491462,1.0,0.0,2.0,0.0,-0.03751,-0.26,0.74,-6.106153846153846,199.1,20.21,5.192,0.472,0.0,0.0,1.0
https://doi.org/10.1021/acsami.1c19224,Cu0.87Ni0.13,CuO,NiO,0.87,sphere,0.0,71.43,139.39,240.0,71.43,139.39,240.0,0.0,0.0,100.0,gasdiffusion electrode,KOH,1.0,14.0,-1.1,CO,2.67,0.5,Flow cell,1000.0,0.0,2.0,20.0,0.001418056309575446,1.0,0.00019082732950187958,0.007238229473870883,4.72796063,11.121387926358747,0.0006916,0.000264654999999,-5.466114125,44.485551705434986,0.0,5.87177732,9.17091681388321,2.0000001,0.0,-6.5821341425,18.34183362776642,2.300899999999999,27.99491462,1.0,0.0,2.0,0.0,-0.03751,-0.26,0.74,-6.106153846153846,199.1,20.21,5.192,0.472,0.0,0.0,1.0
https://doi.org/10.1021/acsami.1c19224,Cu0.87Ni0.13,CuO,NiO,0.87,sphere,0.0,71.43,139.39,240.0,71.43,139.39,240.0,0.0,0.0,100.0,gasdiffusion electrode,KOH,1.0,14.0,-0.85,CH4,4.37,0.5,Flow cell,1000.0,0.0,2.0,20.0,0.001418056309575446,1.0,0.00019082732950187958,0.007238229473870883,4.72796063,11.121387926358747,0.0006916,0.000264654999999,-5.466114125,44.485551705434986,0.0,5.87177732,9.17091681388321,2.0000001,0.0,-6.5821341425,18.34183362776642,2.300899999999999,16.031300127999998,0.0,0.0,5.0,1.0,0.6361,0.0,0.0,0.0,199.1,20.21,5.192,0.472,0.0,0.0,1.0
https://doi.org/10.1021/acsami.1c19224,Cu0.87Ni0.13,CuO,NiO,0.87,sphere,0.0,71.43,139.39,240.0,71.43,139.39,240.0,0.0,0.0,100.0,gasdiffusion electrode,KOH,1.0,14.0,-0.97,CH4,9.08,0.5,Flow cell,1000.0,0.0,2.0,20.0,0.001418056309575446,1.0,0.00019082732950187958,0.007238229473870883,4.72796063,11.121387926358747,0.0006916,0.000264654999999,-5.466114125,44.485551705434986,0.0,5.87177732,9.17091681388321,2.0000001,0.0,-6.5821341425,18.34183362776642,2.300899999999999,16.031300127999998,0.0,0.0,5.0,1.0,0.6361,0.0,0.0,0.0,199.1,20.21,5.192,0.472,0.0,0.0,1.0
https://doi.org/10.1021/acsami.1c19224,Cu0.87Ni0.13,CuO,NiO,0.87,sphere,0.0,71.43,139.39,240.0,71.43,139.39,240.0,0.0,0.0,100.0,gasdiffusion electrode,KOH,1.0,14.0,-1.1,CH4,19.77,0.5,Flow cell,1000.0,0.0,2.0,20.0,0.001418056309575446,1.0,0.00019082732950187958,0.007238229473870883,4.72796063,11.121387926358747,0.0006916,0.000264654999999,-5.466114125,44.485551705434986,0.0,5.87177732,9.17091681388321,2.0000001,0.0,-6.5821341425,18.34183362776642,2.300899999999999,16.031300127999998,0.0,0.0,5.0,1.0,0.6361,0.0,0.0,0.0,199.1,20.21,5.192,0.472,0.0,0.0,1.0
https://doi.org/10.1021/acsami.1c19224,Cu0.87Ni0.13,CuO,NiO,0.87,sphere,0.0,71.43,139.39,240.0,71.43,139.39,240.0,0.0,0.0,100.0,gasdiffusion electrode,KOH,1.0,14.0,-0.85,HCOOH,14.2,0.5,Flow cell,1000.0,0.0,2.0,20.0,0.001418056309575446,1.0,0.00019082732950187958,0.007238229473870883,4.72796063,11.121387926358747,0.0006916,0.000264654999999,-5.466114125,44.485551705434986,0.0,5.87177732,9.17091681388321,2.0000001,0.0,-6.5821341425,18.34183362776642,2.300899999999999,46.005479304,2.0,1.0,5.0,0.0,-0.29919999999999997,-0.53,1.4699999999999982,1.4700000000000009,199.1,20.21,5.192,0.472,0.0,0.0,1.0
https://doi.org/10.1021/acsami.1c19224,Cu0.87Ni0.13,CuO,NiO,0.87,sphere,0.0,71.43,139.39,240.0,71.43,139.39,240.0,0.0,0.0,100.0,gasdiffusion electrode,KOH,1.0,14.0,-0.97,HCOOH,9.92,0.5,Flow cell,1000.0,0.0,2.0,20.0,0.001418056309575446,1.0,0.00019082732950187958,0.007238229473870883,4.72796063,11.121387926358747,0.0006916,0.000264654999999,-5.466114125,44.485551705434986,0.0,5.87177732,9.17091681388321,2.0000001,0.0,-6.5821341425,18.34183362776642,2.300899999999999,46.005479304,2.0,1.0,5.0,0.0,-0.29919999999999997,-0.53,1.4699999999999982,1.4700000000000009,199.1,20.21,5.192,0.472,0.0,0.0,1.0
https://doi.org/10.1021/acsami.1c19224,Cu0.87Ni0.13,CuO,NiO,0.87,sphere,0.0,71.43,139.39,240.0,71.43,139.39,240.0,0.0,0.0,100.0,gasdiffusion electrode,KOH,1.0,14.0,-1.1,HCOOH,6.82,0.5,Flow cell,1000.0,0.0,2.0,20.0,0.001418056309575446,1.0,0.00019082732950187958,0.007238229473870883,4.72796063,11.121387926358747,0.0006916,0.000264654999999,-5.466114125,44.485551705434986,0.0,5.87177732,9.17091681388321,2.0000001,0.0,-6.5821341425,18.34183362776642,2.300899999999999,46.005479304,2.0,1.0,5.0,0.0,-0.29919999999999997,-0.53,1.4699999999999982,1.4700000000000009,199.1,20.21,5.192,0.472,0.0,0.0,1.0
https://doi.org/10.1021/acsami.1c19224,Cu0.87Ni0.13,CuO,NiO,0.87,sphere,0.0,71.43,139.39,240.0,71.43,139.39,240.0,0.0,0.0,100.0,gasdiffusion electrode,KOH,1.0,14.0,-0.85,CH3COOH,4.78,0.5,Flow cell,1000.0,0.0,2.0,20.0,0.001418056309575446,1.0,0.00019082732950187958,0.007238229473870883,4.72796063,11.121387926358747,0.0006916,0.000264654999999,-5.466114125,44.485551705434986,0.0,5.87177732,9.17091681388321,2.0000001,0.0,-6.5821341425,18.34183362776642,2.300899999999999,60.021129368000004,2.0,1.0,8.0,0.5,0.09089999999999993,-0.53,0.8748582995951415,1.1560092559629747,199.1,20.21,5.192,0.472,0.0,0.0,1.0
https://doi.org/10.1021/acsami.1c19224,Cu0.87Ni0.13,CuO,NiO,0.87,sphere,0.0,71.43,139.39,240.0,71.43,139.39,240.0,0.0,0.0,100.0,gasdiffusion electrode,KOH,1.0,14.0,-0.97,CH3COOH,6.62,0.5,Flow cell,1000.0,0.0,2.0,20.0,0.001418056309575446,1.0,0.00019082732950187958,0.007238229473870883,4.72796063,11.121387926358747,0.0006916,0.000264654999999,-5.466114125,44.485551705434986,0.0,5.87177732,9.17091681388321,2.0000001,0.0,-6.5821341425,18.34183362776642,2.300899999999999,60.021129368000004,2.0,1.0,8.0,0.5,0.09089999999999993,-0.53,0.8748582995951415,1.1560092559629747,199.1,20.21,5.192,0.472,0.0,0.0,1.0
https://doi.org/10.1021/acsami.1c19224,Cu0.87Ni0.13,CuO,NiO,0.87,sphere,0.0,71.43,139.39,240.0,71.43,139.39,240.0,0.0,0.0,100.0,gasdiffusion electrode,KOH,1.0,14.0,-1.1,CH3COOH,5.43,0.5,Flow cell,1000.0,0.0,2.0,20.0,0.001418056309575446,1.0,0.00019082732950187958,0.007238229473870883,4.72796063,11.121387926358747,0.0006916,0.000264654999999,-5.466114125,44.485551705434986,0.0,5.87177732,9.17091681388321,2.0000001,0.0,-6.5821341425,18.34183362776642,2.300899999999999,60.021129368000004,2.0,1.0,8.0,0.5,0.09089999999999993,-0.53,0.8748582995951415,1.1560092559629747,199.1,20.21,5.192,0.472,0.0,0.0,1.0
https://doi.org/10.1021/acsami.1c19224,Cu0.87Ni0.13,CuO,NiO,0.87,sphere,0.0,71.43,139.39,240.0,71.43,139.39,240.0,0.0,0.0,100.0,gasdiffusion electrode,KOH,1.0,14.0,-0.85,C2H4,26.99,0.5,Flow cell,1000.0,0.0,2.0,20.0,0.001418056309575446,1.0,0.00019082732950187958,0.007238229473870883,4.72796063,11.121387926358747,0.0006916,0.000264654999999,-5.466114125,44.485551705434986,0.0,5.87177732,9.17091681388321,2.0000001,0.0,-6.5821341425,18.34183362776642,2.300899999999999,28.031300127999998,0.0,0.0,6.0,0.0,0.8022,-0.26,0.74,-6.106153846153846,199.1,20.21,5.192,0.472,0.0,0.0,1.0
https://doi.org/10.1021/acsami.1c19224,Cu0.87Ni0.13,CuO,NiO,0.87,sphere,0.0,71.43,139.39,240.0,71.43,139.39,240.0,0.0,0.0,100.0,gasdiffusion electrode,KOH,1.0,14.0,-0.97,C2H4,26.23,0.5,Flow cell,1000.0,0.0,2.0,20.0,0.001418056309575446,1.0,0.00019082732950187958,0.007238229473870883,4.72796063,11.121387926358747,0.0006916,0.000264654999999,-5.466114125,44.485551705434986,0.0,5.87177732,9.17091681388321,2.0000001,0.0,-6.5821341425,18.34183362776642,2.300899999999999,28.031300127999998,0.0,0.0,6.0,0.0,0.8022,-0.26,0.74,-6.106153846153846,199.1,20.21,5.192,0.472,0.0,0.0,1.0
https://doi.org/10.1021/acsami.1c19224,Cu0.87Ni0.13,CuO,NiO,0.87,sphere,0.0,71.43,139.39,240.0,71.43,139.39,240.0,0.0,0.0,100.0,gasdiffusion electrode,KOH,1.0,14.0,-1.1,C2H4,12.85,0.5,Flow cell,1000.0,0.0,2.0,20.0,0.001418056309575446,1.0,0.00019082732950187958,0.007238229473870883,4.72796063,11.121387926358747,0.0006916,0.000264654999999,-5.466114125,44.485551705434986,0.0,5.87177732,9.17091681388321,2.0000001,0.0,-6.5821341425,18.34183362776642,2.300899999999999,28.031300127999998,0.0,0.0,6.0,0.0,0.8022,-0.26,0.74,-6.106153846153846,199.1,20.21,5.192,0.472,0.0,0.0,1.0
https://doi.org/10.1021/acsami.1c19224,Cu0.87Ni0.13,CuO,NiO,0.87,sphere,0.0,71.43,139.39,240.0,71.43,139.39,240.0,0.0,0.0,100.0,gasdiffusion electrode,KOH,1.0,14.0,-0.85,C2H5OH,9.57,0.5,Flow cell,1000.0,0.0,2.0,20.0,0.001418056309575446,1.0,0.00019082732950187958,0.007238229473870883,4.72796063,11.121387926358747,0.0006916,0.000264654999999,-5.466114125,44.485551705434986,0.0,5.87177732,9.17091681388321,2.0000001,0.0,-6.5821341425,18.34183362776642,2.300899999999999,46.041864812,1.0,1.0,9.0,1.0,-0.0014000000000000123,-0.04,1.96,1.9600000000000033,199.1,20.21,5.192,0.472,0.0,0.0,1.0
https://doi.org/10.1021/acsami.1c19224,Cu0.87Ni0.13,CuO,NiO,0.87,sphere,0.0,71.43,139.39,240.0,71.43,139.39,240.0,0.0,0.0,100.0,gasdiffusion electrode,KOH,1.0,14.0,-0.97,C2H5OH,10.89,0.5,Flow cell,1000.0,0.0,2.0,20.0,0.001418056309575446,1.0,0.00019082732950187958,0.007238229473870883,4.72796063,11.121387926358747,0.0006916,0.000264654999999,-5.466114125,44.485551705434986,0.0,5.87177732,9.17091681388321,2.0000001,0.0,-6.5821341425,18.34183362776642,2.300899999999999,46.041864812,1.0,1.0,9.0,1.0,-0.0014000000000000123,-0.04,1.96,1.9600000000000033,199.1,20.21,5.192,0.472,0.0,0.0,1.0
https://doi.org/10.1021/acsami.1c19224,Cu0.87Ni0.13,CuO,NiO,0.87,sphere,0.0,71.43,139.39,240.0,71.43,139.39,240.0,0.0,0.0,100.0,gasdiffusion electrode,KOH,1.0,14.0,-1.1,C2H5OH,8.94,0.5,Flow cell,1000.0,0.0,2.0,20.0,0.001418056309575446,1.0,0.00019082732950187958,0.007238229473870883,4.72796063,11.121387926358747,0.0006916,0.000264654999999,-5.466114125,44.485551705434986,0.0,5.87177732,9.17091681388321,2.0000001,0.0,-6.5821341425,18.34183362776642,2.300899999999999,46.041864812,1.0,1.0,9.0,1.0,-0.0014000000000000123,-0.04,1.96,1.9600000000000033,199.1,20.21,5.192,0.472,0.0,0.0,1.0
https://doi.org/10.1021/acsami.1c19224,Cu0.87Ni0.13,CuO,NiO,0.87,sphere,0.0,71.43,139.39,240.0,71.43,139.39,240.0,0.0,0.0,100.0,gasdiffusion electrode,KOH,1.0,14.0,-0.85,C3H7OH,2.98,0.5,Flow cell,1000.0,0.0,2.0,20.0,0.001418056309575446,1.0,0.00019082732950187958,0.007238229473870883,4.72796063,11.121387926358747,0.0006916,0.000264654999999,-5.466114125,44.485551705434986,0.0,5.87177732,9.17091681388321,2.0000001,0.0,-6.5821341425,18.34183362776642,2.300899999999999,60.057514876,1.0,1.0,12.0,1.0,0.38710000000000006,-0.04,1.297837837837838,1128.9599999999998,199.1,20.21,5.192,0.472,0.0,0.0,1.0
https://doi.org/10.1021/acsami.1c19224,Cu0.87Ni0.13,CuO,NiO,0.87,sphere,0.0,71.43,139.39,240.0,71.43,139.39,240.0,0.0,0.0,100.0,gasdiffusion electrode,KOH,1.0,14.0,-0.97,C3H7OH,1.52,0.5,Flow cell,1000.0,0.0,2.0,20.0,0.001418056309575446,1.0,0.00019082732950187958,0.007238229473870883,4.72796063,11.121387926358747,0.0006916,0.000264654999999,-5.466114125,44.485551705434986,0.0,5.87177732,9.17091681388321,2.0000001,0.0,-6.5821341425,18.34183362776642,2.300899999999999,60.057514876,1.0,1.0,12.0,1.0,0.38710000000000006,-0.04,1.297837837837838,1128.9599999999998,199.1,20.21,5.192,0.472,0.0,0.0,1.0
https://doi.org/10.1021/acsami.1c19224,Cu0.87Ni0.13,CuO,NiO,0.87,sphere,0.0,71.43,139.39,240.0,71.43,139.39,240.0,0.0,0.0,100.0,gasdiffusion electrode,KOH,1.0,14.0,-1.1,C3H7OH,0.58,0.5,Flow cell,1000.0,0.0,2.0,20.0,0.001418056309575446,1.0,0.00019082732950187958,0.007238229473870883,4.72796063,11.121387926358747,0.0006916,0.000264654999999,-5.466114125,44.485551705434986,0.0,5.87177732,9.17091681388321,2.0000001,0.0,-6.5821341425,18.34183362776642,2.300899999999999,60.057514876,1.0,1.0,12.0,1.0,0.38710000000000006,-0.04,1.297837837837838,1128.9599999999998,199.1,20.21,5.192,0.472,0.0,0.0,1.0
https://doi.org/10.1021/acsami.1c19224,Cu0.87Ni0.13,CuO,NiO,0.87,sphere,0.0,71.43,139.39,240.0,71.43,139.39,240.0,0.0,0.0,100.0,gasdiffusion electrode,KOH,1.0,14.0,-0.85,H2,22.15,0.5,Flow cell,1000.0,0.0,2.0,20.0,0.001418056309575446,1.0,0.00019082732950187958,0.007238229473870883,4.72796063,11.121387926358747,0.0006916,0.000264654999999,-5.466114125,44.485551705434986,0.0,5.87177732,9.17091681388321,2.0000001,0.0,-6.5821341425,18.34183362776642,2.300899999999999,2.015650064,0.0,0.0,2.0,0.0,0.246,0.0,0.0,0.0,199.1,20.21,5.192,0.472,0.0,0.0,1.0
https://doi.org/10.1021/acsami.1c19224,Cu0.87Ni0.13,CuO,NiO,0.87,sphere,0.0,71.43,139.39,240.0,71.43,139.39,240.0,0.0,0.0,100.0,gasdiffusion electrode,KOH,1.0,14.0,-0.97,H2,24.67,0.5,Flow cell,1000.0,0.0,2.0,20.0,0.001418056309575446,1.0,0.00019082732950187958,0.007238229473870883,4.72796063,11.121387926358747,0.0006916,0.000264654999999,-5.466114125,44.485551705434986,0.0,5.87177732,9.17091681388321,2.0000001,0.0,-6.5821341425,18.34183362776642,2.300899999999999,2.015650064,0.0,0.0,2.0,0.0,0.246,0.0,0.0,0.0,199.1,20.21,5.192,0.472,0.0,0.0,1.0
https://doi.org/10.1021/acsami.1c19224,Cu0.87Ni0.13,CuO,NiO,0.87,sphere,0.0,71.43,139.39,240.0,71.43,139.39,240.0,0.0,0.0,100.0,gasdiffusion electrode,KOH,1.0,14.0,-1.1,H2,38.19,0.5,Flow cell,1000.0,0.0,2.0,20.0,0.001418056309575446,1.0,0.00019082732950187958,0.007238229473870883,4.72796063,11.121387926358747,0.0006916,0.000264654999999,-5.466114125,44.485551705434986,0.0,5.87177732,9.17091681388321,2.0000001,0.0,-6.5821341425,18.34183362776642,2.300899999999999,2.015650064,0.0,0.0,2.0,0.0,0.246,0.0,0.0,0.0,199.1,20.21,5.192,0.472,0.0,0.0,1.0
https://doi.org/10.1021/acsami.1c19224,Cu0.8Ni0.2,CuO,NiO,0.8,sphere,0.0,85.71,130.43,176.43,85.71,130.43,176.43,0.0,0.0,100.0,gasdiffusion electrode,KOH,1.0,14.0,-0.88,CO,7.88,0.5,Flow cell,1000.0,0.0,2.0,20.0,0.0011617992857573562,1.0,0.0003296803841898514,0.0028755169019664276,4.72796063,11.121387926358747,0.0006916,0.000264654999999,-5.466114125,44.485551705434986,0.0,5.87177732,9.17091681388321,2.0000001,0.0,-6.5821341425,18.34183362776642,2.300899999999999,27.99491462,1.0,0.0,2.0,0.0,-0.03751,-0.26,0.74,-6.106153846153846,199.1,20.21,5.192,0.472,0.0,0.0,1.0
https://doi.org/10.1021/acsami.1c19224,Cu0.8Ni0.2,CuO,NiO,0.8,sphere,0.0,85.71,130.43,176.43,85.71,130.43,176.43,0.0,0.0,100.0,gasdiffusion electrode,KOH,1.0,14.0,-1.09,CO,3.54,0.5,Flow cell,1000.0,0.0,2.0,20.0,0.0011617992857573562,1.0,0.0003296803841898514,0.0028755169019664276,4.72796063,11.121387926358747,0.0006916,0.000264654999999,-5.466114125,44.485551705434986,0.0,5.87177732,9.17091681388321,2.0000001,0.0,-6.5821341425,18.34183362776642,2.300899999999999,27.99491462,1.0,0.0,2.0,0.0,-0.03751,-0.26,0.74,-6.106153846153846,199.1,20.21,5.192,0.472,0.0,0.0,1.0
https://doi.org/10.1021/acsami.1c19224,Cu0.8Ni0.2,CuO,NiO,0.8,sphere,0.0,85.71,130.43,176.43,85.71,130.43,176.43,0.0,0.0,100.0,gasdiffusion electrode,KOH,1.0,14.0,-0.88,CH4,8.28,0.5,Flow cell,1000.0,0.0,2.0,20.0,0.0011617992857573562,1.0,0.0003296803841898514,0.0028755169019664276,4.72796063,11.121387926358747,0.0006916,0.000264654999999,-5.466114125,44.485551705434986,0.0,5.87177732,9.17091681388321,2.0000001,0.0,-6.5821341425,18.34183362776642,2.300899999999999,16.031300127999998,0.0,0.0,5.0,1.0,0.6361,0.0,0.0,0.0,199.1,20.21,5.192,0.472,0.0,0.0,1.0
https://doi.org/10.1021/acsami.1c19224,Cu0.8Ni0.2,CuO,NiO,0.8,sphere,0.0,85.71,130.43,176.43,85.71,130.43,176.43,0.0,0.0,100.0,gasdiffusion electrode,KOH,1.0,14.0,-1.09,CH4,16.38,0.5,Flow cell,1000.0,0.0,2.0,20.0,0.0011617992857573562,1.0,0.0003296803841898514,0.0028755169019664276,4.72796063,11.121387926358747,0.0006916,0.000264654999999,-5.466114125,44.485551705434986,0.0,5.87177732,9.17091681388321,2.0000001,0.0,-6.5821341425,18.34183362776642,2.300899999999999,16.031300127999998,0.0,0.0,5.0,1.0,0.6361,0.0,0.0,0.0,199.1,20.21,5.192,0.472,0.0,0.0,1.0
https://doi.org/10.1021/acsami.1c19224,Cu0.8Ni0.2,CuO,NiO,0.8,sphere,0.0,85.71,130.43,176.43,85.71,130.43,176.43,0.0,0.0,100.0,gasdiffusion electrode,KOH,1.0,14.0,-0.88,HCOOH,14.05,0.5,Flow cell,1000.0,0.0,2.0,20.0,0.0011617992857573562,1.0,0.0003296803841898514,0.0028755169019664276,4.72796063,11.121387926358747,0.0006916,0.000264654999999,-5.466114125,44.485551705434986,0.0,5.87177732,9.17091681388321,2.0000001,0.0,-6.5821341425,18.34183362776642,2.300899999999999,46.005479304,2.0,1.0,5.0,0.0,-0.29919999999999997,-0.53,1.4699999999999982,1.4700000000000009,199.1,20.21,5.192,0.472,0.0,0.0,1.0
https://doi.org/10.1021/acsami.1c19224,Cu0.8Ni0.2,CuO,NiO,0.8,sphere,0.0,85.71,130.43,176.43,85.71,130.43,176.43,0.0,0.0,100.0,gasdiffusion electrode,KOH,1.0,14.0,-1.09,HCOOH,7.95,0.5,Flow cell,1000.0,0.0,2.0,20.0,0.0011617992857573562,1.0,0.0003296803841898514,0.0028755169019664276,4.72796063,11.121387926358747,0.0006916,0.000264654999999,-5.466114125,44.485551705434986,0.0,5.87177732,9.17091681388321,2.0000001,0.0,-6.5821341425,18.34183362776642,2.300899999999999,46.005479304,2.0,1.0,5.0,0.0,-0.29919999999999997,-0.53,1.4699999999999982,1.4700000000000009,199.1,20.21,5.192,0.472,0.0,0.0,1.0
https://doi.org/10.1021/acsami.1c19224,Cu0.8Ni0.2,CuO,NiO,0.8,sphere,0.0,85.71,130.43,176.43,85.71,130.43,176.43,0.0,0.0,100.0,gasdiffusion electrode,KOH,1.0,14.0,-0.88,CH3COOH,5.63,0.5,Flow cell,1000.0,0.0,2.0,20.0,0.0011617992857573562,1.0,0.0003296803841898514,0.0028755169019664276,4.72796063,11.121387926358747,0.0006916,0.000264654999999,-5.466114125,44.485551705434986,0.0,5.87177732,9.17091681388321,2.0000001,0.0,-6.5821341425,18.34183362776642,2.300899999999999,60.021129368000004,2.0,1.0,8.0,0.5,0.09089999999999993,-0.53,0.8748582995951415,1.1560092559629747,199.1,20.21,5.192,0.472,0.0,0.0,1.0
https://doi.org/10.1021/acsami.1c19224,Cu0.8Ni0.2,CuO,NiO,0.8,sphere,0.0,85.71,130.43,176.43,85.71,130.43,176.43,0.0,0.0,100.0,gasdiffusion electrode,KOH,1.0,14.0,-1.09,CH3COOH,4.35,0.5,Flow cell,1000.0,0.0,2.0,20.0,0.0011617992857573562,1.0,0.0003296803841898514,0.0028755169019664276,4.72796063,11.121387926358747,0.0006916,0.000264654999999,-5.466114125,44.485551705434986,0.0,5.87177732,9.17091681388321,2.0000001,0.0,-6.5821341425,18.34183362776642,2.300899999999999,60.021129368000004,2.0,1.0,8.0,0.5,0.09089999999999993,-0.53,0.8748582995951415,1.1560092559629747,199.1,20.21,5.192,0.472,0.0,0.0,1.0
https://doi.org/10.1021/acsami.1c19224,Cu0.8Ni0.2,CuO,NiO,0.8,sphere,0.0,85.71,130.43,176.43,85.71,130.43,176.43,0.0,0.0,100.0,gasdiffusion electrode,KOH,1.0,14.0,-0.88,C2H4,18.07,0.5,Flow cell,1000.0,0.0,2.0,20.0,0.0011617992857573562,1.0,0.0003296803841898514,0.0028755169019664276,4.72796063,11.121387926358747,0.0006916,0.000264654999999,-5.466114125,44.485551705434986,0.0,5.87177732,9.17091681388321,2.0000001,0.0,-6.5821341425,18.34183362776642,2.300899999999999,28.031300127999998,0.0,0.0,6.0,0.0,0.8022,-0.26,0.74,-6.106153846153846,199.1,20.21,5.192,0.472,0.0,0.0,1.0
https://doi.org/10.1021/acsami.1c19224,Cu0.8Ni0.2,CuO,NiO,0.8,sphere,0.0,85.71,130.43,176.43,85.71,130.43,176.43,0.0,0.0,100.0,gasdiffusion electrode,KOH,1.0,14.0,-1.09,C2H4,8.96,0.5,Flow cell,1000.0,0.0,2.0,20.0,0.0011617992857573562,1.0,0.0003296803841898514,0.0028755169019664276,4.72796063,11.121387926358747,0.0006916,0.000264654999999,-5.466114125,44.485551705434986,0.0,5.87177732,9.17091681388321,2.0000001,0.0,-6.5821341425,18.34183362776642,2.300899999999999,28.031300127999998,0.0,0.0,6.0,0.0,0.8022,-0.26,0.74,-6.106153846153846,199.1,20.21,5.192,0.472,0.0,0.0,1.0
https://doi.org/10.1021/acsami.1c19224,Cu0.8Ni0.2,CuO,NiO,0.8,sphere,0.0,85.71,130.43,176.43,85.71,130.43,176.43,0.0,0.0,100.0,gasdiffusion electrode,KOH,1.0,14.0,-0.88,C2H5OH,7.57,0.5,Flow cell,1000.0,0.0,2.0,20.0,0.0011617992857573562,1.0,0.0003296803841898514,0.0028755169019664276,4.72796063,11.121387926358747,0.0006916,0.000264654999999,-5.466114125,44.485551705434986,0.0,5.87177732,9.17091681388321,2.0000001,0.0,-6.5821341425,18.34183362776642,2.300899999999999,46.041864812,1.0,1.0,9.0,1.0,-0.0014000000000000123,-0.04,1.96,1.9600000000000033,199.1,20.21,5.192,0.472,0.0,0.0,1.0
https://doi.org/10.1021/acsami.1c19224,Cu0.8Ni0.2,CuO,NiO,0.8,sphere,0.0,85.71,130.43,176.43,85.71,130.43,176.43,0.0,0.0,100.0,gasdiffusion electrode,KOH,1.0,14.0,-1.09,C2H5OH,4.26,0.5,Flow cell,1000.0,0.0,2.0,20.0,0.0011617992857573562,1.0,0.0003296803841898514,0.0028755169019664276,4.72796063,11.121387926358747,0.0006916,0.000264654999999,-5.466114125,44.485551705434986,0.0,5.87177732,9.17091681388321,2.0000001,0.0,-6.5821341425,18.34183362776642,2.300899999999999,46.041864812,1.0,1.0,9.0,1.0,-0.0014000000000000123,-0.04,1.96,1.9600000000000033,199.1,20.21,5.192,0.472,0.0,0.0,1.0
https://doi.org/10.1021/acsami.1c19224,Cu0.8Ni0.2,CuO,NiO,0.8,sphere,0.0,85.71,130.43,176.43,85.71,130.43,176.43,0.0,0.0,100.0,gasdiffusion electrode,KOH,1.0,14.0,-0.88,C3H7OH,2.23,0.5,Flow cell,1000.0,0.0,2.0,20.0,0.0011617992857573562,1.0,0.0003296803841898514,0.0028755169019664276,4.72796063,11.121387926358747,0.0006916,0.000264654999999,-5.466114125,44.485551705434986,0.0,5.87177732,9.17091681388321,2.0000001,0.0,-6.5821341425,18.34183362776642,2.300899999999999,60.057514876,1.0,1.0,12.0,1.0,0.38710000000000006,-0.04,1.297837837837838,1128.9599999999998,199.1,20.21,5.192,0.472,0.0,0.0,1.0
https://doi.org/10.1021/acsami.1c19224,Cu0.8Ni0.2,CuO,NiO,0.8,sphere,0.0,85.71,130.43,176.43,85.71,130.43,176.43,0.0,0.0,100.0,gasdiffusion electrode,KOH,1.0,14.0,-1.09,C3H7OH,0.66,0.5,Flow cell,1000.0,0.0,2.0,20.0,0.0011617992857573562,1.0,0.0003296803841898514,0.0028755169019664276,4.72796063,11.121387926358747,0.0006916,0.000264654999999,-5.466114125,44.485551705434986,0.0,5.87177732,9.17091681388321,2.0000001,0.0,-6.5821341425,18.34183362776642,2.300899999999999,60.057514876,1.0,1.0,12.0,1.0,0.38710000000000006,-0.04,1.297837837837838,1128.9599999999998,199.1,20.21,5.192,0.472,0.0,0.0,1.0
https://doi.org/10.1021/acsami.1c19224,Cu0.8Ni0.2,CuO,NiO,0.8,sphere,0.0,85.71,130.43,176.43,85.71,130.43,176.43,0.0,0.0,100.0,gasdiffusion electrode,KOH,1.0,14.0,-0.88,H2,4.22,0.5,Flow cell,1000.0,0.0,2.0,20.0,0.0011617992857573562,1.0,0.0003296803841898514,0.0028755169019664276,4.72796063,11.121387926358747,0.0006916,0.000264654999999,-5.466114125,44.485551705434986,0.0,5.87177732,9.17091681388321,2.0000001,0.0,-6.5821341425,18.34183362776642,2.300899999999999,2.015650064,0.0,0.0,2.0,0.0,0.246,0.0,0.0,0.0,199.1,20.21,5.192,0.472,0.0,0.0,1.0
https://doi.org/10.1021/acsami.1c19224,Cu0.8Ni0.2,CuO,NiO,0.8,sphere,0.0,85.71,130.43,176.43,85.71,130.43,176.43,0.0,0.0,100.0,gasdiffusion electrode,KOH,1.0,14.0,-1.09,H2,6.4,0.5,Flow cell,1000.0,0.0,2.0,20.0,0.0011617992857573562,1.0,0.0003296803841898514,0.0028755169019664276,4.72796063,11.121387926358747,0.0006916,0.000264654999999,-5.466114125,44.485551705434986,0.0,5.87177732,9.17091681388321,2.0000001,0.0,-6.5821341425,18.34183362776642,2.300899999999999,2.015650064,0.0,0.0,2.0,0.0,0.246,0.0,0.0,0.0,199.1,20.21,5.192,0.472,0.0,0.0,1.0
https://doi.org/10.1002/smll.202204148,SnCu-CNS,CuO,SnO,28.82,nanowire,90.0,99.47,123.71,168.42,471.05,2028.71,4717.89,0.0,15.79,84.21,carbon paper electrode,KHCO3,0.1,6.8,-0.4,CO,35.97,1.0,H-cell,2000.0,0.0,1.0,20.0,0.024384815001774866,0.09113058540465171,0.0036605060196386206,0.10510539731974144,4.72796063,11.121387926358747,0.0006916,0.000264654999999,-5.466114125,44.485551705434986,0.0,6.30205676,17.769148129457438,0.0,0.0,-6.1084688325,71.07659251782975,0.4096,27.99491462,1.0,0.0,2.0,0.0,-0.03751,-0.26,0.74,-6.106153846153846,44.5,4.353,1.118,2.193,1.0,1.0,0.0
https://doi.org/10.1002/smll.202204148,SnCu-CNS,CuO,SnO,28.82,nanowire,90.0,99.47,123.71,168.42,471.05,2028.71,4717.89,0.0,15.79,84.21,carbon paper electrode,KHCO3,0.1,6.8,-0.4,HCOOH,48.39,1.0,H-cell,2000.0,0.0,1.0,20.0,0.024384815001774866,0.09113058540465171,0.0036605060196386206,0.10510539731974144,4.72796063,11.121387926358747,0.0006916,0.000264654999999,-5.466114125,44.485551705434986,0.0,6.30205676,17.769148129457438,0.0,0.0,-6.1084688325,71.07659251782975,0.4096,46.005479304,2.0,1.0,5.0,0.0,-0.29919999999999997,-0.53,1.4699999999999982,1.4700000000000009,44.5,4.353,1.118,2.193,1.0,1.0,0.0
https://doi.org/10.1002/smll.202204148,SnCu-CNS,CuO,SnO,28.82,nanowire,90.0,99.47,123.71,168.42,471.05,2028.71,4717.89,0.0,15.79,84.21,carbon paper electrode,KHCO3,0.1,6.8,-0.4,H2,6.61,1.0,H-cell,2000.0,0.0,1.0,20.0,0.024384815001774866,0.09113058540465171,0.0036605060196386206,0.10510539731974144,4.72796063,11.121387926358747,0.0006916,0.000264654999999,-5.466114125,44.485551705434986,0.0,6.30205676,17.769148129457438,0.0,0.0,-6.1084688325,71.07659251782975,0.4096,2.015650064,0.0,0.0,2.0,0.0,0.246,0.0,0.0,0.0,44.5,4.353,1.118,2.193,1.0,1.0,0.0
https://doi.org/10.1002/smll.202204148,SnCu-CNS,CuO,SnO,28.82,nanowire,90.0,99.47,123.71,168.42,471.05,2028.71,4717.89,0.0,15.79,84.21,carbon paper electrode,KHCO3,0.1,6.8,-0.5,CO,35.65,1.0,H-cell,2000.0,0.0,1.0,20.0,0.024384815001774866,0.09113058540465171,0.0036605060196386206,0.10510539731974144,4.72796063,11.121387926358747,0.0006916,0.000264654999999,-5.466114125,44.485551705434986,0.0,6.30205676,17.769148129457438,0.0,0.0,-6.1084688325,71.07659251782975,0.4096,27.99491462,1.0,0.0,2.0,0.0,-0.03751,-0.26,0.74,-6.106153846153846,44.5,4.353,1.118,2.193,1.0,1.0,0.0
https://doi.org/10.1002/smll.202204148,SnCu-CNS,CuO,SnO,28.82,nanowire,90.0,99.47,123.71,168.42,471.05,2028.71,4717.89,0.0,15.79,84.21,carbon paper electrode,KHCO3,0.1,6.8,-0.5,HCOOH,54.84,1.0,H-cell,2000.0,0.0,1.0,20.0,0.024384815001774866,0.09113058540465171,0.0036605060196386206,0.10510539731974144,4.72796063,11.121387926358747,0.0006916,0.000264654999999,-5.466114125,44.485551705434986,0.0,6.30205676,17.769148129457438,0.0,0.0,-6.1084688325,71.07659251782975,0.4096,46.005479304,2.0,1.0,5.0,0.0,-0.29919999999999997,-0.53,1.4699999999999982,1.4700000000000009,44.5,4.353,1.118,2.193,1.0,1.0,0.0
https://doi.org/10.1002/smll.202204148,SnCu-CNS,CuO,SnO,28.82,nanowire,90.0,99.47,123.71,168.42,471.05,2028.71,4717.89,0.0,15.79,84.21,carbon paper electrode,KHCO3,0.1,6.8,-0.5,H2,5.0,1.0,H-cell,2000.0,0.0,1.0,20.0,0.024384815001774866,0.09113058540465171,0.0036605060196386206,0.10510539731974144,4.72796063,11.121387926358747,0.0006916,0.000264654999999,-5.466114125,44.485551705434986,0.0,6.30205676,17.769148129457438,0.0,0.0,-6.1084688325,71.07659251782975,0.4096,2.015650064,0.0,0.0,2.0,0.0,0.246,0.0,0.0,0.0,44.5,4.353,1.118,2.193,1.0,1.0,0.0
https://doi.org/10.1002/smll.202204148,SnCu-CNS,CuO,SnO,28.82,nanowire,90.0,99.47,123.71,168.42,471.05,2028.71,4717.89,0.0,15.79,84.21,carbon paper electrode,KHCO3,0.1,6.8,-0.6,CO,30.97,1.0,H-cell,2000.0,0.0,1.0,20.0,0.024384815001774866,0.09113058540465171,0.0036605060196386206,0.10510539731974144,4.72796063,11.121387926358747,0.0006916,0.000264654999999,-5.466114125,44.485551705434986,0.0,6.30205676,17.769148129457438,0.0,0.0,-6.1084688325,71.07659251782975,0.4096,27.99491462,1.0,0.0,2.0,0.0,-0.03751,-0.26,0.74,-6.106153846153846,44.5,4.353,1.118,2.193,1.0,1.0,0.0
https://doi.org/10.1002/smll.202204148,SnCu-CNS,CuO,SnO,28.82,nanowire,90.0,99.47,123.71,168.42,471.05,2028.71,4717.89,0.0,15.79,84.21,carbon paper electrode,KHCO3,0.1,6.8,-0.6,HCOOH,63.39,1.0,H-cell,2000.0,0.0,1.0,20.0,0.024384815001774866,0.09113058540465171,0.0036605060196386206,0.10510539731974144,4.72796063,11.121387926358747,0.0006916,0.000264654999999,-5.466114125,44.485551705434986,0.0,6.30205676,17.769148129457438,0.0,0.0,-6.1084688325,71.07659251782975,0.4096,46.005479304,2.0,1.0,5.0,0.0,-0.29919999999999997,-0.53,1.4699999999999982,1.4700000000000009,44.5,4.353,1.118,2.193,1.0,1.0,0.0
https://doi.org/10.1002/smll.202204148,SnCu-CNS,CuO,SnO,28.82,nanowire,90.0,99.47,123.71,168.42,471.05,2028.71,4717.89,0.0,15.79,84.21,carbon paper electrode,KHCO3,0.1,6.8,-0.6,H2,3.87,1.0,H-cell,2000.0,0.0,1.0,20.0,0.024384815001774866,0.09113058540465171,0.0036605060196386206,0.10510539731974144,4.72796063,11.121387926358747,0.0006916,0.000264654999999,-5.466114125,44.485551705434986,0.0,6.30205676,17.769148129457438,0.0,0.0,-6.1084688325,71.07659251782975,0.4096,2.015650064,0.0,0.0,2.0,0.0,0.246,0.0,0.0,0.0,44.5,4.353,1.118,2.193,1.0,1.0,0.0
https://doi.org/10.1002/smll.202204148,SnCu-CNS,CuO,SnO,28.82,nanowire,90.0,99.47,123.71,168.42,471.05,2028.71,4717.89,0.0,15.79,84.21,carbon paper electrode,KHCO3,0.1,6.8,-0.7,CO,20.0,1.0,H-cell,2000.0,0.0,1.0,20.0,0.024384815001774866,0.09113058540465171,0.0036605060196386206,0.10510539731974144,4.72796063,11.121387926358747,0.0006916,0.000264654999999,-5.466114125,44.485551705434986,0.0,6.30205676,17.769148129457438,0.0,0.0,-6.1084688325,71.07659251782975,0.4096,27.99491462,1.0,0.0,2.0,0.0,-0.03751,-0.26,0.74,-6.106153846153846,44.5,4.353,1.118,2.193,1.0,1.0,0.0
https://doi.org/10.1002/smll.202204148,SnCu-CNS,CuO,SnO,28.82,nanowire,90.0,99.47,123.71,168.42,471.05,2028.71,4717.89,0.0,15.79,84.21,carbon paper electrode,KHCO3,0.1,6.8,-0.7,HCOOH,76.13,1.0,H-cell,2000.0,0.0,1.0,20.0,0.024384815001774866,0.09113058540465171,0.0036605060196386206,0.10510539731974144,4.72796063,11.121387926358747,0.0006916,0.000264654999999,-5.466114125,44.485551705434986,0.0,6.30205676,17.769148129457438,0.0,0.0,-6.1084688325,71.07659251782975,0.4096,46.005479304,2.0,1.0,5.0,0.0,-0.29919999999999997,-0.53,1.4699999999999982,1.4700000000000009,44.5,4.353,1.118,2.193,1.0,1.0,0.0
https://doi.org/10.1002/smll.202204148,SnCu-CNS,CuO,SnO,28.82,nanowire,90.0,99.47,123.71,168.42,471.05,2028.71,4717.89,0.0,15.79,84.21,carbon paper electrode,KHCO3,0.1,6.8,-0.7,H2,3.39,1.0,H-cell,2000.0,0.0,1.0,20.0,0.024384815001774866,0.09113058540465171,0.0036605060196386206,0.10510539731974144,4.72796063,11.121387926358747,0.0006916,0.000264654999999,-5.466114125,44.485551705434986,0.0,6.30205676,17.769148129457438,0.0,0.0,-6.1084688325,71.07659251782975,0.4096,2.015650064,0.0,0.0,2.0,0.0,0.246,0.0,0.0,0.0,44.5,4.353,1.118,2.193,1.0,1.0,0.0
https://doi.org/10.1002/smll.202204148,SnCu-CNS,CuO,SnO,28.82,nanowire,90.0,99.47,123.71,168.42,471.05,2028.71,4717.89,0.0,15.79,84.21,carbon paper electrode,KHCO3,0.1,6.8,-0.8,CO,8.87,1.0,H-cell,2000.0,0.0,1.0,20.0,0.024384815001774866,0.09113058540465171,0.0036605060196386206,0.10510539731974144,4.72796063,11.121387926358747,0.0006916,0.000264654999999,-5.466114125,44.485551705434986,0.0,6.30205676,17.769148129457438,0.0,0.0,-6.1084688325,71.07659251782975,0.4096,27.99491462,1.0,0.0,2.0,0.0,-0.03751,-0.26,0.74,-6.106153846153846,44.5,4.353,1.118,2.193,1.0,1.0,0.0
https://doi.org/10.1002/smll.202204148,SnCu-CNS,CuO,SnO,28.82,nanowire,90.0,99.47,123.71,168.42,471.05,2028.71,4717.89,0.0,15.79,84.21,carbon paper electrode,KHCO3,0.1,6.8,-0.8,HCOOH,88.06,1.0,H-cell,2000.0,0.0,1.0,20.0,0.024384815001774866,0.09113058540465171,0.0036605060196386206,0.10510539731974144,4.72796063,11.121387926358747,0.0006916,0.000264654999999,-5.466114125,44.485551705434986,0.0,6.30205676,17.769148129457438,0.0,0.0,-6.1084688325,71.07659251782975,0.4096,46.005479304,2.0,1.0,5.0,0.0,-0.29919999999999997,-0.53,1.4699999999999982,1.4700000000000009,44.5,4.353,1.118,2.193,1.0,1.0,0.0
https://doi.org/10.1002/smll.202204148,SnCu-CNS,CuO,SnO,28.82,nanowire,90.0,99.47,123.71,168.42,471.05,2028.71,4717.89,0.0,15.79,84.21,carbon paper electrode,KHCO3,0.1,6.8,-0.8,H2,2.26,1.0,H-cell,2000.0,0.0,1.0,20.0,0.024384815001774866,0.09113058540465171,0.0036605060196386206,0.10510539731974144,4.72796063,11.121387926358747,0.0006916,0.000264654999999,-5.466114125,44.485551705434986,0.0,6.30205676,17.769148129457438,0.0,0.0,-6.1084688325,71.07659251782975,0.4096,2.015650064,0.0,0.0,2.0,0.0,0.246,0.0,0.0,0.0,44.5,4.353,1.118,2.193,1.0,1.0,0.0
https://doi.org/10.1002/smll.202204148,SnCu-CNS,CuO,SnO,28.82,nanowire,90.0,99.47,123.71,168.42,471.05,2028.71,4717.89,0.0,15.79,84.21,carbon paper electrode,KHCO3,0.1,6.8,-0.9,CO,2.9,1.0,H-cell,2000.0,0.0,1.0,20.0,0.024384815001774866,0.09113058540465171,0.0036605060196386206,0.10510539731974144,4.72796063,11.121387926358747,0.0006916,0.000264654999999,-5.466114125,44.485551705434986,0.0,6.30205676,17.769148129457438,0.0,0.0,-6.1084688325,71.07659251782975,0.4096,27.99491462,1.0,0.0,2.0,0.0,-0.03751,-0.26,0.74,-6.106153846153846,44.5,4.353,1.118,2.193,1.0,1.0,0.0
https://doi.org/10.1002/smll.202204148,SnCu-CNS,CuO,SnO,28.82,nanowire,90.0,99.47,123.71,168.42,471.05,2028.71,4717.89,0.0,15.79,84.21,carbon paper electrode,KHCO3,0.1,6.8,-0.9,HCOOH,94.68,1.0,H-cell,2000.0,0.0,1.0,20.0,0.024384815001774866,0.09113058540465171,0.0036605060196386206,0.10510539731974144,4.72796063,11.121387926358747,0.0006916,0.000264654999999,-5.466114125,44.485551705434986,0.0,6.30205676,17.769148129457438,0.0,0.0,-6.1084688325,71.07659251782975,0.4096,46.005479304,2.0,1.0,5.0,0.0,-0.29919999999999997,-0.53,1.4699999999999982,1.4700000000000009,44.5,4.353,1.118,2.193,1.0,1.0,0.0
https://doi.org/10.1002/smll.202204148,SnCu-CNS,CuO,SnO,28.82,nanowire,90.0,99.47,123.71,168.42,471.05,2028.71,4717.89,0.0,15.79,84.21,carbon paper electrode,KHCO3,0.1,6.8,-0.9,H2,1.94,1.0,H-cell,2000.0,0.0,1.0,20.0,0.024384815001774866,0.09113058540465171,0.0036605060196386206,0.10510539731974144,4.72796063,11.121387926358747,0.0006916,0.000264654999999,-5.466114125,44.485551705434986,0.0,6.30205676,17.769148129457438,0.0,0.0,-6.1084688325,71.07659251782975,0.4096,2.015650064,0.0,0.0,2.0,0.0,0.246,0.0,0.0,0.0,44.5,4.353,1.118,2.193,1.0,1.0,0.0
https://doi.org/10.1002/smll.202204148,SnCu-CNS,CuO,SnO,28.82,nanowire,90.0,99.47,123.71,168.42,471.05,2028.71,4717.89,0.0,15.79,84.21,carbon paper electrode,KHCO3,0.1,6.8,-1.0,CO,9.52,1.0,H-cell,2000.0,0.0,1.0,20.0,0.024384815001774866,0.09113058540465171,0.0036605060196386206,0.10510539731974144,4.72796063,11.121387926358747,0.0006916,0.000264654999999,-5.466114125,44.485551705434986,0.0,6.30205676,17.769148129457438,0.0,0.0,-6.1084688325,71.07659251782975,0.4096,27.99491462,1.0,0.0,2.0,0.0,-0.03751,-0.26,0.74,-6.106153846153846,44.5,4.353,1.118,2.193,1.0,1.0,0.0
https://doi.org/10.1002/smll.202204148,SnCu-CNS,CuO,SnO,28.82,nanowire,90.0,99.47,123.71,168.42,471.05,2028.71,4717.89,0.0,15.79,84.21,carbon paper electrode,KHCO3,0.1,6.8,-1.0,HCOOH,86.45,1.0,H-cell,2000.0,0.0,1.0,20.0,0.024384815001774866,0.09113058540465171,0.0036605060196386206,0.10510539731974144,4.72796063,11.121387926358747,0.0006916,0.000264654999999,-5.466114125,44.485551705434986,0.0,6.30205676,17.769148129457438,0.0,0.0,-6.1084688325,71.07659251782975,0.4096,46.005479304,2.0,1.0,5.0,0.0,-0.29919999999999997,-0.53,1.4699999999999982,1.4700000000000009,44.5,4.353,1.118,2.193,1.0,1.0,0.0
https://doi.org/10.1002/smll.202204148,SnCu-CNS,CuO,SnO,28.82,nanowire,90.0,99.47,123.71,168.42,471.05,2028.71,4717.89,0.0,15.79,84.21,carbon paper electrode,KHCO3,0.1,6.8,-1.0,H2,3.71,1.0,H-cell,2000.0,0.0,1.0,20.0,0.024384815001774866,0.09113058540465171,0.0036605060196386206,0.10510539731974144,4.72796063,11.121387926358747,0.0006916,0.000264654999999,-5.466114125,44.485551705434986,0.0,6.30205676,17.769148129457438,0.0,0.0,-6.1084688325,71.07659251782975,0.4096,2.015650064,0.0,0.0,2.0,0.0,0.246,0.0,0.0,0.0,44.5,4.353,1.118,2.193,1.0,1.0,0.0
https://doi.org/10.1002/smll.202204148,SnCu-CNS,CuO,SnO,28.82,nanowire,90.0,99.47,123.71,168.42,471.05,2028.71,4717.89,0.0,15.79,84.21,carbon paper electrode,KHCO3,0.1,6.8,-1.1,CO,19.84,1.0,H-cell,2000.0,0.0,1.0,20.0,0.024384815001774866,0.09113058540465171,0.0036605060196386206,0.10510539731974144,4.72796063,11.121387926358747,0.0006916,0.000264654999999,-5.466114125,44.485551705434986,0.0,6.30205676,17.769148129457438,0.0,0.0,-6.1084688325,71.07659251782975,0.4096,27.99491462,1.0,0.0,2.0,0.0,-0.03751,-0.26,0.74,-6.106153846153846,44.5,4.353,1.118,2.193,1.0,1.0,0.0
https://doi.org/10.1002/smll.202204148,SnCu-CNS,CuO,SnO,28.82,nanowire,90.0,99.47,123.71,168.42,471.05,2028.71,4717.89,0.0,15.79,84.21,carbon paper electrode,KHCO3,0.1,6.8,-1.1,HCOOH,72.42,1.0,H-cell,2000.0,0.0,1.0,20.0,0.024384815001774866,0.09113058540465171,0.0036605060196386206,0.10510539731974144,4.72796063,11.121387926358747,0.0006916,0.000264654999999,-5.466114125,44.485551705434986,0.0,6.30205676,17.769148129457438,0.0,0.0,-6.1084688325,71.07659251782975,0.4096,46.005479304,2.0,1.0,5.0,0.0,-0.29919999999999997,-0.53,1.4699999999999982,1.4700000000000009,44.5,4.353,1.118,2.193,1.0,1.0,0.0
https://doi.org/10.1002/smll.202204148,SnCu-CNS,CuO,SnO,28.82,nanowire,90.0,99.47,123.71,168.42,471.05,2028.71,4717.89,0.0,15.79,84.21,carbon paper electrode,KHCO3,0.1,6.8,-1.1,H2,7.26,1.0,H-cell,2000.0,0.0,1.0,20.0,0.024384815001774866,0.09113058540465171,0.0036605060196386206,0.10510539731974144,4.72796063,11.121387926358747,0.0006916,0.000264654999999,-5.466114125,44.485551705434986,0.0,6.30205676,17.769148129457438,0.0,0.0,-6.1084688325,71.07659251782975,0.4096,2.015650064,0.0,0.0,2.0,0.0,0.246,0.0,0.0,0.0,44.5,4.353,1.118,2.193,1.0,1.0,0.0
https://doi.org/10.1002/smll.202204148,SnCu-CNS,CuO,SnO,28.82,nanowire,90.0,99.47,123.71,168.42,471.05,2028.71,4717.89,0.0,15.79,84.21,carbon paper electrode,KHCO3,0.1,6.8,-1.2,CO,25.81,1.0,H-cell,2000.0,0.0,1.0,20.0,0.024384815001774866,0.09113058540465171,0.0036605060196386206,0.10510539731974144,4.72796063,11.121387926358747,0.0006916,0.000264654999999,-5.466114125,44.485551705434986,0.0,6.30205676,17.769148129457438,0.0,0.0,-6.1084688325,71.07659251782975,0.4096,27.99491462,1.0,0.0,2.0,0.0,-0.03751,-0.26,0.74,-6.106153846153846,44.5,4.353,1.118,2.193,1.0,1.0,0.0
https://doi.org/10.1002/smll.202204148,SnCu-CNS,CuO,SnO,28.82,nanowire,90.0,99.47,123.71,168.42,471.05,2028.71,4717.89,0.0,15.79,84.21,carbon paper electrode,KHCO3,0.1,6.8,-1.2,HCOOH,62.58,1.0,H-cell,2000.0,0.0,1.0,20.0,0.024384815001774866,0.09113058540465171,0.0036605060196386206,0.10510539731974144,4.72796063,11.121387926358747,0.0006916,0.000264654999999,-5.466114125,44.485551705434986,0.0,6.30205676,17.769148129457438,0.0,0.0,-6.1084688325,71.07659251782975,0.4096,46.005479304,2.0,1.0,5.0,0.0,-0.29919999999999997,-0.53,1.4699999999999982,1.4700000000000009,44.5,4.353,1.118,2.193,1.0,1.0,0.0
https://doi.org/10.1002/smll.202204148,SnCu-CNS,CuO,SnO,28.82,nanowire,90.0,99.47,123.71,168.42,471.05,2028.71,4717.89,0.0,15.79,84.21,carbon paper electrode,KHCO3,0.1,6.8,-1.2,H2,10.81,1.0,H-cell,2000.0,0.0,1.0,20.0,0.024384815001774866,0.09113058540465171,0.0036605060196386206,0.10510539731974144,4.72796063,11.121387926358747,0.0006916,0.000264654999999,-5.466114125,44.485551705434986,0.0,6.30205676,17.769148129457438,0.0,0.0,-6.1084688325,71.07659251782975,0.4096,2.015650064,0.0,0.0,2.0,0.0,0.246,0.0,0.0,0.0,44.5,4.353,1.118,2.193,1.0,1.0,0.0
https://doi.org/10.1002/smll.202204148,SnCu-CNS,CuO,SnO,28.82,nanowire,90.0,99.47,123.71,168.42,471.05,2028.71,4717.89,0.0,15.79,84.21,carbon paper electrode,KHCO3,0.1,6.8,-0.4,HCOOH,64.09,1.0,Flow cell,2000.0,0.0,1.0,20.0,0.024384815001774866,0.09113058540465171,0.0036605060196386206,0.10510539731974144,4.72796063,11.121387926358747,0.0006916,0.000264654999999,-5.466114125,44.485551705434986,0.0,6.30205676,17.769148129457438,0.0,0.0,-6.1084688325,71.07659251782975,0.4096,46.005479304,2.0,1.0,5.0,0.0,-0.29919999999999997,-0.53,1.4699999999999982,1.4700000000000009,44.5,4.353,1.118,2.193,0.0,1.0,0.0
