Repository: vovamirosh/-CO2RR-Beyond-Green-AI

File: Datasets/raw_dataset.csv (part 30 of 43)
,Number,Autor,Publication,Title,Journal,IF,DOI,"Stability, hour",Key Product,Article name,Formula,Compound_1,Compound_2,"Cat./Support ratio, % (at)",Morphology (TEM/SEM),"Pore size, nm",width min (nm),width aver (nm),width max (nm),length min (nm),length aver (nm),length max (nm),"Cu, % (at.)","Cu+, % (at.)","Cu(2+), % (at.)",Base,electrolyte,"conc, M",pH,RHE vs V,Product,"FE, %","Time, h",Type of reactor,"Loading, μg/cm2","Add_carbon, %","Surface area of electrode, cm2","Flow rate CO2, ml/min","Volume, cm3"
2586,101,,2022,Fast Screening for Copper-Based Bimetallic Electrocatalysts: Efficient Electrocatalytic Reduction of CO2 to C2+ Products on Magnesium-Modified Copper,,,https://doi.org/10.1002/anie.202213423,48.0,C2H4,Mg0.72-Cu,,Cu,MgO,99.3,sphere,,800.0,1490.0,2000.0,800.0,1490.0,2000.0,90.0,10.0,0.0,gasdiffusion electrode,KOH,1.0,14.0,-0.69,H2,10.75,0.5,Flow cell,200.0,,1.0,50.0,
2587,101,,2022,Fast Screening for Copper-Based Bimetallic Electrocatalysts: Efficient Electrocatalytic Reduction of CO2 to C2+ Products on Magnesium-Modified Copper,,,https://doi.org/10.1002/anie.202213423,48.0,C2H4,Mg0.72-Cu,,Cu,MgO,99.3,sphere,,800.0,1490.0,2000.0,800.0,1490.0,2000.0,90.0,10.0,0.0,gasdiffusion electrode,KOH,1.0,14.0,-0.69,CO,7.17,0.5,Flow cell,200.0,,1.0,50.0,
2588,101,,2022,Fast Screening for Copper-Based Bimetallic Electrocatalysts: Efficient Electrocatalytic Reduction of CO2 to C2+ Products on Magnesium-Modified Copper,,,https://doi.org/10.1002/anie.202213423,48.0,C2H4,Mg0.72-Cu,,Cu,MgO,99.3,sphere,,800.0,1490.0,2000.0,800.0,1490.0,2000.0,90.0,10.0,0.0,gasdiffusion electrode,KOH,1.0,14.0,-0.69,HCOOH,2.51,0.5,Flow cell,200.0,,1.0,50.0,
2589,101,,2022,Fast Screening for Copper-Based Bimetallic Electrocatalysts: Efficient Electrocatalytic Reduction of CO2 to C2+ Products on Magnesium-Modified Copper,,,https://doi.org/10.1002/anie.202213423,48.0,C2H4,Mg0.72-Cu,,Cu,MgO,99.3,sphere,,800.0,1490.0,2000.0,800.0,1490.0,2000.0,90.0,10.0,0.0,gasdiffusion electrode,KOH,1.0,14.0,-0.69,C2H4,68.82,0.5,Flow cell,200.0,,1.0,50.0,
2590,101,,2022,Fast Screening for Copper-Based Bimetallic Electrocatalysts: Efficient Electrocatalytic Reduction of CO2 to C2+ Products on Magnesium-Modified Copper,,,https://doi.org/10.1002/anie.202213423,48.0,C2H4,Mg0.72-Cu,,Cu,MgO,99.3,sphere,,800.0,1490.0,2000.0,800.0,1490.0,2000.0,90.0,10.0,0.0,gasdiffusion electrode,KOH,1.0,14.0,-0.69,C2H5OH,7.53,0.5,Flow cell,200.0,,1.0,50.0,
2591,101,,2022,Fast Screening for Copper-Based Bimetallic Electrocatalysts: Efficient Electrocatalytic Reduction of CO2 to C2+ Products on Magnesium-Modified Copper,,,https://doi.org/10.1002/anie.202213423,48.0,C2H4,Mg0.72-Cu,,Cu,MgO,99.3,sphere,,800.0,1490.0,2000.0,800.0,1490.0,2000.0,90.0,10.0,0.0,gasdiffusion electrode,KOH,1.0,14.0,-0.69,C3H7OH,3.23,0.5,Flow cell,200.0,,1.0,50.0,
2592,101,,2022,Fast Screening for Copper-Based Bimetallic Electrocatalysts: Efficient Electrocatalytic Reduction of CO2 to C2+ Products on Magnesium-Modified Copper,,,https://doi.org/10.1002/anie.202213423,48.0,C2H4,Mg0.72-Cu,,Cu,MgO,99.3,sphere,,800.0,1490.0,2000.0,800.0,1490.0,2000.0,90.0,10.0,0.0,gasdiffusion electrode,KOH,1.0,14.0,-0.73,H2,11.11,0.5,Flow cell,200.0,,1.0,50.0,
2593,101,,2022,Fast Screening for Copper-Based Bimetallic Electrocatalysts: Efficient Electrocatalytic Reduction of CO2 to C2+ Products on Magnesium-Modified Copper,,,https://doi.org/10.1002/anie.202213423,48.0,C2H4,Mg0.72-Cu,,Cu,MgO,99.3,sphere,,800.0,1490.0,2000.0,800.0,1490.0,2000.0,90.0,10.0,0.0,gasdiffusion electrode,KOH,1.0,14.0,-0.73,CO,6.81,0.5,Flow cell,200.0,,1.0,50.0,
2594,101,,2022,Fast Screening for Copper-Based Bimetallic Electrocatalysts: Efficient Electrocatalytic Reduction of CO2 to C2+ Products on Magnesium-Modified Copper,,,https://doi.org/10.1002/anie.202213423,48.0,C2H4,Mg0.72-Cu,,Cu,MgO,99.3,sphere,,800.0,1490.0,2000.0,800.0,1490.0,2000.0,90.0,10.0,0.0,gasdiffusion electrode,KOH,1.0,14.0,-0.73,HCOOH,2.51,0.5,Flow cell,200.0,,1.0,50.0,
2595,101,,2022,Fast Screening for Copper-Based Bimetallic Electrocatalysts: Efficient Electrocatalytic Reduction of CO2 to C2+ Products on Magnesium-Modified Copper,,,https://doi.org/10.1002/anie.202213423,48.0,C2H4,Mg0.72-Cu,,Cu,MgO,99.3,sphere,,800.0,1490.0,2000.0,800.0,1490.0,2000.0,90.0,10.0,0.0,gasdiffusion electrode,KOH,1.0,14.0,-0.73,CH3COOH,2.51,0.5,Flow cell,200.0,,1.0,50.0,
2596,101,,2022,Fast Screening for Copper-Based Bimetallic Electrocatalysts: Efficient Electrocatalytic Reduction of CO2 to C2+ Products on Magnesium-Modified Copper,,,https://doi.org/10.1002/anie.202213423,48.0,C2H4,Mg0.72-Cu,,Cu,MgO,99.3,sphere,,800.0,1490.0,2000.0,800.0,1490.0,2000.0,90.0,10.0,0.0,gasdiffusion electrode,KOH,1.0,14.0,-0.73,C2H4,68.1,0.5,Flow cell,200.0,,1.0,50.0,
2597,101,,2022,Fast Screening for Copper-Based Bimetallic Electrocatalysts: Efficient Electrocatalytic Reduction of CO2 to C2+ Products on Magnesium-Modified Copper,,,https://doi.org/10.1002/anie.202213423,48.0,C2H4,Mg0.72-Cu,,Cu,MgO,99.3,sphere,,800.0,1490.0,2000.0,800.0,1490.0,2000.0,90.0,10.0,0.0,gasdiffusion electrode,KOH,1.0,14.0,-0.73,C2H5OH,5.38,0.5,Flow cell,200.0,,1.0,50.0,
2598,101,,2022,Fast Screening for Copper-Based Bimetallic Electrocatalysts: Efficient Electrocatalytic Reduction of CO2 to C2+ Products on Magnesium-Modified Copper,,,https://doi.org/10.1002/anie.202213423,48.0,C2H4,Mg0.72-Cu,,Cu,MgO,99.3,sphere,,800.0,1490.0,2000.0,800.0,1490.0,2000.0,90.0,10.0,0.0,gasdiffusion electrode,KOH,1.0,14.0,-0.73,C3H7OH,2.87,0.5,Flow cell,200.0,,1.0,50.0,
2599,101,,2022,Fast Screening for Copper-Based Bimetallic Electrocatalysts: Efficient Electrocatalytic Reduction of CO2 to C2+ Products on Magnesium-Modified Copper,,,https://doi.org/10.1002/anie.202213423,48.0,C2H4,Mg0.72-Cu,,Cu,MgO,99.3,sphere,,800.0,1490.0,2000.0,800.0,1490.0,2000.0,90.0,10.0,0.0,gasdiffusion electrode,KOH,1.0,14.0,-0.77,H2,9.68,0.5,Flow cell,200.0,,1.0,50.0,
2600,101,,2022,Fast Screening for Copper-Based Bimetallic Electrocatalysts: Efficient Electrocatalytic Reduction of CO2 to C2+ Products on Magnesium-Modified Copper,,,https://doi.org/10.1002/anie.202213423,48.0,C2H4,Mg0.72-Cu,,Cu,MgO,99.3,sphere,,800.0,1490.0,2000.0,800.0,1490.0,2000.0,90.0,10.0,0.0,gasdiffusion electrode,KOH,1.0,14.0,-0.77,CO,7.89,0.5,Flow cell,200.0,,1.0,50.0,
2601,101,,2022,Fast Screening for Copper-Based Bimetallic Electrocatalysts: Efficient Electrocatalytic Reduction of CO2 to C2+ Products on Magnesium-Modified Copper,,,https://doi.org/10.1002/anie.202213423,48.0,C2H4,Mg0.72-Cu,,Cu,MgO,99.3,sphere,,800.0,1490.0,2000.0,800.0,1490.0,2000.0,90.0,10.0,0.0,gasdiffusion electrode,KOH,1.0,14.0,-0.77,HCOOH,1.79,0.5,Flow cell,200.0,,1.0,50.0,
2602,101,,2022,Fast Screening for Copper-Based Bimetallic Electrocatalysts: Efficient Electrocatalytic Reduction of CO2 to C2+ Products on Magnesium-Modified Copper,,,https://doi.org/10.1002/anie.202213423,48.0,C2H4,Mg0.72-Cu,,Cu,MgO,99.3,sphere,,800.0,1490.0,2000.0,800.0,1490.0,2000.0,90.0,10.0,0.0,gasdiffusion electrode,KOH,1.0,14.0,-0.77,CH3COOH,2.15,0.5,Flow cell,200.0,,1.0,50.0,
2603,101,,2022,Fast Screening for Copper-Based Bimetallic Electrocatalysts: Efficient Electrocatalytic Reduction of CO2 to C2+ Products on Magnesium-Modified Copper,,,https://doi.org/10.1002/anie.202213423,48.0,C2H4,Mg0.72-Cu,,Cu,MgO,99.3,sphere,,800.0,1490.0,2000.0,800.0,1490.0,2000.0,90.0,10.0,0.0,gasdiffusion electrode,KOH,1.0,14.0,-0.77,C2H4,66.31,0.5,Flow cell,200.0,,1.0,50.0,
2604,101,,2022,Fast Screening for Copper-Based Bimetallic Electrocatalysts: Efficient Electrocatalytic Reduction of CO2 to C2+ Products on Magnesium-Modified Copper,,,https://doi.org/10.1002/anie.202213423,48.0,C2H4,Mg0.72-Cu,,Cu,MgO,99.3,sphere,,800.0,1490.0,2000.0,800.0,1490.0,2000.0,90.0,10.0,0.0,gasdiffusion electrode,KOH,1.0,14.0,-0.77,C2H5OH,11.47,0.5,Flow cell,200.0,,1.0,50.0,
2605,101,,2022,Fast Screening for Copper-Based Bimetallic Electrocatalysts: Efficient Electrocatalytic Reduction of CO2 to C2+ Products on Magnesium-Modified Copper,,,https://doi.org/10.1002/anie.202213423,48.0,C2H4,Mg0.72-Cu,,Cu,MgO,99.3,sphere,,800.0,1490.0,2000.0,800.0,1490.0,2000.0,90.0,10.0,0.0,gasdiffusion electrode,KOH,1.0,14.0,-0.81,H2,13.98,0.5,Flow cell,200.0,,1.0,50.0,
2606,101,,2022,Fast Screening for Copper-Based Bimetallic Electrocatalysts: Efficient Electrocatalytic Reduction of CO2 to C2+ Products on Magnesium-Modified Copper,,,https://doi.org/10.1002/anie.202213423,48.0,C2H4,Mg0.72-Cu,,Cu,MgO,99.3,sphere,,800.0,1490.0,2000.0,800.0,1490.0,2000.0,90.0,10.0,0.0,gasdiffusion electrode,KOH,1.0,14.0,-0.81,CO,9.68,0.5,Flow cell,200.0,,1.0,50.0,
2607,101,,2022,Fast Screening for Copper-Based Bimetallic Electrocatalysts: Efficient Electrocatalytic Reduction of CO2 to C2+ Products on Magnesium-Modified Copper,,,https://doi.org/10.1002/anie.202213423,48.0,C2H4,Mg0.72-Cu,,Cu,MgO,99.3,sphere,,800.0,1490.0,2000.0,800.0,1490.0,2000.0,90.0,10.0,0.0,gasdiffusion electrode,KOH,1.0,14.0,-0.81,CH3COOH,4.66,0.5,Flow cell,200.0,,1.0,50.0,
2608,101,,2022,Fast Screening for Copper-Based Bimetallic Electrocatalysts: Efficient Electrocatalytic Reduction of CO2 to C2+ Products on Magnesium-Modified Copper,,,https://doi.org/10.1002/anie.202213423,48.0,C2H4,Mg0.72-Cu,,Cu,MgO,99.3,sphere,,800.0,1490.0,2000.0,800.0,1490.0,2000.0,90.0,10.0,0.0,gasdiffusion electrode,KOH,1.0,14.0,-0.81,C2H4,50.9,0.5,Flow cell,200.0,,1.0,50.0,
2609,101,,2022,Fast Screening for Copper-Based Bimetallic Electrocatalysts: Efficient Electrocatalytic Reduction of CO2 to C2+ Products on Magnesium-Modified Copper,,,https://doi.org/10.1002/anie.202213423,48.0,C2H4,Mg0.72-Cu,,Cu,MgO,99.3,sphere,,800.0,1490.0,2000.0,800.0,1490.0,2000.0,90.0,10.0,0.0,gasdiffusion electrode,KOH,1.0,14.0,-0.81,C2H5OH,20.07,0.5,Flow cell,200.0,,1.0,50.0,
2610,107,,2019,Silver/Copper Interface for Relay Electroreduction of Carbon Dioxide to Ethylene,,,https://doi.org/10.1021/acsami.8b20545,30.0,C2H4,AgCu,,Cu,Ag,94.32,truncated octahedron,,83.33,184.9,333.33,83.33,184.9,333.33,100.0,0.0,0.0,glassy-carbon electrode,KHCO3,0.1,6.8,-0.80,CH4,0.0,1.0,H-cell,1019.11,,0.2,20.0,
2611,107,,2019,Silver/Copper Interface for Relay Electroreduction of Carbon Dioxide to Ethylene,,,https://doi.org/10.1021/acsami.8b20545,30.0,C2H4,AgCu,,Cu,Ag,94.32,truncated octahedron,,83.33,184.9,333.33,83.33,184.9,333.33,100.0,0.0,0.0,glassy-carbon electrode,KHCO3,0.1,6.8,-0.80,CO,12.8,1.0,H-cell,1019.11,,0.2,20.0,
2612,107,,2019,Silver/Copper Interface for Relay Electroreduction of Carbon Dioxide to Ethylene,,,https://doi.org/10.1021/acsami.8b20545,30.0,C2H4,AgCu,,Cu,Ag,94.32,truncated octahedron,,83.33,184.9,333.33,83.33,184.9,333.33,100.0,0.0,0.0,glassy-carbon electrode,KHCO3,0.1,6.8,-0.80,HCOOH,14.3,1.0,H-cell,1019.11,,0.2,20.0,
2613,107,,2019,Silver/Copper Interface for Relay Electroreduction of Carbon Dioxide to Ethylene,,,https://doi.org/10.1021/acsami.8b20545,30.0,C2H4,AgCu,,Cu,Ag,94.32,truncated octahedron,,83.33,184.9,333.33,83.33,184.9,333.33,100.0,0.0,0.0,glassy-carbon electrode,KHCO3,0.1,6.8,-0.80,C2H5OH,2.0,1.0,H-cell,1019.11,,0.2,20.0,
2614,107,,2019,Silver/Copper Interface for Relay Electroreduction of Carbon Dioxide to Ethylene,,,https://doi.org/10.1021/acsami.8b20545,30.0,C2H4,AgCu,,Cu,Ag,94.32,truncated octahedron,,83.33,184.9,333.33,83.33,184.9,333.33,100.0,0.0,0.0,glassy-carbon electrode,KHCO3,0.1,6.8,-0.80,C2H4,7.1,1.0,H-cell,1019.11,,0.2,20.0,
2615,107,,2019,Silver/Copper Interface for Relay Electroreduction of Carbon Dioxide to Ethylene,,,https://doi.org/10.1021/acsami.8b20545,30.0,C2H4,AgCu,,Cu,Ag,94.32,truncated octahedron,,83.33,184.9,333.33,83.33,184.9,333.33,100.0,0.0,0.0,glassy-carbon electrode,KHCO3,0.1,6.8,-0.80,H2,67.3,1.0,H-cell,1019.11,,0.2,20.0,
2616,107,,2019,Silver/Copper Interface for Relay Electroreduction of Carbon Dioxide to Ethylene,,,https://doi.org/10.1021/acsami.8b20545,30.0,C2H4,AgCu,,Cu,Ag,94.32,truncated octahedron,,83.33,184.9,333.33,83.33,184.9,333.33,100.0,0.0,0.0,glassy-carbon electrode,KHCO3,0.1,6.8,-0.90,CH4,0.0,1.0,H-cell,1019.11,,0.2,20.0,
2617,107,,2019,Silver/Copper Interface for Relay Electroreduction of Carbon Dioxide to Ethylene,,,https://doi.org/10.1021/acsami.8b20545,30.0,C2H4,AgCu,,Cu,Ag,94.32,truncated octahedron,,83.33,184.9,333.33,83.33,184.9,333.33,100.0,0.0,0.0,glassy-carbon electrode,KHCO3,0.1,6.8,-0.90,CO,16.4,1.0,H-cell,1019.11,,0.2,20.0,
2618,107,,2019,Silver/Copper Interface for Relay Electroreduction of Carbon Dioxide to Ethylene,,,https://doi.org/10.1021/acsami.8b20545,30.0,C2H4,AgCu,,Cu,Ag,94.32,truncated octahedron,,83.33,184.9,333.33,83.33,184.9,333.33,100.0,0.0,0.0,glassy-carbon electrode,KHCO3,0.1,6.8,-0.90,HCOOH,11.2,1.0,H-cell,1019.11,,0.2,20.0,
2619,107,,2019,Silver/Copper Interface for Relay Electroreduction of Carbon Dioxide to Ethylene,,,https://doi.org/10.1021/acsami.8b20545,30.0,C2H4,AgCu,,Cu,Ag,94.32,truncated octahedron,,83.33,184.9,333.33,83.33,184.9,333.33,100.0,0.0,0.0,glassy-carbon electrode,KHCO3,0.1,6.8,-0.90,C2H5OH,6.9,1.0,H-cell,1019.11,,0.2,20.0,
2620,107,,2019,Silver/Copper Interface for Relay Electroreduction of Carbon Dioxide to Ethylene,,,https://doi.org/10.1021/acsami.8b20545,30.0,C2H4,AgCu,,Cu,Ag,94.32,truncated octahedron,,83.33,184.9,333.33,83.33,184.9,333.33,100.0,0.0,0.0,glassy-carbon electrode,KHCO3,0.1,6.8,-0.90,C2H4,15.2,1.0,H-cell,1019.11,,0.2,20.0,
2621,107,,2019,Silver/Copper Interface for Relay Electroreduction of Carbon Dioxide to Ethylene,,,https://doi.org/10.1021/acsami.8b20545,30.0,C2H4,AgCu,,Cu,Ag,94.32,truncated octahedron,,83.33,184.9,333.33,83.33,184.9,333.33,100.0,0.0,0.0,glassy-carbon electrode,KHCO3,0.1,6.8,-0.90,H2,49.4,1.0,H-cell,1019.11,,0.2,20.0,
2622,107,,2019,Silver/Copper Interface for Relay Electroreduction of Carbon Dioxide to Ethylene,,,https://doi.org/10.1021/acsami.8b20545,30.0,C2H4,AgCu,,Cu,Ag,94.32,truncated octahedron,,83.33,184.9,333.33,83.33,184.9,333.33,100.0,0.0,0.0,glassy-carbon electrode,KHCO3,0.1,6.8,-1.00,CH4,0.3,1.0,H-cell,1019.11,,0.2,20.0,
2623,107,,2019,Silver/Copper Interface for Relay Electroreduction of Carbon Dioxide to Ethylene,,,https://doi.org/10.1021/acsami.8b20545,30.0,C2H4,AgCu,,Cu,Ag,94.32,truncated octahedron,,83.33,184.9,333.33,83.33,184.9,333.33,100.0,0.0,0.0,glassy-carbon electrode,KHCO3,0.1,6.8,-1.00,CO,21.0,1.0,H-cell,1019.11,,0.2,20.0,
2624,107,,2019,Silver/Copper Interface for Relay Electroreduction of Carbon Dioxide to Ethylene,,,https://doi.org/10.1021/acsami.8b20545,30.0,C2H4,AgCu,,Cu,Ag,94.32,truncated octahedron,,83.33,184.9,333.33,83.33,184.9,333.33,100.0,0.0,0.0,glassy-carbon electrode,KHCO3,0.1,6.8,-1.00,HCOOH,6.5,1.0,H-cell,1019.11,,0.2,20.0,
2625,107,,2019,Silver/Copper Interface for Relay Electroreduction of Carbon Dioxide to Ethylene,,,https://doi.org/10.1021/acsami.8b20545,30.0,C2H4,AgCu,,Cu,Ag,94.32,truncated octahedron,,83.33,184.9,333.33,83.33,184.9,333.33,100.0,0.0,0.0,glassy-carbon electrode,KHCO3,0.1,6.8,-1.00,C2H5OH,10.5,1.0,H-cell,1019.11,,0.2,20.0,
2626,107,,2019,Silver/Copper Interface for Relay Electroreduction of Carbon Dioxide to Ethylene,,,https://doi.org/10.1021/acsami.8b20545,30.0,C2H4,AgCu,,Cu,Ag,94.32,truncated octahedron,,83.33,184.9,333.33,83.33,184.9,333.33,100.0,0.0,0.0,glassy-carbon electrode,KHCO3,0.1,6.8,-1.00,C2H4,20.09,1.0,H-cell,1019.11,,0.2,20.0,
2627,107,,2019,Silver/Copper Interface for Relay Electroreduction of Carbon Dioxide to Ethylene,,,https://doi.org/10.1021/acsami.8b20545,30.0,C2H4,AgCu,,Cu,Ag,94.32,truncated octahedron,,83.33,184.9,333.33,83.33,184.9,333.33,100.0,0.0,0.0,glassy-carbon electrode,KHCO3,0.1,6.8,-1.00,H2,43.3,1.0,H-cell,1019.11,,0.2,20.0,
2628,107,,2019,Silver/Copper Interface for Relay Electroreduction of Carbon Dioxide to Ethylene,,,https://doi.org/10.1021/acsami.8b20545,30.0,C2H4,AgCu,,Cu,Ag,94.32,truncated octahedron,,83.33,184.9,333.33,83.33,184.9,333.33,100.0,0.0,0.0,glassy-carbon electrode,KHCO3,0.1,6.8,-1.10,CH4,0.8,1.0,H-cell,1019.11,,0.2,20.0,
2629,107,,2019,Silver/Copper Interface for Relay Electroreduction of Carbon Dioxide to Ethylene,,,https://doi.org/10.1021/acsami.8b20545,30.0,C2H4,AgCu,,Cu,Ag,94.32,truncated octahedron,,83.33,184.9,333.33,83.33,184.9,333.33,100.0,0.0,0.0,glassy-carbon electrode,KHCO3,0.1,6.8,-1.10,CO,11.5,1.0,H-cell,1019.11,,0.2,20.0,
2630,107,,2019,Silver/Copper Interface for Relay Electroreduction of Carbon Dioxide to Ethylene,,,https://doi.org/10.1021/acsami.8b20545,30.0,C2H4,AgCu,,Cu,Ag,94.32,truncated octahedron,,83.33,184.9,333.33,83.33,184.9,333.33,100.0,0.0,0.0,glassy-carbon electrode,KHCO3,0.1,6.8,-1.10,HCOOH,4.4,1.0,H-cell,1019.11,,0.2,20.0,
2631,107,,2019,Silver/Copper Interface for Relay Electroreduction of Carbon Dioxide to Ethylene,,,https://doi.org/10.1021/acsami.8b20545,30.0,C2H4,AgCu,,Cu,Ag,94.32,truncated octahedron,,83.33,184.9,333.33,83.33,184.9,333.33,100.0,0.0,0.0,glassy-carbon electrode,KHCO3,0.1,6.8,-1.10,C2H5OH,14.4,1.0,H-cell,1019.11,,0.2,20.0,
2632,107,,2019,Silver/Copper Interface for Relay Electroreduction of Carbon Dioxide to Ethylene,,,https://doi.org/10.1021/acsami.8b20545,30.0,C2H4,AgCu,,Cu,Ag,94.32,truncated octahedron,,83.33,184.9,333.33,83.33,184.9,333.33,100.0,0.0,0.0,glassy-carbon electrode,KHCO3,0.1,6.8,-1.10,C2H4,26.8,1.0,H-cell,1019.11,,0.2,20.0,
2633,107,,2019,Silver/Copper Interface for Relay Electroreduction of Carbon Dioxide to Ethylene,,,https://doi.org/10.1021/acsami.8b20545,30.0,C2H4,AgCu,,Cu,Ag,94.32,truncated octahedron,,83.33,184.9,333.33,83.33,184.9,333.33,100.0,0.0,0.0,glassy-carbon electrode,KHCO3,0.1,6.8,-1.10,H2,40.9,1.0,H-cell,1019.11,,0.2,20.0,
2634,107,,2019,Silver/Copper Interface for Relay Electroreduction of Carbon Dioxide to Ethylene,,,https://doi.org/10.1021/acsami.8b20545,30.0,C2H4,AgCu,,Cu,Ag,94.32,truncated octahedron,,83.33,184.9,333.33,83.33,184.9,333.33,100.0,0.0,0.0,glassy-carbon electrode,KHCO3,0.1,6.8,-1.20,CH4,0.4,1.0,H-cell,1019.11,,0.2,20.0,
2635,107,,2019,Silver/Copper Interface for Relay Electroreduction of Carbon Dioxide to Ethylene,,,https://doi.org/10.1021/acsami.8b20545,30.0,C2H4,AgCu,,Cu,Ag,94.32,truncated octahedron,,83.33,184.9,333.33,83.33,184.9,333.33,100.0,0.0,0.0,glassy-carbon electrode,KHCO3,0.1,6.8,-1.20,CO,6.4,1.0,H-cell,1019.11,,0.2,20.0,
2636,107,,2019,Silver/Copper Interface for Relay Electroreduction of Carbon Dioxide to Ethylene,,,https://doi.org/10.1021/acsami.8b20545,30.0,C2H4,AgCu,,Cu,Ag,94.32,truncated octahedron,,83.33,184.9,333.33,83.33,184.9,333.33,100.0,0.0,0.0,glassy-carbon electrode,KHCO3,0.1,6.8,-1.20,HCOOH,5.2,1.0,H-cell,1019.11,,0.2,20.0,
2637,107,,2019,Silver/Copper Interface for Relay Electroreduction of Carbon Dioxide to Ethylene,,,https://doi.org/10.1021/acsami.8b20545,30.0,C2H4,AgCu,,Cu,Ag,94.32,truncated octahedron,,83.33,184.9,333.33,83.33,184.9,333.33,100.0,0.0,0.0,glassy-carbon electrode,KHCO3,0.1,6.8,-1.20,C2H5OH,8.8,1.0,H-cell,1019.11,,0.2,20.0,
2638,107,,2019,Silver/Copper Interface for Relay Electroreduction of Carbon Dioxide to Ethylene,,,https://doi.org/10.1021/acsami.8b20545,30.0,C2H4,AgCu,,Cu,Ag,94.32,truncated octahedron,,83.33,184.9,333.33,83.33,184.9,333.33,100.0,0.0,0.0,glassy-carbon electrode,KHCO3,0.1,6.8,-1.20,C2H4,25.0,1.0,H-cell,1019.11,,0.2,20.0,
2639,107,,2019,Silver/Copper Interface for Relay Electroreduction of Carbon Dioxide to Ethylene,,,https://doi.org/10.1021/acsami.8b20545,30.0,C2H4,AgCu,,Cu,Ag,94.32,truncated octahedron,,83.33,184.9,333.33,83.33,184.9,333.33,100.0,0.0,0.0,glassy-carbon electrode,KHCO3,0.1,6.8,-1.20,H2,58.8,1.0,H-cell,1019.11,,0.2,20.0,
2640,109,,2021,Tunable Product Selectivity in Electrochemical CO2 Reduction on Well-Mixed Ni–Cu Alloys,,,https://doi.org/10.1021/acsami.1c19224,7.0,C2H4,Cu0.93Ni0.07,,CuO,NiO,93.0,sphere,,75.71,141.32,285.71,75.71,141.32,285.71,0.0,0.0,100.0,gasdiffusion electrode,KOH,1.0,14.0,-0.79,CO,17.23,0.5,Flow cell,,,2.0,20.0,40.0
2641,109,,2021,Tunable Product Selectivity in Electrochemical CO2 Reduction on Well-Mixed Ni–Cu Alloys,,,https://doi.org/10.1021/acsami.1c19224,7.0,C2H4,Cu0.93Ni0.07,,CuO,NiO,93.0,sphere,,75.71,141.32,285.71,75.71,141.32,285.71,0.0,0.0,100.0,gasdiffusion electrode,KOH,1.0,14.0,-0.90,CO,10.58,0.5,Flow cell,,,2.0,20.0,40.0
2642,109,,2021,Tunable Product Selectivity in Electrochemical CO2 Reduction on Well-Mixed Ni–Cu Alloys,,,https://doi.org/10.1021/acsami.1c19224,7.0,C2H4,Cu0.93Ni0.07,,CuO,NiO,93.0,sphere,,75.71,141.32,285.71,75.71,141.32,285.71,0.0,0.0,100.0,gasdiffusion electrode,KOH,1.0,14.0,-1.03,CO,6.91,0.5,Flow cell,,,2.0,20.0,40.0
2643,109,,2021,Tunable Product Selectivity in Electrochemical CO2 Reduction on Well-Mixed Ni–Cu Alloys,,,https://doi.org/10.1021/acsami.1c19224,7.0,C2H4,Cu0.93Ni0.07,,CuO,NiO,93.0,sphere,,75.71,141.32,285.71,75.71,141.32,285.71,0.0,0.0,100.0,gasdiffusion electrode,KOH,1.0,14.0,-0.79,CH4,2.04,0.5,Flow cell,,,2.0,20.0,40.0
2644,109,,2021,Tunable Product Selectivity in Electrochemical CO2 Reduction on Well-Mixed Ni–Cu Alloys,,,https://doi.org/10.1021/acsami.1c19224,7.0,C2H4,Cu0.93Ni0.07,,CuO,NiO,93.0,sphere,,75.71,141.32,285.71,75.71,141.32,285.71,0.0,0.0,100.0,gasdiffusion electrode,KOH,1.0,14.0,-0.90,CH4,3.75,0.5,Flow cell,,,2.0,20.0,40.0
2645,109,,2021,Tunable Product Selectivity in Electrochemical CO2 Reduction on Well-Mixed Ni–Cu Alloys,,,https://doi.org/10.1021/acsami.1c19224,7.0,C2H4,Cu0.93Ni0.07,,CuO,NiO,93.0,sphere,,75.71,141.32,285.71,75.71,141.32,285.71,0.0,0.0,100.0,gasdiffusion electrode,KOH,1.0,14.0,-1.03,CH4,8.02,0.5,Flow cell,,,2.0,20.0,40.0
2646,109,,2021,Tunable Product Selectivity in Electrochemical CO2 Reduction on Well-Mixed Ni–Cu Alloys,,,https://doi.org/10.1021/acsami.1c19224,7.0,C2H4,Cu0.93Ni0.07,,CuO,NiO,93.0,sphere,,75.71,141.32,285.71,75.71,141.32,285.71,0.0,0.0,100.0,gasdiffusion electrode,KOH,1.0,14.0,-0.79,HCOOH,10.23,0.5,Flow cell,,,2.0,20.0,40.0
2647,109,,2021,Tunable Product Selectivity in Electrochemical CO2 Reduction on Well-Mixed Ni–Cu Alloys,,,https://doi.org/10.1021/acsami.1c19224,7.0,C2H4,Cu0.93Ni0.07,,CuO,NiO,93.0,sphere,,75.71,141.32,285.71,75.71,141.32,285.71,0.0,0.0,100.0,gasdiffusion electrode,KOH,1.0,14.0,-0.90,HCOOH,6.25,0.5,Flow cell,,,2.0,20.0,40.0
2648,109,,2021,Tunable Product Selectivity in Electrochemical CO2 Reduction on Well-Mixed Ni–Cu Alloys,,,https://doi.org/10.1021/acsami.1c19224,7.0,C2H4,Cu0.93Ni0.07,,CuO,NiO,93.0,sphere,,75.71,141.32,285.71,75.71,141.32,285.71,0.0,0.0,100.0,gasdiffusion electrode,KOH,1.0,14.0,-1.03,HCOOH,5.11,0.5,Flow cell,,,2.0,20.0,40.0
2649,109,,2021,Tunable Product Selectivity in Electrochemical CO2 Reduction on Well-Mixed Ni–Cu Alloys,,,https://doi.org/10.1021/acsami.1c19224,7.0,C2H4,Cu0.93Ni0.07,,CuO,NiO,93.0,sphere,,75.71,141.32,285.71,75.71,141.32,285.71,0.0,0.0,100.0,gasdiffusion electrode,KOH,1.0,14.0,-0.79,CH3COOH,2.66,0.5,Flow cell,,,2.0,20.0,40.0
2650,109,,2021,Tunable Product Selectivity in Electrochemical CO2 Reduction on Well-Mixed Ni–Cu Alloys,,,https://doi.org/10.1021/acsami.1c19224,7.0,C2H4,Cu0.93Ni0.07,,CuO,NiO,93.0,sphere,,75.71,141.32,285.71,75.71,141.32,285.71,0.0,0.0,100.0,gasdiffusion electrode,KOH,1.0,14.0,-0.90,CH3COOH,4.91,0.5,Flow cell,,,2.0,20.0,40.0
2651,109,,2021,Tunable Product Selectivity in Electrochemical CO2 Reduction on Well-Mixed Ni–Cu Alloys,,,https://doi.org/10.1021/acsami.1c19224,7.0,C2H4,Cu0.93Ni0.07,,CuO,NiO,93.0,sphere,,75.71,141.32,285.71,75.71,141.32,285.71,0.0,0.0,100.0,gasdiffusion electrode,KOH,1.0,14.0,-1.03,CH3COOH,5.63,0.5,Flow cell,,,2.0,20.0,40.0
2652,109,,2021,Tunable Product Selectivity in Electrochemical CO2 Reduction on Well-Mixed Ni–Cu Alloys,,,https://doi.org/10.1021/acsami.1c19224,7.0,C2H4,Cu0.93Ni0.07,,CuO,NiO,93.0,sphere,,75.71,141.32,285.71,75.71,141.32,285.71,0.0,0.0,100.0,gasdiffusion electrode,KOH,1.0,14.0,-0.79,C2H4,35.44,0.5,Flow cell,,,2.0,20.0,40.0
2653,109,,2021,Tunable Product Selectivity in Electrochemical CO2 Reduction on Well-Mixed Ni–Cu Alloys,,,https://doi.org/10.1021/acsami.1c19224,7.0,C2H4,Cu0.93Ni0.07,,CuO,NiO,93.0,sphere,,75.71,141.32,285.71,75.71,141.32,285.71,0.0,0.0,100.0,gasdiffusion electrode,KOH,1.0,14.0,-0.90,C2H4,40.66,0.5,Flow cell,,,2.0,20.0,40.0
2654,109,,2021,Tunable Product Selectivity in Electrochemical CO2 Reduction on Well-Mixed Ni–Cu Alloys,,,https://doi.org/10.1021/acsami.1c19224,7.0,C2H4,Cu0.93Ni0.07,,CuO,NiO,93.0,sphere,,75.71,141.32,285.71,75.71,141.32,285.71,0.0,0.0,100.0,gasdiffusion electrode,KOH,1.0,14.0,-1.03,C2H4,33.92,0.5,Flow cell,,,2.0,20.0,40.0
2655,109,,2021,Tunable Product Selectivity in Electrochemical CO2 Reduction on Well-Mixed Ni–Cu Alloys,,,https://doi.org/10.1021/acsami.1c19224,7.0,C2H4,Cu0.93Ni0.07,,CuO,NiO,93.0,sphere,,75.71,141.32,285.71,75.71,141.32,285.71,0.0,0.0,100.0,gasdiffusion electrode,KOH,1.0,14.0,-0.79,C2H5OH,11.63,0.5,Flow cell,,,2.0,20.0,40.0
2656,109,,2021,Tunable Product Selectivity in Electrochemical CO2 Reduction on Well-Mixed Ni–Cu Alloys,,,https://doi.org/10.1021/acsami.1c19224,7.0,C2H4,Cu0.93Ni0.07,,CuO,NiO,93.0,sphere,,75.71,141.32,285.71,75.71,141.32,285.71,0.0,0.0,100.0,gasdiffusion electrode,KOH,1.0,14.0,-0.90,C2H5OH,15.11,0.5,Flow cell,,,2.0,20.0,40.0
2657,109,,2021,Tunable Product Selectivity in Electrochemical CO2 Reduction on Well-Mixed Ni–Cu Alloys,,,https://doi.org/10.1021/acsami.1c19224,7.0,C2H4,Cu0.93Ni0.07,,CuO,NiO,93.0,sphere,,75.71,141.32,285.71,75.71,141.32,285.71,0.0,0.0,100.0,gasdiffusion electrode,KOH,1.0,14.0,-1.03,C2H5OH,16.2,0.5,Flow cell,,,2.0,20.0,40.0
2658,109,,2021,Tunable Product Selectivity in Electrochemical CO2 Reduction on Well-Mixed Ni–Cu Alloys,,,https://doi.org/10.1021/acsami.1c19224,7.0,C2H4,Cu0.93Ni0.07,,CuO,NiO,93.0,sphere,,75.71,141.32,285.71,75.71,141.32,285.71,0.0,0.0,100.0,gasdiffusion electrode,KOH,1.0,14.0,-0.79,C3H7OH,4.65,0.5,Flow cell,,,2.0,20.0,40.0
2659,109,,2021,Tunable Product Selectivity in Electrochemical CO2 Reduction on Well-Mixed Ni–Cu Alloys,,,https://doi.org/10.1021/acsami.1c19224,7.0,C2H4,Cu0.93Ni0.07,,CuO,NiO,93.0,sphere,,75.71,141.32,285.71,75.71,141.32,285.71,0.0,0.0,100.0,gasdiffusion electrode,KOH,1.0,14.0,-0.90,C3H7OH,3.32,0.5,Flow cell,,,2.0,20.0,40.0
2660,109,,2021,Tunable Product Selectivity in Electrochemical CO2 Reduction on Well-Mixed Ni–Cu Alloys,,,https://doi.org/10.1021/acsami.1c19224,7.0,C2H4,Cu0.93Ni0.07,,CuO,NiO,93.0,sphere,,75.71,141.32,285.71,75.71,141.32,285.71,0.0,0.0,100.0,gasdiffusion electrode,KOH,1.0,14.0,-1.03,C3H7OH,2.17,0.5,Flow cell,,,2.0,20.0,40.0
2661,109,,2021,Tunable Product Selectivity in Electrochemical CO2 Reduction on Well-Mixed Ni–Cu Alloys,,,https://doi.org/10.1021/acsami.1c19224,7.0,C2H4,Cu0.93Ni0.07,,CuO,NiO,93.0,sphere,,75.71,141.32,285.71,75.71,141.32,285.71,0.0,0.0,100.0,gasdiffusion electrode,KOH,1.0,14.0,-0.79,H2,8.4,0.5,Flow cell,,,2.0,20.0,40.0
2662,109,,2021,Tunable Product Selectivity in Electrochemical CO2 Reduction on Well-Mixed Ni–Cu Alloys,,,https://doi.org/10.1021/acsami.1c19224,7.0,C2H4,Cu0.93Ni0.07,,CuO,NiO,93.0,sphere,,75.71,141.32,285.71,75.71,141.32,285.71,0.0,0.0,100.0,gasdiffusion electrode,KOH,1.0,14.0,-0.90,H2,9.2,0.5,Flow cell,,,2.0,20.0,40.0
2663,109,,2021,Tunable Product Selectivity in Electrochemical CO2 Reduction on Well-Mixed Ni–Cu Alloys,,,https://doi.org/10.1021/acsami.1c19224,7.0,C2H4,Cu0.93Ni0.07,,CuO,NiO,93.0,sphere,,75.71,141.32,285.71,75.71,141.32,285.71,0.0,0.0,100.0,gasdiffusion electrode,KOH,1.0,14.0,-1.03,H2,16.65,0.5,Flow cell,,,2.0,20.0,40.0
2664,109,,2021,Tunable Product Selectivity in Electrochemical CO2 Reduction on Well-Mixed Ni–Cu Alloys,,,https://doi.org/10.1021/acsami.1c19224,,C2H4,Cu0.87Ni0.13,,CuO,NiO,0.87,sphere,,71.43,139.39,240.0,71.43,139.39,240.0,0.0,0.0,100.0,gasdiffusion electrode,KOH,1.0,14.0,-0.85,CO,9.23,0.5,Flow cell,,,2.0,20.0,40.0
2665,109,,2021,Tunable Product Selectivity in Electrochemical CO2 Reduction on Well-Mixed Ni–Cu Alloys,,,https://doi.org/10.1021/acsami.1c19224,,C2H4,Cu0.87Ni0.13,,CuO,NiO,0.87,sphere,,71.43,139.39,240.0,71.43,139.39,240.0,0.0,0.0,100.0,gasdiffusion electrode,KOH,1.0,14.0,-0.97,CO,5.27,0.5,Flow cell,,,2.0,20.0,40.0
2666,109,,2021,Tunable Product Selectivity in Electrochemical CO2 Reduction on Well-Mixed Ni–Cu Alloys,,,https://doi.org/10.1021/acsami.1c19224,,C2H4,Cu0.87Ni0.13,,CuO,NiO,0.87,sphere,,71.43,139.39,240.0,71.43,139.39,240.0,0.0,0.0,100.0,gasdiffusion electrode,KOH,1.0,14.0,-1.10,CO,2.67,0.5,Flow cell,,,2.0,20.0,40.0
2667,109,,2021,Tunable Product Selectivity in Electrochemical CO2 Reduction on Well-Mixed Ni–Cu Alloys,,,https://doi.org/10.1021/acsami.1c19224,,C2H4,Cu0.87Ni0.13,,CuO,NiO,0.87,sphere,,71.43,139.39,240.0,71.43,139.39,240.0,0.0,0.0,100.0,gasdiffusion electrode,KOH,1.0,14.0,-0.85,CH4,4.37,0.5,Flow cell,,,2.0,20.0,40.0
2668,109,,2021,Tunable Product Selectivity in Electrochemical CO2 Reduction on Well-Mixed Ni–Cu Alloys,,,https://doi.org/10.1021/acsami.1c19224,,C2H4,Cu0.87Ni0.13,,CuO,NiO,0.87,sphere,,71.43,139.39,240.0,71.43,139.39,240.0,0.0,0.0,100.0,gasdiffusion electrode,KOH,1.0,14.0,-0.97,CH4,9.08,0.5,Flow cell,,,2.0,20.0,40.0
2669,109,,2021,Tunable Product Selectivity in Electrochemical CO2 Reduction on Well-Mixed Ni–Cu Alloys,,,https://doi.org/10.1021/acsami.1c19224,,C2H4,Cu0.87Ni0.13,,CuO,NiO,0.87,sphere,,71.43,139.39,240.0,71.43,139.39,240.0,0.0,0.0,100.0,gasdiffusion electrode,KOH,1.0,14.0,-1.10,CH4,19.77,0.5,Flow cell,,,2.0,20.0,40.0
2670,109,,2021,Tunable Product Selectivity in Electrochemical CO2 Reduction on Well-Mixed Ni–Cu Alloys,,,https://doi.org/10.1021/acsami.1c19224,,C2H4,Cu0.87Ni0.13,,CuO,NiO,0.87,sphere,,71.43,139.39,240.0,71.43,139.39,240.0,0.0,0.0,100.0,gasdiffusion electrode,KOH,1.0,14.0,-0.85,HCOOH,14.2,0.5,Flow cell,,,2.0,20.0,40.0
2671,109,,2021,Tunable Product Selectivity in Electrochemical CO2 Reduction on Well-Mixed Ni–Cu Alloys,,,https://doi.org/10.1021/acsami.1c19224,,C2H4,Cu0.87Ni0.13,,CuO,NiO,0.87,sphere,,71.43,139.39,240.0,71.43,139.39,240.0,0.0,0.0,100.0,gasdiffusion electrode,KOH,1.0,14.0,-0.97,HCOOH,9.92,0.5,Flow cell,,,2.0,20.0,40.0
2672,109,,2021,Tunable Product Selectivity in Electrochemical CO2 Reduction on Well-Mixed Ni–Cu Alloys,,,https://doi.org/10.1021/acsami.1c19224,,C2H4,Cu0.87Ni0.13,,CuO,NiO,0.87,sphere,,71.43,139.39,240.0,71.43,139.39,240.0,0.0,0.0,100.0,gasdiffusion electrode,KOH,1.0,14.0,-1.10,HCOOH,6.82,0.5,Flow cell,,,2.0,20.0,40.0
2673,109,,2021,Tunable Product Selectivity in Electrochemical CO2 Reduction on Well-Mixed Ni–Cu Alloys,,,https://doi.org/10.1021/acsami.1c19224,,C2H4,Cu0.87Ni0.13,,CuO,NiO,0.87,sphere,,71.43,139.39,240.0,71.43,139.39,240.0,0.0,0.0,100.0,gasdiffusion electrode,KOH,1.0,14.0,-0.85,CH3COOH,4.78,0.5,Flow cell,,,2.0,20.0,40.0
2674,109,,2021,Tunable Product Selectivity in Electrochemical CO2 Reduction on Well-Mixed Ni–Cu Alloys,,,https://doi.org/10.1021/acsami.1c19224,,C2H4,Cu0.87Ni0.13,,CuO,NiO,0.87,sphere,,71.43,139.39,240.0,71.43,139.39,240.0,0.0,0.0,100.0,gasdiffusion electrode,KOH,1.0,14.0,-0.97,CH3COOH,6.62,0.5,Flow cell,,,2.0,20.0,40.0
2675,109,,2021,Tunable Product Selectivity in Electrochemical CO2 Reduction on Well-Mixed Ni–Cu Alloys,,,https://doi.org/10.1021/acsami.1c19224,,C2H4,Cu0.87Ni0.13,,CuO,NiO,0.87,sphere,,71.43,139.39,240.0,71.43,139.39,240.0,0.0,0.0,100.0,gasdiffusion electrode,KOH,1.0,14.0,-1.10,CH3COOH,5.43,0.5,Flow cell,,,2.0,20.0,40.0
2676,109,,2021,Tunable Product Selectivity in Electrochemical CO2 Reduction on Well-Mixed Ni–Cu Alloys,,,https://doi.org/10.1021/acsami.1c19224,,C2H4,Cu0.87Ni0.13,,CuO,NiO,0.87,sphere,,71.43,139.39,240.0,71.43,139.39,240.0,0.0,0.0,100.0,gasdiffusion electrode,KOH,1.0,14.0,-0.85,C2H4,26.99,0.5,Flow cell,,,2.0,20.0,40.0
2677,109,,2021,Tunable Product Selectivity in Electrochemical CO2 Reduction on Well-Mixed Ni–Cu Alloys,,,https://doi.org/10.1021/acsami.1c19224,,C2H4,Cu0.87Ni0.13,,CuO,NiO,0.87,sphere,,71.43,139.39,240.0,71.43,139.39,240.0,0.0,0.0,100.0,gasdiffusion electrode,KOH,1.0,14.0,-0.97,C2H4,26.23,0.5,Flow cell,,,2.0,20.0,40.0
2678,109,,2021,Tunable Product Selectivity in Electrochemical CO2 Reduction on Well-Mixed Ni–Cu Alloys,,,https://doi.org/10.1021/acsami.1c19224,,C2H4,Cu0.87Ni0.13,,CuO,NiO,0.87,sphere,,71.43,139.39,240.0,71.43,139.39,240.0,0.0,0.0,100.0,gasdiffusion electrode,KOH,1.0,14.0,-1.10,C2H4,12.85,0.5,Flow cell,,,2.0,20.0,40.0
2679,109,,2021,Tunable Product Selectivity in Electrochemical CO2 Reduction on Well-Mixed Ni–Cu Alloys,,,https://doi.org/10.1021/acsami.1c19224,,C2H4,Cu0.87Ni0.13,,CuO,NiO,0.87,sphere,,71.43,139.39,240.0,71.43,139.39,240.0,0.0,0.0,100.0,gasdiffusion electrode,KOH,1.0,14.0,-0.85,C2H5OH,9.57,0.5,Flow cell,,,2.0,20.0,40.0
2680,109,,2021,Tunable Product Selectivity in Electrochemical CO2 Reduction on Well-Mixed Ni–Cu Alloys,,,https://doi.org/10.1021/acsami.1c19224,,C2H4,Cu0.87Ni0.13,,CuO,NiO,0.87,sphere,,71.43,139.39,240.0,71.43,139.39,240.0,0.0,0.0,100.0,gasdiffusion electrode,KOH,1.0,14.0,-0.97,C2H5OH,10.89,0.5,Flow cell,,,2.0,20.0,40.0
2681,109,,2021,Tunable Product Selectivity in Electrochemical CO2 Reduction on Well-Mixed Ni–Cu Alloys,,,https://doi.org/10.1021/acsami.1c19224,,C2H4,Cu0.87Ni0.13,,CuO,NiO,0.87,sphere,,71.43,139.39,240.0,71.43,139.39,240.0,0.0,0.0,100.0,gasdiffusion electrode,KOH,1.0,14.0,-1.10,C2H5OH,8.94,0.5,Flow cell,,,2.0,20.0,40.0
2682,109,,2021,Tunable Product Selectivity in Electrochemical CO2 Reduction on Well-Mixed Ni–Cu Alloys,,,https://doi.org/10.1021/acsami.1c19224,,C2H4,Cu0.87Ni0.13,,CuO,NiO,0.87,sphere,,71.43,139.39,240.0,71.43,139.39,240.0,0.0,0.0,100.0,gasdiffusion electrode,KOH,1.0,14.0,-0.85,C3H7OH,2.98,0.5,Flow cell,,,2.0,20.0,40.0
2683,109,,2021,Tunable Product Selectivity in Electrochemical CO2 Reduction on Well-Mixed Ni–Cu Alloys,,,https://doi.org/10.1021/acsami.1c19224,,C2H4,Cu0.87Ni0.13,,CuO,NiO,0.87,sphere,,71.43,139.39,240.0,71.43,139.39,240.0,0.0,0.0,100.0,gasdiffusion electrode,KOH,1.0,14.0,-0.97,C3H7OH,1.52,0.5,Flow cell,,,2.0,20.0,40.0
2684,109,,2021,Tunable Product Selectivity in Electrochemical CO2 Reduction on Well-Mixed Ni–Cu Alloys,,,https://doi.org/10.1021/acsami.1c19224,,C2H4,Cu0.87Ni0.13,,CuO,NiO,0.87,sphere,,71.43,139.39,240.0,71.43,139.39,240.0,0.0,0.0,100.0,gasdiffusion electrode,KOH,1.0,14.0,-1.10,C3H7OH,0.58,0.5,Flow cell,,,2.0,20.0,40.0
2685,109,,2021,Tunable Product Selectivity in Electrochemical CO2 Reduction on Well-Mixed Ni–Cu Alloys,,,https://doi.org/10.1021/acsami.1c19224,,C2H4,Cu0.87Ni0.13,,CuO,NiO,0.87,sphere,,71.43,139.39,240.0,71.43,139.39,240.0,0.0,0.0,100.0,gasdiffusion electrode,KOH,1.0,14.0,-0.85,H2,22.15,0.5,Flow cell,,,2.0,20.0,40.0
2686,109,,2021,Tunable Product Selectivity in Electrochemical CO2 Reduction on Well-Mixed Ni–Cu Alloys,,,https://doi.org/10.1021/acsami.1c19224,,C2H4,Cu0.87Ni0.13,,CuO,NiO,0.87,sphere,,71.43,139.39,240.0,71.43,139.39,240.0,0.0,0.0,100.0,gasdiffusion electrode,KOH,1.0,14.0,-0.97,H2,24.67,0.5,Flow cell,,,2.0,20.0,40.0
2687,109,,2021,Tunable Product Selectivity in Electrochemical CO2 Reduction on Well-Mixed Ni–Cu Alloys,,,https://doi.org/10.1021/acsami.1c19224,,C2H4,Cu0.87Ni0.13,,CuO,NiO,0.87,sphere,,71.43,139.39,240.0,71.43,139.39,240.0,0.0,0.0,100.0,gasdiffusion electrode,KOH,1.0,14.0,-1.10,H2,38.19,0.5,Flow cell,,,2.0,20.0,40.0
2688,109,,2021,Tunable Product Selectivity in Electrochemical CO2 Reduction on Well-Mixed Ni–Cu Alloys,,,https://doi.org/10.1021/acsami.1c19224,,C2H4,Cu0.8Ni0.2,,CuO,NiO,0.8,sphere,,85.71,130.43,176.43,85.71,130.43,176.43,0.0,0.0,100.0,gasdiffusion electrode,KOH,1.0,14.0,-0.88,CO,7.88,0.5,Flow cell,,,2.0,20.0,40.0
2689,109,,2021,Tunable Product Selectivity in Electrochemical CO2 Reduction on Well-Mixed Ni–Cu Alloys,,,https://doi.org/10.1021/acsami.1c19224,,C2H4,Cu0.8Ni0.2,,CuO,NiO,0.8,sphere,,85.71,130.43,176.43,85.71,130.43,176.43,0.0,0.0,100.0,gasdiffusion electrode,KOH,1.0,14.0,-1.09,CO,3.54,0.5,Flow cell,,,2.0,20.0,40.0
2690,109,,2021,Tunable Product Selectivity in Electrochemical CO2 Reduction on Well-Mixed Ni–Cu Alloys,,,https://doi.org/10.1021/acsami.1c19224,,C2H4,Cu0.8Ni0.2,,CuO,NiO,0.8,sphere,,85.71,130.43,176.43,85.71,130.43,176.43,0.0,0.0,100.0,gasdiffusion electrode,KOH,1.0,14.0,-0.88,CH4,8.28,0.5,Flow cell,,,2.0,20.0,40.0
2691,109,,2021,Tunable Product Selectivity in Electrochemical CO2 Reduction on Well-Mixed Ni–Cu Alloys,,,https://doi.org/10.1021/acsami.1c19224,,C2H4,Cu0.8Ni0.2,,CuO,NiO,0.8,sphere,,85.71,130.43,176.43,85.71,130.43,176.43,0.0,0.0,100.0,gasdiffusion electrode,KOH,1.0,14.0,-1.09,CH4,16.38,0.5,Flow cell,,,2.0,20.0,40.0
2692,109,,2021,Tunable Product Selectivity in Electrochemical CO2 Reduction on Well-Mixed Ni–Cu Alloys,,,https://doi.org/10.1021/acsami.1c19224,,C2H4,Cu0.8Ni0.2,,CuO,NiO,0.8,sphere,,85.71,130.43,176.43,85.71,130.43,176.43,0.0,0.0,100.0,gasdiffusion electrode,KOH,1.0,14.0,-0.88,HCOOH,14.05,0.5,Flow cell,,,2.0,20.0,40.0
2693,109,,2021,Tunable Product Selectivity in Electrochemical CO2 Reduction on Well-Mixed Ni–Cu Alloys,,,https://doi.org/10.1021/acsami.1c19224,,C2H4,Cu0.8Ni0.2,,CuO,NiO,0.8,sphere,,85.71,130.43,176.43,85.71,130.43,176.43,0.0,0.0,100.0,gasdiffusion electrode,KOH,1.0,14.0,-1.09,HCOOH,7.95,0.5,Flow cell,,,2.0,20.0,40.0
2694,109,,2021,Tunable Product Selectivity in Electrochemical CO2 Reduction on Well-Mixed Ni–Cu Alloys,,,https://doi.org/10.1021/acsami.1c19224,,C2H4,Cu0.8Ni0.2,,CuO,NiO,0.8,sphere,,85.71,130.43,176.43,85.71,130.43,176.43,0.0,0.0,100.0,gasdiffusion electrode,KOH,1.0,14.0,-0.88,CH3COOH,5.63,0.5,Flow cell,,,2.0,20.0,40.0
2695,109,,2021,Tunable Product Selectivity in Electrochemical CO2 Reduction on Well-Mixed Ni–Cu Alloys,,,https://doi.org/10.1021/acsami.1c19224,,C2H4,Cu0.8Ni0.2,,CuO,NiO,0.8,sphere,,85.71,130.43,176.43,85.71,130.43,176.43,0.0,0.0,100.0,gasdiffusion electrode,KOH,1.0,14.0,-1.09,CH3COOH,4.35,0.5,Flow cell,,,2.0,20.0,40.0
2696,109,,2021,Tunable Product Selectivity in Electrochemical CO2 Reduction on Well-Mixed Ni–Cu Alloys,,,https://doi.org/10.1021/acsami.1c19224,,C2H4,Cu0.8Ni0.2,,CuO,NiO,0.8,sphere,,85.71,130.43,176.43,85.71,130.43,176.43,0.0,0.0,100.0,gasdiffusion electrode,KOH,1.0,14.0,-0.88,C2H4,18.07,0.5,Flow cell,,,2.0,20.0,40.0
2697,109,,2021,Tunable Product Selectivity in Electrochemical CO2 Reduction on Well-Mixed Ni–Cu Alloys,,,https://doi.org/10.1021/acsami.1c19224,,C2H4,Cu0.8Ni0.2,,CuO,NiO,0.8,sphere,,85.71,130.43,176.43,85.71,130.43,176.43,0.0,0.0,100.0,gasdiffusion electrode,KOH,1.0,14.0,-1.09,C2H4,8.96,0.5,Flow cell,,,2.0,20.0,40.0
2698,109,,2021,Tunable Product Selectivity in Electrochemical CO2 Reduction on Well-Mixed Ni–Cu Alloys,,,https://doi.org/10.1021/acsami.1c19224,,C2H4,Cu0.8Ni0.2,,CuO,NiO,0.8,sphere,,85.71,130.43,176.43,85.71,130.43,176.43,0.0,0.0,100.0,gasdiffusion electrode,KOH,1.0,14.0,-0.88,C2H5OH,7.57,0.5,Flow cell,,,2.0,20.0,40.0
2699,109,,2021,Tunable Product Selectivity in Electrochemical CO2 Reduction on Well-Mixed Ni–Cu Alloys,,,https://doi.org/10.1021/acsami.1c19224,,C2H4,Cu0.8Ni0.2,,CuO,NiO,0.8,sphere,,85.71,130.43,176.43,85.71,130.43,176.43,0.0,0.0,100.0,gasdiffusion electrode,KOH,1.0,14.0,-1.09,C2H5OH,4.26,0.5,Flow cell,,,2.0,20.0,40.0
2700,109,,2021,Tunable Product Selectivity in Electrochemical CO2 Reduction on Well-Mixed Ni–Cu Alloys,,,https://doi.org/10.1021/acsami.1c19224,,C2H4,Cu0.8Ni0.2,,CuO,NiO,0.8,sphere,,85.71,130.43,176.43,85.71,130.43,176.43,0.0,0.0,100.0,gasdiffusion electrode,KOH,1.0,14.0,-0.88,C3H7OH,2.23,0.5,Flow cell,,,2.0,20.0,40.0
2701,109,,2021,Tunable Product Selectivity in Electrochemical CO2 Reduction on Well-Mixed Ni–Cu Alloys,,,https://doi.org/10.1021/acsami.1c19224,,C2H4,Cu0.8Ni0.2,,CuO,NiO,0.8,sphere,,85.71,130.43,176.43,85.71,130.43,176.43,0.0,0.0,100.0,gasdiffusion electrode,KOH,1.0,14.0,-1.09,C3H7OH,0.66,0.5,Flow cell,,,2.0,20.0,40.0
2702,109,,2021,Tunable Product Selectivity in Electrochemical CO2 Reduction on Well-Mixed Ni–Cu Alloys,,,https://doi.org/10.1021/acsami.1c19224,,C2H4,Cu0.8Ni0.2,,CuO,NiO,0.8,sphere,,85.71,130.43,176.43,85.71,130.43,176.43,0.0,0.0,100.0,gasdiffusion electrode,KOH,1.0,14.0,-0.88,H2,4.22,0.5,Flow cell,,,2.0,20.0,40.0
2703,109,,2021,Tunable Product Selectivity in Electrochemical CO2 Reduction on Well-Mixed Ni–Cu Alloys,,,https://doi.org/10.1021/acsami.1c19224,,C2H4,Cu0.8Ni0.2,,CuO,NiO,0.8,sphere,,85.71,130.43,176.43,85.71,130.43,176.43,0.0,0.0,100.0,gasdiffusion electrode,KOH,1.0,14.0,-1.09,H2,6.4,0.5,Flow cell,,,2.0,20.0,40.0
2704,111,,2022,Oxidation State Modulation of Bimetallic Tin-Copper Oxide Nanotubes for Selective CO2 Electroreduction to Formate,,,https://doi.org/10.1002/smll.202204148,20.0,HCOOH,SnCu-CNS,,CuO,SnO,28.82,needle,90.0,99.47,123.71,168.42,471.05,2028.71,4717.89,0.0,15.79,84.21,carbon paper electrode,KHCO3,0.1,6.8,-0.40,CO,35.97,,H-cell,2000.0,,1.0,20.0,
