Repository: vovamirosh/-CO2RR-Beyond-Green-AI

File: Datasets/prepr.csv (part 31 of 50)
DOI,Article name,Compound_1,Compound_2,"Cat./Support ratio, % (at)",Morphology (TEM/SEM),"Pore size, nm",width min (nm),width aver (nm),width max (nm),length min (nm),length aver (nm),length max (nm),"Cu, % (at.)","Cu+, % (at.)","Cu(2+), % (at.)",Base,electrolyte,"conc, M",pH,RHE vs V,Product,"FE, %","Time, h",Type of reactor,"Loading, μg/cm2","Add_carbon, %","Surface area of electrode, cm2","Flow rate CO2, ml/min","Av_volume, mkm^3",Ratio_sphere_volume,"Min_volume, mkm^3","Max_volume, mkm^3",1_efermi,1_density_atomic,1_total_magnetization_normalized_formula_units,1_energy_above_hull,1_energy_per_atom,1_volume,1_band_gap,2_efermi,2_density_atomic,2_total_magnetization_normalized_formula_units,2_energy_above_hull,2_energy_per_atom,2_volume,2_band_gap,Product_exactmw,Product_lipinskiHBA,Product_lipinskiHBD,Product_NumAtoms,Product_FractionCSP3,Product_CrippenClogP,Product_hallKierAlpha,Product_kappa2,Product_kappa3,anion_molar_conductance,anion_mobility,anion_diffusion_coefficient,anion_hydr_R_of_ion,Type of reactor_H-cell,Base_carbon paper electrode,Base_gasdiffusion electrode
https://doi.org/10.1002/smll.202204148,SnCu-CNS,CuO,SnO,28.82,nanowire,90.0,99.47,123.71,168.42,471.05,2028.71,4717.89,0.0,15.79,84.21,carbon paper electrode,KHCO3,0.1,6.8,-0.5,HCOOH,69.17,1.0,Flow cell,2000.0,0.0,1.0,20.0,0.024384815001774866,0.09113058540465171,0.0036605060196386206,0.10510539731974144,4.72796063,11.121387926358747,0.0006916,0.000264654999999,-5.466114125,44.485551705434986,0.0,6.30205676,17.769148129457438,0.0,0.0,-6.1084688325,71.07659251782975,0.4096,46.005479304,2.0,1.0,5.0,0.0,-0.29919999999999997,-0.53,1.4699999999999982,1.4700000000000009,44.5,4.353,1.118,2.193,0.0,1.0,0.0
https://doi.org/10.1002/smll.202204148,SnCu-CNS,CuO,SnO,28.82,nanowire,90.0,99.47,123.71,168.42,471.05,2028.71,4717.89,0.0,15.79,84.21,carbon paper electrode,KHCO3,0.1,6.8,-0.5,HCOOH,77.39,1.0,Flow cell,2000.0,0.0,1.0,20.0,0.024384815001774866,0.09113058540465171,0.0036605060196386206,0.10510539731974144,4.72796063,11.121387926358747,0.0006916,0.000264654999999,-5.466114125,44.485551705434986,0.0,6.30205676,17.769148129457438,0.0,0.0,-6.1084688325,71.07659251782975,0.4096,46.005479304,2.0,1.0,5.0,0.0,-0.29919999999999997,-0.53,1.4699999999999982,1.4700000000000009,44.5,4.353,1.118,2.193,0.0,1.0,0.0
https://doi.org/10.1002/smll.202204148,SnCu-CNS,CuO,SnO,28.82,nanowire,90.0,99.47,123.71,168.42,471.05,2028.71,4717.89,0.0,15.79,84.21,carbon paper electrode,KHCO3,0.1,6.8,-0.5,HCOOH,81.3,1.0,Flow cell,2000.0,0.0,1.0,20.0,0.024384815001774866,0.09113058540465171,0.0036605060196386206,0.10510539731974144,4.72796063,11.121387926358747,0.0006916,0.000264654999999,-5.466114125,44.485551705434986,0.0,6.30205676,17.769148129457438,0.0,0.0,-6.1084688325,71.07659251782975,0.4096,46.005479304,2.0,1.0,5.0,0.0,-0.29919999999999997,-0.53,1.4699999999999982,1.4700000000000009,44.5,4.353,1.118,2.193,0.0,1.0,0.0
https://doi.org/10.1002/smll.202204148,SnCu-CNS,CuO,SnO,28.82,nanowire,90.0,99.47,123.71,168.42,471.05,2028.71,4717.89,0.0,15.79,84.21,carbon paper electrode,KHCO3,0.1,6.8,-0.5,HCOOH,85.87,1.0,Flow cell,2000.0,0.0,1.0,20.0,0.024384815001774866,0.09113058540465171,0.0036605060196386206,0.10510539731974144,4.72796063,11.121387926358747,0.0006916,0.000264654999999,-5.466114125,44.485551705434986,0.0,6.30205676,17.769148129457438,0.0,0.0,-6.1084688325,71.07659251782975,0.4096,46.005479304,2.0,1.0,5.0,0.0,-0.29919999999999997,-0.53,1.4699999999999982,1.4700000000000009,44.5,4.353,1.118,2.193,0.0,1.0,0.0
https://doi.org/10.1002/smll.202204148,SnCu-CNS,CuO,SnO,28.82,nanowire,90.0,99.47,123.71,168.42,471.05,2028.71,4717.89,0.0,15.79,84.21,carbon paper electrode,KHCO3,0.1,6.8,-0.5,HCOOH,86.78,1.0,Flow cell,2000.0,0.0,1.0,20.0,0.024384815001774866,0.09113058540465171,0.0036605060196386206,0.10510539731974144,4.72796063,11.121387926358747,0.0006916,0.000264654999999,-5.466114125,44.485551705434986,0.0,6.30205676,17.769148129457438,0.0,0.0,-6.1084688325,71.07659251782975,0.4096,46.005479304,2.0,1.0,5.0,0.0,-0.29919999999999997,-0.53,1.4699999999999982,1.4700000000000009,44.5,4.353,1.118,2.193,0.0,1.0,0.0
https://doi.org/10.1002/smll.202204148,SnCu-CNS,CuO,SnO,28.82,nanowire,90.0,99.47,123.71,168.42,471.05,2028.71,4717.89,0.0,15.79,84.21,carbon paper electrode,KHCO3,0.1,6.8,-0.5,HCOOH,91.48,1.0,Flow cell,2000.0,0.0,1.0,20.0,0.024384815001774866,0.09113058540465171,0.0036605060196386206,0.10510539731974144,4.72796063,11.121387926358747,0.0006916,0.000264654999999,-5.466114125,44.485551705434986,0.0,6.30205676,17.769148129457438,0.0,0.0,-6.1084688325,71.07659251782975,0.4096,46.005479304,2.0,1.0,5.0,0.0,-0.29919999999999997,-0.53,1.4699999999999982,1.4700000000000009,44.5,4.353,1.118,2.193,0.0,1.0,0.0
https://doi.org/10.1002/smll.202204148,SnCu-CNS,CuO,SnO,28.82,nanowire,90.0,99.47,123.71,168.42,471.05,2028.71,4717.89,0.0,15.79,84.21,carbon paper electrode,KHCO3,0.1,6.8,-0.5,HCOOH,88.48,1.0,Flow cell,2000.0,0.0,1.0,20.0,0.024384815001774866,0.09113058540465171,0.0036605060196386206,0.10510539731974144,4.72796063,11.121387926358747,0.0006916,0.000264654999999,-5.466114125,44.485551705434986,0.0,6.30205676,17.769148129457438,0.0,0.0,-6.1084688325,71.07659251782975,0.4096,46.005479304,2.0,1.0,5.0,0.0,-0.29919999999999997,-0.53,1.4699999999999982,1.4700000000000009,44.5,4.353,1.118,2.193,0.0,1.0,0.0
https://doi.org/10.1002/smll.202204148,SnCu-CNS,CuO,SnO,28.82,nanowire,90.0,99.47,123.71,168.42,471.05,2028.71,4717.89,0.0,15.79,84.21,carbon paper electrode,KHCO3,0.1,6.8,-0.5,HCOOH,85.87,1.0,Flow cell,2000.0,0.0,1.0,20.0,0.024384815001774866,0.09113058540465171,0.0036605060196386206,0.10510539731974144,4.72796063,11.121387926358747,0.0006916,0.000264654999999,-5.466114125,44.485551705434986,0.0,6.30205676,17.769148129457438,0.0,0.0,-6.1084688325,71.07659251782975,0.4096,46.005479304,2.0,1.0,5.0,0.0,-0.29919999999999997,-0.53,1.4699999999999982,1.4700000000000009,44.5,4.353,1.118,2.193,0.0,1.0,0.0
https://doi.org/10.1002/ange.202303048,BiCu-SAA,Cu,Bi,98.85,cubic,0.0,23.25,34.04,62.5,23.25,34.04,62.5,100.0,0.0,0.0,glassy-carbon electrode,KHCO3,0.1,6.8,-1.0,H2,14.29,1.0,H-cell,100.0,0.0,0.2,10.0,3.9442883264e-05,0.36755259694786147,1.2568078125e-05,0.000244140625,7.51858683,11.445998564977856,2e-07,0.0,-10.846796,11.445998564977856,0.0,6.47640097,34.02582510892988,0.0001557,0.050300225000000004,-58.451973519999996,68.05165021785976,0.0,2.015650064,0.0,0.0,2.0,0.0,0.246,0.0,0.0,0.0,44.5,4.353,1.118,2.193,1.0,0.0,0.0
https://doi.org/10.1002/ange.202303048,BiCu-SAA,Cu,Bi,98.85,cubic,0.0,23.25,34.04,62.5,23.25,34.04,62.5,100.0,0.0,0.0,glassy-carbon electrode,KHCO3,0.1,6.8,-1.0,HCOOH,50.52,1.0,H-cell,100.0,0.0,0.2,10.0,3.9442883264e-05,0.36755259694786147,1.2568078125e-05,0.000244140625,7.51858683,11.445998564977856,2e-07,0.0,-10.846796,11.445998564977856,0.0,6.47640097,34.02582510892988,0.0001557,0.050300225000000004,-58.451973519999996,68.05165021785976,0.0,46.005479304,2.0,1.0,5.0,0.0,-0.29919999999999997,-0.53,1.4699999999999982,1.4700000000000009,44.5,4.353,1.118,2.193,1.0,0.0,0.0
https://doi.org/10.1002/ange.202303048,BiCu-SAA,Cu,Bi,98.85,cubic,0.0,23.25,34.04,62.5,23.25,34.04,62.5,100.0,0.0,0.0,glassy-carbon electrode,KHCO3,0.1,6.8,-1.0,CO,11.15,1.0,H-cell,100.0,0.0,0.2,10.0,3.9442883264e-05,0.36755259694786147,1.2568078125e-05,0.000244140625,7.51858683,11.445998564977856,2e-07,0.0,-10.846796,11.445998564977856,0.0,6.47640097,34.02582510892988,0.0001557,0.050300225000000004,-58.451973519999996,68.05165021785976,0.0,27.99491462,1.0,0.0,2.0,0.0,-0.03751,-0.26,0.74,-6.106153846153846,44.5,4.353,1.118,2.193,1.0,0.0,0.0
https://doi.org/10.1002/ange.202303048,BiCu-SAA,Cu,Bi,98.85,cubic,0.0,23.25,34.04,62.5,23.25,34.04,62.5,100.0,0.0,0.0,glassy-carbon electrode,KHCO3,0.1,6.8,-1.0,C2H4,13.94,1.0,H-cell,100.0,0.0,0.2,10.0,3.9442883264e-05,0.36755259694786147,1.2568078125e-05,0.000244140625,7.51858683,11.445998564977856,2e-07,0.0,-10.846796,11.445998564977856,0.0,6.47640097,34.02582510892988,0.0001557,0.050300225000000004,-58.451973519999996,68.05165021785976,0.0,28.031300127999998,0.0,0.0,6.0,0.0,0.8022,-0.26,0.74,-6.106153846153846,44.5,4.353,1.118,2.193,1.0,0.0,0.0
https://doi.org/10.1002/ange.202303048,BiCu-SAA,Cu,Bi,98.85,cubic,0.0,23.25,34.04,62.5,23.25,34.04,62.5,100.0,0.0,0.0,glassy-carbon electrode,KHCO3,0.1,6.8,-1.0,C2H5OH,5.75,1.0,H-cell,100.0,0.0,0.2,10.0,3.9442883264e-05,0.36755259694786147,1.2568078125e-05,0.000244140625,7.51858683,11.445998564977856,2e-07,0.0,-10.846796,11.445998564977856,0.0,6.47640097,34.02582510892988,0.0001557,0.050300225000000004,-58.451973519999996,68.05165021785976,0.0,46.041864812,1.0,1.0,9.0,1.0,-0.0014000000000000123,-0.04,1.96,1.9600000000000033,44.5,4.353,1.118,2.193,1.0,0.0,0.0
https://doi.org/10.1002/ange.202303048,BiCu-SAA,Cu,Bi,98.85,cubic,0.0,23.25,34.04,62.5,23.25,34.04,62.5,100.0,0.0,0.0,glassy-carbon electrode,KHCO3,0.1,6.8,-1.0,C3H7OH,3.48,1.0,H-cell,100.0,0.0,0.2,10.0,3.9442883264e-05,0.36755259694786147,1.2568078125e-05,0.000244140625,7.51858683,11.445998564977856,2e-07,0.0,-10.846796,11.445998564977856,0.0,6.47640097,34.02582510892988,0.0001557,0.050300225000000004,-58.451973519999996,68.05165021785976,0.0,60.057514876,1.0,1.0,12.0,1.0,0.38710000000000006,-0.04,1.297837837837838,1128.9599999999998,44.5,4.353,1.118,2.193,1.0,0.0,0.0
https://doi.org/10.1002/ange.202303048,BiCu-SAA,Cu,Bi,98.85,cubic,0.0,23.25,34.04,62.5,23.25,34.04,62.5,100.0,0.0,0.0,glassy-carbon electrode,KHCO3,0.1,6.8,-1.05,H2,14.98,1.0,H-cell,100.0,0.0,0.2,10.0,3.9442883264e-05,0.36755259694786147,1.2568078125e-05,0.000244140625,7.51858683,11.445998564977856,2e-07,0.0,-10.846796,11.445998564977856,0.0,6.47640097,34.02582510892988,0.0001557,0.050300225000000004,-58.451973519999996,68.05165021785976,0.0,2.015650064,0.0,0.0,2.0,0.0,0.246,0.0,0.0,0.0,44.5,4.353,1.118,2.193,1.0,0.0,0.0
https://doi.org/10.1002/ange.202303048,BiCu-SAA,Cu,Bi,98.85,cubic,0.0,23.25,34.04,62.5,23.25,34.04,62.5,100.0,0.0,0.0,glassy-carbon electrode,KHCO3,0.1,6.8,-1.05,HCOOH,25.78,1.0,H-cell,100.0,0.0,0.2,10.0,3.9442883264e-05,0.36755259694786147,1.2568078125e-05,0.000244140625,7.51858683,11.445998564977856,2e-07,0.0,-10.846796,11.445998564977856,0.0,6.47640097,34.02582510892988,0.0001557,0.050300225000000004,-58.451973519999996,68.05165021785976,0.0,46.005479304,2.0,1.0,5.0,0.0,-0.29919999999999997,-0.53,1.4699999999999982,1.4700000000000009,44.5,4.353,1.118,2.193,1.0,0.0,0.0
https://doi.org/10.1002/ange.202303048,BiCu-SAA,Cu,Bi,98.85,cubic,0.0,23.25,34.04,62.5,23.25,34.04,62.5,100.0,0.0,0.0,glassy-carbon electrode,KHCO3,0.1,6.8,-1.05,CO,7.84,1.0,H-cell,100.0,0.0,0.2,10.0,3.9442883264e-05,0.36755259694786147,1.2568078125e-05,0.000244140625,7.51858683,11.445998564977856,2e-07,0.0,-10.846796,11.445998564977856,0.0,6.47640097,34.02582510892988,0.0001557,0.050300225000000004,-58.451973519999996,68.05165021785976,0.0,27.99491462,1.0,0.0,2.0,0.0,-0.03751,-0.26,0.74,-6.106153846153846,44.5,4.353,1.118,2.193,1.0,0.0,0.0
https://doi.org/10.1002/ange.202303048,BiCu-SAA,Cu,Bi,98.85,cubic,0.0,23.25,34.04,62.5,23.25,34.04,62.5,100.0,0.0,0.0,glassy-carbon electrode,KHCO3,0.1,6.8,-1.05,C2H4,32.06,1.0,H-cell,100.0,0.0,0.2,10.0,3.9442883264e-05,0.36755259694786147,1.2568078125e-05,0.000244140625,7.51858683,11.445998564977856,2e-07,0.0,-10.846796,11.445998564977856,0.0,6.47640097,34.02582510892988,0.0001557,0.050300225000000004,-58.451973519999996,68.05165021785976,0.0,28.031300127999998,0.0,0.0,6.0,0.0,0.8022,-0.26,0.74,-6.106153846153846,44.5,4.353,1.118,2.193,1.0,0.0,0.0
https://doi.org/10.1002/ange.202303048,BiCu-SAA,Cu,Bi,98.85,cubic,0.0,23.25,34.04,62.5,23.25,34.04,62.5,100.0,0.0,0.0,glassy-carbon electrode,KHCO3,0.1,6.8,-1.05,C2H5OH,10.45,1.0,H-cell,100.0,0.0,0.2,10.0,3.9442883264e-05,0.36755259694786147,1.2568078125e-05,0.000244140625,7.51858683,11.445998564977856,2e-07,0.0,-10.846796,11.445998564977856,0.0,6.47640097,34.02582510892988,0.0001557,0.050300225000000004,-58.451973519999996,68.05165021785976,0.0,46.041864812,1.0,1.0,9.0,1.0,-0.0014000000000000123,-0.04,1.96,1.9600000000000033,44.5,4.353,1.118,2.193,1.0,0.0,0.0
https://doi.org/10.1002/ange.202303048,BiCu-SAA,Cu,Bi,98.85,cubic,0.0,23.25,34.04,62.5,23.25,34.04,62.5,100.0,0.0,0.0,glassy-carbon electrode,KHCO3,0.1,6.8,-1.05,C3H7OH,7.14,1.0,H-cell,100.0,0.0,0.2,10.0,3.9442883264e-05,0.36755259694786147,1.2568078125e-05,0.000244140625,7.51858683,11.445998564977856,2e-07,0.0,-10.846796,11.445998564977856,0.0,6.47640097,34.02582510892988,0.0001557,0.050300225000000004,-58.451973519999996,68.05165021785976,0.0,60.057514876,1.0,1.0,12.0,1.0,0.38710000000000006,-0.04,1.297837837837838,1128.9599999999998,44.5,4.353,1.118,2.193,1.0,0.0,0.0
https://doi.org/10.1002/ange.202303048,BiCu-SAA,Cu,Bi,98.85,cubic,0.0,23.25,34.04,62.5,23.25,34.04,62.5,100.0,0.0,0.0,glassy-carbon electrode,KHCO3,0.1,6.8,-1.1,H2,13.07,1.0,H-cell,100.0,0.0,0.2,10.0,3.9442883264e-05,0.36755259694786147,1.2568078125e-05,0.000244140625,7.51858683,11.445998564977856,2e-07,0.0,-10.846796,11.445998564977856,0.0,6.47640097,34.02582510892988,0.0001557,0.050300225000000004,-58.451973519999996,68.05165021785976,0.0,2.015650064,0.0,0.0,2.0,0.0,0.246,0.0,0.0,0.0,44.5,4.353,1.118,2.193,1.0,0.0,0.0
https://doi.org/10.1002/ange.202303048,BiCu-SAA,Cu,Bi,98.85,cubic,0.0,23.25,34.04,62.5,23.25,34.04,62.5,100.0,0.0,0.0,glassy-carbon electrode,KHCO3,0.1,6.8,-1.1,HCOOH,7.49,1.0,H-cell,100.0,0.0,0.2,10.0,3.9442883264e-05,0.36755259694786147,1.2568078125e-05,0.000244140625,7.51858683,11.445998564977856,2e-07,0.0,-10.846796,11.445998564977856,0.0,6.47640097,34.02582510892988,0.0001557,0.050300225000000004,-58.451973519999996,68.05165021785976,0.0,46.005479304,2.0,1.0,5.0,0.0,-0.29919999999999997,-0.53,1.4699999999999982,1.4700000000000009,44.5,4.353,1.118,2.193,1.0,0.0,0.0
https://doi.org/10.1002/ange.202303048,BiCu-SAA,Cu,Bi,98.85,cubic,0.0,23.25,34.04,62.5,23.25,34.04,62.5,100.0,0.0,0.0,glassy-carbon electrode,KHCO3,0.1,6.8,-1.1,CO,4.01,1.0,H-cell,100.0,0.0,0.2,10.0,3.9442883264e-05,0.36755259694786147,1.2568078125e-05,0.000244140625,7.51858683,11.445998564977856,2e-07,0.0,-10.846796,11.445998564977856,0.0,6.47640097,34.02582510892988,0.0001557,0.050300225000000004,-58.451973519999996,68.05165021785976,0.0,27.99491462,1.0,0.0,2.0,0.0,-0.03751,-0.26,0.74,-6.106153846153846,44.5,4.353,1.118,2.193,1.0,0.0,0.0
https://doi.org/10.1002/ange.202303048,BiCu-SAA,Cu,Bi,98.85,cubic,0.0,23.25,34.04,62.5,23.25,34.04,62.5,100.0,0.0,0.0,glassy-carbon electrode,KHCO3,0.1,6.8,-1.1,CH4,1.74,1.0,H-cell,100.0,0.0,0.2,10.0,3.9442883264e-05,0.36755259694786147,1.2568078125e-05,0.000244140625,7.51858683,11.445998564977856,2e-07,0.0,-10.846796,11.445998564977856,0.0,6.47640097,34.02582510892988,0.0001557,0.050300225000000004,-58.451973519999996,68.05165021785976,0.0,16.031300127999998,0.0,0.0,5.0,1.0,0.6361,0.0,0.0,0.0,44.5,4.353,1.118,2.193,1.0,0.0,0.0
https://doi.org/10.1002/ange.202303048,BiCu-SAA,Cu,Bi,98.85,cubic,0.0,23.25,34.04,62.5,23.25,34.04,62.5,100.0,0.0,0.0,glassy-carbon electrode,KHCO3,0.1,6.8,-1.1,C2H4,40.77,1.0,H-cell,100.0,0.0,0.2,10.0,3.9442883264e-05,0.36755259694786147,1.2568078125e-05,0.000244140625,7.51858683,11.445998564977856,2e-07,0.0,-10.846796,11.445998564977856,0.0,6.47640097,34.02582510892988,0.0001557,0.050300225000000004,-58.451973519999996,68.05165021785976,0.0,28.031300127999998,0.0,0.0,6.0,0.0,0.8022,-0.26,0.74,-6.106153846153846,44.5,4.353,1.118,2.193,1.0,0.0,0.0
https://doi.org/10.1002/ange.202303048,BiCu-SAA,Cu,Bi,98.85,cubic,0.0,23.25,34.04,62.5,23.25,34.04,62.5,100.0,0.0,0.0,glassy-carbon electrode,KHCO3,0.1,6.8,-1.1,C2H5OH,18.12,1.0,H-cell,100.0,0.0,0.2,10.0,3.9442883264e-05,0.36755259694786147,1.2568078125e-05,0.000244140625,7.51858683,11.445998564977856,2e-07,0.0,-10.846796,11.445998564977856,0.0,6.47640097,34.02582510892988,0.0001557,0.050300225000000004,-58.451973519999996,68.05165021785976,0.0,46.041864812,1.0,1.0,9.0,1.0,-0.0014000000000000123,-0.04,1.96,1.9600000000000033,44.5,4.353,1.118,2.193,1.0,0.0,0.0
https://doi.org/10.1002/ange.202303048,BiCu-SAA,Cu,Bi,98.85,cubic,0.0,23.25,34.04,62.5,23.25,34.04,62.5,100.0,0.0,0.0,glassy-carbon electrode,KHCO3,0.1,6.8,-1.1,C3H7OH,13.24,1.0,H-cell,100.0,0.0,0.2,10.0,3.9442883264e-05,0.36755259694786147,1.2568078125e-05,0.000244140625,7.51858683,11.445998564977856,2e-07,0.0,-10.846796,11.445998564977856,0.0,6.47640097,34.02582510892988,0.0001557,0.050300225000000004,-58.451973519999996,68.05165021785976,0.0,60.057514876,1.0,1.0,12.0,1.0,0.38710000000000006,-0.04,1.297837837837838,1128.9599999999998,44.5,4.353,1.118,2.193,1.0,0.0,0.0
https://doi.org/10.1002/ange.202303048,BiCu-SAA,Cu,Bi,98.85,cubic,0.0,23.25,34.04,62.5,23.25,34.04,62.5,100.0,0.0,0.0,glassy-carbon electrode,KHCO3,0.1,6.8,-1.15,H2,12.37,1.0,H-cell,100.0,0.0,0.2,10.0,3.9442883264e-05,0.36755259694786147,1.2568078125e-05,0.000244140625,7.51858683,11.445998564977856,2e-07,0.0,-10.846796,11.445998564977856,0.0,6.47640097,34.02582510892988,0.0001557,0.050300225000000004,-58.451973519999996,68.05165021785976,0.0,2.015650064,0.0,0.0,2.0,0.0,0.246,0.0,0.0,0.0,44.5,4.353,1.118,2.193,1.0,0.0,0.0
https://doi.org/10.1002/ange.202303048,BiCu-SAA,Cu,Bi,98.85,cubic,0.0,23.25,34.04,62.5,23.25,34.04,62.5,100.0,0.0,0.0,glassy-carbon electrode,KHCO3,0.1,6.8,-1.15,HCOOH,10.28,1.0,H-cell,100.0,0.0,0.2,10.0,3.9442883264e-05,0.36755259694786147,1.2568078125e-05,0.000244140625,7.51858683,11.445998564977856,2e-07,0.0,-10.846796,11.445998564977856,0.0,6.47640097,34.02582510892988,0.0001557,0.050300225000000004,-58.451973519999996,68.05165021785976,0.0,46.005479304,2.0,1.0,5.0,0.0,-0.29919999999999997,-0.53,1.4699999999999982,1.4700000000000009,44.5,4.353,1.118,2.193,1.0,0.0,0.0
https://doi.org/10.1002/ange.202303048,BiCu-SAA,Cu,Bi,98.85,cubic,0.0,23.25,34.04,62.5,23.25,34.04,62.5,100.0,0.0,0.0,glassy-carbon electrode,KHCO3,0.1,6.8,-1.15,CO,2.96,1.0,H-cell,100.0,0.0,0.2,10.0,3.9442883264e-05,0.36755259694786147,1.2568078125e-05,0.000244140625,7.51858683,11.445998564977856,2e-07,0.0,-10.846796,11.445998564977856,0.0,6.47640097,34.02582510892988,0.0001557,0.050300225000000004,-58.451973519999996,68.05165021785976,0.0,27.99491462,1.0,0.0,2.0,0.0,-0.03751,-0.26,0.74,-6.106153846153846,44.5,4.353,1.118,2.193,1.0,0.0,0.0
https://doi.org/10.1002/ange.202303048,BiCu-SAA,Cu,Bi,98.85,cubic,0.0,23.25,34.04,62.5,23.25,34.04,62.5,100.0,0.0,0.0,glassy-carbon electrode,KHCO3,0.1,6.8,-1.15,CH4,4.36,1.0,H-cell,100.0,0.0,0.2,10.0,3.9442883264e-05,0.36755259694786147,1.2568078125e-05,0.000244140625,7.51858683,11.445998564977856,2e-07,0.0,-10.846796,11.445998564977856,0.0,6.47640097,34.02582510892988,0.0001557,0.050300225000000004,-58.451973519999996,68.05165021785976,0.0,16.031300127999998,0.0,0.0,5.0,1.0,0.6361,0.0,0.0,0.0,44.5,4.353,1.118,2.193,1.0,0.0,0.0
https://doi.org/10.1002/ange.202303048,BiCu-SAA,Cu,Bi,98.85,cubic,0.0,23.25,34.04,62.5,23.25,34.04,62.5,100.0,0.0,0.0,glassy-carbon electrode,KHCO3,0.1,6.8,-1.15,C2H4,42.86,1.0,H-cell,100.0,0.0,0.2,10.0,3.9442883264e-05,0.36755259694786147,1.2568078125e-05,0.000244140625,7.51858683,11.445998564977856,2e-07,0.0,-10.846796,11.445998564977856,0.0,6.47640097,34.02582510892988,0.0001557,0.050300225000000004,-58.451973519999996,68.05165021785976,0.0,28.031300127999998,0.0,0.0,6.0,0.0,0.8022,-0.26,0.74,-6.106153846153846,44.5,4.353,1.118,2.193,1.0,0.0,0.0
https://doi.org/10.1002/ange.202303048,BiCu-SAA,Cu,Bi,98.85,cubic,0.0,23.25,34.04,62.5,23.25,34.04,62.5,100.0,0.0,0.0,glassy-carbon electrode,KHCO3,0.1,6.8,-1.15,C2H5OH,16.03,1.0,H-cell,100.0,0.0,0.2,10.0,3.9442883264e-05,0.36755259694786147,1.2568078125e-05,0.000244140625,7.51858683,11.445998564977856,2e-07,0.0,-10.846796,11.445998564977856,0.0,6.47640097,34.02582510892988,0.0001557,0.050300225000000004,-58.451973519999996,68.05165021785976,0.0,46.041864812,1.0,1.0,9.0,1.0,-0.0014000000000000123,-0.04,1.96,1.9600000000000033,44.5,4.353,1.118,2.193,1.0,0.0,0.0
https://doi.org/10.1002/ange.202303048,BiCu-SAA,Cu,Bi,98.85,cubic,0.0,23.25,34.04,62.5,23.25,34.04,62.5,100.0,0.0,0.0,glassy-carbon electrode,KHCO3,0.1,6.8,-1.15,C3H7OH,10.45,1.0,H-cell,100.0,0.0,0.2,10.0,3.9442883264e-05,0.36755259694786147,1.2568078125e-05,0.000244140625,7.51858683,11.445998564977856,2e-07,0.0,-10.846796,11.445998564977856,0.0,6.47640097,34.02582510892988,0.0001557,0.050300225000000004,-58.451973519999996,68.05165021785976,0.0,60.057514876,1.0,1.0,12.0,1.0,0.38710000000000006,-0.04,1.297837837837838,1128.9599999999998,44.5,4.353,1.118,2.193,1.0,0.0,0.0
https://doi.org/10.1002/ange.202303048,BiCu-SAA,Cu,Bi,98.85,cubic,0.0,23.25,34.04,62.5,23.25,34.04,62.5,100.0,0.0,0.0,glassy-carbon electrode,KHCO3,0.1,6.8,-1.2,H2,16.72,1.0,H-cell,100.0,0.0,0.2,10.0,3.9442883264e-05,0.36755259694786147,1.2568078125e-05,0.000244140625,7.51858683,11.445998564977856,2e-07,0.0,-10.846796,11.445998564977856,0.0,6.47640097,34.02582510892988,0.0001557,0.050300225000000004,-58.451973519999996,68.05165021785976,0.0,2.015650064,0.0,0.0,2.0,0.0,0.246,0.0,0.0,0.0,44.5,4.353,1.118,2.193,1.0,0.0,0.0
https://doi.org/10.1002/ange.202303048,BiCu-SAA,Cu,Bi,98.85,cubic,0.0,23.25,34.04,62.5,23.25,34.04,62.5,100.0,0.0,0.0,glassy-carbon electrode,KHCO3,0.1,6.8,-1.2,HCOOH,7.67,1.0,H-cell,100.0,0.0,0.2,10.0,3.9442883264e-05,0.36755259694786147,1.2568078125e-05,0.000244140625,7.51858683,11.445998564977856,2e-07,0.0,-10.846796,11.445998564977856,0.0,6.47640097,34.02582510892988,0.0001557,0.050300225000000004,-58.451973519999996,68.05165021785976,0.0,46.005479304,2.0,1.0,5.0,0.0,-0.29919999999999997,-0.53,1.4699999999999982,1.4700000000000009,44.5,4.353,1.118,2.193,1.0,0.0,0.0
https://doi.org/10.1002/ange.202303048,BiCu-SAA,Cu,Bi,98.85,cubic,0.0,23.25,34.04,62.5,23.25,34.04,62.5,100.0,0.0,0.0,glassy-carbon electrode,KHCO3,0.1,6.8,-1.2,CO,2.09,1.0,H-cell,100.0,0.0,0.2,10.0,3.9442883264e-05,0.36755259694786147,1.2568078125e-05,0.000244140625,7.51858683,11.445998564977856,2e-07,0.0,-10.846796,11.445998564977856,0.0,6.47640097,34.02582510892988,0.0001557,0.050300225000000004,-58.451973519999996,68.05165021785976,0.0,27.99491462,1.0,0.0,2.0,0.0,-0.03751,-0.26,0.74,-6.106153846153846,44.5,4.353,1.118,2.193,1.0,0.0,0.0
https://doi.org/10.1002/ange.202303048,BiCu-SAA,Cu,Bi,98.85,cubic,0.0,23.25,34.04,62.5,23.25,34.04,62.5,100.0,0.0,0.0,glassy-carbon electrode,KHCO3,0.1,6.8,-1.2,CH4,11.15,1.0,H-cell,100.0,0.0,0.2,10.0,3.9442883264e-05,0.36755259694786147,1.2568078125e-05,0.000244140625,7.51858683,11.445998564977856,2e-07,0.0,-10.846796,11.445998564977856,0.0,6.47640097,34.02582510892988,0.0001557,0.050300225000000004,-58.451973519999996,68.05165021785976,0.0,16.031300127999998,0.0,0.0,5.0,1.0,0.6361,0.0,0.0,0.0,44.5,4.353,1.118,2.193,1.0,0.0,0.0
https://doi.org/10.1002/ange.202303048,BiCu-SAA,Cu,Bi,98.85,cubic,0.0,23.25,34.04,62.5,23.25,34.04,62.5,100.0,0.0,0.0,glassy-carbon electrode,KHCO3,0.1,6.8,-1.2,C2H4,36.24,1.0,H-cell,100.0,0.0,0.2,10.0,3.9442883264e-05,0.36755259694786147,1.2568078125e-05,0.000244140625,7.51858683,11.445998564977856,2e-07,0.0,-10.846796,11.445998564977856,0.0,6.47640097,34.02582510892988,0.0001557,0.050300225000000004,-58.451973519999996,68.05165021785976,0.0,28.031300127999998,0.0,0.0,6.0,0.0,0.8022,-0.26,0.74,-6.106153846153846,44.5,4.353,1.118,2.193,1.0,0.0,0.0
https://doi.org/10.1002/ange.202303048,BiCu-SAA,Cu,Bi,98.85,cubic,0.0,23.25,34.04,62.5,23.25,34.04,62.5,100.0,0.0,0.0,glassy-carbon electrode,KHCO3,0.1,6.8,-1.2,C2H5OH,15.33,1.0,H-cell,100.0,0.0,0.2,10.0,3.9442883264e-05,0.36755259694786147,1.2568078125e-05,0.000244140625,7.51858683,11.445998564977856,2e-07,0.0,-10.846796,11.445998564977856,0.0,6.47640097,34.02582510892988,0.0001557,0.050300225000000004,-58.451973519999996,68.05165021785976,0.0,46.041864812,1.0,1.0,9.0,1.0,-0.0014000000000000123,-0.04,1.96,1.9600000000000033,44.5,4.353,1.118,2.193,1.0,0.0,0.0
https://doi.org/10.1002/ange.202303048,BiCu-SAA,Cu,Bi,98.85,cubic,0.0,23.25,34.04,62.5,23.25,34.04,62.5,100.0,0.0,0.0,glassy-carbon electrode,KHCO3,0.1,6.8,-1.2,C3H7OH,10.1,1.0,H-cell,100.0,0.0,0.2,10.0,3.9442883264e-05,0.36755259694786147,1.2568078125e-05,0.000244140625,7.51858683,11.445998564977856,2e-07,0.0,-10.846796,11.445998564977856,0.0,6.47640097,34.02582510892988,0.0001557,0.050300225000000004,-58.451973519999996,68.05165021785976,0.0,60.057514876,1.0,1.0,12.0,1.0,0.38710000000000006,-0.04,1.297837837837838,1128.9599999999998,44.5,4.353,1.118,2.193,1.0,0.0,0.0
https://doi.org/10.1002/ange.202303048,BiCu-SAA,Cu,Bi,98.85,cubic,0.0,23.25,34.04,62.5,23.25,34.04,62.5,100.0,0.0,0.0,gasdiffusion electrode,KOH,1.0,14.0,-0.68,H2,17.93,1.0,Flow cell,1000.0,0.0,2.25,20.0,3.9442883264e-05,0.36755259694786147,1.2568078125e-05,0.000244140625,7.51858683,11.445998564977856,2e-07,0.0,-10.846796,11.445998564977856,0.0,6.47640097,34.02582510892988,0.0001557,0.050300225000000004,-58.451973519999996,68.05165021785976,0.0,2.015650064,0.0,0.0,2.0,0.0,0.246,0.0,0.0,0.0,199.1,20.21,5.192,0.472,0.0,0.0,1.0
https://doi.org/10.1002/ange.202303048,BiCu-SAA,Cu,Bi,98.85,cubic,0.0,23.25,34.04,62.5,23.25,34.04,62.5,100.0,0.0,0.0,gasdiffusion electrode,KOH,1.0,14.0,-0.68,HCOOH,21.81,1.0,Flow cell,1000.0,0.0,2.25,20.0,3.9442883264e-05,0.36755259694786147,1.2568078125e-05,0.000244140625,7.51858683,11.445998564977856,2e-07,0.0,-10.846796,11.445998564977856,0.0,6.47640097,34.02582510892988,0.0001557,0.050300225000000004,-58.451973519999996,68.05165021785976,0.0,46.005479304,2.0,1.0,5.0,0.0,-0.29919999999999997,-0.53,1.4699999999999982,1.4700000000000009,199.1,20.21,5.192,0.472,0.0,0.0,1.0
https://doi.org/10.1002/ange.202303048,BiCu-SAA,Cu,Bi,98.85,cubic,0.0,23.25,34.04,62.5,23.25,34.04,62.5,100.0,0.0,0.0,gasdiffusion electrode,KOH,1.0,14.0,-0.68,CO,16.16,1.0,Flow cell,1000.0,0.0,2.25,20.0,3.9442883264e-05,0.36755259694786147,1.2568078125e-05,0.000244140625,7.51858683,11.445998564977856,2e-07,0.0,-10.846796,11.445998564977856,0.0,6.47640097,34.02582510892988,0.0001557,0.050300225000000004,-58.451973519999996,68.05165021785976,0.0,27.99491462,1.0,0.0,2.0,0.0,-0.03751,-0.26,0.74,-6.106153846153846,199.1,20.21,5.192,0.472,0.0,0.0,1.0
https://doi.org/10.1002/ange.202303048,BiCu-SAA,Cu,Bi,98.85,cubic,0.0,23.25,34.04,62.5,23.25,34.04,62.5,100.0,0.0,0.0,gasdiffusion electrode,KOH,1.0,14.0,-0.68,C2H4,23.91,1.0,Flow cell,1000.0,0.0,2.25,20.0,3.9442883264e-05,0.36755259694786147,1.2568078125e-05,0.000244140625,7.51858683,11.445998564977856,2e-07,0.0,-10.846796,11.445998564977856,0.0,6.47640097,34.02582510892988,0.0001557,0.050300225000000004,-58.451973519999996,68.05165021785976,0.0,28.031300127999998,0.0,0.0,6.0,0.0,0.8022,-0.26,0.74,-6.106153846153846,199.1,20.21,5.192,0.472,0.0,0.0,1.0
https://doi.org/10.1002/ange.202303048,BiCu-SAA,Cu,Bi,98.85,cubic,0.0,23.25,34.04,62.5,23.25,34.04,62.5,100.0,0.0,0.0,gasdiffusion electrode,KOH,1.0,14.0,-0.68,C2H5OH,8.4,1.0,Flow cell,1000.0,0.0,2.25,20.0,3.9442883264e-05,0.36755259694786147,1.2568078125e-05,0.000244140625,7.51858683,11.445998564977856,2e-07,0.0,-10.846796,11.445998564977856,0.0,6.47640097,34.02582510892988,0.0001557,0.050300225000000004,-58.451973519999996,68.05165021785976,0.0,46.041864812,1.0,1.0,9.0,1.0,-0.0014000000000000123,-0.04,1.96,1.9600000000000033,199.1,20.21,5.192,0.472,0.0,0.0,1.0
https://doi.org/10.1002/ange.202303048,BiCu-SAA,Cu,Bi,98.85,cubic,0.0,23.25,34.04,62.5,23.25,34.04,62.5,100.0,0.0,0.0,gasdiffusion electrode,KOH,1.0,14.0,-0.68,C3H7OH,5.01,1.0,Flow cell,1000.0,0.0,2.25,20.0,3.9442883264e-05,0.36755259694786147,1.2568078125e-05,0.000244140625,7.51858683,11.445998564977856,2e-07,0.0,-10.846796,11.445998564977856,0.0,6.47640097,34.02582510892988,0.0001557,0.050300225000000004,-58.451973519999996,68.05165021785976,0.0,60.057514876,1.0,1.0,12.0,1.0,0.38710000000000006,-0.04,1.297837837837838,1128.9599999999998,199.1,20.21,5.192,0.472,0.0,0.0,1.0
https://doi.org/10.1002/ange.202303048,BiCu-SAA,Cu,Bi,98.85,cubic,0.0,23.25,34.04,62.5,23.25,34.04,62.5,100.0,0.0,0.0,gasdiffusion electrode,KOH,1.0,14.0,-0.68,CH3COOH,3.88,1.0,Flow cell,1000.0,0.0,2.25,20.0,3.9442883264e-05,0.36755259694786147,1.2568078125e-05,0.000244140625,7.51858683,11.445998564977856,2e-07,0.0,-10.846796,11.445998564977856,0.0,6.47640097,34.02582510892988,0.0001557,0.050300225000000004,-58.451973519999996,68.05165021785976,0.0,60.021129368000004,2.0,1.0,8.0,0.5,0.09089999999999993,-0.53,0.8748582995951415,1.1560092559629747,199.1,20.21,5.192,0.472,0.0,0.0,1.0
https://doi.org/10.1002/ange.202303048,BiCu-SAA,Cu,Bi,98.85,cubic,0.0,23.25,34.04,62.5,23.25,34.04,62.5,100.0,0.0,0.0,gasdiffusion electrode,KOH,1.0,14.0,-0.73,H2,13.89,1.0,Flow cell,1000.0,0.0,2.25,20.0,3.9442883264e-05,0.36755259694786147,1.2568078125e-05,0.000244140625,7.51858683,11.445998564977856,2e-07,0.0,-10.846796,11.445998564977856,0.0,6.47640097,34.02582510892988,0.0001557,0.050300225000000004,-58.451973519999996,68.05165021785976,0.0,2.015650064,0.0,0.0,2.0,0.0,0.246,0.0,0.0,0.0,199.1,20.21,5.192,0.472,0.0,0.0,1.0
https://doi.org/10.1002/ange.202303048,BiCu-SAA,Cu,Bi,98.85,cubic,0.0,23.25,34.04,62.5,23.25,34.04,62.5,100.0,0.0,0.0,gasdiffusion electrode,KOH,1.0,14.0,-0.73,HCOOH,16.32,1.0,Flow cell,1000.0,0.0,2.25,20.0,3.9442883264e-05,0.36755259694786147,1.2568078125e-05,0.000244140625,7.51858683,11.445998564977856,2e-07,0.0,-10.846796,11.445998564977856,0.0,6.47640097,34.02582510892988,0.0001557,0.050300225000000004,-58.451973519999996,68.05165021785976,0.0,46.005479304,2.0,1.0,5.0,0.0,-0.29919999999999997,-0.53,1.4699999999999982,1.4700000000000009,199.1,20.21,5.192,0.472,0.0,0.0,1.0
https://doi.org/10.1002/ange.202303048,BiCu-SAA,Cu,Bi,98.85,cubic,0.0,23.25,34.04,62.5,23.25,34.04,62.5,100.0,0.0,0.0,gasdiffusion electrode,KOH,1.0,14.0,-0.73,CO,16.32,1.0,Flow cell,1000.0,0.0,2.25,20.0,3.9442883264e-05,0.36755259694786147,1.2568078125e-05,0.000244140625,7.51858683,11.445998564977856,2e-07,0.0,-10.846796,11.445998564977856,0.0,6.47640097,34.02582510892988,0.0001557,0.050300225000000004,-58.451973519999996,68.05165021785976,0.0,27.99491462,1.0,0.0,2.0,0.0,-0.03751,-0.26,0.74,-6.106153846153846,199.1,20.21,5.192,0.472,0.0,0.0,1.0
https://doi.org/10.1002/ange.202303048,BiCu-SAA,Cu,Bi,98.85,cubic,0.0,23.25,34.04,62.5,23.25,34.04,62.5,100.0,0.0,0.0,gasdiffusion electrode,KOH,1.0,14.0,-0.73,C2H4,37.96,1.0,Flow cell,1000.0,0.0,2.25,20.0,3.9442883264e-05,0.36755259694786147,1.2568078125e-05,0.000244140625,7.51858683,11.445998564977856,2e-07,0.0,-10.846796,11.445998564977856,0.0,6.47640097,34.02582510892988,0.0001557,0.050300225000000004,-58.451973519999996,68.05165021785976,0.0,28.031300127999998,0.0,0.0,6.0,0.0,0.8022,-0.26,0.74,-6.106153846153846,199.1,20.21,5.192,0.472,0.0,0.0,1.0
https://doi.org/10.1002/ange.202303048,BiCu-SAA,Cu,Bi,98.85,cubic,0.0,23.25,34.04,62.5,23.25,34.04,62.5,100.0,0.0,0.0,gasdiffusion electrode,KOH,1.0,14.0,-0.73,C2H5OH,7.92,1.0,Flow cell,1000.0,0.0,2.25,20.0,3.9442883264e-05,0.36755259694786147,1.2568078125e-05,0.000244140625,7.51858683,11.445998564977856,2e-07,0.0,-10.846796,11.445998564977856,0.0,6.47640097,34.02582510892988,0.0001557,0.050300225000000004,-58.451973519999996,68.05165021785976,0.0,46.041864812,1.0,1.0,9.0,1.0,-0.0014000000000000123,-0.04,1.96,1.9600000000000033,199.1,20.21,5.192,0.472,0.0,0.0,1.0
https://doi.org/10.1002/ange.202303048,BiCu-SAA,Cu,Bi,98.85,cubic,0.0,23.25,34.04,62.5,23.25,34.04,62.5,100.0,0.0,0.0,gasdiffusion electrode,KOH,1.0,14.0,-0.73,C3H7OH,3.23,1.0,Flow cell,1000.0,0.0,2.25,20.0,3.9442883264e-05,0.36755259694786147,1.2568078125e-05,0.000244140625,7.51858683,11.445998564977856,2e-07,0.0,-10.846796,11.445998564977856,0.0,6.47640097,34.02582510892988,0.0001557,0.050300225000000004,-58.451973519999996,68.05165021785976,0.0,60.057514876,1.0,1.0,12.0,1.0,0.38710000000000006,-0.04,1.297837837837838,1128.9599999999998,199.1,20.21,5.192,0.472,0.0,0.0,1.0
https://doi.org/10.1002/ange.202303048,BiCu-SAA,Cu,Bi,98.85,cubic,0.0,23.25,34.04,62.5,23.25,34.04,62.5,100.0,0.0,0.0,gasdiffusion electrode,KOH,1.0,14.0,-0.73,CH3COOH,3.88,1.0,Flow cell,1000.0,0.0,2.25,20.0,3.9442883264e-05,0.36755259694786147,1.2568078125e-05,0.000244140625,7.51858683,11.445998564977856,2e-07,0.0,-10.846796,11.445998564977856,0.0,6.47640097,34.02582510892988,0.0001557,0.050300225000000004,-58.451973519999996,68.05165021785976,0.0,60.021129368000004,2.0,1.0,8.0,0.5,0.09089999999999993,-0.53,0.8748582995951415,1.1560092559629747,199.1,20.21,5.192,0.472,0.0,0.0,1.0
https://doi.org/10.1002/ange.202303048,BiCu-SAA,Cu,Bi,98.85,cubic,0.0,23.25,34.04,62.5,23.25,34.04,62.5,100.0,0.0,0.0,gasdiffusion electrode,KOH,1.0,14.0,-0.8,H2,13.41,1.0,Flow cell,1000.0,0.0,2.25,20.0,3.9442883264e-05,0.36755259694786147,1.2568078125e-05,0.000244140625,7.51858683,11.445998564977856,2e-07,0.0,-10.846796,11.445998564977856,0.0,6.47640097,34.02582510892988,0.0001557,0.050300225000000004,-58.451973519999996,68.05165021785976,0.0,2.015650064,0.0,0.0,2.0,0.0,0.246,0.0,0.0,0.0,199.1,20.21,5.192,0.472,0.0,0.0,1.0
https://doi.org/10.1002/ange.202303048,BiCu-SAA,Cu,Bi,98.85,cubic,0.0,23.25,34.04,62.5,23.25,34.04,62.5,100.0,0.0,0.0,gasdiffusion electrode,KOH,1.0,14.0,-0.8,HCOOH,2.91,1.0,Flow cell,1000.0,0.0,2.25,20.0,3.9442883264e-05,0.36755259694786147,1.2568078125e-05,0.000244140625,7.51858683,11.445998564977856,2e-07,0.0,-10.846796,11.445998564977856,0.0,6.47640097,34.02582510892988,0.0001557,0.050300225000000004,-58.451973519999996,68.05165021785976,0.0,46.005479304,2.0,1.0,5.0,0.0,-0.29919999999999997,-0.53,1.4699999999999982,1.4700000000000009,199.1,20.21,5.192,0.472,0.0,0.0,1.0
https://doi.org/10.1002/ange.202303048,BiCu-SAA,Cu,Bi,98.85,cubic,0.0,23.25,34.04,62.5,23.25,34.04,62.5,100.0,0.0,0.0,gasdiffusion electrode,KOH,1.0,14.0,-0.8,CO,11.95,1.0,Flow cell,1000.0,0.0,2.25,20.0,3.9442883264e-05,0.36755259694786147,1.2568078125e-05,0.000244140625,7.51858683,11.445998564977856,2e-07,0.0,-10.846796,11.445998564977856,0.0,6.47640097,34.02582510892988,0.0001557,0.050300225000000004,-58.451973519999996,68.05165021785976,0.0,27.99491462,1.0,0.0,2.0,0.0,-0.03751,-0.26,0.74,-6.106153846153846,199.1,20.21,5.192,0.472,0.0,0.0,1.0
https://doi.org/10.1002/ange.202303048,BiCu-SAA,Cu,Bi,98.85,cubic,0.0,23.25,34.04,62.5,23.25,34.04,62.5,100.0,0.0,0.0,gasdiffusion electrode,KOH,1.0,14.0,-0.8,CH4,3.23,1.0,Flow cell,1000.0,0.0,2.25,20.0,3.9442883264e-05,0.36755259694786147,1.2568078125e-05,0.000244140625,7.51858683,11.445998564977856,2e-07,0.0,-10.846796,11.445998564977856,0.0,6.47640097,34.02582510892988,0.0001557,0.050300225000000004,-58.451973519999996,68.05165021785976,0.0,16.031300127999998,0.0,0.0,5.0,1.0,0.6361,0.0,0.0,0.0,199.1,20.21,5.192,0.472,0.0,0.0,1.0
https://doi.org/10.1002/ange.202303048,BiCu-SAA,Cu,Bi,98.85,cubic,0.0,23.25,34.04,62.5,23.25,34.04,62.5,100.0,0.0,0.0,gasdiffusion electrode,KOH,1.0,14.0,-0.8,C2H4,47.98,1.0,Flow cell,1000.0,0.0,2.25,20.0,3.9442883264e-05,0.36755259694786147,1.2568078125e-05,0.000244140625,7.51858683,11.445998564977856,2e-07,0.0,-10.846796,11.445998564977856,0.0,6.47640097,34.02582510892988,0.0001557,0.050300225000000004,-58.451973519999996,68.05165021785976,0.0,28.031300127999998,0.0,0.0,6.0,0.0,0.8022,-0.26,0.74,-6.106153846153846,199.1,20.21,5.192,0.472,0.0,0.0,1.0
https://doi.org/10.1002/ange.202303048,BiCu-SAA,Cu,Bi,98.85,cubic,0.0,23.25,34.04,62.5,23.25,34.04,62.5,100.0,0.0,0.0,gasdiffusion electrode,KOH,1.0,14.0,-0.8,C2H5OH,15.51,1.0,Flow cell,1000.0,0.0,2.25,20.0,3.9442883264e-05,0.36755259694786147,1.2568078125e-05,0.000244140625,7.51858683,11.445998564977856,2e-07,0.0,-10.846796,11.445998564977856,0.0,6.47640097,34.02582510892988,0.0001557,0.050300225000000004,-58.451973519999996,68.05165021785976,0.0,46.041864812,1.0,1.0,9.0,1.0,-0.0014000000000000123,-0.04,1.96,1.9600000000000033,199.1,20.21,5.192,0.472,0.0,0.0,1.0
https://doi.org/10.1002/ange.202303048,BiCu-SAA,Cu,Bi,98.85,cubic,0.0,23.25,34.04,62.5,23.25,34.04,62.5,100.0,0.0,0.0,gasdiffusion electrode,KOH,1.0,14.0,-0.8,C3H7OH,6.46,1.0,Flow cell,1000.0,0.0,2.25,20.0,3.9442883264e-05,0.36755259694786147,1.2568078125e-05,0.000244140625,7.51858683,11.445998564977856,2e-07,0.0,-10.846796,11.445998564977856,0.0,6.47640097,34.02582510892988,0.0001557,0.050300225000000004,-58.451973519999996,68.05165021785976,0.0,60.057514876,1.0,1.0,12.0,1.0,0.38710000000000006,-0.04,1.297837837837838,1128.9599999999998,199.1,20.21,5.192,0.472,0.0,0.0,1.0
https://doi.org/10.1002/ange.202303048,BiCu-SAA,Cu,Bi,98.85,cubic,0.0,23.25,34.04,62.5,23.25,34.04,62.5,100.0,0.0,0.0,gasdiffusion electrode,KOH,1.0,14.0,-0.82,H2,13.41,1.0,Flow cell,1000.0,0.0,2.25,20.0,3.9442883264e-05,0.36755259694786147,1.2568078125e-05,0.000244140625,7.51858683,11.445998564977856,2e-07,0.0,-10.846796,11.445998564977856,0.0,6.47640097,34.02582510892988,0.0001557,0.050300225000000004,-58.451973519999996,68.05165021785976,0.0,2.015650064,0.0,0.0,2.0,0.0,0.246,0.0,0.0,0.0,199.1,20.21,5.192,0.472,0.0,0.0,1.0
https://doi.org/10.1002/ange.202303048,BiCu-SAA,Cu,Bi,98.85,cubic,0.0,23.25,34.04,62.5,23.25,34.04,62.5,100.0,0.0,0.0,gasdiffusion electrode,KOH,1.0,14.0,-0.82,HCOOH,5.98,1.0,Flow cell,1000.0,0.0,2.25,20.0,3.9442883264e-05,0.36755259694786147,1.2568078125e-05,0.000244140625,7.51858683,11.445998564977856,2e-07,0.0,-10.846796,11.445998564977856,0.0,6.47640097,34.02582510892988,0.0001557,0.050300225000000004,-58.451973519999996,68.05165021785976,0.0,46.005479304,2.0,1.0,5.0,0.0,-0.29919999999999997,-0.53,1.4699999999999982,1.4700000000000009,199.1,20.21,5.192,0.472,0.0,0.0,1.0
https://doi.org/10.1002/ange.202303048,BiCu-SAA,Cu,Bi,98.85,cubic,0.0,23.25,34.04,62.5,23.25,34.04,62.5,100.0,0.0,0.0,gasdiffusion electrode,KOH,1.0,14.0,-0.82,CO,11.95,1.0,Flow cell,1000.0,0.0,2.25,20.0,3.9442883264e-05,0.36755259694786147,1.2568078125e-05,0.000244140625,7.51858683,11.445998564977856,2e-07,0.0,-10.846796,11.445998564977856,0.0,6.47640097,34.02582510892988,0.0001557,0.050300225000000004,-58.451973519999996,68.05165021785976,0.0,27.99491462,1.0,0.0,2.0,0.0,-0.03751,-0.26,0.74,-6.106153846153846,199.1,20.21,5.192,0.472,0.0,0.0,1.0
https://doi.org/10.1002/ange.202303048,BiCu-SAA,Cu,Bi,98.85,cubic,0.0,23.25,34.04,62.5,23.25,34.04,62.5,100.0,0.0,0.0,gasdiffusion electrode,KOH,1.0,14.0,-0.82,CH4,9.69,1.0,Flow cell,1000.0,0.0,2.25,20.0,3.9442883264e-05,0.36755259694786147,1.2568078125e-05,0.000244140625,7.51858683,11.445998564977856,2e-07,0.0,-10.846796,11.445998564977856,0.0,6.47640097,34.02582510892988,0.0001557,0.050300225000000004,-58.451973519999996,68.05165021785976,0.0,16.031300127999998,0.0,0.0,5.0,1.0,0.6361,0.0,0.0,0.0,199.1,20.21,5.192,0.472,0.0,0.0,1.0
https://doi.org/10.1002/ange.202303048,BiCu-SAA,Cu,Bi,98.85,cubic,0.0,23.25,34.04,62.5,23.25,34.04,62.5,100.0,0.0,0.0,gasdiffusion electrode,KOH,1.0,14.0,-0.82,C2H4,37.32,1.0,Flow cell,1000.0,0.0,2.25,20.0,3.9442883264e-05,0.36755259694786147,1.2568078125e-05,0.000244140625,7.51858683,11.445998564977856,2e-07,0.0,-10.846796,11.445998564977856,0.0,6.47640097,34.02582510892988,0.0001557,0.050300225000000004,-58.451973519999996,68.05165021785976,0.0,28.031300127999998,0.0,0.0,6.0,0.0,0.8022,-0.26,0.74,-6.106153846153846,199.1,20.21,5.192,0.472,0.0,0.0,1.0
https://doi.org/10.1002/ange.202303048,BiCu-SAA,Cu,Bi,98.85,cubic,0.0,23.25,34.04,62.5,23.25,34.04,62.5,100.0,0.0,0.0,gasdiffusion electrode,KOH,1.0,14.0,-0.82,C2H5OH,12.44,1.0,Flow cell,1000.0,0.0,2.25,20.0,3.9442883264e-05,0.36755259694786147,1.2568078125e-05,0.000244140625,7.51858683,11.445998564977856,2e-07,0.0,-10.846796,11.445998564977856,0.0,6.47640097,34.02582510892988,0.0001557,0.050300225000000004,-58.451973519999996,68.05165021785976,0.0,46.041864812,1.0,1.0,9.0,1.0,-0.0014000000000000123,-0.04,1.96,1.9600000000000033,199.1,20.21,5.192,0.472,0.0,0.0,1.0
https://doi.org/10.1002/ange.202303048,BiCu-SAA,Cu,Bi,98.85,cubic,0.0,23.25,34.04,62.5,23.25,34.04,62.5,100.0,0.0,0.0,gasdiffusion electrode,KOH,1.0,14.0,-0.82,C3H7OH,1.94,1.0,Flow cell,1000.0,0.0,2.25,20.0,3.9442883264e-05,0.36755259694786147,1.2568078125e-05,0.000244140625,7.51858683,11.445998564977856,2e-07,0.0,-10.846796,11.445998564977856,0.0,6.47640097,34.02582510892988,0.0001557,0.050300225000000004,-58.451973519999996,68.05165021785976,0.0,60.057514876,1.0,1.0,12.0,1.0,0.38710000000000006,-0.04,1.297837837837838,1128.9599999999998,199.1,20.21,5.192,0.472,0.0,0.0,1.0
https://doi.org/10.1002/ange.202303048,BiCu-SAA,Cu,Bi,98.85,cubic,0.0,23.25,34.04,62.5,23.25,34.04,62.5,100.0,0.0,0.0,gasdiffusion electrode,KOH,1.0,14.0,-0.82,CH3COOH,1.29,1.0,Flow cell,1000.0,0.0,2.25,20.0,3.9442883264e-05,0.36755259694786147,1.2568078125e-05,0.000244140625,7.51858683,11.445998564977856,2e-07,0.0,-10.846796,11.445998564977856,0.0,6.47640097,34.02582510892988,0.0001557,0.050300225000000004,-58.451973519999996,68.05165021785976,0.0,60.021129368000004,2.0,1.0,8.0,0.5,0.09089999999999993,-0.53,0.8748582995951415,1.1560092559629747,199.1,20.21,5.192,0.472,0.0,0.0,1.0
