Repository: vovamirosh/-CO2RR-Beyond-Green-AI

File: Datasets/raw_dataset.csv (part 31 of 43)
,Number,Autor,Publication,Title,Journal,IF,DOI,"Stability, hour",Key Product,Article name,Formula,Compound_1,Compound_2,"Cat./Support ratio, % (at)",Morphology (TEM/SEM),"Pore size, nm",width min (nm),width aver (nm),width max (nm),length min (nm),length aver (nm),length max (nm),"Cu, % (at.)","Cu+, % (at.)","Cu(2+), % (at.)",Base,electrolyte,"conc, M",pH,RHE vs V,Product,"FE, %","Time, h",Type of reactor,"Loading, μg/cm2","Add_carbon, %","Surface area of electrode, cm2","Flow rate CO2, ml/min","Volume, cm3"
2705,111,,2022,Oxidation State Modulation of Bimetallic Tin-Copper Oxide Nanotubes for Selective CO2 Electroreduction to Formate,,,https://doi.org/10.1002/smll.202204148,20.0,HCOOH,SnCu-CNS,,CuO,SnO,28.82,needle,90.0,99.47,123.71,168.42,471.05,2028.71,4717.89,0.0,15.79,84.21,carbon paper electrode,KHCO3,0.1,6.8,-0.40,HCOOH,48.39,,H-cell,2000.0,,1.0,20.0,
2706,111,,2022,Oxidation State Modulation of Bimetallic Tin-Copper Oxide Nanotubes for Selective CO2 Electroreduction to Formate,,,https://doi.org/10.1002/smll.202204148,20.0,HCOOH,SnCu-CNS,,CuO,SnO,28.82,needle,90.0,99.47,123.71,168.42,471.05,2028.71,4717.89,0.0,15.79,84.21,carbon paper electrode,KHCO3,0.1,6.8,-0.40,H2,6.61,,H-cell,2000.0,,1.0,20.0,
2707,111,,2022,Oxidation State Modulation of Bimetallic Tin-Copper Oxide Nanotubes for Selective CO2 Electroreduction to Formate,,,https://doi.org/10.1002/smll.202204148,20.0,HCOOH,SnCu-CNS,,CuO,SnO,28.82,needle,90.0,99.47,123.71,168.42,471.05,2028.71,4717.89,0.0,15.79,84.21,carbon paper electrode,KHCO3,0.1,6.8,-0.50,CO,35.65,,H-cell,2000.0,,1.0,20.0,
2708,111,,2022,Oxidation State Modulation of Bimetallic Tin-Copper Oxide Nanotubes for Selective CO2 Electroreduction to Formate,,,https://doi.org/10.1002/smll.202204148,20.0,HCOOH,SnCu-CNS,,CuO,SnO,28.82,needle,90.0,99.47,123.71,168.42,471.05,2028.71,4717.89,0.0,15.79,84.21,carbon paper electrode,KHCO3,0.1,6.8,-0.50,HCOOH,54.84,,H-cell,2000.0,,1.0,20.0,
2709,111,,2022,Oxidation State Modulation of Bimetallic Tin-Copper Oxide Nanotubes for Selective CO2 Electroreduction to Formate,,,https://doi.org/10.1002/smll.202204148,20.0,HCOOH,SnCu-CNS,,CuO,SnO,28.82,needle,90.0,99.47,123.71,168.42,471.05,2028.71,4717.89,0.0,15.79,84.21,carbon paper electrode,KHCO3,0.1,6.8,-0.50,H2,5.0,,H-cell,2000.0,,1.0,20.0,
2710,111,,2022,Oxidation State Modulation of Bimetallic Tin-Copper Oxide Nanotubes for Selective CO2 Electroreduction to Formate,,,https://doi.org/10.1002/smll.202204148,20.0,HCOOH,SnCu-CNS,,CuO,SnO,28.82,needle,90.0,99.47,123.71,168.42,471.05,2028.71,4717.89,0.0,15.79,84.21,carbon paper electrode,KHCO3,0.1,6.8,-0.60,CO,30.97,,H-cell,2000.0,,1.0,20.0,
2711,111,,2022,Oxidation State Modulation of Bimetallic Tin-Copper Oxide Nanotubes for Selective CO2 Electroreduction to Formate,,,https://doi.org/10.1002/smll.202204148,20.0,HCOOH,SnCu-CNS,,CuO,SnO,28.82,needle,90.0,99.47,123.71,168.42,471.05,2028.71,4717.89,0.0,15.79,84.21,carbon paper electrode,KHCO3,0.1,6.8,-0.60,HCOOH,63.39,,H-cell,2000.0,,1.0,20.0,
2712,111,,2022,Oxidation State Modulation of Bimetallic Tin-Copper Oxide Nanotubes for Selective CO2 Electroreduction to Formate,,,https://doi.org/10.1002/smll.202204148,20.0,HCOOH,SnCu-CNS,,CuO,SnO,28.82,needle,90.0,99.47,123.71,168.42,471.05,2028.71,4717.89,0.0,15.79,84.21,carbon paper electrode,KHCO3,0.1,6.8,-0.60,H2,3.87,,H-cell,2000.0,,1.0,20.0,
2713,111,,2022,Oxidation State Modulation of Bimetallic Tin-Copper Oxide Nanotubes for Selective CO2 Electroreduction to Formate,,,https://doi.org/10.1002/smll.202204148,20.0,HCOOH,SnCu-CNS,,CuO,SnO,28.82,needle,90.0,99.47,123.71,168.42,471.05,2028.71,4717.89,0.0,15.79,84.21,carbon paper electrode,KHCO3,0.1,6.8,-0.70,CO,20.0,,H-cell,2000.0,,1.0,20.0,
2714,111,,2022,Oxidation State Modulation of Bimetallic Tin-Copper Oxide Nanotubes for Selective CO2 Electroreduction to Formate,,,https://doi.org/10.1002/smll.202204148,20.0,HCOOH,SnCu-CNS,,CuO,SnO,28.82,needle,90.0,99.47,123.71,168.42,471.05,2028.71,4717.89,0.0,15.79,84.21,carbon paper electrode,KHCO3,0.1,6.8,-0.70,HCOOH,76.13,,H-cell,2000.0,,1.0,20.0,
2715,111,,2022,Oxidation State Modulation of Bimetallic Tin-Copper Oxide Nanotubes for Selective CO2 Electroreduction to Formate,,,https://doi.org/10.1002/smll.202204148,20.0,HCOOH,SnCu-CNS,,CuO,SnO,28.82,needle,90.0,99.47,123.71,168.42,471.05,2028.71,4717.89,0.0,15.79,84.21,carbon paper electrode,KHCO3,0.1,6.8,-0.70,H2,3.39,,H-cell,2000.0,,1.0,20.0,
2716,111,,2022,Oxidation State Modulation of Bimetallic Tin-Copper Oxide Nanotubes for Selective CO2 Electroreduction to Formate,,,https://doi.org/10.1002/smll.202204148,20.0,HCOOH,SnCu-CNS,,CuO,SnO,28.82,needle,90.0,99.47,123.71,168.42,471.05,2028.71,4717.89,0.0,15.79,84.21,carbon paper electrode,KHCO3,0.1,6.8,-0.80,CO,8.87,,H-cell,2000.0,,1.0,20.0,
2717,111,,2022,Oxidation State Modulation of Bimetallic Tin-Copper Oxide Nanotubes for Selective CO2 Electroreduction to Formate,,,https://doi.org/10.1002/smll.202204148,20.0,HCOOH,SnCu-CNS,,CuO,SnO,28.82,needle,90.0,99.47,123.71,168.42,471.05,2028.71,4717.89,0.0,15.79,84.21,carbon paper electrode,KHCO3,0.1,6.8,-0.80,HCOOH,88.06,,H-cell,2000.0,,1.0,20.0,
2718,111,,2022,Oxidation State Modulation of Bimetallic Tin-Copper Oxide Nanotubes for Selective CO2 Electroreduction to Formate,,,https://doi.org/10.1002/smll.202204148,20.0,HCOOH,SnCu-CNS,,CuO,SnO,28.82,needle,90.0,99.47,123.71,168.42,471.05,2028.71,4717.89,0.0,15.79,84.21,carbon paper electrode,KHCO3,0.1,6.8,-0.80,H2,2.26,,H-cell,2000.0,,1.0,20.0,
2719,111,,2022,Oxidation State Modulation of Bimetallic Tin-Copper Oxide Nanotubes for Selective CO2 Electroreduction to Formate,,,https://doi.org/10.1002/smll.202204148,20.0,HCOOH,SnCu-CNS,,CuO,SnO,28.82,needle,90.0,99.47,123.71,168.42,471.05,2028.71,4717.89,0.0,15.79,84.21,carbon paper electrode,KHCO3,0.1,6.8,-0.90,CO,2.9,,H-cell,2000.0,,1.0,20.0,
2720,111,,2022,Oxidation State Modulation of Bimetallic Tin-Copper Oxide Nanotubes for Selective CO2 Electroreduction to Formate,,,https://doi.org/10.1002/smll.202204148,20.0,HCOOH,SnCu-CNS,,CuO,SnO,28.82,needle,90.0,99.47,123.71,168.42,471.05,2028.71,4717.89,0.0,15.79,84.21,carbon paper electrode,KHCO3,0.1,6.8,-0.90,HCOOH,94.68,,H-cell,2000.0,,1.0,20.0,
2721,111,,2022,Oxidation State Modulation of Bimetallic Tin-Copper Oxide Nanotubes for Selective CO2 Electroreduction to Formate,,,https://doi.org/10.1002/smll.202204148,20.0,HCOOH,SnCu-CNS,,CuO,SnO,28.82,needle,90.0,99.47,123.71,168.42,471.05,2028.71,4717.89,0.0,15.79,84.21,carbon paper electrode,KHCO3,0.1,6.8,-0.90,H2,1.94,,H-cell,2000.0,,1.0,20.0,
2722,111,,2022,Oxidation State Modulation of Bimetallic Tin-Copper Oxide Nanotubes for Selective CO2 Electroreduction to Formate,,,https://doi.org/10.1002/smll.202204148,20.0,HCOOH,SnCu-CNS,,CuO,SnO,28.82,needle,90.0,99.47,123.71,168.42,471.05,2028.71,4717.89,0.0,15.79,84.21,carbon paper electrode,KHCO3,0.1,6.8,-1.00,CO,9.52,,H-cell,2000.0,,1.0,20.0,
2723,111,,2022,Oxidation State Modulation of Bimetallic Tin-Copper Oxide Nanotubes for Selective CO2 Electroreduction to Formate,,,https://doi.org/10.1002/smll.202204148,20.0,HCOOH,SnCu-CNS,,CuO,SnO,28.82,needle,90.0,99.47,123.71,168.42,471.05,2028.71,4717.89,0.0,15.79,84.21,carbon paper electrode,KHCO3,0.1,6.8,-1.00,HCOOH,86.45,,H-cell,2000.0,,1.0,20.0,
2724,111,,2022,Oxidation State Modulation of Bimetallic Tin-Copper Oxide Nanotubes for Selective CO2 Electroreduction to Formate,,,https://doi.org/10.1002/smll.202204148,20.0,HCOOH,SnCu-CNS,,CuO,SnO,28.82,needle,90.0,99.47,123.71,168.42,471.05,2028.71,4717.89,0.0,15.79,84.21,carbon paper electrode,KHCO3,0.1,6.8,-1.00,H2,3.71,,H-cell,2000.0,,1.0,20.0,
2725,111,,2022,Oxidation State Modulation of Bimetallic Tin-Copper Oxide Nanotubes for Selective CO2 Electroreduction to Formate,,,https://doi.org/10.1002/smll.202204148,20.0,HCOOH,SnCu-CNS,,CuO,SnO,28.82,needle,90.0,99.47,123.71,168.42,471.05,2028.71,4717.89,0.0,15.79,84.21,carbon paper electrode,KHCO3,0.1,6.8,-1.10,CO,19.84,,H-cell,2000.0,,1.0,20.0,
2726,111,,2022,Oxidation State Modulation of Bimetallic Tin-Copper Oxide Nanotubes for Selective CO2 Electroreduction to Formate,,,https://doi.org/10.1002/smll.202204148,20.0,HCOOH,SnCu-CNS,,CuO,SnO,28.82,needle,90.0,99.47,123.71,168.42,471.05,2028.71,4717.89,0.0,15.79,84.21,carbon paper electrode,KHCO3,0.1,6.8,-1.10,HCOOH,72.42,,H-cell,2000.0,,1.0,20.0,
2727,111,,2022,Oxidation State Modulation of Bimetallic Tin-Copper Oxide Nanotubes for Selective CO2 Electroreduction to Formate,,,https://doi.org/10.1002/smll.202204148,20.0,HCOOH,SnCu-CNS,,CuO,SnO,28.82,needle,90.0,99.47,123.71,168.42,471.05,2028.71,4717.89,0.0,15.79,84.21,carbon paper electrode,KHCO3,0.1,6.8,-1.10,H2,7.26,,H-cell,2000.0,,1.0,20.0,
2728,111,,2022,Oxidation State Modulation of Bimetallic Tin-Copper Oxide Nanotubes for Selective CO2 Electroreduction to Formate,,,https://doi.org/10.1002/smll.202204148,20.0,HCOOH,SnCu-CNS,,CuO,SnO,28.82,needle,90.0,99.47,123.71,168.42,471.05,2028.71,4717.89,0.0,15.79,84.21,carbon paper electrode,KHCO3,0.1,6.8,-1.20,CO,25.81,,H-cell,2000.0,,1.0,20.0,
2729,111,,2022,Oxidation State Modulation of Bimetallic Tin-Copper Oxide Nanotubes for Selective CO2 Electroreduction to Formate,,,https://doi.org/10.1002/smll.202204148,20.0,HCOOH,SnCu-CNS,,CuO,SnO,28.82,needle,90.0,99.47,123.71,168.42,471.05,2028.71,4717.89,0.0,15.79,84.21,carbon paper electrode,KHCO3,0.1,6.8,-1.20,HCOOH,62.58,,H-cell,2000.0,,1.0,20.0,
2730,111,,2022,Oxidation State Modulation of Bimetallic Tin-Copper Oxide Nanotubes for Selective CO2 Electroreduction to Formate,,,https://doi.org/10.1002/smll.202204148,20.0,HCOOH,SnCu-CNS,,CuO,SnO,28.82,needle,90.0,99.47,123.71,168.42,471.05,2028.71,4717.89,0.0,15.79,84.21,carbon paper electrode,KHCO3,0.1,6.8,-1.20,H2,10.81,,H-cell,2000.0,,1.0,20.0,
2731,111,,2022,Oxidation State Modulation of Bimetallic Tin-Copper Oxide Nanotubes for Selective CO2 Electroreduction to Formate,,,https://doi.org/10.1002/smll.202204148,20.0,HCOOH,SnCu-CNS,,CuO,SnO,28.82,needle,90.0,99.47,123.71,168.42,471.05,2028.71,4717.89,0.0,15.79,84.21,carbon paper electrode,KHCO3,0.1,6.8,-0.40,HCOOH,64.09,,Flow cell,2000.0,,1.0,20.0,
2732,111,,2022,Oxidation State Modulation of Bimetallic Tin-Copper Oxide Nanotubes for Selective CO2 Electroreduction to Formate,,,https://doi.org/10.1002/smll.202204148,20.0,HCOOH,SnCu-CNS,,CuO,SnO,28.82,needle,90.0,99.47,123.71,168.42,471.05,2028.71,4717.89,0.0,15.79,84.21,carbon paper electrode,KHCO3,0.1,6.8,-0.50,HCOOH,69.17,,Flow cell,2000.0,,1.0,20.0,
2733,111,,2022,Oxidation State Modulation of Bimetallic Tin-Copper Oxide Nanotubes for Selective CO2 Electroreduction to Formate,,,https://doi.org/10.1002/smll.202204148,20.0,HCOOH,SnCu-CNS,,CuO,SnO,28.82,needle,90.0,99.47,123.71,168.42,471.05,2028.71,4717.89,0.0,15.79,84.21,carbon paper electrode,KHCO3,0.1,6.8,-0.50,HCOOH,77.39,,Flow cell,2000.0,,1.0,20.0,
2734,111,,2022,Oxidation State Modulation of Bimetallic Tin-Copper Oxide Nanotubes for Selective CO2 Electroreduction to Formate,,,https://doi.org/10.1002/smll.202204148,20.0,HCOOH,SnCu-CNS,,CuO,SnO,28.82,needle,90.0,99.47,123.71,168.42,471.05,2028.71,4717.89,0.0,15.79,84.21,carbon paper electrode,KHCO3,0.1,6.8,-0.50,HCOOH,81.3,,Flow cell,2000.0,,1.0,20.0,
2735,111,,2022,Oxidation State Modulation of Bimetallic Tin-Copper Oxide Nanotubes for Selective CO2 Electroreduction to Formate,,,https://doi.org/10.1002/smll.202204148,20.0,HCOOH,SnCu-CNS,,CuO,SnO,28.82,needle,90.0,99.47,123.71,168.42,471.05,2028.71,4717.89,0.0,15.79,84.21,carbon paper electrode,KHCO3,0.1,6.8,-0.50,HCOOH,85.87,,Flow cell,2000.0,,1.0,20.0,
2736,111,,2022,Oxidation State Modulation of Bimetallic Tin-Copper Oxide Nanotubes for Selective CO2 Electroreduction to Formate,,,https://doi.org/10.1002/smll.202204148,20.0,HCOOH,SnCu-CNS,,CuO,SnO,28.82,needle,90.0,99.47,123.71,168.42,471.05,2028.71,4717.89,0.0,15.79,84.21,carbon paper electrode,KHCO3,0.1,6.8,-0.50,HCOOH,86.78,,Flow cell,2000.0,,1.0,20.0,
2737,111,,2022,Oxidation State Modulation of Bimetallic Tin-Copper Oxide Nanotubes for Selective CO2 Electroreduction to Formate,,,https://doi.org/10.1002/smll.202204148,20.0,HCOOH,SnCu-CNS,,CuO,SnO,28.82,needle,90.0,99.47,123.71,168.42,471.05,2028.71,4717.89,0.0,15.79,84.21,carbon paper electrode,KHCO3,0.1,6.8,-0.50,HCOOH,91.48,,Flow cell,2000.0,,1.0,20.0,
2738,111,,2022,Oxidation State Modulation of Bimetallic Tin-Copper Oxide Nanotubes for Selective CO2 Electroreduction to Formate,,,https://doi.org/10.1002/smll.202204148,20.0,HCOOH,SnCu-CNS,,CuO,SnO,28.82,needle,90.0,99.47,123.71,168.42,471.05,2028.71,4717.89,0.0,15.79,84.21,carbon paper electrode,KHCO3,0.1,6.8,-0.50,HCOOH,88.48,,Flow cell,2000.0,,1.0,20.0,
2739,111,,2022,Oxidation State Modulation of Bimetallic Tin-Copper Oxide Nanotubes for Selective CO2 Electroreduction to Formate,,,https://doi.org/10.1002/smll.202204148,20.0,HCOOH,SnCu-CNS,,CuO,SnO,28.82,needle,90.0,99.47,123.71,168.42,471.05,2028.71,4717.89,0.0,15.79,84.21,carbon paper electrode,KHCO3,0.1,6.8,-0.50,HCOOH,85.87,,Flow cell,2000.0,,1.0,20.0,
2740,121,,2023,Single Atom Bi Decorated Copper Alloy Enables C−C Coupling for Electrocatalytic Reduction of CO2 into C2+ Products,,,https://doi.org/10.1002/ange.202303048,,C2H4,BiCu-SAA,,Cu,Bi,98.85,cubic,,23.25,34.04,62.5,23.25,34.04,62.5,100.0,0.0,0.0,glassy-carbon electrode,KHCO3,0.1,6.8,-1.00,H2,14.29,,H-cell,100.0,,0.2,10.0,
2741,121,,2023,Single Atom Bi Decorated Copper Alloy Enables C−C Coupling for Electrocatalytic Reduction of CO2 into C2+ Products,,,https://doi.org/10.1002/ange.202303048,,C2H4,BiCu-SAA,,Cu,Bi,98.85,cubic,,23.25,34.04,62.5,23.25,34.04,62.5,100.0,0.0,0.0,glassy-carbon electrode,KHCO3,0.1,6.8,-1.00,HCOOH,50.52,,H-cell,100.0,,0.2,10.0,
2742,121,,2023,Single Atom Bi Decorated Copper Alloy Enables C−C Coupling for Electrocatalytic Reduction of CO2 into C2+ Products,,,https://doi.org/10.1002/ange.202303048,,C2H4,BiCu-SAA,,Cu,Bi,98.85,cubic,,23.25,34.04,62.5,23.25,34.04,62.5,100.0,0.0,0.0,glassy-carbon electrode,KHCO3,0.1,6.8,-1.00,CO,11.15,,H-cell,100.0,,0.2,10.0,
2743,121,,2023,Single Atom Bi Decorated Copper Alloy Enables C−C Coupling for Electrocatalytic Reduction of CO2 into C2+ Products,,,https://doi.org/10.1002/ange.202303048,,C2H4,BiCu-SAA,,Cu,Bi,98.85,cubic,,23.25,34.04,62.5,23.25,34.04,62.5,100.0,0.0,0.0,glassy-carbon electrode,KHCO3,0.1,6.8,-1.00,C2H4,13.94,,H-cell,100.0,,0.2,10.0,
2744,121,,2023,Single Atom Bi Decorated Copper Alloy Enables C−C Coupling for Electrocatalytic Reduction of CO2 into C2+ Products,,,https://doi.org/10.1002/ange.202303048,,C2H4,BiCu-SAA,,Cu,Bi,98.85,cubic,,23.25,34.04,62.5,23.25,34.04,62.5,100.0,0.0,0.0,glassy-carbon electrode,KHCO3,0.1,6.8,-1.00,C2H5OH,5.75,,H-cell,100.0,,0.2,10.0,
2745,121,,2023,Single Atom Bi Decorated Copper Alloy Enables C−C Coupling for Electrocatalytic Reduction of CO2 into C2+ Products,,,https://doi.org/10.1002/ange.202303048,,C2H4,BiCu-SAA,,Cu,Bi,98.85,cubic,,23.25,34.04,62.5,23.25,34.04,62.5,100.0,0.0,0.0,glassy-carbon electrode,KHCO3,0.1,6.8,-1.00,C3H7OH,3.48,,H-cell,100.0,,0.2,10.0,
2746,121,,2023,Single Atom Bi Decorated Copper Alloy Enables C−C Coupling for Electrocatalytic Reduction of CO2 into C2+ Products,,,https://doi.org/10.1002/ange.202303048,,C2H4,BiCu-SAA,,Cu,Bi,98.85,cubic,,23.25,34.04,62.5,23.25,34.04,62.5,100.0,0.0,0.0,glassy-carbon electrode,KHCO3,0.1,6.8,-1.05,H2,14.98,,H-cell,100.0,,0.2,10.0,
2747,121,,2023,Single Atom Bi Decorated Copper Alloy Enables C−C Coupling for Electrocatalytic Reduction of CO2 into C2+ Products,,,https://doi.org/10.1002/ange.202303048,,C2H4,BiCu-SAA,,Cu,Bi,98.85,cubic,,23.25,34.04,62.5,23.25,34.04,62.5,100.0,0.0,0.0,glassy-carbon electrode,KHCO3,0.1,6.8,-1.05,HCOOH,25.78,,H-cell,100.0,,0.2,10.0,
2748,121,,2023,Single Atom Bi Decorated Copper Alloy Enables C−C Coupling for Electrocatalytic Reduction of CO2 into C2+ Products,,,https://doi.org/10.1002/ange.202303048,,C2H4,BiCu-SAA,,Cu,Bi,98.85,cubic,,23.25,34.04,62.5,23.25,34.04,62.5,100.0,0.0,0.0,glassy-carbon electrode,KHCO3,0.1,6.8,-1.05,CO,7.84,,H-cell,100.0,,0.2,10.0,
2749,121,,2023,Single Atom Bi Decorated Copper Alloy Enables C−C Coupling for Electrocatalytic Reduction of CO2 into C2+ Products,,,https://doi.org/10.1002/ange.202303048,,C2H4,BiCu-SAA,,Cu,Bi,98.85,cubic,,23.25,34.04,62.5,23.25,34.04,62.5,100.0,0.0,0.0,glassy-carbon electrode,KHCO3,0.1,6.8,-1.05,C2H4,32.06,,H-cell,100.0,,0.2,10.0,
2750,121,,2023,Single Atom Bi Decorated Copper Alloy Enables C−C Coupling for Electrocatalytic Reduction of CO2 into C2+ Products,,,https://doi.org/10.1002/ange.202303048,,C2H4,BiCu-SAA,,Cu,Bi,98.85,cubic,,23.25,34.04,62.5,23.25,34.04,62.5,100.0,0.0,0.0,glassy-carbon electrode,KHCO3,0.1,6.8,-1.05,C2H5OH,10.45,,H-cell,100.0,,0.2,10.0,
2751,121,,2023,Single Atom Bi Decorated Copper Alloy Enables C−C Coupling for Electrocatalytic Reduction of CO2 into C2+ Products,,,https://doi.org/10.1002/ange.202303048,,C2H4,BiCu-SAA,,Cu,Bi,98.85,cubic,,23.25,34.04,62.5,23.25,34.04,62.5,100.0,0.0,0.0,glassy-carbon electrode,KHCO3,0.1,6.8,-1.05,C3H7OH,7.14,,H-cell,100.0,,0.2,10.0,
2752,121,,2023,Single Atom Bi Decorated Copper Alloy Enables C−C Coupling for Electrocatalytic Reduction of CO2 into C2+ Products,,,https://doi.org/10.1002/ange.202303048,,C2H4,BiCu-SAA,,Cu,Bi,98.85,cubic,,23.25,34.04,62.5,23.25,34.04,62.5,100.0,0.0,0.0,glassy-carbon electrode,KHCO3,0.1,6.8,-1.10,H2,13.07,,H-cell,100.0,,0.2,10.0,
2753,121,,2023,Single Atom Bi Decorated Copper Alloy Enables C−C Coupling for Electrocatalytic Reduction of CO2 into C2+ Products,,,https://doi.org/10.1002/ange.202303048,,C2H4,BiCu-SAA,,Cu,Bi,98.85,cubic,,23.25,34.04,62.5,23.25,34.04,62.5,100.0,0.0,0.0,glassy-carbon electrode,KHCO3,0.1,6.8,-1.10,HCOOH,7.49,,H-cell,100.0,,0.2,10.0,
2754,121,,2023,Single Atom Bi Decorated Copper Alloy Enables C−C Coupling for Electrocatalytic Reduction of CO2 into C2+ Products,,,https://doi.org/10.1002/ange.202303048,,C2H4,BiCu-SAA,,Cu,Bi,98.85,cubic,,23.25,34.04,62.5,23.25,34.04,62.5,100.0,0.0,0.0,glassy-carbon electrode,KHCO3,0.1,6.8,-1.10,CO,4.01,,H-cell,100.0,,0.2,10.0,
2755,121,,2023,Single Atom Bi Decorated Copper Alloy Enables C−C Coupling for Electrocatalytic Reduction of CO2 into C2+ Products,,,https://doi.org/10.1002/ange.202303048,,C2H4,BiCu-SAA,,Cu,Bi,98.85,cubic,,23.25,34.04,62.5,23.25,34.04,62.5,100.0,0.0,0.0,glassy-carbon electrode,KHCO3,0.1,6.8,-1.10,CH4,1.74,,H-cell,100.0,,0.2,10.0,
2756,121,,2023,Single Atom Bi Decorated Copper Alloy Enables C−C Coupling for Electrocatalytic Reduction of CO2 into C2+ Products,,,https://doi.org/10.1002/ange.202303048,,C2H4,BiCu-SAA,,Cu,Bi,98.85,cubic,,23.25,34.04,62.5,23.25,34.04,62.5,100.0,0.0,0.0,glassy-carbon electrode,KHCO3,0.1,6.8,-1.10,C2H4,40.77,,H-cell,100.0,,0.2,10.0,
2757,121,,2023,Single Atom Bi Decorated Copper Alloy Enables C−C Coupling for Electrocatalytic Reduction of CO2 into C2+ Products,,,https://doi.org/10.1002/ange.202303048,,C2H4,BiCu-SAA,,Cu,Bi,98.85,cubic,,23.25,34.04,62.5,23.25,34.04,62.5,100.0,0.0,0.0,glassy-carbon electrode,KHCO3,0.1,6.8,-1.10,C2H5OH,18.12,,H-cell,100.0,,0.2,10.0,
2758,121,,2023,Single Atom Bi Decorated Copper Alloy Enables C−C Coupling for Electrocatalytic Reduction of CO2 into C2+ Products,,,https://doi.org/10.1002/ange.202303048,,C2H4,BiCu-SAA,,Cu,Bi,98.85,cubic,,23.25,34.04,62.5,23.25,34.04,62.5,100.0,0.0,0.0,glassy-carbon electrode,KHCO3,0.1,6.8,-1.10,C3H7OH,13.24,,H-cell,100.0,,0.2,10.0,
2759,121,,2023,Single Atom Bi Decorated Copper Alloy Enables C−C Coupling for Electrocatalytic Reduction of CO2 into C2+ Products,,,https://doi.org/10.1002/ange.202303048,,C2H4,BiCu-SAA,,Cu,Bi,98.85,cubic,,23.25,34.04,62.5,23.25,34.04,62.5,100.0,0.0,0.0,glassy-carbon electrode,KHCO3,0.1,6.8,-1.15,H2,12.37,,H-cell,100.0,,0.2,10.0,
2760,121,,2023,Single Atom Bi Decorated Copper Alloy Enables C−C Coupling for Electrocatalytic Reduction of CO2 into C2+ Products,,,https://doi.org/10.1002/ange.202303048,,C2H4,BiCu-SAA,,Cu,Bi,98.85,cubic,,23.25,34.04,62.5,23.25,34.04,62.5,100.0,0.0,0.0,glassy-carbon electrode,KHCO3,0.1,6.8,-1.15,HCOOH,10.28,,H-cell,100.0,,0.2,10.0,
2761,121,,2023,Single Atom Bi Decorated Copper Alloy Enables C−C Coupling for Electrocatalytic Reduction of CO2 into C2+ Products,,,https://doi.org/10.1002/ange.202303048,,C2H4,BiCu-SAA,,Cu,Bi,98.85,cubic,,23.25,34.04,62.5,23.25,34.04,62.5,100.0,0.0,0.0,glassy-carbon electrode,KHCO3,0.1,6.8,-1.15,CO,2.96,,H-cell,100.0,,0.2,10.0,
2762,121,,2023,Single Atom Bi Decorated Copper Alloy Enables C−C Coupling for Electrocatalytic Reduction of CO2 into C2+ Products,,,https://doi.org/10.1002/ange.202303048,,C2H4,BiCu-SAA,,Cu,Bi,98.85,cubic,,23.25,34.04,62.5,23.25,34.04,62.5,100.0,0.0,0.0,glassy-carbon electrode,KHCO3,0.1,6.8,-1.15,CH4,4.36,,H-cell,100.0,,0.2,10.0,
2763,121,,2023,Single Atom Bi Decorated Copper Alloy Enables C−C Coupling for Electrocatalytic Reduction of CO2 into C2+ Products,,,https://doi.org/10.1002/ange.202303048,,C2H4,BiCu-SAA,,Cu,Bi,98.85,cubic,,23.25,34.04,62.5,23.25,34.04,62.5,100.0,0.0,0.0,glassy-carbon electrode,KHCO3,0.1,6.8,-1.15,C2H4,42.86,,H-cell,100.0,,0.2,10.0,
2764,121,,2023,Single Atom Bi Decorated Copper Alloy Enables C−C Coupling for Electrocatalytic Reduction of CO2 into C2+ Products,,,https://doi.org/10.1002/ange.202303048,,C2H4,BiCu-SAA,,Cu,Bi,98.85,cubic,,23.25,34.04,62.5,23.25,34.04,62.5,100.0,0.0,0.0,glassy-carbon electrode,KHCO3,0.1,6.8,-1.15,C2H5OH,16.03,,H-cell,100.0,,0.2,10.0,
2765,121,,2023,Single Atom Bi Decorated Copper Alloy Enables C−C Coupling for Electrocatalytic Reduction of CO2 into C2+ Products,,,https://doi.org/10.1002/ange.202303048,,C2H4,BiCu-SAA,,Cu,Bi,98.85,cubic,,23.25,34.04,62.5,23.25,34.04,62.5,100.0,0.0,0.0,glassy-carbon electrode,KHCO3,0.1,6.8,-1.15,C3H7OH,10.45,,H-cell,100.0,,0.2,10.0,
2766,121,,2023,Single Atom Bi Decorated Copper Alloy Enables C−C Coupling for Electrocatalytic Reduction of CO2 into C2+ Products,,,https://doi.org/10.1002/ange.202303048,,C2H4,BiCu-SAA,,Cu,Bi,98.85,cubic,,23.25,34.04,62.5,23.25,34.04,62.5,100.0,0.0,0.0,glassy-carbon electrode,KHCO3,0.1,6.8,-1.20,H2,16.72,,H-cell,100.0,,0.2,10.0,
2767,121,,2023,Single Atom Bi Decorated Copper Alloy Enables C−C Coupling for Electrocatalytic Reduction of CO2 into C2+ Products,,,https://doi.org/10.1002/ange.202303048,,C2H4,BiCu-SAA,,Cu,Bi,98.85,cubic,,23.25,34.04,62.5,23.25,34.04,62.5,100.0,0.0,0.0,glassy-carbon electrode,KHCO3,0.1,6.8,-1.20,HCOOH,7.67,,H-cell,100.0,,0.2,10.0,
2768,121,,2023,Single Atom Bi Decorated Copper Alloy Enables C−C Coupling for Electrocatalytic Reduction of CO2 into C2+ Products,,,https://doi.org/10.1002/ange.202303048,,C2H4,BiCu-SAA,,Cu,Bi,98.85,cubic,,23.25,34.04,62.5,23.25,34.04,62.5,100.0,0.0,0.0,glassy-carbon electrode,KHCO3,0.1,6.8,-1.20,CO,2.09,,H-cell,100.0,,0.2,10.0,
2769,121,,2023,Single Atom Bi Decorated Copper Alloy Enables C−C Coupling for Electrocatalytic Reduction of CO2 into C2+ Products,,,https://doi.org/10.1002/ange.202303048,,C2H4,BiCu-SAA,,Cu,Bi,98.85,cubic,,23.25,34.04,62.5,23.25,34.04,62.5,100.0,0.0,0.0,glassy-carbon electrode,KHCO3,0.1,6.8,-1.20,CH4,11.15,,H-cell,100.0,,0.2,10.0,
2770,121,,2023,Single Atom Bi Decorated Copper Alloy Enables C−C Coupling for Electrocatalytic Reduction of CO2 into C2+ Products,,,https://doi.org/10.1002/ange.202303048,,C2H4,BiCu-SAA,,Cu,Bi,98.85,cubic,,23.25,34.04,62.5,23.25,34.04,62.5,100.0,0.0,0.0,glassy-carbon electrode,KHCO3,0.1,6.8,-1.20,C2H4,36.24,,H-cell,100.0,,0.2,10.0,
2771,121,,2023,Single Atom Bi Decorated Copper Alloy Enables C−C Coupling for Electrocatalytic Reduction of CO2 into C2+ Products,,,https://doi.org/10.1002/ange.202303048,,C2H4,BiCu-SAA,,Cu,Bi,98.85,cubic,,23.25,34.04,62.5,23.25,34.04,62.5,100.0,0.0,0.0,glassy-carbon electrode,KHCO3,0.1,6.8,-1.20,C2H5OH,15.33,,H-cell,100.0,,0.2,10.0,
2772,121,,2023,Single Atom Bi Decorated Copper Alloy Enables C−C Coupling for Electrocatalytic Reduction of CO2 into C2+ Products,,,https://doi.org/10.1002/ange.202303048,,C2H4,BiCu-SAA,,Cu,Bi,98.85,cubic,,23.25,34.04,62.5,23.25,34.04,62.5,100.0,0.0,0.0,glassy-carbon electrode,KHCO3,0.1,6.8,-1.20,C3H7OH,10.1,,H-cell,100.0,,0.2,10.0,
2773,121,,2023,Single Atom Bi Decorated Copper Alloy Enables C−C Coupling for Electrocatalytic Reduction of CO2 into C2+ Products,,,https://doi.org/10.1002/ange.202303048,10.0,C2H4,BiCu-SAA,,Cu,Bi,98.85,cubic,,23.25,34.04,62.5,23.25,34.04,62.5,100.0,0.0,0.0,gasdiffusion electrode,KOH,1.0,14.0,-0.68,H2,17.93,,Flow cell,1000.0,,2.25,20.0,
2774,121,,2023,Single Atom Bi Decorated Copper Alloy Enables C−C Coupling for Electrocatalytic Reduction of CO2 into C2+ Products,,,https://doi.org/10.1002/ange.202303048,10.0,C2H4,BiCu-SAA,,Cu,Bi,98.85,cubic,,23.25,34.04,62.5,23.25,34.04,62.5,100.0,0.0,0.0,gasdiffusion electrode,KOH,1.0,14.0,-0.68,HCOOH,21.81,,Flow cell,1000.0,,2.25,20.0,
2775,121,,2023,Single Atom Bi Decorated Copper Alloy Enables C−C Coupling for Electrocatalytic Reduction of CO2 into C2+ Products,,,https://doi.org/10.1002/ange.202303048,10.0,C2H4,BiCu-SAA,,Cu,Bi,98.85,cubic,,23.25,34.04,62.5,23.25,34.04,62.5,100.0,0.0,0.0,gasdiffusion electrode,KOH,1.0,14.0,-0.68,CO,16.16,,Flow cell,1000.0,,2.25,20.0,
2776,121,,2023,Single Atom Bi Decorated Copper Alloy Enables C−C Coupling for Electrocatalytic Reduction of CO2 into C2+ Products,,,https://doi.org/10.1002/ange.202303048,10.0,C2H4,BiCu-SAA,,Cu,Bi,98.85,cubic,,23.25,34.04,62.5,23.25,34.04,62.5,100.0,0.0,0.0,gasdiffusion electrode,KOH,1.0,14.0,-0.68,C2H4,23.91,,Flow cell,1000.0,,2.25,20.0,
2777,121,,2023,Single Atom Bi Decorated Copper Alloy Enables C−C Coupling for Electrocatalytic Reduction of CO2 into C2+ Products,,,https://doi.org/10.1002/ange.202303048,10.0,C2H4,BiCu-SAA,,Cu,Bi,98.85,cubic,,23.25,34.04,62.5,23.25,34.04,62.5,100.0,0.0,0.0,gasdiffusion electrode,KOH,1.0,14.0,-0.68,C2H5OH,8.4,,Flow cell,1000.0,,2.25,20.0,
2778,121,,2023,Single Atom Bi Decorated Copper Alloy Enables C−C Coupling for Electrocatalytic Reduction of CO2 into C2+ Products,,,https://doi.org/10.1002/ange.202303048,10.0,C2H4,BiCu-SAA,,Cu,Bi,98.85,cubic,,23.25,34.04,62.5,23.25,34.04,62.5,100.0,0.0,0.0,gasdiffusion electrode,KOH,1.0,14.0,-0.68,C3H7OH,5.01,,Flow cell,1000.0,,2.25,20.0,
2779,121,,2023,Single Atom Bi Decorated Copper Alloy Enables C−C Coupling for Electrocatalytic Reduction of CO2 into C2+ Products,,,https://doi.org/10.1002/ange.202303048,10.0,C2H4,BiCu-SAA,,Cu,Bi,98.85,cubic,,23.25,34.04,62.5,23.25,34.04,62.5,100.0,0.0,0.0,gasdiffusion electrode,KOH,1.0,14.0,-0.68,CH3COOH,3.88,,Flow cell,1000.0,,2.25,20.0,
2780,121,,2023,Single Atom Bi Decorated Copper Alloy Enables C−C Coupling for Electrocatalytic Reduction of CO2 into C2+ Products,,,https://doi.org/10.1002/ange.202303048,10.0,C2H4,BiCu-SAA,,Cu,Bi,98.85,cubic,,23.25,34.04,62.5,23.25,34.04,62.5,100.0,0.0,0.0,gasdiffusion electrode,KOH,1.0,14.0,-0.73,H2,13.89,,Flow cell,1000.0,,2.25,20.0,
2781,121,,2023,Single Atom Bi Decorated Copper Alloy Enables C−C Coupling for Electrocatalytic Reduction of CO2 into C2+ Products,,,https://doi.org/10.1002/ange.202303048,10.0,C2H4,BiCu-SAA,,Cu,Bi,98.85,cubic,,23.25,34.04,62.5,23.25,34.04,62.5,100.0,0.0,0.0,gasdiffusion electrode,KOH,1.0,14.0,-0.73,HCOOH,16.32,,Flow cell,1000.0,,2.25,20.0,
2782,121,,2023,Single Atom Bi Decorated Copper Alloy Enables C−C Coupling for Electrocatalytic Reduction of CO2 into C2+ Products,,,https://doi.org/10.1002/ange.202303048,10.0,C2H4,BiCu-SAA,,Cu,Bi,98.85,cubic,,23.25,34.04,62.5,23.25,34.04,62.5,100.0,0.0,0.0,gasdiffusion electrode,KOH,1.0,14.0,-0.73,CO,16.32,,Flow cell,1000.0,,2.25,20.0,
2783,121,,2023,Single Atom Bi Decorated Copper Alloy Enables C−C Coupling for Electrocatalytic Reduction of CO2 into C2+ Products,,,https://doi.org/10.1002/ange.202303048,10.0,C2H4,BiCu-SAA,,Cu,Bi,98.85,cubic,,23.25,34.04,62.5,23.25,34.04,62.5,100.0,0.0,0.0,gasdiffusion electrode,KOH,1.0,14.0,-0.73,C2H4,37.96,,Flow cell,1000.0,,2.25,20.0,
2784,121,,2023,Single Atom Bi Decorated Copper Alloy Enables C−C Coupling for Electrocatalytic Reduction of CO2 into C2+ Products,,,https://doi.org/10.1002/ange.202303048,10.0,C2H4,BiCu-SAA,,Cu,Bi,98.85,cubic,,23.25,34.04,62.5,23.25,34.04,62.5,100.0,0.0,0.0,gasdiffusion electrode,KOH,1.0,14.0,-0.73,C2H5OH,7.92,,Flow cell,1000.0,,2.25,20.0,
2785,121,,2023,Single Atom Bi Decorated Copper Alloy Enables C−C Coupling for Electrocatalytic Reduction of CO2 into C2+ Products,,,https://doi.org/10.1002/ange.202303048,10.0,C2H4,BiCu-SAA,,Cu,Bi,98.85,cubic,,23.25,34.04,62.5,23.25,34.04,62.5,100.0,0.0,0.0,gasdiffusion electrode,KOH,1.0,14.0,-0.73,C3H7OH,3.23,,Flow cell,1000.0,,2.25,20.0,
2786,121,,2023,Single Atom Bi Decorated Copper Alloy Enables C−C Coupling for Electrocatalytic Reduction of CO2 into C2+ Products,,,https://doi.org/10.1002/ange.202303048,10.0,C2H4,BiCu-SAA,,Cu,Bi,98.85,cubic,,23.25,34.04,62.5,23.25,34.04,62.5,100.0,0.0,0.0,gasdiffusion electrode,KOH,1.0,14.0,-0.73,CH3COOH,3.88,,Flow cell,1000.0,,2.25,20.0,
2787,121,,2023,Single Atom Bi Decorated Copper Alloy Enables C−C Coupling for Electrocatalytic Reduction of CO2 into C2+ Products,,,https://doi.org/10.1002/ange.202303048,10.0,C2H4,BiCu-SAA,,Cu,Bi,98.85,cubic,,23.25,34.04,62.5,23.25,34.04,62.5,100.0,0.0,0.0,gasdiffusion electrode,KOH,1.0,14.0,-0.80,H2,13.41,,Flow cell,1000.0,,2.25,20.0,
2788,121,,2023,Single Atom Bi Decorated Copper Alloy Enables C−C Coupling for Electrocatalytic Reduction of CO2 into C2+ Products,,,https://doi.org/10.1002/ange.202303048,10.0,C2H4,BiCu-SAA,,Cu,Bi,98.85,cubic,,23.25,34.04,62.5,23.25,34.04,62.5,100.0,0.0,0.0,gasdiffusion electrode,KOH,1.0,14.0,-0.80,HCOOH,2.91,,Flow cell,1000.0,,2.25,20.0,
2789,121,,2023,Single Atom Bi Decorated Copper Alloy Enables C−C Coupling for Electrocatalytic Reduction of CO2 into C2+ Products,,,https://doi.org/10.1002/ange.202303048,10.0,C2H4,BiCu-SAA,,Cu,Bi,98.85,cubic,,23.25,34.04,62.5,23.25,34.04,62.5,100.0,0.0,0.0,gasdiffusion electrode,KOH,1.0,14.0,-0.80,CO,11.95,,Flow cell,1000.0,,2.25,20.0,
2790,121,,2023,Single Atom Bi Decorated Copper Alloy Enables C−C Coupling for Electrocatalytic Reduction of CO2 into C2+ Products,,,https://doi.org/10.1002/ange.202303048,10.0,C2H4,BiCu-SAA,,Cu,Bi,98.85,cubic,,23.25,34.04,62.5,23.25,34.04,62.5,100.0,0.0,0.0,gasdiffusion electrode,KOH,1.0,14.0,-0.80,CH4,3.23,,Flow cell,1000.0,,2.25,20.0,
2791,121,,2023,Single Atom Bi Decorated Copper Alloy Enables C−C Coupling for Electrocatalytic Reduction of CO2 into C2+ Products,,,https://doi.org/10.1002/ange.202303048,10.0,C2H4,BiCu-SAA,,Cu,Bi,98.85,cubic,,23.25,34.04,62.5,23.25,34.04,62.5,100.0,0.0,0.0,gasdiffusion electrode,KOH,1.0,14.0,-0.80,C2H4,47.98,,Flow cell,1000.0,,2.25,20.0,
2792,121,,2023,Single Atom Bi Decorated Copper Alloy Enables C−C Coupling for Electrocatalytic Reduction of CO2 into C2+ Products,,,https://doi.org/10.1002/ange.202303048,10.0,C2H4,BiCu-SAA,,Cu,Bi,98.85,cubic,,23.25,34.04,62.5,23.25,34.04,62.5,100.0,0.0,0.0,gasdiffusion electrode,KOH,1.0,14.0,-0.80,C2H5OH,15.51,,Flow cell,1000.0,,2.25,20.0,
2793,121,,2023,Single Atom Bi Decorated Copper Alloy Enables C−C Coupling for Electrocatalytic Reduction of CO2 into C2+ Products,,,https://doi.org/10.1002/ange.202303048,10.0,C2H4,BiCu-SAA,,Cu,Bi,98.85,cubic,,23.25,34.04,62.5,23.25,34.04,62.5,100.0,0.0,0.0,gasdiffusion electrode,KOH,1.0,14.0,-0.80,C3H7OH,6.46,,Flow cell,1000.0,,2.25,20.0,
2794,121,,2023,Single Atom Bi Decorated Copper Alloy Enables C−C Coupling for Electrocatalytic Reduction of CO2 into C2+ Products,,,https://doi.org/10.1002/ange.202303048,10.0,C2H4,BiCu-SAA,,Cu,Bi,98.85,cubic,,23.25,34.04,62.5,23.25,34.04,62.5,100.0,0.0,0.0,gasdiffusion electrode,KOH,1.0,14.0,-0.82,H2,13.41,,Flow cell,1000.0,,2.25,20.0,
2795,121,,2023,Single Atom Bi Decorated Copper Alloy Enables C−C Coupling for Electrocatalytic Reduction of CO2 into C2+ Products,,,https://doi.org/10.1002/ange.202303048,10.0,C2H4,BiCu-SAA,,Cu,Bi,98.85,cubic,,23.25,34.04,62.5,23.25,34.04,62.5,100.0,0.0,0.0,gasdiffusion electrode,KOH,1.0,14.0,-0.82,HCOOH,5.98,,Flow cell,1000.0,,2.25,20.0,
2796,121,,2023,Single Atom Bi Decorated Copper Alloy Enables C−C Coupling for Electrocatalytic Reduction of CO2 into C2+ Products,,,https://doi.org/10.1002/ange.202303048,10.0,C2H4,BiCu-SAA,,Cu,Bi,98.85,cubic,,23.25,34.04,62.5,23.25,34.04,62.5,100.0,0.0,0.0,gasdiffusion electrode,KOH,1.0,14.0,-0.82,CO,11.95,,Flow cell,1000.0,,2.25,20.0,
2797,121,,2023,Single Atom Bi Decorated Copper Alloy Enables C−C Coupling for Electrocatalytic Reduction of CO2 into C2+ Products,,,https://doi.org/10.1002/ange.202303048,10.0,C2H4,BiCu-SAA,,Cu,Bi,98.85,cubic,,23.25,34.04,62.5,23.25,34.04,62.5,100.0,0.0,0.0,gasdiffusion electrode,KOH,1.0,14.0,-0.82,CH4,9.69,,Flow cell,1000.0,,2.25,20.0,
2798,121,,2023,Single Atom Bi Decorated Copper Alloy Enables C−C Coupling for Electrocatalytic Reduction of CO2 into C2+ Products,,,https://doi.org/10.1002/ange.202303048,10.0,C2H4,BiCu-SAA,,Cu,Bi,98.85,cubic,,23.25,34.04,62.5,23.25,34.04,62.5,100.0,0.0,0.0,gasdiffusion electrode,KOH,1.0,14.0,-0.82,C2H4,37.32,,Flow cell,1000.0,,2.25,20.0,
2799,121,,2023,Single Atom Bi Decorated Copper Alloy Enables C−C Coupling for Electrocatalytic Reduction of CO2 into C2+ Products,,,https://doi.org/10.1002/ange.202303048,10.0,C2H4,BiCu-SAA,,Cu,Bi,98.85,cubic,,23.25,34.04,62.5,23.25,34.04,62.5,100.0,0.0,0.0,gasdiffusion electrode,KOH,1.0,14.0,-0.82,C2H5OH,12.44,,Flow cell,1000.0,,2.25,20.0,
2800,121,,2023,Single Atom Bi Decorated Copper Alloy Enables C−C Coupling for Electrocatalytic Reduction of CO2 into C2+ Products,,,https://doi.org/10.1002/ange.202303048,10.0,C2H4,BiCu-SAA,,Cu,Bi,98.85,cubic,,23.25,34.04,62.5,23.25,34.04,62.5,100.0,0.0,0.0,gasdiffusion electrode,KOH,1.0,14.0,-0.82,C3H7OH,1.94,,Flow cell,1000.0,,2.25,20.0,
2801,121,,2023,Single Atom Bi Decorated Copper Alloy Enables C−C Coupling for Electrocatalytic Reduction of CO2 into C2+ Products,,,https://doi.org/10.1002/ange.202303048,10.0,C2H4,BiCu-SAA,,Cu,Bi,98.85,cubic,,23.25,34.04,62.5,23.25,34.04,62.5,100.0,0.0,0.0,gasdiffusion electrode,KOH,1.0,14.0,-0.82,CH3COOH,1.29,,Flow cell,1000.0,,2.25,20.0,
2802,121,,2023,Single Atom Bi Decorated Copper Alloy Enables C−C Coupling for Electrocatalytic Reduction of CO2 into C2+ Products,,,https://doi.org/10.1002/ange.202303048,10.0,C2H4,BiCu-SAA,,Cu,Bi,98.85,cubic,,23.25,34.04,62.5,23.25,34.04,62.5,100.0,0.0,0.0,gasdiffusion electrode,KOH,1.0,14.0,-0.88,H2,16.8,,Flow cell,1000.0,,2.25,20.0,
2803,121,,2023,Single Atom Bi Decorated Copper Alloy Enables C−C Coupling for Electrocatalytic Reduction of CO2 into C2+ Products,,,https://doi.org/10.1002/ange.202303048,10.0,C2H4,BiCu-SAA,,Cu,Bi,98.85,cubic,,23.25,34.04,62.5,23.25,34.04,62.5,100.0,0.0,0.0,gasdiffusion electrode,KOH,1.0,14.0,-0.88,HCOOH,7.11,,Flow cell,1000.0,,2.25,20.0,
2804,121,,2023,Single Atom Bi Decorated Copper Alloy Enables C−C Coupling for Electrocatalytic Reduction of CO2 into C2+ Products,,,https://doi.org/10.1002/ange.202303048,10.0,C2H4,BiCu-SAA,,Cu,Bi,98.85,cubic,,23.25,34.04,62.5,23.25,34.04,62.5,100.0,0.0,0.0,gasdiffusion electrode,KOH,1.0,14.0,-0.88,CO,12.44,,Flow cell,1000.0,,2.25,20.0,
2805,121,,2023,Single Atom Bi Decorated Copper Alloy Enables C−C Coupling for Electrocatalytic Reduction of CO2 into C2+ Products,,,https://doi.org/10.1002/ange.202303048,10.0,C2H4,BiCu-SAA,,Cu,Bi,98.85,cubic,,23.25,34.04,62.5,23.25,34.04,62.5,100.0,0.0,0.0,gasdiffusion electrode,KOH,1.0,14.0,-0.88,CH4,15.35,,Flow cell,1000.0,,2.25,20.0,
2806,121,,2023,Single Atom Bi Decorated Copper Alloy Enables C−C Coupling for Electrocatalytic Reduction of CO2 into C2+ Products,,,https://doi.org/10.1002/ange.202303048,10.0,C2H4,BiCu-SAA,,Cu,Bi,98.85,cubic,,23.25,34.04,62.5,23.25,34.04,62.5,100.0,0.0,0.0,gasdiffusion electrode,KOH,1.0,14.0,-0.88,C2H4,33.28,,Flow cell,1000.0,,2.25,20.0,
2807,121,,2023,Single Atom Bi Decorated Copper Alloy Enables C−C Coupling for Electrocatalytic Reduction of CO2 into C2+ Products,,,https://doi.org/10.1002/ange.202303048,10.0,C2H4,BiCu-SAA,,Cu,Bi,98.85,cubic,,23.25,34.04,62.5,23.25,34.04,62.5,100.0,0.0,0.0,gasdiffusion electrode,KOH,1.0,14.0,-0.88,C2H5OH,10.5,,Flow cell,1000.0,,2.25,20.0,
2808,121,,2023,Single Atom Bi Decorated Copper Alloy Enables C−C Coupling for Electrocatalytic Reduction of CO2 into C2+ Products,,,https://doi.org/10.1002/ange.202303048,10.0,C2H4,BiCu-SAA,,Cu,Bi,98.85,cubic,,23.25,34.04,62.5,23.25,34.04,62.5,100.0,0.0,0.0,gasdiffusion electrode,KOH,1.0,14.0,-0.88,CH3COOH,1.94,,Flow cell,1000.0,,2.25,20.0,
2809,121,,2023,Single Atom Bi Decorated Copper Alloy Enables C−C Coupling for Electrocatalytic Reduction of CO2 into C2+ Products,,,https://doi.org/10.1002/ange.202303048,,C2H4,BiCu-2.2,,Cu2O,Bi,98.63,sphere,,9.02,13.07,17.74,9.02,13.07,17.74,0.0,100.0,0.0,glassy-carbon electrode,KHCO3,0.1,6.8,-0.99,H2,13.12,,H-cell,100.0,,0.2,10.0,
2810,121,,2023,Single Atom Bi Decorated Copper Alloy Enables C−C Coupling for Electrocatalytic Reduction of CO2 into C2+ Products,,,https://doi.org/10.1002/ange.202303048,,C2H4,BiCu-2.2,,Cu2O,Bi,98.63,sphere,,9.02,13.07,17.74,9.02,13.07,17.74,0.0,100.0,0.0,glassy-carbon electrode,KHCO3,0.1,6.8,-0.99,HCOOH,49.4,,H-cell,100.0,,0.2,10.0,
2811,121,,2023,Single Atom Bi Decorated Copper Alloy Enables C−C Coupling for Electrocatalytic Reduction of CO2 into C2+ Products,,,https://doi.org/10.1002/ange.202303048,,C2H4,BiCu-2.2,,Cu2O,Bi,98.63,sphere,,9.02,13.07,17.74,9.02,13.07,17.74,0.0,100.0,0.0,glassy-carbon electrode,KHCO3,0.1,6.8,-0.99,CO,8.18,,H-cell,100.0,,0.2,10.0,
2812,121,,2023,Single Atom Bi Decorated Copper Alloy Enables C−C Coupling for Electrocatalytic Reduction of CO2 into C2+ Products,,,https://doi.org/10.1002/ange.202303048,,C2H4,BiCu-2.2,,Cu2O,Bi,98.63,sphere,,9.02,13.07,17.74,9.02,13.07,17.74,0.0,100.0,0.0,glassy-carbon electrode,KHCO3,0.1,6.8,-0.99,C2H4,5.79,,H-cell,100.0,,0.2,10.0,
2813,121,,2023,Single Atom Bi Decorated Copper Alloy Enables C−C Coupling for Electrocatalytic Reduction of CO2 into C2+ Products,,,https://doi.org/10.1002/ange.202303048,,C2H4,BiCu-2.2,,Cu2O,Bi,98.63,sphere,,9.02,13.07,17.74,9.02,13.07,17.74,0.0,100.0,0.0,glassy-carbon electrode,KHCO3,0.1,6.8,-0.99,C2H5OH,14.65,,H-cell,100.0,,0.2,10.0,
2814,121,,2023,Single Atom Bi Decorated Copper Alloy Enables C−C Coupling for Electrocatalytic Reduction of CO2 into C2+ Products,,,https://doi.org/10.1002/ange.202303048,,C2H4,BiCu-2.2,,Cu2O,Bi,98.63,sphere,,9.02,13.07,17.74,9.02,13.07,17.74,0.0,100.0,0.0,glassy-carbon electrode,KHCO3,0.1,6.8,-0.99,C3H7OH,6.47,,H-cell,100.0,,0.2,10.0,
2815,121,,2023,Single Atom Bi Decorated Copper Alloy Enables C−C Coupling for Electrocatalytic Reduction of CO2 into C2+ Products,,,https://doi.org/10.1002/ange.202303048,,C2H4,BiCu-2.2,,Cu2O,Bi,98.63,sphere,,9.02,13.07,17.74,9.02,13.07,17.74,0.0,100.0,0.0,glassy-carbon electrode,KHCO3,0.1,6.8,-1.01,H2,19.08,,H-cell,100.0,,0.2,10.0,
2816,121,,2023,Single Atom Bi Decorated Copper Alloy Enables C−C Coupling for Electrocatalytic Reduction of CO2 into C2+ Products,,,https://doi.org/10.1002/ange.202303048,,C2H4,BiCu-2.2,,Cu2O,Bi,98.63,sphere,,9.02,13.07,17.74,9.02,13.07,17.74,0.0,100.0,0.0,glassy-carbon electrode,KHCO3,0.1,6.8,-1.01,HCOOH,25.21,,H-cell,100.0,,0.2,10.0,
2817,121,,2023,Single Atom Bi Decorated Copper Alloy Enables C−C Coupling for Electrocatalytic Reduction of CO2 into C2+ Products,,,https://doi.org/10.1002/ange.202303048,,C2H4,BiCu-2.2,,Cu2O,Bi,98.63,sphere,,9.02,13.07,17.74,9.02,13.07,17.74,0.0,100.0,0.0,glassy-carbon electrode,KHCO3,0.1,6.8,-1.01,CO,6.98,,H-cell,100.0,,0.2,10.0,
2818,121,,2023,Single Atom Bi Decorated Copper Alloy Enables C−C Coupling for Electrocatalytic Reduction of CO2 into C2+ Products,,,https://doi.org/10.1002/ange.202303048,,C2H4,BiCu-2.2,,Cu2O,Bi,98.63,sphere,,9.02,13.07,17.74,9.02,13.07,17.74,0.0,100.0,0.0,glassy-carbon electrode,KHCO3,0.1,6.8,-1.01,C2H4,26.24,,H-cell,100.0,,0.2,10.0,
2819,121,,2023,Single Atom Bi Decorated Copper Alloy Enables C−C Coupling for Electrocatalytic Reduction of CO2 into C2+ Products,,,https://doi.org/10.1002/ange.202303048,,C2H4,BiCu-2.2,,Cu2O,Bi,98.63,sphere,,9.02,13.07,17.74,9.02,13.07,17.74,0.0,100.0,0.0,glassy-carbon electrode,KHCO3,0.1,6.8,-1.01,C2H5OH,10.22,,H-cell,100.0,,0.2,10.0,
2820,121,,2023,Single Atom Bi Decorated Copper Alloy Enables C−C Coupling for Electrocatalytic Reduction of CO2 into C2+ Products,,,https://doi.org/10.1002/ange.202303048,,C2H4,BiCu-2.2,,Cu2O,Bi,98.63,sphere,,9.02,13.07,17.74,9.02,13.07,17.74,0.0,100.0,0.0,glassy-carbon electrode,KHCO3,0.1,6.8,-1.01,C3H7OH,8.52,,H-cell,100.0,,0.2,10.0,
