Repository: vovamirosh/-CO2RR-Beyond-Green-AI

File: Datasets/prepr.csv (part 32 of 50)
DOI,Article name,Compound_1,Compound_2,"Cat./Support ratio, % (at)",Morphology (TEM/SEM),"Pore size, nm",width min (nm),width aver (nm),width max (nm),length min (nm),length aver (nm),length max (nm),"Cu, % (at.)","Cu+, % (at.)","Cu(2+), % (at.)",Base,electrolyte,"conc, M",pH,RHE vs V,Product,"FE, %","Time, h",Type of reactor,"Loading, μg/cm2","Add_carbon, %","Surface area of electrode, cm2","Flow rate CO2, ml/min","Av_volume, mkm^3",Ratio_sphere_volume,"Min_volume, mkm^3","Max_volume, mkm^3",1_efermi,1_density_atomic,1_total_magnetization_normalized_formula_units,1_energy_above_hull,1_energy_per_atom,1_volume,1_band_gap,2_efermi,2_density_atomic,2_total_magnetization_normalized_formula_units,2_energy_above_hull,2_energy_per_atom,2_volume,2_band_gap,Product_exactmw,Product_lipinskiHBA,Product_lipinskiHBD,Product_NumAtoms,Product_FractionCSP3,Product_CrippenClogP,Product_hallKierAlpha,Product_kappa2,Product_kappa3,anion_molar_conductance,anion_mobility,anion_diffusion_coefficient,anion_hydr_R_of_ion,Type of reactor_H-cell,Base_carbon paper electrode,Base_gasdiffusion electrode
https://doi.org/10.1002/ange.202303048,BiCu-SAA,Cu,Bi,98.85,cubic,0.0,23.25,34.04,62.5,23.25,34.04,62.5,100.0,0.0,0.0,gasdiffusion electrode,KOH,1.0,14.0,-0.88,H2,16.8,1.0,Flow cell,1000.0,0.0,2.25,20.0,3.9442883264e-05,0.36755259694786147,1.2568078125e-05,0.000244140625,7.51858683,11.445998564977856,2e-07,0.0,-10.846796,11.445998564977856,0.0,6.47640097,34.02582510892988,0.0001557,0.050300225000000004,-58.451973519999996,68.05165021785976,0.0,2.015650064,0.0,0.0,2.0,0.0,0.246,0.0,0.0,0.0,199.1,20.21,5.192,0.472,0.0,0.0,1.0
https://doi.org/10.1002/ange.202303048,BiCu-SAA,Cu,Bi,98.85,cubic,0.0,23.25,34.04,62.5,23.25,34.04,62.5,100.0,0.0,0.0,gasdiffusion electrode,KOH,1.0,14.0,-0.88,HCOOH,7.11,1.0,Flow cell,1000.0,0.0,2.25,20.0,3.9442883264e-05,0.36755259694786147,1.2568078125e-05,0.000244140625,7.51858683,11.445998564977856,2e-07,0.0,-10.846796,11.445998564977856,0.0,6.47640097,34.02582510892988,0.0001557,0.050300225000000004,-58.451973519999996,68.05165021785976,0.0,46.005479304,2.0,1.0,5.0,0.0,-0.29919999999999997,-0.53,1.4699999999999982,1.4700000000000009,199.1,20.21,5.192,0.472,0.0,0.0,1.0
https://doi.org/10.1002/ange.202303048,BiCu-SAA,Cu,Bi,98.85,cubic,0.0,23.25,34.04,62.5,23.25,34.04,62.5,100.0,0.0,0.0,gasdiffusion electrode,KOH,1.0,14.0,-0.88,CO,12.44,1.0,Flow cell,1000.0,0.0,2.25,20.0,3.9442883264e-05,0.36755259694786147,1.2568078125e-05,0.000244140625,7.51858683,11.445998564977856,2e-07,0.0,-10.846796,11.445998564977856,0.0,6.47640097,34.02582510892988,0.0001557,0.050300225000000004,-58.451973519999996,68.05165021785976,0.0,27.99491462,1.0,0.0,2.0,0.0,-0.03751,-0.26,0.74,-6.106153846153846,199.1,20.21,5.192,0.472,0.0,0.0,1.0
https://doi.org/10.1002/ange.202303048,BiCu-SAA,Cu,Bi,98.85,cubic,0.0,23.25,34.04,62.5,23.25,34.04,62.5,100.0,0.0,0.0,gasdiffusion electrode,KOH,1.0,14.0,-0.88,CH4,15.35,1.0,Flow cell,1000.0,0.0,2.25,20.0,3.9442883264e-05,0.36755259694786147,1.2568078125e-05,0.000244140625,7.51858683,11.445998564977856,2e-07,0.0,-10.846796,11.445998564977856,0.0,6.47640097,34.02582510892988,0.0001557,0.050300225000000004,-58.451973519999996,68.05165021785976,0.0,16.031300127999998,0.0,0.0,5.0,1.0,0.6361,0.0,0.0,0.0,199.1,20.21,5.192,0.472,0.0,0.0,1.0
https://doi.org/10.1002/ange.202303048,BiCu-SAA,Cu,Bi,98.85,cubic,0.0,23.25,34.04,62.5,23.25,34.04,62.5,100.0,0.0,0.0,gasdiffusion electrode,KOH,1.0,14.0,-0.88,C2H4,33.28,1.0,Flow cell,1000.0,0.0,2.25,20.0,3.9442883264e-05,0.36755259694786147,1.2568078125e-05,0.000244140625,7.51858683,11.445998564977856,2e-07,0.0,-10.846796,11.445998564977856,0.0,6.47640097,34.02582510892988,0.0001557,0.050300225000000004,-58.451973519999996,68.05165021785976,0.0,28.031300127999998,0.0,0.0,6.0,0.0,0.8022,-0.26,0.74,-6.106153846153846,199.1,20.21,5.192,0.472,0.0,0.0,1.0
https://doi.org/10.1002/ange.202303048,BiCu-SAA,Cu,Bi,98.85,cubic,0.0,23.25,34.04,62.5,23.25,34.04,62.5,100.0,0.0,0.0,gasdiffusion electrode,KOH,1.0,14.0,-0.88,C2H5OH,10.5,1.0,Flow cell,1000.0,0.0,2.25,20.0,3.9442883264e-05,0.36755259694786147,1.2568078125e-05,0.000244140625,7.51858683,11.445998564977856,2e-07,0.0,-10.846796,11.445998564977856,0.0,6.47640097,34.02582510892988,0.0001557,0.050300225000000004,-58.451973519999996,68.05165021785976,0.0,46.041864812,1.0,1.0,9.0,1.0,-0.0014000000000000123,-0.04,1.96,1.9600000000000033,199.1,20.21,5.192,0.472,0.0,0.0,1.0
https://doi.org/10.1002/ange.202303048,BiCu-SAA,Cu,Bi,98.85,cubic,0.0,23.25,34.04,62.5,23.25,34.04,62.5,100.0,0.0,0.0,gasdiffusion electrode,KOH,1.0,14.0,-0.88,CH3COOH,1.94,1.0,Flow cell,1000.0,0.0,2.25,20.0,3.9442883264e-05,0.36755259694786147,1.2568078125e-05,0.000244140625,7.51858683,11.445998564977856,2e-07,0.0,-10.846796,11.445998564977856,0.0,6.47640097,34.02582510892988,0.0001557,0.050300225000000004,-58.451973519999996,68.05165021785976,0.0,60.021129368000004,2.0,1.0,8.0,0.5,0.09089999999999993,-0.53,0.8748582995951415,1.1560092559629747,199.1,20.21,5.192,0.472,0.0,0.0,1.0
https://doi.org/10.1002/ange.202303048,BiCu-2.2,Cu2O,Bi,98.63,sphere,0.0,9.02,13.07,17.74,9.02,13.07,17.74,0.0,100.0,0.0,glassy-carbon electrode,KHCO3,0.1,6.8,-0.99,H2,13.12,1.0,H-cell,100.0,0.0,0.2,10.0,1.1690292698558433e-06,1.0,3.8425385651613415e-07,2.9232063189184396e-06,4.17791244,12.764484711878117,0.0,0.0,-5.02663022,76.5869082712687,0.512699999999999,6.47640097,34.02582510892988,0.0001557,0.050300225000000004,-58.451973519999996,68.05165021785976,0.0,2.015650064,0.0,0.0,2.0,0.0,0.246,0.0,0.0,0.0,44.5,4.353,1.118,2.193,1.0,0.0,0.0
https://doi.org/10.1002/ange.202303048,BiCu-2.2,Cu2O,Bi,98.63,sphere,0.0,9.02,13.07,17.74,9.02,13.07,17.74,0.0,100.0,0.0,glassy-carbon electrode,KHCO3,0.1,6.8,-0.99,HCOOH,49.4,1.0,H-cell,100.0,0.0,0.2,10.0,1.1690292698558433e-06,1.0,3.8425385651613415e-07,2.9232063189184396e-06,4.17791244,12.764484711878117,0.0,0.0,-5.02663022,76.5869082712687,0.512699999999999,6.47640097,34.02582510892988,0.0001557,0.050300225000000004,-58.451973519999996,68.05165021785976,0.0,46.005479304,2.0,1.0,5.0,0.0,-0.29919999999999997,-0.53,1.4699999999999982,1.4700000000000009,44.5,4.353,1.118,2.193,1.0,0.0,0.0
https://doi.org/10.1002/ange.202303048,BiCu-2.2,Cu2O,Bi,98.63,sphere,0.0,9.02,13.07,17.74,9.02,13.07,17.74,0.0,100.0,0.0,glassy-carbon electrode,KHCO3,0.1,6.8,-0.99,CO,8.18,1.0,H-cell,100.0,0.0,0.2,10.0,1.1690292698558433e-06,1.0,3.8425385651613415e-07,2.9232063189184396e-06,4.17791244,12.764484711878117,0.0,0.0,-5.02663022,76.5869082712687,0.512699999999999,6.47640097,34.02582510892988,0.0001557,0.050300225000000004,-58.451973519999996,68.05165021785976,0.0,27.99491462,1.0,0.0,2.0,0.0,-0.03751,-0.26,0.74,-6.106153846153846,44.5,4.353,1.118,2.193,1.0,0.0,0.0
https://doi.org/10.1002/ange.202303048,BiCu-2.2,Cu2O,Bi,98.63,sphere,0.0,9.02,13.07,17.74,9.02,13.07,17.74,0.0,100.0,0.0,glassy-carbon electrode,KHCO3,0.1,6.8,-0.99,C2H4,5.79,1.0,H-cell,100.0,0.0,0.2,10.0,1.1690292698558433e-06,1.0,3.8425385651613415e-07,2.9232063189184396e-06,4.17791244,12.764484711878117,0.0,0.0,-5.02663022,76.5869082712687,0.512699999999999,6.47640097,34.02582510892988,0.0001557,0.050300225000000004,-58.451973519999996,68.05165021785976,0.0,28.031300127999998,0.0,0.0,6.0,0.0,0.8022,-0.26,0.74,-6.106153846153846,44.5,4.353,1.118,2.193,1.0,0.0,0.0
https://doi.org/10.1002/ange.202303048,BiCu-2.2,Cu2O,Bi,98.63,sphere,0.0,9.02,13.07,17.74,9.02,13.07,17.74,0.0,100.0,0.0,glassy-carbon electrode,KHCO3,0.1,6.8,-0.99,C2H5OH,14.65,1.0,H-cell,100.0,0.0,0.2,10.0,1.1690292698558433e-06,1.0,3.8425385651613415e-07,2.9232063189184396e-06,4.17791244,12.764484711878117,0.0,0.0,-5.02663022,76.5869082712687,0.512699999999999,6.47640097,34.02582510892988,0.0001557,0.050300225000000004,-58.451973519999996,68.05165021785976,0.0,46.041864812,1.0,1.0,9.0,1.0,-0.0014000000000000123,-0.04,1.96,1.9600000000000033,44.5,4.353,1.118,2.193,1.0,0.0,0.0
https://doi.org/10.1002/ange.202303048,BiCu-2.2,Cu2O,Bi,98.63,sphere,0.0,9.02,13.07,17.74,9.02,13.07,17.74,0.0,100.0,0.0,glassy-carbon electrode,KHCO3,0.1,6.8,-0.99,C3H7OH,6.47,1.0,H-cell,100.0,0.0,0.2,10.0,1.1690292698558433e-06,1.0,3.8425385651613415e-07,2.9232063189184396e-06,4.17791244,12.764484711878117,0.0,0.0,-5.02663022,76.5869082712687,0.512699999999999,6.47640097,34.02582510892988,0.0001557,0.050300225000000004,-58.451973519999996,68.05165021785976,0.0,60.057514876,1.0,1.0,12.0,1.0,0.38710000000000006,-0.04,1.297837837837838,1128.9599999999998,44.5,4.353,1.118,2.193,1.0,0.0,0.0
https://doi.org/10.1002/ange.202303048,BiCu-2.2,Cu2O,Bi,98.63,sphere,0.0,9.02,13.07,17.74,9.02,13.07,17.74,0.0,100.0,0.0,glassy-carbon electrode,KHCO3,0.1,6.8,-1.01,H2,19.08,1.0,H-cell,100.0,0.0,0.2,10.0,1.1690292698558433e-06,1.0,3.8425385651613415e-07,2.9232063189184396e-06,4.17791244,12.764484711878117,0.0,0.0,-5.02663022,76.5869082712687,0.512699999999999,6.47640097,34.02582510892988,0.0001557,0.050300225000000004,-58.451973519999996,68.05165021785976,0.0,2.015650064,0.0,0.0,2.0,0.0,0.246,0.0,0.0,0.0,44.5,4.353,1.118,2.193,1.0,0.0,0.0
https://doi.org/10.1002/ange.202303048,BiCu-2.2,Cu2O,Bi,98.63,sphere,0.0,9.02,13.07,17.74,9.02,13.07,17.74,0.0,100.0,0.0,glassy-carbon electrode,KHCO3,0.1,6.8,-1.01,HCOOH,25.21,1.0,H-cell,100.0,0.0,0.2,10.0,1.1690292698558433e-06,1.0,3.8425385651613415e-07,2.9232063189184396e-06,4.17791244,12.764484711878117,0.0,0.0,-5.02663022,76.5869082712687,0.512699999999999,6.47640097,34.02582510892988,0.0001557,0.050300225000000004,-58.451973519999996,68.05165021785976,0.0,46.005479304,2.0,1.0,5.0,0.0,-0.29919999999999997,-0.53,1.4699999999999982,1.4700000000000009,44.5,4.353,1.118,2.193,1.0,0.0,0.0
https://doi.org/10.1002/ange.202303048,BiCu-2.2,Cu2O,Bi,98.63,sphere,0.0,9.02,13.07,17.74,9.02,13.07,17.74,0.0,100.0,0.0,glassy-carbon electrode,KHCO3,0.1,6.8,-1.01,CO,6.98,1.0,H-cell,100.0,0.0,0.2,10.0,1.1690292698558433e-06,1.0,3.8425385651613415e-07,2.9232063189184396e-06,4.17791244,12.764484711878117,0.0,0.0,-5.02663022,76.5869082712687,0.512699999999999,6.47640097,34.02582510892988,0.0001557,0.050300225000000004,-58.451973519999996,68.05165021785976,0.0,27.99491462,1.0,0.0,2.0,0.0,-0.03751,-0.26,0.74,-6.106153846153846,44.5,4.353,1.118,2.193,1.0,0.0,0.0
https://doi.org/10.1002/ange.202303048,BiCu-2.2,Cu2O,Bi,98.63,sphere,0.0,9.02,13.07,17.74,9.02,13.07,17.74,0.0,100.0,0.0,glassy-carbon electrode,KHCO3,0.1,6.8,-1.01,C2H4,26.24,1.0,H-cell,100.0,0.0,0.2,10.0,1.1690292698558433e-06,1.0,3.8425385651613415e-07,2.9232063189184396e-06,4.17791244,12.764484711878117,0.0,0.0,-5.02663022,76.5869082712687,0.512699999999999,6.47640097,34.02582510892988,0.0001557,0.050300225000000004,-58.451973519999996,68.05165021785976,0.0,28.031300127999998,0.0,0.0,6.0,0.0,0.8022,-0.26,0.74,-6.106153846153846,44.5,4.353,1.118,2.193,1.0,0.0,0.0
https://doi.org/10.1002/ange.202303048,BiCu-2.2,Cu2O,Bi,98.63,sphere,0.0,9.02,13.07,17.74,9.02,13.07,17.74,0.0,100.0,0.0,glassy-carbon electrode,KHCO3,0.1,6.8,-1.01,C2H5OH,10.22,1.0,H-cell,100.0,0.0,0.2,10.0,1.1690292698558433e-06,1.0,3.8425385651613415e-07,2.9232063189184396e-06,4.17791244,12.764484711878117,0.0,0.0,-5.02663022,76.5869082712687,0.512699999999999,6.47640097,34.02582510892988,0.0001557,0.050300225000000004,-58.451973519999996,68.05165021785976,0.0,46.041864812,1.0,1.0,9.0,1.0,-0.0014000000000000123,-0.04,1.96,1.9600000000000033,44.5,4.353,1.118,2.193,1.0,0.0,0.0
https://doi.org/10.1002/ange.202303048,BiCu-2.2,Cu2O,Bi,98.63,sphere,0.0,9.02,13.07,17.74,9.02,13.07,17.74,0.0,100.0,0.0,glassy-carbon electrode,KHCO3,0.1,6.8,-1.01,C3H7OH,8.52,1.0,H-cell,100.0,0.0,0.2,10.0,1.1690292698558433e-06,1.0,3.8425385651613415e-07,2.9232063189184396e-06,4.17791244,12.764484711878117,0.0,0.0,-5.02663022,76.5869082712687,0.512699999999999,6.47640097,34.02582510892988,0.0001557,0.050300225000000004,-58.451973519999996,68.05165021785976,0.0,60.057514876,1.0,1.0,12.0,1.0,0.38710000000000006,-0.04,1.297837837837838,1128.9599999999998,44.5,4.353,1.118,2.193,1.0,0.0,0.0
https://doi.org/10.1002/ange.202303048,BiCu-2.2,Cu2O,Bi,98.63,sphere,0.0,9.02,13.07,17.74,9.02,13.07,17.74,0.0,100.0,0.0,glassy-carbon electrode,KHCO3,0.1,6.8,-1.05,H2,18.06,1.0,H-cell,100.0,0.0,0.2,10.0,1.1690292698558433e-06,1.0,3.8425385651613415e-07,2.9232063189184396e-06,4.17791244,12.764484711878117,0.0,0.0,-5.02663022,76.5869082712687,0.512699999999999,6.47640097,34.02582510892988,0.0001557,0.050300225000000004,-58.451973519999996,68.05165021785976,0.0,2.015650064,0.0,0.0,2.0,0.0,0.246,0.0,0.0,0.0,44.5,4.353,1.118,2.193,1.0,0.0,0.0
https://doi.org/10.1002/ange.202303048,BiCu-2.2,Cu2O,Bi,98.63,sphere,0.0,9.02,13.07,17.74,9.02,13.07,17.74,0.0,100.0,0.0,glassy-carbon electrode,KHCO3,0.1,6.8,-1.05,HCOOH,20.95,1.0,H-cell,100.0,0.0,0.2,10.0,1.1690292698558433e-06,1.0,3.8425385651613415e-07,2.9232063189184396e-06,4.17791244,12.764484711878117,0.0,0.0,-5.02663022,76.5869082712687,0.512699999999999,6.47640097,34.02582510892988,0.0001557,0.050300225000000004,-58.451973519999996,68.05165021785976,0.0,46.005479304,2.0,1.0,5.0,0.0,-0.29919999999999997,-0.53,1.4699999999999982,1.4700000000000009,44.5,4.353,1.118,2.193,1.0,0.0,0.0
https://doi.org/10.1002/ange.202303048,BiCu-2.2,Cu2O,Bi,98.63,sphere,0.0,9.02,13.07,17.74,9.02,13.07,17.74,0.0,100.0,0.0,glassy-carbon electrode,KHCO3,0.1,6.8,-1.05,CO,4.43,1.0,H-cell,100.0,0.0,0.2,10.0,1.1690292698558433e-06,1.0,3.8425385651613415e-07,2.9232063189184396e-06,4.17791244,12.764484711878117,0.0,0.0,-5.02663022,76.5869082712687,0.512699999999999,6.47640097,34.02582510892988,0.0001557,0.050300225000000004,-58.451973519999996,68.05165021785976,0.0,27.99491462,1.0,0.0,2.0,0.0,-0.03751,-0.26,0.74,-6.106153846153846,44.5,4.353,1.118,2.193,1.0,0.0,0.0
https://doi.org/10.1002/ange.202303048,BiCu-2.2,Cu2O,Bi,98.63,sphere,0.0,9.02,13.07,17.74,9.02,13.07,17.74,0.0,100.0,0.0,glassy-carbon electrode,KHCO3,0.1,6.8,-1.05,C2H4,34.92,1.0,H-cell,100.0,0.0,0.2,10.0,1.1690292698558433e-06,1.0,3.8425385651613415e-07,2.9232063189184396e-06,4.17791244,12.764484711878117,0.0,0.0,-5.02663022,76.5869082712687,0.512699999999999,6.47640097,34.02582510892988,0.0001557,0.050300225000000004,-58.451973519999996,68.05165021785976,0.0,28.031300127999998,0.0,0.0,6.0,0.0,0.8022,-0.26,0.74,-6.106153846153846,44.5,4.353,1.118,2.193,1.0,0.0,0.0
https://doi.org/10.1002/ange.202303048,BiCu-2.2,Cu2O,Bi,98.63,sphere,0.0,9.02,13.07,17.74,9.02,13.07,17.74,0.0,100.0,0.0,glassy-carbon electrode,KHCO3,0.1,6.8,-1.05,C2H5OH,9.03,1.0,H-cell,100.0,0.0,0.2,10.0,1.1690292698558433e-06,1.0,3.8425385651613415e-07,2.9232063189184396e-06,4.17791244,12.764484711878117,0.0,0.0,-5.02663022,76.5869082712687,0.512699999999999,6.47640097,34.02582510892988,0.0001557,0.050300225000000004,-58.451973519999996,68.05165021785976,0.0,46.041864812,1.0,1.0,9.0,1.0,-0.0014000000000000123,-0.04,1.96,1.9600000000000033,44.5,4.353,1.118,2.193,1.0,0.0,0.0
https://doi.org/10.1002/ange.202303048,BiCu-2.2,Cu2O,Bi,98.63,sphere,0.0,9.02,13.07,17.74,9.02,13.07,17.74,0.0,100.0,0.0,glassy-carbon electrode,KHCO3,0.1,6.8,-1.05,C3H7OH,8.18,1.0,H-cell,100.0,0.0,0.2,10.0,1.1690292698558433e-06,1.0,3.8425385651613415e-07,2.9232063189184396e-06,4.17791244,12.764484711878117,0.0,0.0,-5.02663022,76.5869082712687,0.512699999999999,6.47640097,34.02582510892988,0.0001557,0.050300225000000004,-58.451973519999996,68.05165021785976,0.0,60.057514876,1.0,1.0,12.0,1.0,0.38710000000000006,-0.04,1.297837837837838,1128.9599999999998,44.5,4.353,1.118,2.193,1.0,0.0,0.0
https://doi.org/10.1002/ange.202303048,BiCu-2.2,Cu2O,Bi,98.63,sphere,0.0,9.02,13.07,17.74,9.02,13.07,17.74,0.0,100.0,0.0,glassy-carbon electrode,KHCO3,0.1,6.8,-1.08,H2,16.7,1.0,H-cell,100.0,0.0,0.2,10.0,1.1690292698558433e-06,1.0,3.8425385651613415e-07,2.9232063189184396e-06,4.17791244,12.764484711878117,0.0,0.0,-5.02663022,76.5869082712687,0.512699999999999,6.47640097,34.02582510892988,0.0001557,0.050300225000000004,-58.451973519999996,68.05165021785976,0.0,2.015650064,0.0,0.0,2.0,0.0,0.246,0.0,0.0,0.0,44.5,4.353,1.118,2.193,1.0,0.0,0.0
https://doi.org/10.1002/ange.202303048,BiCu-2.2,Cu2O,Bi,98.63,sphere,0.0,9.02,13.07,17.74,9.02,13.07,17.74,0.0,100.0,0.0,glassy-carbon electrode,KHCO3,0.1,6.8,-1.08,HCOOH,15.33,1.0,H-cell,100.0,0.0,0.2,10.0,1.1690292698558433e-06,1.0,3.8425385651613415e-07,2.9232063189184396e-06,4.17791244,12.764484711878117,0.0,0.0,-5.02663022,76.5869082712687,0.512699999999999,6.47640097,34.02582510892988,0.0001557,0.050300225000000004,-58.451973519999996,68.05165021785976,0.0,46.005479304,2.0,1.0,5.0,0.0,-0.29919999999999997,-0.53,1.4699999999999982,1.4700000000000009,44.5,4.353,1.118,2.193,1.0,0.0,0.0
https://doi.org/10.1002/ange.202303048,BiCu-2.2,Cu2O,Bi,98.63,sphere,0.0,9.02,13.07,17.74,9.02,13.07,17.74,0.0,100.0,0.0,glassy-carbon electrode,KHCO3,0.1,6.8,-1.08,CO,3.41,1.0,H-cell,100.0,0.0,0.2,10.0,1.1690292698558433e-06,1.0,3.8425385651613415e-07,2.9232063189184396e-06,4.17791244,12.764484711878117,0.0,0.0,-5.02663022,76.5869082712687,0.512699999999999,6.47640097,34.02582510892988,0.0001557,0.050300225000000004,-58.451973519999996,68.05165021785976,0.0,27.99491462,1.0,0.0,2.0,0.0,-0.03751,-0.26,0.74,-6.106153846153846,44.5,4.353,1.118,2.193,1.0,0.0,0.0
https://doi.org/10.1002/ange.202303048,BiCu-2.2,Cu2O,Bi,98.63,sphere,0.0,9.02,13.07,17.74,9.02,13.07,17.74,0.0,100.0,0.0,glassy-carbon electrode,KHCO3,0.1,6.8,-1.08,CH4,2.04,1.0,H-cell,100.0,0.0,0.2,10.0,1.1690292698558433e-06,1.0,3.8425385651613415e-07,2.9232063189184396e-06,4.17791244,12.764484711878117,0.0,0.0,-5.02663022,76.5869082712687,0.512699999999999,6.47640097,34.02582510892988,0.0001557,0.050300225000000004,-58.451973519999996,68.05165021785976,0.0,16.031300127999998,0.0,0.0,5.0,1.0,0.6361,0.0,0.0,0.0,44.5,4.353,1.118,2.193,1.0,0.0,0.0
https://doi.org/10.1002/ange.202303048,BiCu-2.2,Cu2O,Bi,98.63,sphere,0.0,9.02,13.07,17.74,9.02,13.07,17.74,0.0,100.0,0.0,glassy-carbon electrode,KHCO3,0.1,6.8,-1.08,C2H4,39.69,1.0,H-cell,100.0,0.0,0.2,10.0,1.1690292698558433e-06,1.0,3.8425385651613415e-07,2.9232063189184396e-06,4.17791244,12.764484711878117,0.0,0.0,-5.02663022,76.5869082712687,0.512699999999999,6.47640097,34.02582510892988,0.0001557,0.050300225000000004,-58.451973519999996,68.05165021785976,0.0,28.031300127999998,0.0,0.0,6.0,0.0,0.8022,-0.26,0.74,-6.106153846153846,44.5,4.353,1.118,2.193,1.0,0.0,0.0
https://doi.org/10.1002/ange.202303048,BiCu-2.2,Cu2O,Bi,98.63,sphere,0.0,9.02,13.07,17.74,9.02,13.07,17.74,0.0,100.0,0.0,glassy-carbon electrode,KHCO3,0.1,6.8,-1.08,C2H5OH,6.64,1.0,H-cell,100.0,0.0,0.2,10.0,1.1690292698558433e-06,1.0,3.8425385651613415e-07,2.9232063189184396e-06,4.17791244,12.764484711878117,0.0,0.0,-5.02663022,76.5869082712687,0.512699999999999,6.47640097,34.02582510892988,0.0001557,0.050300225000000004,-58.451973519999996,68.05165021785976,0.0,46.041864812,1.0,1.0,9.0,1.0,-0.0014000000000000123,-0.04,1.96,1.9600000000000033,44.5,4.353,1.118,2.193,1.0,0.0,0.0
https://doi.org/10.1002/ange.202303048,BiCu-2.2,Cu2O,Bi,98.63,sphere,0.0,9.02,13.07,17.74,9.02,13.07,17.74,0.0,100.0,0.0,glassy-carbon electrode,KHCO3,0.1,6.8,-1.08,C3H7OH,7.84,1.0,H-cell,100.0,0.0,0.2,10.0,1.1690292698558433e-06,1.0,3.8425385651613415e-07,2.9232063189184396e-06,4.17791244,12.764484711878117,0.0,0.0,-5.02663022,76.5869082712687,0.512699999999999,6.47640097,34.02582510892988,0.0001557,0.050300225000000004,-58.451973519999996,68.05165021785976,0.0,60.057514876,1.0,1.0,12.0,1.0,0.38710000000000006,-0.04,1.297837837837838,1128.9599999999998,44.5,4.353,1.118,2.193,1.0,0.0,0.0
https://doi.org/10.1002/ange.202303048,BiCu-2.2,Cu2O,Bi,98.63,sphere,0.0,9.02,13.07,17.74,9.02,13.07,17.74,0.0,100.0,0.0,glassy-carbon electrode,KHCO3,0.1,6.8,-1.13,H2,17.55,1.0,H-cell,100.0,0.0,0.2,10.0,1.1690292698558433e-06,1.0,3.8425385651613415e-07,2.9232063189184396e-06,4.17791244,12.764484711878117,0.0,0.0,-5.02663022,76.5869082712687,0.512699999999999,6.47640097,34.02582510892988,0.0001557,0.050300225000000004,-58.451973519999996,68.05165021785976,0.0,2.015650064,0.0,0.0,2.0,0.0,0.246,0.0,0.0,0.0,44.5,4.353,1.118,2.193,1.0,0.0,0.0
https://doi.org/10.1002/ange.202303048,BiCu-2.2,Cu2O,Bi,98.63,sphere,0.0,9.02,13.07,17.74,9.02,13.07,17.74,0.0,100.0,0.0,glassy-carbon electrode,KHCO3,0.1,6.8,-1.13,HCOOH,15.33,1.0,H-cell,100.0,0.0,0.2,10.0,1.1690292698558433e-06,1.0,3.8425385651613415e-07,2.9232063189184396e-06,4.17791244,12.764484711878117,0.0,0.0,-5.02663022,76.5869082712687,0.512699999999999,6.47640097,34.02582510892988,0.0001557,0.050300225000000004,-58.451973519999996,68.05165021785976,0.0,46.005479304,2.0,1.0,5.0,0.0,-0.29919999999999997,-0.53,1.4699999999999982,1.4700000000000009,44.5,4.353,1.118,2.193,1.0,0.0,0.0
https://doi.org/10.1002/ange.202303048,BiCu-2.2,Cu2O,Bi,98.63,sphere,0.0,9.02,13.07,17.74,9.02,13.07,17.74,0.0,100.0,0.0,glassy-carbon electrode,KHCO3,0.1,6.8,-1.13,CO,2.21,1.0,H-cell,100.0,0.0,0.2,10.0,1.1690292698558433e-06,1.0,3.8425385651613415e-07,2.9232063189184396e-06,4.17791244,12.764484711878117,0.0,0.0,-5.02663022,76.5869082712687,0.512699999999999,6.47640097,34.02582510892988,0.0001557,0.050300225000000004,-58.451973519999996,68.05165021785976,0.0,27.99491462,1.0,0.0,2.0,0.0,-0.03751,-0.26,0.74,-6.106153846153846,44.5,4.353,1.118,2.193,1.0,0.0,0.0
https://doi.org/10.1002/ange.202303048,BiCu-2.2,Cu2O,Bi,98.63,sphere,0.0,9.02,13.07,17.74,9.02,13.07,17.74,0.0,100.0,0.0,glassy-carbon electrode,KHCO3,0.1,6.8,-1.13,CH4,3.41,1.0,H-cell,100.0,0.0,0.2,10.0,1.1690292698558433e-06,1.0,3.8425385651613415e-07,2.9232063189184396e-06,4.17791244,12.764484711878117,0.0,0.0,-5.02663022,76.5869082712687,0.512699999999999,6.47640097,34.02582510892988,0.0001557,0.050300225000000004,-58.451973519999996,68.05165021785976,0.0,16.031300127999998,0.0,0.0,5.0,1.0,0.6361,0.0,0.0,0.0,44.5,4.353,1.118,2.193,1.0,0.0,0.0
https://doi.org/10.1002/ange.202303048,BiCu-2.2,Cu2O,Bi,98.63,sphere,0.0,9.02,13.07,17.74,9.02,13.07,17.74,0.0,100.0,0.0,glassy-carbon electrode,KHCO3,0.1,6.8,-1.13,C2H4,40.37,1.0,H-cell,100.0,0.0,0.2,10.0,1.1690292698558433e-06,1.0,3.8425385651613415e-07,2.9232063189184396e-06,4.17791244,12.764484711878117,0.0,0.0,-5.02663022,76.5869082712687,0.512699999999999,6.47640097,34.02582510892988,0.0001557,0.050300225000000004,-58.451973519999996,68.05165021785976,0.0,28.031300127999998,0.0,0.0,6.0,0.0,0.8022,-0.26,0.74,-6.106153846153846,44.5,4.353,1.118,2.193,1.0,0.0,0.0
https://doi.org/10.1002/ange.202303048,BiCu-2.2,Cu2O,Bi,98.63,sphere,0.0,9.02,13.07,17.74,9.02,13.07,17.74,0.0,100.0,0.0,glassy-carbon electrode,KHCO3,0.1,6.8,-1.13,C2H5OH,12.78,1.0,H-cell,100.0,0.0,0.2,10.0,1.1690292698558433e-06,1.0,3.8425385651613415e-07,2.9232063189184396e-06,4.17791244,12.764484711878117,0.0,0.0,-5.02663022,76.5869082712687,0.512699999999999,6.47640097,34.02582510892988,0.0001557,0.050300225000000004,-58.451973519999996,68.05165021785976,0.0,46.041864812,1.0,1.0,9.0,1.0,-0.0014000000000000123,-0.04,1.96,1.9600000000000033,44.5,4.353,1.118,2.193,1.0,0.0,0.0
https://doi.org/10.1002/ange.202303048,BiCu-2.2,Cu2O,Bi,98.63,sphere,0.0,9.02,13.07,17.74,9.02,13.07,17.74,0.0,100.0,0.0,glassy-carbon electrode,KHCO3,0.1,6.8,-1.13,C3H7OH,2.04,1.0,H-cell,100.0,0.0,0.2,10.0,1.1690292698558433e-06,1.0,3.8425385651613415e-07,2.9232063189184396e-06,4.17791244,12.764484711878117,0.0,0.0,-5.02663022,76.5869082712687,0.512699999999999,6.47640097,34.02582510892988,0.0001557,0.050300225000000004,-58.451973519999996,68.05165021785976,0.0,60.057514876,1.0,1.0,12.0,1.0,0.38710000000000006,-0.04,1.297837837837838,1128.9599999999998,44.5,4.353,1.118,2.193,1.0,0.0,0.0
https://doi.org/10.1002/adma.202109426,CuGa2,Cu,Ga2O3,50.0,sphere,0.0,12.22,25.89,41.78,12.22,25.89,41.78,95.0,0.0,5.0,carbon paper electrode,KHCO3,0.5,7.2,-0.1,CH3OH,47.07,1.0,H-cell,1943.63,9.09,0.49,20.0,9.086461140669672e-06,1.0,9.554594056530878e-07,3.8185978987517546e-05,7.51858683,11.445998564977856,2e-07,0.0,-10.846796,11.445998564977856,0.0,2.06965603,10.573376293730535,0.0,0.0,-6.449011680999999,105.73376293730534,2.007799999999999,32.026214748,1.0,1.0,6.0,1.0,-0.3915,-0.04,0.9600000000000016,-27.040000000000028,44.5,4.353,1.118,2.193,1.0,1.0,0.0
https://doi.org/10.1002/adma.202109426,CuGa2,Cu,Ga2O3,50.0,sphere,0.0,12.22,25.89,41.78,12.22,25.89,41.78,95.0,0.0,5.0,carbon paper electrode,KHCO3,0.5,7.2,-0.3,CH3OH,77.25,1.0,H-cell,1943.63,9.09,0.49,20.0,9.086461140669672e-06,1.0,9.554594056530878e-07,3.8185978987517546e-05,7.51858683,11.445998564977856,2e-07,0.0,-10.846796,11.445998564977856,0.0,2.06965603,10.573376293730535,0.0,0.0,-6.449011680999999,105.73376293730534,2.007799999999999,32.026214748,1.0,1.0,6.0,1.0,-0.3915,-0.04,0.9600000000000016,-27.040000000000028,44.5,4.353,1.118,2.193,1.0,1.0,0.0
https://doi.org/10.1002/adma.202109426,CuGa2,Cu,Ga2O3,50.0,sphere,0.0,12.22,25.89,41.78,12.22,25.89,41.78,95.0,0.0,5.0,carbon paper electrode,KHCO3,0.5,7.2,-0.5,CH3OH,13.38,1.0,H-cell,1943.63,9.09,0.49,20.0,9.086461140669672e-06,1.0,9.554594056530878e-07,3.8185978987517546e-05,7.51858683,11.445998564977856,2e-07,0.0,-10.846796,11.445998564977856,0.0,2.06965603,10.573376293730535,0.0,0.0,-6.449011680999999,105.73376293730534,2.007799999999999,32.026214748,1.0,1.0,6.0,1.0,-0.3915,-0.04,0.9600000000000016,-27.040000000000028,44.5,4.353,1.118,2.193,1.0,1.0,0.0
https://doi.org/10.1002/adma.202109426,CuGa2,Cu,Ga2O3,50.0,sphere,0.0,12.22,25.89,41.78,12.22,25.89,41.78,95.0,0.0,5.0,carbon paper electrode,KHCO3,0.5,7.2,-0.7,CH3OH,3.16,1.0,H-cell,1943.63,9.09,0.49,20.0,9.086461140669672e-06,1.0,9.554594056530878e-07,3.8185978987517546e-05,7.51858683,11.445998564977856,2e-07,0.0,-10.846796,11.445998564977856,0.0,2.06965603,10.573376293730535,0.0,0.0,-6.449011680999999,105.73376293730534,2.007799999999999,32.026214748,1.0,1.0,6.0,1.0,-0.3915,-0.04,0.9600000000000016,-27.040000000000028,44.5,4.353,1.118,2.193,1.0,1.0,0.0
https://doi.org/10.1002/adma.202109426,CuGa2,Cu,Ga2O3,50.0,sphere,0.0,12.22,25.89,41.78,12.22,25.89,41.78,95.0,0.0,5.0,carbon paper electrode,KHCO3,0.5,7.2,-0.9,CH3OH,2.39,1.0,H-cell,1943.63,9.09,0.49,20.0,9.086461140669672e-06,1.0,9.554594056530878e-07,3.8185978987517546e-05,7.51858683,11.445998564977856,2e-07,0.0,-10.846796,11.445998564977856,0.0,2.06965603,10.573376293730535,0.0,0.0,-6.449011680999999,105.73376293730534,2.007799999999999,32.026214748,1.0,1.0,6.0,1.0,-0.3915,-0.04,0.9600000000000016,-27.040000000000028,44.5,4.353,1.118,2.193,1.0,1.0,0.0
https://doi.org/10.1002/adma.202109426,CuGa2,Cu,Ga2O3,50.0,sphere,0.0,12.22,25.89,41.78,12.22,25.89,41.78,95.0,0.0,5.0,carbon paper electrode,KHCO3,0.5,7.2,-1.1,CH3OH,0.59,1.0,H-cell,1943.63,9.09,0.49,20.0,9.086461140669672e-06,1.0,9.554594056530878e-07,3.8185978987517546e-05,7.51858683,11.445998564977856,2e-07,0.0,-10.846796,11.445998564977856,0.0,2.06965603,10.573376293730535,0.0,0.0,-6.449011680999999,105.73376293730534,2.007799999999999,32.026214748,1.0,1.0,6.0,1.0,-0.3915,-0.04,0.9600000000000016,-27.040000000000028,44.5,4.353,1.118,2.193,1.0,1.0,0.0
https://doi.org/10.1002/adma.202109426,CuGa2,Cu,Ga2O3,50.0,sphere,0.0,12.22,25.89,41.78,12.22,25.89,41.78,95.0,0.0,5.0,carbon paper electrode,KHCO3,0.5,7.2,-0.1,HCOOH,2.51,1.0,H-cell,1943.63,9.09,0.49,20.0,9.086461140669672e-06,1.0,9.554594056530878e-07,3.8185978987517546e-05,7.51858683,11.445998564977856,2e-07,0.0,-10.846796,11.445998564977856,0.0,2.06965603,10.573376293730535,0.0,0.0,-6.449011680999999,105.73376293730534,2.007799999999999,46.005479304,2.0,1.0,5.0,0.0,-0.29919999999999997,-0.53,1.4699999999999982,1.4700000000000009,44.5,4.353,1.118,2.193,1.0,1.0,0.0
https://doi.org/10.1002/adma.202109426,CuGa2,Cu,Ga2O3,50.0,sphere,0.0,12.22,25.89,41.78,12.22,25.89,41.78,95.0,0.0,5.0,carbon paper electrode,KHCO3,0.5,7.2,-0.3,HCOOH,3.55,1.0,H-cell,1943.63,9.09,0.49,20.0,9.086461140669672e-06,1.0,9.554594056530878e-07,3.8185978987517546e-05,7.51858683,11.445998564977856,2e-07,0.0,-10.846796,11.445998564977856,0.0,2.06965603,10.573376293730535,0.0,0.0,-6.449011680999999,105.73376293730534,2.007799999999999,46.005479304,2.0,1.0,5.0,0.0,-0.29919999999999997,-0.53,1.4699999999999982,1.4700000000000009,44.5,4.353,1.118,2.193,1.0,1.0,0.0
https://doi.org/10.1002/adma.202109426,CuGa2,Cu,Ga2O3,50.0,sphere,0.0,12.22,25.89,41.78,12.22,25.89,41.78,95.0,0.0,5.0,carbon paper electrode,KHCO3,0.5,7.2,-0.5,HCOOH,0.85,1.0,H-cell,1943.63,9.09,0.49,20.0,9.086461140669672e-06,1.0,9.554594056530878e-07,3.8185978987517546e-05,7.51858683,11.445998564977856,2e-07,0.0,-10.846796,11.445998564977856,0.0,2.06965603,10.573376293730535,0.0,0.0,-6.449011680999999,105.73376293730534,2.007799999999999,46.005479304,2.0,1.0,5.0,0.0,-0.29919999999999997,-0.53,1.4699999999999982,1.4700000000000009,44.5,4.353,1.118,2.193,1.0,1.0,0.0
https://doi.org/10.1002/adma.202109426,CuGa2,Cu,Ga2O3,50.0,sphere,0.0,12.22,25.89,41.78,12.22,25.89,41.78,95.0,0.0,5.0,carbon paper electrode,KHCO3,0.5,7.2,-0.7,HCOOH,6.92,1.0,H-cell,1943.63,9.09,0.49,20.0,9.086461140669672e-06,1.0,9.554594056530878e-07,3.8185978987517546e-05,7.51858683,11.445998564977856,2e-07,0.0,-10.846796,11.445998564977856,0.0,2.06965603,10.573376293730535,0.0,0.0,-6.449011680999999,105.73376293730534,2.007799999999999,46.005479304,2.0,1.0,5.0,0.0,-0.29919999999999997,-0.53,1.4699999999999982,1.4700000000000009,44.5,4.353,1.118,2.193,1.0,1.0,0.0
https://doi.org/10.1002/adma.202109426,CuGa2,Cu,Ga2O3,50.0,sphere,0.0,12.22,25.89,41.78,12.22,25.89,41.78,95.0,0.0,5.0,carbon paper electrode,KHCO3,0.5,7.2,-0.9,HCOOH,8.46,1.0,H-cell,1943.63,9.09,0.49,20.0,9.086461140669672e-06,1.0,9.554594056530878e-07,3.8185978987517546e-05,7.51858683,11.445998564977856,2e-07,0.0,-10.846796,11.445998564977856,0.0,2.06965603,10.573376293730535,0.0,0.0,-6.449011680999999,105.73376293730534,2.007799999999999,46.005479304,2.0,1.0,5.0,0.0,-0.29919999999999997,-0.53,1.4699999999999982,1.4700000000000009,44.5,4.353,1.118,2.193,1.0,1.0,0.0
https://doi.org/10.1002/adma.202109426,CuGa2,Cu,Ga2O3,50.0,sphere,0.0,12.22,25.89,41.78,12.22,25.89,41.78,95.0,0.0,5.0,carbon paper electrode,KHCO3,0.5,7.2,-1.1,HCOOH,3.79,1.0,H-cell,1943.63,9.09,0.49,20.0,9.086461140669672e-06,1.0,9.554594056530878e-07,3.8185978987517546e-05,7.51858683,11.445998564977856,2e-07,0.0,-10.846796,11.445998564977856,0.0,2.06965603,10.573376293730535,0.0,0.0,-6.449011680999999,105.73376293730534,2.007799999999999,46.005479304,2.0,1.0,5.0,0.0,-0.29919999999999997,-0.53,1.4699999999999982,1.4700000000000009,44.5,4.353,1.118,2.193,1.0,1.0,0.0
https://doi.org/10.1002/adma.202109426,CuGa2,Cu,Ga2O3,50.0,sphere,0.0,12.22,25.89,41.78,12.22,25.89,41.78,95.0,0.0,5.0,carbon paper electrode,KHCO3,0.5,7.2,-0.1,CH3COOH,40.8,1.0,H-cell,1943.63,9.09,0.49,20.0,9.086461140669672e-06,1.0,9.554594056530878e-07,3.8185978987517546e-05,7.51858683,11.445998564977856,2e-07,0.0,-10.846796,11.445998564977856,0.0,2.06965603,10.573376293730535,0.0,0.0,-6.449011680999999,105.73376293730534,2.007799999999999,60.021129368000004,2.0,1.0,8.0,0.5,0.09089999999999993,-0.53,0.8748582995951415,1.1560092559629747,44.5,4.353,1.118,2.193,1.0,1.0,0.0
https://doi.org/10.1002/adma.202109426,CuGa2,Cu,Ga2O3,50.0,sphere,0.0,12.22,25.89,41.78,12.22,25.89,41.78,95.0,0.0,5.0,carbon paper electrode,KHCO3,0.5,7.2,-0.3,CH3COOH,16.41,1.0,H-cell,1943.63,9.09,0.49,20.0,9.086461140669672e-06,1.0,9.554594056530878e-07,3.8185978987517546e-05,7.51858683,11.445998564977856,2e-07,0.0,-10.846796,11.445998564977856,0.0,2.06965603,10.573376293730535,0.0,0.0,-6.449011680999999,105.73376293730534,2.007799999999999,60.021129368000004,2.0,1.0,8.0,0.5,0.09089999999999993,-0.53,0.8748582995951415,1.1560092559629747,44.5,4.353,1.118,2.193,1.0,1.0,0.0
https://doi.org/10.1002/adma.202109426,CuGa2,Cu,Ga2O3,50.0,sphere,0.0,12.22,25.89,41.78,12.22,25.89,41.78,95.0,0.0,5.0,carbon paper electrode,KHCO3,0.5,7.2,-0.5,CH3COOH,5.94,1.0,H-cell,1943.63,9.09,0.49,20.0,9.086461140669672e-06,1.0,9.554594056530878e-07,3.8185978987517546e-05,7.51858683,11.445998564977856,2e-07,0.0,-10.846796,11.445998564977856,0.0,2.06965603,10.573376293730535,0.0,0.0,-6.449011680999999,105.73376293730534,2.007799999999999,60.021129368000004,2.0,1.0,8.0,0.5,0.09089999999999993,-0.53,0.8748582995951415,1.1560092559629747,44.5,4.353,1.118,2.193,1.0,1.0,0.0
https://doi.org/10.1002/adma.202109426,CuGa2,Cu,Ga2O3,50.0,sphere,0.0,12.22,25.89,41.78,12.22,25.89,41.78,95.0,0.0,5.0,carbon paper electrode,KHCO3,0.5,7.2,-0.7,CH3COOH,1.79,1.0,H-cell,1943.63,9.09,0.49,20.0,9.086461140669672e-06,1.0,9.554594056530878e-07,3.8185978987517546e-05,7.51858683,11.445998564977856,2e-07,0.0,-10.846796,11.445998564977856,0.0,2.06965603,10.573376293730535,0.0,0.0,-6.449011680999999,105.73376293730534,2.007799999999999,60.021129368000004,2.0,1.0,8.0,0.5,0.09089999999999993,-0.53,0.8748582995951415,1.1560092559629747,44.5,4.353,1.118,2.193,1.0,1.0,0.0
https://doi.org/10.1002/adma.202109426,CuGa2,Cu,Ga2O3,50.0,sphere,0.0,12.22,25.89,41.78,12.22,25.89,41.78,95.0,0.0,5.0,carbon paper electrode,KHCO3,0.5,7.2,-0.9,CH3COOH,1.13,1.0,H-cell,1943.63,9.09,0.49,20.0,9.086461140669672e-06,1.0,9.554594056530878e-07,3.8185978987517546e-05,7.51858683,11.445998564977856,2e-07,0.0,-10.846796,11.445998564977856,0.0,2.06965603,10.573376293730535,0.0,0.0,-6.449011680999999,105.73376293730534,2.007799999999999,60.021129368000004,2.0,1.0,8.0,0.5,0.09089999999999993,-0.53,0.8748582995951415,1.1560092559629747,44.5,4.353,1.118,2.193,1.0,1.0,0.0
https://doi.org/10.1002/adma.202109426,CuGa2,Cu,Ga2O3,50.0,sphere,0.0,12.22,25.89,41.78,12.22,25.89,41.78,95.0,0.0,5.0,carbon paper electrode,KHCO3,0.5,7.2,-1.1,CH3COOH,0.41,1.0,H-cell,1943.63,9.09,0.49,20.0,9.086461140669672e-06,1.0,9.554594056530878e-07,3.8185978987517546e-05,7.51858683,11.445998564977856,2e-07,0.0,-10.846796,11.445998564977856,0.0,2.06965603,10.573376293730535,0.0,0.0,-6.449011680999999,105.73376293730534,2.007799999999999,60.021129368000004,2.0,1.0,8.0,0.5,0.09089999999999993,-0.53,0.8748582995951415,1.1560092559629747,44.5,4.353,1.118,2.193,1.0,1.0,0.0
https://doi.org/10.1002/adma.202109426,CuGa2,Cu,Ga2O3,50.0,sphere,0.0,12.22,25.89,41.78,12.22,25.89,41.78,95.0,0.0,5.0,carbon paper electrode,KHCO3,0.5,7.2,-0.5,CO,0.57,1.0,H-cell,1943.63,9.09,0.49,20.0,9.086461140669672e-06,1.0,9.554594056530878e-07,3.8185978987517546e-05,7.51858683,11.445998564977856,2e-07,0.0,-10.846796,11.445998564977856,0.0,2.06965603,10.573376293730535,0.0,0.0,-6.449011680999999,105.73376293730534,2.007799999999999,27.99491462,1.0,0.0,2.0,0.0,-0.03751,-0.26,0.74,-6.106153846153846,44.5,4.353,1.118,2.193,1.0,1.0,0.0
https://doi.org/10.1002/adma.202109426,CuGa2,Cu,Ga2O3,50.0,sphere,0.0,12.22,25.89,41.78,12.22,25.89,41.78,95.0,0.0,5.0,carbon paper electrode,KHCO3,0.5,7.2,-0.7,CO,42.05,1.0,H-cell,1943.63,9.09,0.49,20.0,9.086461140669672e-06,1.0,9.554594056530878e-07,3.8185978987517546e-05,7.51858683,11.445998564977856,2e-07,0.0,-10.846796,11.445998564977856,0.0,2.06965603,10.573376293730535,0.0,0.0,-6.449011680999999,105.73376293730534,2.007799999999999,27.99491462,1.0,0.0,2.0,0.0,-0.03751,-0.26,0.74,-6.106153846153846,44.5,4.353,1.118,2.193,1.0,1.0,0.0
https://doi.org/10.1002/adma.202109426,CuGa2,Cu,Ga2O3,50.0,sphere,0.0,12.22,25.89,41.78,12.22,25.89,41.78,95.0,0.0,5.0,carbon paper electrode,KHCO3,0.5,7.2,-0.9,CO,18.2,1.0,H-cell,1943.63,9.09,0.49,20.0,9.086461140669672e-06,1.0,9.554594056530878e-07,3.8185978987517546e-05,7.51858683,11.445998564977856,2e-07,0.0,-10.846796,11.445998564977856,0.0,2.06965603,10.573376293730535,0.0,0.0,-6.449011680999999,105.73376293730534,2.007799999999999,27.99491462,1.0,0.0,2.0,0.0,-0.03751,-0.26,0.74,-6.106153846153846,44.5,4.353,1.118,2.193,1.0,1.0,0.0
https://doi.org/10.1002/adma.202109426,CuGa2,Cu,Ga2O3,50.0,sphere,0.0,12.22,25.89,41.78,12.22,25.89,41.78,95.0,0.0,5.0,carbon paper electrode,KHCO3,0.5,7.2,-1.1,CO,12.11,1.0,H-cell,1943.63,9.09,0.49,20.0,9.086461140669672e-06,1.0,9.554594056530878e-07,3.8185978987517546e-05,7.51858683,11.445998564977856,2e-07,0.0,-10.846796,11.445998564977856,0.0,2.06965603,10.573376293730535,0.0,0.0,-6.449011680999999,105.73376293730534,2.007799999999999,27.99491462,1.0,0.0,2.0,0.0,-0.03751,-0.26,0.74,-6.106153846153846,44.5,4.353,1.118,2.193,1.0,1.0,0.0
https://doi.org/10.1002/adma.202109426,CuGa2,Cu,Ga2O3,50.0,sphere,0.0,12.22,25.89,41.78,12.22,25.89,41.78,95.0,0.0,5.0,carbon paper electrode,KHCO3,0.5,7.2,-0.1,H2,8.98,1.0,H-cell,1943.63,9.09,0.49,20.0,9.086461140669672e-06,1.0,9.554594056530878e-07,3.8185978987517546e-05,7.51858683,11.445998564977856,2e-07,0.0,-10.846796,11.445998564977856,0.0,2.06965603,10.573376293730535,0.0,0.0,-6.449011680999999,105.73376293730534,2.007799999999999,2.015650064,0.0,0.0,2.0,0.0,0.246,0.0,0.0,0.0,44.5,4.353,1.118,2.193,1.0,1.0,0.0
https://doi.org/10.1002/adma.202109426,CuGa2,Cu,Ga2O3,50.0,sphere,0.0,12.22,25.89,41.78,12.22,25.89,41.78,95.0,0.0,5.0,carbon paper electrode,KHCO3,0.5,7.2,-0.3,H2,2.312,1.0,H-cell,1943.63,9.09,0.49,20.0,9.086461140669672e-06,1.0,9.554594056530878e-07,3.8185978987517546e-05,7.51858683,11.445998564977856,2e-07,0.0,-10.846796,11.445998564977856,0.0,2.06965603,10.573376293730535,0.0,0.0,-6.449011680999999,105.73376293730534,2.007799999999999,2.015650064,0.0,0.0,2.0,0.0,0.246,0.0,0.0,0.0,44.5,4.353,1.118,2.193,1.0,1.0,0.0
https://doi.org/10.1002/adma.202109426,CuGa2,Cu,Ga2O3,50.0,sphere,0.0,12.22,25.89,41.78,12.22,25.89,41.78,95.0,0.0,5.0,carbon paper electrode,KHCO3,0.5,7.2,-0.5,H2,76.34,1.0,H-cell,1943.63,9.09,0.49,20.0,9.086461140669672e-06,1.0,9.554594056530878e-07,3.8185978987517546e-05,7.51858683,11.445998564977856,2e-07,0.0,-10.846796,11.445998564977856,0.0,2.06965603,10.573376293730535,0.0,0.0,-6.449011680999999,105.73376293730534,2.007799999999999,2.015650064,0.0,0.0,2.0,0.0,0.246,0.0,0.0,0.0,44.5,4.353,1.118,2.193,1.0,1.0,0.0
https://doi.org/10.1002/adma.202109426,CuGa2,Cu,Ga2O3,50.0,sphere,0.0,12.22,25.89,41.78,12.22,25.89,41.78,95.0,0.0,5.0,carbon paper electrode,KHCO3,0.5,7.2,-0.7,H2,44.35,1.0,H-cell,1943.63,9.09,0.49,20.0,9.086461140669672e-06,1.0,9.554594056530878e-07,3.8185978987517546e-05,7.51858683,11.445998564977856,2e-07,0.0,-10.846796,11.445998564977856,0.0,2.06965603,10.573376293730535,0.0,0.0,-6.449011680999999,105.73376293730534,2.007799999999999,2.015650064,0.0,0.0,2.0,0.0,0.246,0.0,0.0,0.0,44.5,4.353,1.118,2.193,1.0,1.0,0.0
https://doi.org/10.1002/adma.202109426,CuGa2,Cu,Ga2O3,50.0,sphere,0.0,12.22,25.89,41.78,12.22,25.89,41.78,95.0,0.0,5.0,carbon paper electrode,KHCO3,0.5,7.2,-0.9,H2,69.23,1.0,H-cell,1943.63,9.09,0.49,20.0,9.086461140669672e-06,1.0,9.554594056530878e-07,3.8185978987517546e-05,7.51858683,11.445998564977856,2e-07,0.0,-10.846796,11.445998564977856,0.0,2.06965603,10.573376293730535,0.0,0.0,-6.449011680999999,105.73376293730534,2.007799999999999,2.015650064,0.0,0.0,2.0,0.0,0.246,0.0,0.0,0.0,44.5,4.353,1.118,2.193,1.0,1.0,0.0
https://doi.org/10.1002/adma.202109426,CuGa2,Cu,Ga2O3,50.0,sphere,0.0,12.22,25.89,41.78,12.22,25.89,41.78,95.0,0.0,5.0,carbon paper electrode,KHCO3,0.5,7.2,-1.1,H2,80.92,1.0,H-cell,1943.63,9.09,0.49,20.0,9.086461140669672e-06,1.0,9.554594056530878e-07,3.8185978987517546e-05,7.51858683,11.445998564977856,2e-07,0.0,-10.846796,11.445998564977856,0.0,2.06965603,10.573376293730535,0.0,0.0,-6.449011680999999,105.73376293730534,2.007799999999999,2.015650064,0.0,0.0,2.0,0.0,0.246,0.0,0.0,0.0,44.5,4.353,1.118,2.193,1.0,1.0,0.0
https://doi.org/10.1002/adma.202109426,CuGa2,Cu,Ga2O3,50.0,sphere,0.0,12.22,25.89,41.78,12.22,25.89,41.78,95.0,0.0,5.0,gasdiffusion electrode,KOH,1.0,14.0,-1.1,HCOOH,15.8,1.0,Flow cell,1000.0,0.0,1.0,50.0,9.086461140669672e-06,1.0,9.554594056530878e-07,3.8185978987517546e-05,7.51858683,11.445998564977856,2e-07,0.0,-10.846796,11.445998564977856,0.0,2.06965603,10.573376293730535,0.0,0.0,-6.449011680999999,105.73376293730534,2.007799999999999,46.005479304,2.0,1.0,5.0,0.0,-0.29919999999999997,-0.53,1.4699999999999982,1.4700000000000009,199.1,20.21,5.192,0.472,0.0,0.0,1.0
https://doi.org/10.1002/adma.202109426,CuGa2,Cu,Ga2O3,50.0,sphere,0.0,12.22,25.89,41.78,12.22,25.89,41.78,95.0,0.0,5.0,gasdiffusion electrode,KOH,1.0,14.0,-1.1,H2,69.02,1.0,Flow cell,1000.0,0.0,1.0,50.0,9.086461140669672e-06,1.0,9.554594056530878e-07,3.8185978987517546e-05,7.51858683,11.445998564977856,2e-07,0.0,-10.846796,11.445998564977856,0.0,2.06965603,10.573376293730535,0.0,0.0,-6.449011680999999,105.73376293730534,2.007799999999999,2.015650064,0.0,0.0,2.0,0.0,0.246,0.0,0.0,0.0,199.1,20.21,5.192,0.472,0.0,0.0,1.0
https://doi.org/10.1002/adma.202109426,CuGa2,Cu,Ga2O3,50.0,sphere,0.0,12.22,25.89,41.78,12.22,25.89,41.78,95.0,0.0,5.0,gasdiffusion electrode,KOH,1.0,14.0,-1.1,CO,5.82,1.0,Flow cell,1000.0,0.0,1.0,50.0,9.086461140669672e-06,1.0,9.554594056530878e-07,3.8185978987517546e-05,7.51858683,11.445998564977856,2e-07,0.0,-10.846796,11.445998564977856,0.0,2.06965603,10.573376293730535,0.0,0.0,-6.449011680999999,105.73376293730534,2.007799999999999,27.99491462,1.0,0.0,2.0,0.0,-0.03751,-0.26,0.74,-6.106153846153846,199.1,20.21,5.192,0.472,0.0,0.0,1.0
