Repository: vovamirosh/-CO2RR-Beyond-Green-AI

File: Datasets/raw_dataset.csv (part 32 of 43)
,Number,Autor,Publication,Title,Journal,IF,DOI,"Stability, hour",Key Product,Article name,Formula,Compound_1,Compound_2,"Cat./Support ratio, % (at)",Morphology (TEM/SEM),"Pore size, nm",width min (nm),width aver (nm),width max (nm),length min (nm),length aver (nm),length max (nm),"Cu, % (at.)","Cu+, % (at.)","Cu(2+), % (at.)",Base,electrolyte,"conc, M",pH,RHE vs V,Product,"FE, %","Time, h",Type of reactor,"Loading, μg/cm2","Add_carbon, %","Surface area of electrode, cm2","Flow rate CO2, ml/min","Volume, cm3"
2821,121,,2023,Single Atom Bi Decorated Copper Alloy Enables C−C Coupling for Electrocatalytic Reduction of CO2 into C2+ Products,,,https://doi.org/10.1002/ange.202303048,,C2H4,BiCu-2.2,,Cu2O,Bi,98.63,sphere,,9.02,13.07,17.74,9.02,13.07,17.74,0.0,100.0,0.0,glassy-carbon electrode,KHCO3,0.1,6.8,-1.05,H2,18.06,,H-cell,100.0,,0.2,10.0,
2822,121,,2023,Single Atom Bi Decorated Copper Alloy Enables C−C Coupling for Electrocatalytic Reduction of CO2 into C2+ Products,,,https://doi.org/10.1002/ange.202303048,,C2H4,BiCu-2.2,,Cu2O,Bi,98.63,sphere,,9.02,13.07,17.74,9.02,13.07,17.74,0.0,100.0,0.0,glassy-carbon electrode,KHCO3,0.1,6.8,-1.05,HCOOH,20.95,,H-cell,100.0,,0.2,10.0,
2823,121,,2023,Single Atom Bi Decorated Copper Alloy Enables C−C Coupling for Electrocatalytic Reduction of CO2 into C2+ Products,,,https://doi.org/10.1002/ange.202303048,,C2H4,BiCu-2.2,,Cu2O,Bi,98.63,sphere,,9.02,13.07,17.74,9.02,13.07,17.74,0.0,100.0,0.0,glassy-carbon electrode,KHCO3,0.1,6.8,-1.05,CO,4.43,,H-cell,100.0,,0.2,10.0,
2824,121,,2023,Single Atom Bi Decorated Copper Alloy Enables C−C Coupling for Electrocatalytic Reduction of CO2 into C2+ Products,,,https://doi.org/10.1002/ange.202303048,,C2H4,BiCu-2.2,,Cu2O,Bi,98.63,sphere,,9.02,13.07,17.74,9.02,13.07,17.74,0.0,100.0,0.0,glassy-carbon electrode,KHCO3,0.1,6.8,-1.05,C2H4,34.92,,H-cell,100.0,,0.2,10.0,
2825,121,,2023,Single Atom Bi Decorated Copper Alloy Enables C−C Coupling for Electrocatalytic Reduction of CO2 into C2+ Products,,,https://doi.org/10.1002/ange.202303048,,C2H4,BiCu-2.2,,Cu2O,Bi,98.63,sphere,,9.02,13.07,17.74,9.02,13.07,17.74,0.0,100.0,0.0,glassy-carbon electrode,KHCO3,0.1,6.8,-1.05,C2H5OH,9.03,,H-cell,100.0,,0.2,10.0,
2826,121,,2023,Single Atom Bi Decorated Copper Alloy Enables C−C Coupling for Electrocatalytic Reduction of CO2 into C2+ Products,,,https://doi.org/10.1002/ange.202303048,,C2H4,BiCu-2.2,,Cu2O,Bi,98.63,sphere,,9.02,13.07,17.74,9.02,13.07,17.74,0.0,100.0,0.0,glassy-carbon electrode,KHCO3,0.1,6.8,-1.05,C3H7OH,8.18,,H-cell,100.0,,0.2,10.0,
2827,121,,2023,Single Atom Bi Decorated Copper Alloy Enables C−C Coupling for Electrocatalytic Reduction of CO2 into C2+ Products,,,https://doi.org/10.1002/ange.202303048,,C2H4,BiCu-2.2,,Cu2O,Bi,98.63,sphere,,9.02,13.07,17.74,9.02,13.07,17.74,0.0,100.0,0.0,glassy-carbon electrode,KHCO3,0.1,6.8,-1.08,H2,16.7,,H-cell,100.0,,0.2,10.0,
2828,121,,2023,Single Atom Bi Decorated Copper Alloy Enables C−C Coupling for Electrocatalytic Reduction of CO2 into C2+ Products,,,https://doi.org/10.1002/ange.202303048,,C2H4,BiCu-2.2,,Cu2O,Bi,98.63,sphere,,9.02,13.07,17.74,9.02,13.07,17.74,0.0,100.0,0.0,glassy-carbon electrode,KHCO3,0.1,6.8,-1.08,HCOOH,15.33,,H-cell,100.0,,0.2,10.0,
2829,121,,2023,Single Atom Bi Decorated Copper Alloy Enables C−C Coupling for Electrocatalytic Reduction of CO2 into C2+ Products,,,https://doi.org/10.1002/ange.202303048,,C2H4,BiCu-2.2,,Cu2O,Bi,98.63,sphere,,9.02,13.07,17.74,9.02,13.07,17.74,0.0,100.0,0.0,glassy-carbon electrode,KHCO3,0.1,6.8,-1.08,CO,3.41,,H-cell,100.0,,0.2,10.0,
2830,121,,2023,Single Atom Bi Decorated Copper Alloy Enables C−C Coupling for Electrocatalytic Reduction of CO2 into C2+ Products,,,https://doi.org/10.1002/ange.202303048,,C2H4,BiCu-2.2,,Cu2O,Bi,98.63,sphere,,9.02,13.07,17.74,9.02,13.07,17.74,0.0,100.0,0.0,glassy-carbon electrode,KHCO3,0.1,6.8,-1.08,CH4,2.04,,H-cell,100.0,,0.2,10.0,
2831,121,,2023,Single Atom Bi Decorated Copper Alloy Enables C−C Coupling for Electrocatalytic Reduction of CO2 into C2+ Products,,,https://doi.org/10.1002/ange.202303048,,C2H4,BiCu-2.2,,Cu2O,Bi,98.63,sphere,,9.02,13.07,17.74,9.02,13.07,17.74,0.0,100.0,0.0,glassy-carbon electrode,KHCO3,0.1,6.8,-1.08,C2H4,39.69,,H-cell,100.0,,0.2,10.0,
2832,121,,2023,Single Atom Bi Decorated Copper Alloy Enables C−C Coupling for Electrocatalytic Reduction of CO2 into C2+ Products,,,https://doi.org/10.1002/ange.202303048,,C2H4,BiCu-2.2,,Cu2O,Bi,98.63,sphere,,9.02,13.07,17.74,9.02,13.07,17.74,0.0,100.0,0.0,glassy-carbon electrode,KHCO3,0.1,6.8,-1.08,C2H5OH,6.64,,H-cell,100.0,,0.2,10.0,
2833,121,,2023,Single Atom Bi Decorated Copper Alloy Enables C−C Coupling for Electrocatalytic Reduction of CO2 into C2+ Products,,,https://doi.org/10.1002/ange.202303048,,C2H4,BiCu-2.2,,Cu2O,Bi,98.63,sphere,,9.02,13.07,17.74,9.02,13.07,17.74,0.0,100.0,0.0,glassy-carbon electrode,KHCO3,0.1,6.8,-1.08,C3H7OH,7.84,,H-cell,100.0,,0.2,10.0,
2834,121,,2023,Single Atom Bi Decorated Copper Alloy Enables C−C Coupling for Electrocatalytic Reduction of CO2 into C2+ Products,,,https://doi.org/10.1002/ange.202303048,,C2H4,BiCu-2.2,,Cu2O,Bi,98.63,sphere,,9.02,13.07,17.74,9.02,13.07,17.74,0.0,100.0,0.0,glassy-carbon electrode,KHCO3,0.1,6.8,-1.13,H2,17.55,,H-cell,100.0,,0.2,10.0,
2835,121,,2023,Single Atom Bi Decorated Copper Alloy Enables C−C Coupling for Electrocatalytic Reduction of CO2 into C2+ Products,,,https://doi.org/10.1002/ange.202303048,,C2H4,BiCu-2.2,,Cu2O,Bi,98.63,sphere,,9.02,13.07,17.74,9.02,13.07,17.74,0.0,100.0,0.0,glassy-carbon electrode,KHCO3,0.1,6.8,-1.13,HCOOH,15.33,,H-cell,100.0,,0.2,10.0,
2836,121,,2023,Single Atom Bi Decorated Copper Alloy Enables C−C Coupling for Electrocatalytic Reduction of CO2 into C2+ Products,,,https://doi.org/10.1002/ange.202303048,,C2H4,BiCu-2.2,,Cu2O,Bi,98.63,sphere,,9.02,13.07,17.74,9.02,13.07,17.74,0.0,100.0,0.0,glassy-carbon electrode,KHCO3,0.1,6.8,-1.13,CO,2.21,,H-cell,100.0,,0.2,10.0,
2837,121,,2023,Single Atom Bi Decorated Copper Alloy Enables C−C Coupling for Electrocatalytic Reduction of CO2 into C2+ Products,,,https://doi.org/10.1002/ange.202303048,,C2H4,BiCu-2.2,,Cu2O,Bi,98.63,sphere,,9.02,13.07,17.74,9.02,13.07,17.74,0.0,100.0,0.0,glassy-carbon electrode,KHCO3,0.1,6.8,-1.13,CH4,3.41,,H-cell,100.0,,0.2,10.0,
2838,121,,2023,Single Atom Bi Decorated Copper Alloy Enables C−C Coupling for Electrocatalytic Reduction of CO2 into C2+ Products,,,https://doi.org/10.1002/ange.202303048,,C2H4,BiCu-2.2,,Cu2O,Bi,98.63,sphere,,9.02,13.07,17.74,9.02,13.07,17.74,0.0,100.0,0.0,glassy-carbon electrode,KHCO3,0.1,6.8,-1.13,C2H4,40.37,,H-cell,100.0,,0.2,10.0,
2839,121,,2023,Single Atom Bi Decorated Copper Alloy Enables C−C Coupling for Electrocatalytic Reduction of CO2 into C2+ Products,,,https://doi.org/10.1002/ange.202303048,,C2H4,BiCu-2.2,,Cu2O,Bi,98.63,sphere,,9.02,13.07,17.74,9.02,13.07,17.74,0.0,100.0,0.0,glassy-carbon electrode,KHCO3,0.1,6.8,-1.13,C2H5OH,12.78,,H-cell,100.0,,0.2,10.0,
2840,121,,2023,Single Atom Bi Decorated Copper Alloy Enables C−C Coupling for Electrocatalytic Reduction of CO2 into C2+ Products,,,https://doi.org/10.1002/ange.202303048,,C2H4,BiCu-2.2,,Cu2O,Bi,98.63,sphere,,9.02,13.07,17.74,9.02,13.07,17.74,0.0,100.0,0.0,glassy-carbon electrode,KHCO3,0.1,6.8,-1.13,C3H7OH,2.04,,H-cell,100.0,,0.2,10.0,
2841,124,,2022,Structure-Tailored Surface Oxide on Cu–Ga Intermetallics Enhances CO2 Reduction Selectivity to Methanol at Ultralow Potential,,,https://doi.org/10.1002/adma.202109426,,CH3OH,CuGa2,,Cu,Ga2O3,50.0,sphere,,12.22,25.89,41.78,12.22,25.89,41.78,95.0,0.0,5.0,carbon paper electrode,KHCO3,0.5,7.2,-0.1,CH3OH,47.07,1.0,H-cell,1943.63,9.09,0.49,20.0,30.0
2842,124,,2022,Structure-Tailored Surface Oxide on Cu–Ga Intermetallics Enhances CO2 Reduction Selectivity to Methanol at Ultralow Potential,,,https://doi.org/10.1002/adma.202109426,,CH3OH,CuGa2,,Cu,Ga2O3,50.0,sphere,,12.22,25.89,41.78,12.22,25.89,41.78,95.0,0.0,5.0,carbon paper electrode,KHCO3,0.5,7.2,-0.30,CH3OH,77.25,1.0,H-cell,1943.63,9.09,0.49,20.0,30.0
2843,124,,2022,Structure-Tailored Surface Oxide on Cu–Ga Intermetallics Enhances CO2 Reduction Selectivity to Methanol at Ultralow Potential,,,https://doi.org/10.1002/adma.202109426,,CH3OH,CuGa2,,Cu,Ga2O3,50.0,sphere,,12.22,25.89,41.78,12.22,25.89,41.78,95.0,0.0,5.0,carbon paper electrode,KHCO3,0.5,7.2,-0.50,CH3OH,13.38,1.0,H-cell,1943.63,9.09,0.49,20.0,30.0
2844,124,,2022,Structure-Tailored Surface Oxide on Cu–Ga Intermetallics Enhances CO2 Reduction Selectivity to Methanol at Ultralow Potential,,,https://doi.org/10.1002/adma.202109426,,CH3OH,CuGa2,,Cu,Ga2O3,50.0,sphere,,12.22,25.89,41.78,12.22,25.89,41.78,95.0,0.0,5.0,carbon paper electrode,KHCO3,0.5,7.2,-0.70,CH3OH,3.16,1.0,H-cell,1943.63,9.09,0.49,20.0,30.0
2845,124,,2022,Structure-Tailored Surface Oxide on Cu–Ga Intermetallics Enhances CO2 Reduction Selectivity to Methanol at Ultralow Potential,,,https://doi.org/10.1002/adma.202109426,,CH3OH,CuGa2,,Cu,Ga2O3,50.0,sphere,,12.22,25.89,41.78,12.22,25.89,41.78,95.0,0.0,5.0,carbon paper electrode,KHCO3,0.5,7.2,-0.9,CH3OH,2.39,1.0,H-cell,1943.63,9.09,0.49,20.0,30.0
2846,124,,2022,Structure-Tailored Surface Oxide on Cu–Ga Intermetallics Enhances CO2 Reduction Selectivity to Methanol at Ultralow Potential,,,https://doi.org/10.1002/adma.202109426,,CH3OH,CuGa2,,Cu,Ga2O3,50.0,sphere,,12.22,25.89,41.78,12.22,25.89,41.78,95.0,0.0,5.0,carbon paper electrode,KHCO3,0.5,7.2,-1.10,CH3OH,0.59,1.0,H-cell,1943.63,9.09,0.49,20.0,30.0
2847,124,,2022,Structure-Tailored Surface Oxide on Cu–Ga Intermetallics Enhances CO2 Reduction Selectivity to Methanol at Ultralow Potential,,,https://doi.org/10.1002/adma.202109426,,CH3OH,CuGa2,,Cu,Ga2O3,50.0,sphere,,12.22,25.89,41.78,12.22,25.89,41.78,95.0,0.0,5.0,carbon paper electrode,KHCO3,0.5,7.2,-0.1,HCOOH,2.51,1.0,H-cell,1943.63,9.09,0.49,20.0,30.0
2848,124,,2022,Structure-Tailored Surface Oxide on Cu–Ga Intermetallics Enhances CO2 Reduction Selectivity to Methanol at Ultralow Potential,,,https://doi.org/10.1002/adma.202109426,,CH3OH,CuGa2,,Cu,Ga2O3,50.0,sphere,,12.22,25.89,41.78,12.22,25.89,41.78,95.0,0.0,5.0,carbon paper electrode,KHCO3,0.5,7.2,-0.30,HCOOH,3.55,1.0,H-cell,1943.63,9.09,0.49,20.0,30.0
2849,124,,2022,Structure-Tailored Surface Oxide on Cu–Ga Intermetallics Enhances CO2 Reduction Selectivity to Methanol at Ultralow Potential,,,https://doi.org/10.1002/adma.202109426,,CH3OH,CuGa2,,Cu,Ga2O3,50.0,sphere,,12.22,25.89,41.78,12.22,25.89,41.78,95.0,0.0,5.0,carbon paper electrode,KHCO3,0.5,7.2,-0.50,HCOOH,0.85,1.0,H-cell,1943.63,9.09,0.49,20.0,30.0
2850,124,,2022,Structure-Tailored Surface Oxide on Cu–Ga Intermetallics Enhances CO2 Reduction Selectivity to Methanol at Ultralow Potential,,,https://doi.org/10.1002/adma.202109426,,CH3OH,CuGa2,,Cu,Ga2O3,50.0,sphere,,12.22,25.89,41.78,12.22,25.89,41.78,95.0,0.0,5.0,carbon paper electrode,KHCO3,0.5,7.2,-0.70,HCOOH,6.92,1.0,H-cell,1943.63,9.09,0.49,20.0,30.0
2851,124,,2022,Structure-Tailored Surface Oxide on Cu–Ga Intermetallics Enhances CO2 Reduction Selectivity to Methanol at Ultralow Potential,,,https://doi.org/10.1002/adma.202109426,,CH3OH,CuGa2,,Cu,Ga2O3,50.0,sphere,,12.22,25.89,41.78,12.22,25.89,41.78,95.0,0.0,5.0,carbon paper electrode,KHCO3,0.5,7.2,-0.9,HCOOH,8.46,1.0,H-cell,1943.63,9.09,0.49,20.0,30.0
2852,124,,2022,Structure-Tailored Surface Oxide on Cu–Ga Intermetallics Enhances CO2 Reduction Selectivity to Methanol at Ultralow Potential,,,https://doi.org/10.1002/adma.202109426,,CH3OH,CuGa2,,Cu,Ga2O3,50.0,sphere,,12.22,25.89,41.78,12.22,25.89,41.78,95.0,0.0,5.0,carbon paper electrode,KHCO3,0.5,7.2,-1.10,HCOOH,3.79,1.0,H-cell,1943.63,9.09,0.49,20.0,30.0
2853,124,,2022,Structure-Tailored Surface Oxide on Cu–Ga Intermetallics Enhances CO2 Reduction Selectivity to Methanol at Ultralow Potential,,,https://doi.org/10.1002/adma.202109426,,CH3OH,CuGa2,,Cu,Ga2O3,50.0,sphere,,12.22,25.89,41.78,12.22,25.89,41.78,95.0,0.0,5.0,carbon paper electrode,KHCO3,0.5,7.2,-0.1,CH3COOH,40.8,1.0,H-cell,1943.63,9.09,0.49,20.0,30.0
2854,124,,2022,Structure-Tailored Surface Oxide on Cu–Ga Intermetallics Enhances CO2 Reduction Selectivity to Methanol at Ultralow Potential,,,https://doi.org/10.1002/adma.202109426,,CH3OH,CuGa2,,Cu,Ga2O3,50.0,sphere,,12.22,25.89,41.78,12.22,25.89,41.78,95.0,0.0,5.0,carbon paper electrode,KHCO3,0.5,7.2,-0.30,CH3COOH,16.41,1.0,H-cell,1943.63,9.09,0.49,20.0,30.0
2855,124,,2022,Structure-Tailored Surface Oxide on Cu–Ga Intermetallics Enhances CO2 Reduction Selectivity to Methanol at Ultralow Potential,,,https://doi.org/10.1002/adma.202109426,,CH3OH,CuGa2,,Cu,Ga2O3,50.0,sphere,,12.22,25.89,41.78,12.22,25.89,41.78,95.0,0.0,5.0,carbon paper electrode,KHCO3,0.5,7.2,-0.50,CH3COOH,5.94,1.0,H-cell,1943.63,9.09,0.49,20.0,30.0
2856,124,,2022,Structure-Tailored Surface Oxide on Cu–Ga Intermetallics Enhances CO2 Reduction Selectivity to Methanol at Ultralow Potential,,,https://doi.org/10.1002/adma.202109426,,CH3OH,CuGa2,,Cu,Ga2O3,50.0,sphere,,12.22,25.89,41.78,12.22,25.89,41.78,95.0,0.0,5.0,carbon paper electrode,KHCO3,0.5,7.2,-0.70,CH3COOH,1.79,1.0,H-cell,1943.63,9.09,0.49,20.0,30.0
2857,124,,2022,Structure-Tailored Surface Oxide on Cu–Ga Intermetallics Enhances CO2 Reduction Selectivity to Methanol at Ultralow Potential,,,https://doi.org/10.1002/adma.202109426,,CH3OH,CuGa2,,Cu,Ga2O3,50.0,sphere,,12.22,25.89,41.78,12.22,25.89,41.78,95.0,0.0,5.0,carbon paper electrode,KHCO3,0.5,7.2,-0.9,CH3COOH,1.13,1.0,H-cell,1943.63,9.09,0.49,20.0,30.0
2858,124,,2022,Structure-Tailored Surface Oxide on Cu–Ga Intermetallics Enhances CO2 Reduction Selectivity to Methanol at Ultralow Potential,,,https://doi.org/10.1002/adma.202109426,,CH3OH,CuGa2,,Cu,Ga2O3,50.0,sphere,,12.22,25.89,41.78,12.22,25.89,41.78,95.0,0.0,5.0,carbon paper electrode,KHCO3,0.5,7.2,-1.10,CH3COOH,0.41,1.0,H-cell,1943.63,9.09,0.49,20.0,30.0
2859,124,,2022,Structure-Tailored Surface Oxide on Cu–Ga Intermetallics Enhances CO2 Reduction Selectivity to Methanol at Ultralow Potential,,,https://doi.org/10.1002/adma.202109426,,CH3OH,CuGa2,,Cu,Ga2O3,50.0,sphere,,12.22,25.89,41.78,12.22,25.89,41.78,95.0,0.0,5.0,carbon paper electrode,KHCO3,0.5,7.2,-0.50,CO,0.57,1.0,H-cell,1943.63,9.09,0.49,20.0,30.0
2860,124,,2022,Structure-Tailored Surface Oxide on Cu–Ga Intermetallics Enhances CO2 Reduction Selectivity to Methanol at Ultralow Potential,,,https://doi.org/10.1002/adma.202109426,,CH3OH,CuGa2,,Cu,Ga2O3,50.0,sphere,,12.22,25.89,41.78,12.22,25.89,41.78,95.0,0.0,5.0,carbon paper electrode,KHCO3,0.5,7.2,-0.70,CO,42.05,1.0,H-cell,1943.63,9.09,0.49,20.0,30.0
2861,124,,2022,Structure-Tailored Surface Oxide on Cu–Ga Intermetallics Enhances CO2 Reduction Selectivity to Methanol at Ultralow Potential,,,https://doi.org/10.1002/adma.202109426,,CH3OH,CuGa2,,Cu,Ga2O3,50.0,sphere,,12.22,25.89,41.78,12.22,25.89,41.78,95.0,0.0,5.0,carbon paper electrode,KHCO3,0.5,7.2,-0.9,CO,18.2,1.0,H-cell,1943.63,9.09,0.49,20.0,30.0
2862,124,,2022,Structure-Tailored Surface Oxide on Cu–Ga Intermetallics Enhances CO2 Reduction Selectivity to Methanol at Ultralow Potential,,,https://doi.org/10.1002/adma.202109426,,CH3OH,CuGa2,,Cu,Ga2O3,50.0,sphere,,12.22,25.89,41.78,12.22,25.89,41.78,95.0,0.0,5.0,carbon paper electrode,KHCO3,0.5,7.2,-1.10,CO,12.11,1.0,H-cell,1943.63,9.09,0.49,20.0,30.0
2863,124,,2022,Structure-Tailored Surface Oxide on Cu–Ga Intermetallics Enhances CO2 Reduction Selectivity to Methanol at Ultralow Potential,,,https://doi.org/10.1002/adma.202109426,,CH3OH,CuGa2,,Cu,Ga2O3,50.0,sphere,,12.22,25.89,41.78,12.22,25.89,41.78,95.0,0.0,5.0,carbon paper electrode,KHCO3,0.5,7.2,-0.1,H2,8.98,1.0,H-cell,1943.63,9.09,0.49,20.0,30.0
2864,124,,2022,Structure-Tailored Surface Oxide on Cu–Ga Intermetallics Enhances CO2 Reduction Selectivity to Methanol at Ultralow Potential,,,https://doi.org/10.1002/adma.202109426,,CH3OH,CuGa2,,Cu,Ga2O3,50.0,sphere,,12.22,25.89,41.78,12.22,25.89,41.78,95.0,0.0,5.0,carbon paper electrode,KHCO3,0.5,7.2,-0.30,H2,2.312,1.0,H-cell,1943.63,9.09,0.49,20.0,30.0
2865,124,,2022,Structure-Tailored Surface Oxide on Cu–Ga Intermetallics Enhances CO2 Reduction Selectivity to Methanol at Ultralow Potential,,,https://doi.org/10.1002/adma.202109426,,CH3OH,CuGa2,,Cu,Ga2O3,50.0,sphere,,12.22,25.89,41.78,12.22,25.89,41.78,95.0,0.0,5.0,carbon paper electrode,KHCO3,0.5,7.2,-0.50,H2,76.34,1.0,H-cell,1943.63,9.09,0.49,20.0,30.0
2866,124,,2022,Structure-Tailored Surface Oxide on Cu–Ga Intermetallics Enhances CO2 Reduction Selectivity to Methanol at Ultralow Potential,,,https://doi.org/10.1002/adma.202109426,,CH3OH,CuGa2,,Cu,Ga2O3,50.0,sphere,,12.22,25.89,41.78,12.22,25.89,41.78,95.0,0.0,5.0,carbon paper electrode,KHCO3,0.5,7.2,-0.70,H2,44.35,1.0,H-cell,1943.63,9.09,0.49,20.0,30.0
2867,124,,2022,Structure-Tailored Surface Oxide on Cu–Ga Intermetallics Enhances CO2 Reduction Selectivity to Methanol at Ultralow Potential,,,https://doi.org/10.1002/adma.202109426,,CH3OH,CuGa2,,Cu,Ga2O3,50.0,sphere,,12.22,25.89,41.78,12.22,25.89,41.78,95.0,0.0,5.0,carbon paper electrode,KHCO3,0.5,7.2,-0.9,H2,69.23,1.0,H-cell,1943.63,9.09,0.49,20.0,30.0
2868,124,,2022,Structure-Tailored Surface Oxide on Cu–Ga Intermetallics Enhances CO2 Reduction Selectivity to Methanol at Ultralow Potential,,,https://doi.org/10.1002/adma.202109426,,CH3OH,CuGa2,,Cu,Ga2O3,50.0,sphere,,12.22,25.89,41.78,12.22,25.89,41.78,95.0,0.0,5.0,carbon paper electrode,KHCO3,0.5,7.2,-1.10,H2,80.92,1.0,H-cell,1943.63,9.09,0.49,20.0,30.0
2869,124,,2022,Structure-Tailored Surface Oxide on Cu–Ga Intermetallics Enhances CO2 Reduction Selectivity to Methanol at Ultralow Potential,,,https://doi.org/10.1002/adma.202109426,24.0,CH3OH,CuGa2,,Cu,Ga2O3,50.0,sphere,,12.22,25.89,41.78,12.22,25.89,41.78,95.0,0.0,5.0,gasdiffusion electrode,KOH,1.0,14.0,-1.10,HCOOH,15.8,1.0,Flow cell,,,1.0,50.0,
2870,124,,2022,Structure-Tailored Surface Oxide on Cu–Ga Intermetallics Enhances CO2 Reduction Selectivity to Methanol at Ultralow Potential,,,https://doi.org/10.1002/adma.202109426,24.0,CH3OH,CuGa2,,Cu,Ga2O3,50.0,sphere,,12.22,25.89,41.78,12.22,25.89,41.78,95.0,0.0,5.0,gasdiffusion electrode,KOH,1.0,14.0,-1.10,H2,69.02,1.0,Flow cell,,,,50.0,
2871,124,,2022,Structure-Tailored Surface Oxide on Cu–Ga Intermetallics Enhances CO2 Reduction Selectivity to Methanol at Ultralow Potential,,,https://doi.org/10.1002/adma.202109426,24.0,CH3OH,CuGa2,,Cu,Ga2O3,50.0,sphere,,12.22,25.89,41.78,12.22,25.89,41.78,95.0,0.0,5.0,gasdiffusion electrode,KOH,1.0,14.0,-1.10,CO,5.82,1.0,Flow cell,,,,50.0,
2872,124,,2022,Structure-Tailored Surface Oxide on Cu–Ga Intermetallics Enhances CO2 Reduction Selectivity to Methanol at Ultralow Potential,,,https://doi.org/10.1002/adma.202109426,24.0,CH3OH,CuGa2,,Cu,Ga2O3,50.0,sphere,,12.22,25.89,41.78,12.22,25.89,41.78,95.0,0.0,5.0,gasdiffusion electrode,KOH,1.0,14.0,-1.10,CH3OH,7.9,1.0,Flow cell,,,,50.0,
2873,124,,2022,Structure-Tailored Surface Oxide on Cu–Ga Intermetallics Enhances CO2 Reduction Selectivity to Methanol at Ultralow Potential,,,https://doi.org/10.1002/adma.202109426,24.0,CH3OH,CuGa2,,Cu,Ga2O3,50.0,sphere,,12.22,25.89,41.78,12.22,25.89,41.78,95.0,0.0,5.0,gasdiffusion electrode,KOH,1.0,14.0,-0.9,HCOOH,27.86,1.0,Flow cell,,,,50.0,
2874,124,,2022,Structure-Tailored Surface Oxide on Cu–Ga Intermetallics Enhances CO2 Reduction Selectivity to Methanol at Ultralow Potential,,,https://doi.org/10.1002/adma.202109426,24.0,CH3OH,CuGa2,,Cu,Ga2O3,50.0,sphere,,12.22,25.89,41.78,12.22,25.89,41.78,95.0,0.0,5.0,gasdiffusion electrode,KOH,1.0,14.0,-0.9,CH3COOH,2.08,1.0,Flow cell,,,,50.0,
2875,124,,2022,Structure-Tailored Surface Oxide on Cu–Ga Intermetallics Enhances CO2 Reduction Selectivity to Methanol at Ultralow Potential,,,https://doi.org/10.1002/adma.202109426,24.0,CH3OH,CuGa2,,Cu,Ga2O3,50.0,sphere,,12.22,25.89,41.78,12.22,25.89,41.78,95.0,0.0,5.0,gasdiffusion electrode,KOH,1.0,14.0,-0.9,H2,46.57,1.0,Flow cell,,,,50.0,
2876,124,,2022,Structure-Tailored Surface Oxide on Cu–Ga Intermetallics Enhances CO2 Reduction Selectivity to Methanol at Ultralow Potential,,,https://doi.org/10.1002/adma.202109426,24.0,CH3OH,CuGa2,,Cu,Ga2O3,50.0,sphere,,12.22,25.89,41.78,12.22,25.89,41.78,95.0,0.0,5.0,gasdiffusion electrode,KOH,1.0,14.0,-0.9,CO,8.94,1.0,Flow cell,,,,50.0,
2877,124,,2022,Structure-Tailored Surface Oxide on Cu–Ga Intermetallics Enhances CO2 Reduction Selectivity to Methanol at Ultralow Potential,,,https://doi.org/10.1002/adma.202109426,24.0,CH3OH,CuGa2,,Cu,Ga2O3,50.0,sphere,,12.22,25.89,41.78,12.22,25.89,41.78,95.0,0.0,5.0,gasdiffusion electrode,KOH,1.0,14.0,-0.9,CH3OH,12.68,1.0,Flow cell,,,,50.0,
2878,124,,2022,Structure-Tailored Surface Oxide on Cu–Ga Intermetallics Enhances CO2 Reduction Selectivity to Methanol at Ultralow Potential,,,https://doi.org/10.1002/adma.202109426,24.0,CH3OH,CuGa2,,Cu,Ga2O3,50.0,sphere,,12.22,25.89,41.78,12.22,25.89,41.78,95.0,0.0,5.0,gasdiffusion electrode,KOH,1.0,14.0,-0.70,HCOOH,17.46,1.0,Flow cell,,,,50.0,
2879,124,,2022,Structure-Tailored Surface Oxide on Cu–Ga Intermetallics Enhances CO2 Reduction Selectivity to Methanol at Ultralow Potential,,,https://doi.org/10.1002/adma.202109426,24.0,CH3OH,CuGa2,,Cu,Ga2O3,50.0,sphere,,12.22,25.89,41.78,12.22,25.89,41.78,95.0,0.0,5.0,gasdiffusion electrode,KOH,1.0,14.0,-0.70,CH3COOH,2.29,1.0,Flow cell,,,,50.0,
2880,124,,2022,Structure-Tailored Surface Oxide on Cu–Ga Intermetallics Enhances CO2 Reduction Selectivity to Methanol at Ultralow Potential,,,https://doi.org/10.1002/adma.202109426,24.0,CH3OH,CuGa2,,Cu,Ga2O3,50.0,sphere,,12.22,25.89,41.78,12.22,25.89,41.78,95.0,0.0,5.0,gasdiffusion electrode,KOH,1.0,14.0,-0.70,H2,44.91,1.0,Flow cell,,,,50.0,
2881,124,,2022,Structure-Tailored Surface Oxide on Cu–Ga Intermetallics Enhances CO2 Reduction Selectivity to Methanol at Ultralow Potential,,,https://doi.org/10.1002/adma.202109426,24.0,CH3OH,CuGa2,,Cu,Ga2O3,50.0,sphere,,12.22,25.89,41.78,12.22,25.89,41.78,95.0,0.0,5.0,gasdiffusion electrode,KOH,1.0,14.0,-0.70,CO,13.72,1.0,Flow cell,,,,50.0,
2882,124,,2022,Structure-Tailored Surface Oxide on Cu–Ga Intermetallics Enhances CO2 Reduction Selectivity to Methanol at Ultralow Potential,,,https://doi.org/10.1002/adma.202109426,24.0,CH3OH,CuGa2,,Cu,Ga2O3,50.0,sphere,,12.22,25.89,41.78,12.22,25.89,41.78,95.0,0.0,5.0,gasdiffusion electrode,KOH,1.0,14.0,-0.70,CH3OH,21.0,1.0,Flow cell,,,,50.0,
2883,124,,2022,Structure-Tailored Surface Oxide on Cu–Ga Intermetallics Enhances CO2 Reduction Selectivity to Methanol at Ultralow Potential,,,https://doi.org/10.1002/adma.202109426,24.0,CH3OH,CuGa2,,Cu,Ga2O3,50.0,sphere,,12.22,25.89,41.78,12.22,25.89,41.78,95.0,0.0,5.0,gasdiffusion electrode,KOH,1.0,14.0,-0.50,HCOOH,6.44,1.0,Flow cell,,,,50.0,
2884,124,,2022,Structure-Tailored Surface Oxide on Cu–Ga Intermetallics Enhances CO2 Reduction Selectivity to Methanol at Ultralow Potential,,,https://doi.org/10.1002/adma.202109426,24.0,CH3OH,CuGa2,,Cu,Ga2O3,50.0,sphere,,12.22,25.89,41.78,12.22,25.89,41.78,95.0,0.0,5.0,gasdiffusion electrode,KOH,1.0,14.0,-0.50,CH3COOH,5.61,1.0,Flow cell,,,,50.0,
2885,124,,2022,Structure-Tailored Surface Oxide on Cu–Ga Intermetallics Enhances CO2 Reduction Selectivity to Methanol at Ultralow Potential,,,https://doi.org/10.1002/adma.202109426,24.0,CH3OH,CuGa2,,Cu,Ga2O3,50.0,sphere,,12.22,25.89,41.78,12.22,25.89,41.78,95.0,0.0,5.0,gasdiffusion electrode,KOH,1.0,14.0,-0.50,H2,31.19,1.0,Flow cell,,,,50.0,
2886,124,,2022,Structure-Tailored Surface Oxide on Cu–Ga Intermetallics Enhances CO2 Reduction Selectivity to Methanol at Ultralow Potential,,,https://doi.org/10.1002/adma.202109426,24.0,CH3OH,CuGa2,,Cu,Ga2O3,50.0,sphere,,12.22,25.89,41.78,12.22,25.89,41.78,95.0,0.0,5.0,gasdiffusion electrode,KOH,1.0,14.0,-0.50,CO,16.42,1.0,Flow cell,,,,50.0,
2887,124,,2022,Structure-Tailored Surface Oxide on Cu–Ga Intermetallics Enhances CO2 Reduction Selectivity to Methanol at Ultralow Potential,,,https://doi.org/10.1002/adma.202109426,24.0,CH3OH,CuGa2,,Cu,Ga2O3,50.0,sphere,,12.22,25.89,41.78,12.22,25.89,41.78,95.0,0.0,5.0,gasdiffusion electrode,KOH,1.0,14.0,-0.30,CH3OH,37.21,1.0,Flow cell,,,,50.0,
2888,124,,2022,Structure-Tailored Surface Oxide on Cu–Ga Intermetallics Enhances CO2 Reduction Selectivity to Methanol at Ultralow Potential,,,https://doi.org/10.1002/adma.202109426,24.0,CH3OH,CuGa2,,Cu,Ga2O3,50.0,sphere,,12.22,25.89,41.78,12.22,25.89,41.78,95.0,0.0,5.0,gasdiffusion electrode,KOH,1.0,14.0,-0.30,HCOOH,3.74,1.0,Flow cell,,,,50.0,
2889,124,,2022,Structure-Tailored Surface Oxide on Cu–Ga Intermetallics Enhances CO2 Reduction Selectivity to Methanol at Ultralow Potential,,,https://doi.org/10.1002/adma.202109426,24.0,CH3OH,CuGa2,,Cu,Ga2O3,50.0,sphere,,12.22,25.89,41.78,12.22,25.89,41.78,95.0,0.0,5.0,gasdiffusion electrode,KOH,1.0,14.0,-0.30,CH3COOH,7.07,1.0,Flow cell,,,,50.0,
2890,124,,2022,Structure-Tailored Surface Oxide on Cu–Ga Intermetallics Enhances CO2 Reduction Selectivity to Methanol at Ultralow Potential,,,https://doi.org/10.1002/adma.202109426,24.0,CH3OH,CuGa2,,Cu,Ga2O3,50.0,sphere,,12.22,25.89,41.78,12.22,25.89,41.78,95.0,0.0,5.0,gasdiffusion electrode,KOH,1.0,14.0,-0.30,H2,9.77,1.0,Flow cell,,,,50.0,
2891,124,,2022,Structure-Tailored Surface Oxide on Cu–Ga Intermetallics Enhances CO2 Reduction Selectivity to Methanol at Ultralow Potential,,,https://doi.org/10.1002/adma.202109426,24.0,CH3OH,CuGa2,,Cu,Ga2O3,50.0,sphere,,12.22,25.89,41.78,12.22,25.89,41.78,95.0,0.0,5.0,gasdiffusion electrode,KOH,1.0,14.0,-0.30,CH3OH,78.38,1.0,Flow cell,,,,50.0,
2892,124,,2022,Structure-Tailored Surface Oxide on Cu–Ga Intermetallics Enhances CO2 Reduction Selectivity to Methanol at Ultralow Potential,,,https://doi.org/10.1002/adma.202109426,24.0,CH3OH,CuGa2,,Cu,Ga2O3,50.0,sphere,,12.22,25.89,41.78,12.22,25.89,41.78,95.0,0.0,5.0,gasdiffusion electrode,KOH,1.0,14.0,-0.1,HCOOH,2.49,1.0,Flow cell,,,,50.0,
2893,124,,2022,Structure-Tailored Surface Oxide on Cu–Ga Intermetallics Enhances CO2 Reduction Selectivity to Methanol at Ultralow Potential,,,https://doi.org/10.1002/adma.202109426,24.0,CH3OH,CuGa2,,Cu,Ga2O3,50.0,sphere,,12.22,25.89,41.78,12.22,25.89,41.78,95.0,0.0,5.0,gasdiffusion electrode,KOH,1.0,14.0,-0.1,CH3COOH,17.46,1.0,Flow cell,,,,50.0,
2894,124,,2022,Structure-Tailored Surface Oxide on Cu–Ga Intermetallics Enhances CO2 Reduction Selectivity to Methanol at Ultralow Potential,,,https://doi.org/10.1002/adma.202109426,24.0,CH3OH,CuGa2,,Cu,Ga2O3,50.0,sphere,,12.22,25.89,41.78,12.22,25.89,41.78,95.0,0.0,5.0,gasdiffusion electrode,KOH,1.0,14.0,-0.1,H2,20.79,1.0,Flow cell,,,,50.0,
2895,124,,2022,Structure-Tailored Surface Oxide on Cu–Ga Intermetallics Enhances CO2 Reduction Selectivity to Methanol at Ultralow Potential,,,https://doi.org/10.1002/adma.202109426,24.0,CH3OH,CuGa2,,Cu,Ga2O3,50.0,sphere,,12.22,25.89,41.78,12.22,25.89,41.78,95.0,0.0,5.0,gasdiffusion electrode,KOH,1.0,14.0,-0.1,CH3OH,57.59,1.0,Flow cell,,,,50.0,
2896,124,,2022,Structure-Tailored Surface Oxide on Cu–Ga Intermetallics Enhances CO2 Reduction Selectivity to Methanol at Ultralow Potential,,,https://doi.org/10.1002/adma.202109426,,CH3OH,Cu9Ga4,,Cu,Ga2O3,81.82,sphere,,13.33,34.53,64.41,13.33,34.53,64.41,95.0,0.0,5.0,carbon paper electrode,KHCO3,0.5,7.2,-0.1,CH3OH,37.75,1.0,H-cell,1943.63,9.09,0.49,20.0,30.0
2897,124,,2022,Structure-Tailored Surface Oxide on Cu–Ga Intermetallics Enhances CO2 Reduction Selectivity to Methanol at Ultralow Potential,,,https://doi.org/10.1002/adma.202109426,,CH3OH,Cu9Ga4,,Cu,Ga2O3,81.82,sphere,,13.33,34.53,64.41,13.33,34.53,64.41,95.0,0.0,5.0,carbon paper electrode,KHCO3,0.5,7.2,-0.30,CH3OH,24.03,1.0,H-cell,1943.63,9.09,0.49,20.0,30.0
2898,124,,2022,Structure-Tailored Surface Oxide on Cu–Ga Intermetallics Enhances CO2 Reduction Selectivity to Methanol at Ultralow Potential,,,https://doi.org/10.1002/adma.202109426,,CH3OH,Cu9Ga4,,Cu,Ga2O3,81.82,sphere,,13.33,34.53,64.41,13.33,34.53,64.41,95.0,0.0,5.0,carbon paper electrode,KHCO3,0.5,7.2,-0.50,CH3OH,14.07,1.0,H-cell,1943.63,9.09,0.49,20.0,30.0
2899,124,,2022,Structure-Tailored Surface Oxide on Cu–Ga Intermetallics Enhances CO2 Reduction Selectivity to Methanol at Ultralow Potential,,,https://doi.org/10.1002/adma.202109426,,CH3OH,Cu9Ga4,,Cu,Ga2O3,81.82,sphere,,13.33,34.53,64.41,13.33,34.53,64.41,95.0,0.0,5.0,carbon paper electrode,KHCO3,0.5,7.2,-0.70,CH3OH,3.82,1.0,H-cell,1943.63,9.09,0.49,20.0,30.0
2900,124,,2022,Structure-Tailored Surface Oxide on Cu–Ga Intermetallics Enhances CO2 Reduction Selectivity to Methanol at Ultralow Potential,,,https://doi.org/10.1002/adma.202109426,,CH3OH,Cu9Ga4,,Cu,Ga2O3,81.82,sphere,,13.33,34.53,64.41,13.33,34.53,64.41,95.0,0.0,5.0,carbon paper electrode,KHCO3,0.5,7.2,-0.9,CH3OH,1.97,1.0,H-cell,1943.63,9.09,0.49,20.0,30.0
2901,124,,2022,Structure-Tailored Surface Oxide on Cu–Ga Intermetallics Enhances CO2 Reduction Selectivity to Methanol at Ultralow Potential,,,https://doi.org/10.1002/adma.202109426,,CH3OH,Cu9Ga4,,Cu,Ga2O3,81.82,sphere,,13.33,34.53,64.41,13.33,34.53,64.41,95.0,0.0,5.0,carbon paper electrode,KHCO3,0.5,7.2,-1.10,CH3OH,0.78,1.0,H-cell,1943.63,9.09,0.49,20.0,30.0
2902,124,,2022,Structure-Tailored Surface Oxide on Cu–Ga Intermetallics Enhances CO2 Reduction Selectivity to Methanol at Ultralow Potential,,,https://doi.org/10.1002/adma.202109426,,CH3OH,Cu9Ga4,,Cu,Ga2O3,81.82,sphere,,13.33,34.53,64.41,13.33,34.53,64.41,95.0,0.0,5.0,carbon paper electrode,KHCO3,0.5,7.2,-0.30,HCOOH,0.91,1.0,H-cell,1943.63,9.09,0.49,20.0,30.0
2903,124,,2022,Structure-Tailored Surface Oxide on Cu–Ga Intermetallics Enhances CO2 Reduction Selectivity to Methanol at Ultralow Potential,,,https://doi.org/10.1002/adma.202109426,,CH3OH,Cu9Ga4,,Cu,Ga2O3,81.82,sphere,,13.33,34.53,64.41,13.33,34.53,64.41,95.0,0.0,5.0,carbon paper electrode,KHCO3,0.5,7.2,-0.50,HCOOH,2.4,1.0,H-cell,1943.63,9.09,0.49,20.0,30.0
2904,124,,2022,Structure-Tailored Surface Oxide on Cu–Ga Intermetallics Enhances CO2 Reduction Selectivity to Methanol at Ultralow Potential,,,https://doi.org/10.1002/adma.202109426,,CH3OH,Cu9Ga4,,Cu,Ga2O3,81.82,sphere,,13.33,34.53,64.41,13.33,34.53,64.41,95.0,0.0,5.0,carbon paper electrode,KHCO3,0.5,7.2,-0.70,HCOOH,4.27,1.0,H-cell,1943.63,9.09,0.49,20.0,30.0
2905,124,,2022,Structure-Tailored Surface Oxide on Cu–Ga Intermetallics Enhances CO2 Reduction Selectivity to Methanol at Ultralow Potential,,,https://doi.org/10.1002/adma.202109426,,CH3OH,Cu9Ga4,,Cu,Ga2O3,81.82,sphere,,13.33,34.53,64.41,13.33,34.53,64.41,95.0,0.0,5.0,carbon paper electrode,KHCO3,0.5,7.2,-0.9,HCOOH,2.4,1.0,H-cell,1943.63,9.09,0.49,20.0,30.0
2906,124,,2022,Structure-Tailored Surface Oxide on Cu–Ga Intermetallics Enhances CO2 Reduction Selectivity to Methanol at Ultralow Potential,,,https://doi.org/10.1002/adma.202109426,,CH3OH,Cu9Ga4,,Cu,Ga2O3,81.82,sphere,,13.33,34.53,64.41,13.33,34.53,64.41,95.0,0.0,5.0,carbon paper electrode,KHCO3,0.5,7.2,-1.10,HCOOH,1.7,1.0,H-cell,1943.63,9.09,0.49,20.0,30.0
2907,124,,2022,Structure-Tailored Surface Oxide on Cu–Ga Intermetallics Enhances CO2 Reduction Selectivity to Methanol at Ultralow Potential,,,https://doi.org/10.1002/adma.202109426,,CH3OH,Cu9Ga4,,Cu,Ga2O3,81.82,sphere,,13.33,34.53,64.41,13.33,34.53,64.41,95.0,0.0,5.0,carbon paper electrode,KHCO3,0.5,7.2,-0.1,CH3COOH,21.87,1.0,H-cell,1943.63,9.09,0.49,20.0,30.0
2908,124,,2022,Structure-Tailored Surface Oxide on Cu–Ga Intermetallics Enhances CO2 Reduction Selectivity to Methanol at Ultralow Potential,,,https://doi.org/10.1002/adma.202109426,,CH3OH,Cu9Ga4,,Cu,Ga2O3,81.82,sphere,,13.33,34.53,64.41,13.33,34.53,64.41,95.0,0.0,5.0,carbon paper electrode,KHCO3,0.5,7.2,-0.30,CH3COOH,13.29,1.0,H-cell,1943.63,9.09,0.49,20.0,30.0
2909,124,,2022,Structure-Tailored Surface Oxide on Cu–Ga Intermetallics Enhances CO2 Reduction Selectivity to Methanol at Ultralow Potential,,,https://doi.org/10.1002/adma.202109426,,CH3OH,Cu9Ga4,,Cu,Ga2O3,81.82,sphere,,13.33,34.53,64.41,13.33,34.53,64.41,95.0,0.0,5.0,carbon paper electrode,KHCO3,0.5,7.2,-0.50,CH3COOH,6.81,1.0,H-cell,1943.63,9.09,0.49,20.0,30.0
2910,124,,2022,Structure-Tailored Surface Oxide on Cu–Ga Intermetallics Enhances CO2 Reduction Selectivity to Methanol at Ultralow Potential,,,https://doi.org/10.1002/adma.202109426,,CH3OH,Cu9Ga4,,Cu,Ga2O3,81.82,sphere,,13.33,34.53,64.41,13.33,34.53,64.41,95.0,0.0,5.0,carbon paper electrode,KHCO3,0.5,7.2,-0.70,CH3COOH,1.31,1.0,H-cell,1943.63,9.09,0.49,20.0,30.0
2911,124,,2022,Structure-Tailored Surface Oxide on Cu–Ga Intermetallics Enhances CO2 Reduction Selectivity to Methanol at Ultralow Potential,,,https://doi.org/10.1002/adma.202109426,,CH3OH,Cu9Ga4,,Cu,Ga2O3,81.82,sphere,,13.33,34.53,64.41,13.33,34.53,64.41,95.0,0.0,5.0,carbon paper electrode,KHCO3,0.5,7.2,-0.9,CH3COOH,0.88,1.0,H-cell,1943.63,9.09,0.49,20.0,30.0
2912,124,,2022,Structure-Tailored Surface Oxide on Cu–Ga Intermetallics Enhances CO2 Reduction Selectivity to Methanol at Ultralow Potential,,,https://doi.org/10.1002/adma.202109426,,CH3OH,Cu9Ga4,,Cu,Ga2O3,81.82,sphere,,13.33,34.53,64.41,13.33,34.53,64.41,95.0,0.0,5.0,carbon paper electrode,KHCO3,0.5,7.2,-1.10,CH3COOH,0.36,1.0,H-cell,1943.63,9.09,0.49,20.0,30.0
2913,124,,2022,Structure-Tailored Surface Oxide on Cu–Ga Intermetallics Enhances CO2 Reduction Selectivity to Methanol at Ultralow Potential,,,https://doi.org/10.1002/adma.202109426,,CH3OH,Cu9Ga4,,Cu,Ga2O3,81.82,sphere,,13.33,34.53,64.41,13.33,34.53,64.41,95.0,0.0,5.0,carbon paper electrode,KHCO3,0.5,7.2,-0.50,CO,3.86,1.0,H-cell,1943.63,9.09,0.49,20.0,30.0
2914,124,,2022,Structure-Tailored Surface Oxide on Cu–Ga Intermetallics Enhances CO2 Reduction Selectivity to Methanol at Ultralow Potential,,,https://doi.org/10.1002/adma.202109426,,CH3OH,Cu9Ga4,,Cu,Ga2O3,81.82,sphere,,13.33,34.53,64.41,13.33,34.53,64.41,95.0,0.0,5.0,carbon paper electrode,KHCO3,0.5,7.2,-0.70,CO,12.38,1.0,H-cell,1943.63,9.09,0.49,20.0,30.0
2915,124,,2022,Structure-Tailored Surface Oxide on Cu–Ga Intermetallics Enhances CO2 Reduction Selectivity to Methanol at Ultralow Potential,,,https://doi.org/10.1002/adma.202109426,,CH3OH,Cu9Ga4,,Cu,Ga2O3,81.82,sphere,,13.33,34.53,64.41,13.33,34.53,64.41,95.0,0.0,5.0,carbon paper electrode,KHCO3,0.5,7.2,-0.9,CO,7.42,1.0,H-cell,1943.63,9.09,0.49,20.0,30.0
2916,124,,2022,Structure-Tailored Surface Oxide on Cu–Ga Intermetallics Enhances CO2 Reduction Selectivity to Methanol at Ultralow Potential,,,https://doi.org/10.1002/adma.202109426,,CH3OH,Cu9Ga4,,Cu,Ga2O3,81.82,sphere,,13.33,34.53,64.41,13.33,34.53,64.41,95.0,0.0,5.0,carbon paper electrode,KHCO3,0.5,7.2,-1.10,CO,6.41,1.0,H-cell,1943.63,9.09,0.49,20.0,30.0
2917,124,,2022,Structure-Tailored Surface Oxide on Cu–Ga Intermetallics Enhances CO2 Reduction Selectivity to Methanol at Ultralow Potential,,,https://doi.org/10.1002/adma.202109426,,CH3OH,Cu9Ga4,,Cu,Ga2O3,81.82,sphere,,13.33,34.53,64.41,13.33,34.53,64.41,95.0,0.0,5.0,carbon paper electrode,KHCO3,0.5,7.2,-0.1,H2,39.4,1.0,H-cell,1943.63,9.09,0.49,20.0,30.0
2918,124,,2022,Structure-Tailored Surface Oxide on Cu–Ga Intermetallics Enhances CO2 Reduction Selectivity to Methanol at Ultralow Potential,,,https://doi.org/10.1002/adma.202109426,,CH3OH,Cu9Ga4,,Cu,Ga2O3,81.82,sphere,,13.33,34.53,64.41,13.33,34.53,64.41,95.0,0.0,5.0,carbon paper electrode,KHCO3,0.5,7.2,-0.30,H2,60.32,1.0,H-cell,1943.63,9.09,0.49,20.0,30.0
2919,124,,2022,Structure-Tailored Surface Oxide on Cu–Ga Intermetallics Enhances CO2 Reduction Selectivity to Methanol at Ultralow Potential,,,https://doi.org/10.1002/adma.202109426,,CH3OH,Cu9Ga4,,Cu,Ga2O3,81.82,sphere,,13.33,34.53,64.41,13.33,34.53,64.41,95.0,0.0,5.0,carbon paper electrode,KHCO3,0.5,7.2,-0.50,H2,70.8,1.0,H-cell,1943.63,9.09,0.49,20.0,30.0
2920,124,,2022,Structure-Tailored Surface Oxide on Cu–Ga Intermetallics Enhances CO2 Reduction Selectivity to Methanol at Ultralow Potential,,,https://doi.org/10.1002/adma.202109426,,CH3OH,Cu9Ga4,,Cu,Ga2O3,81.82,sphere,,13.33,34.53,64.41,13.33,34.53,64.41,95.0,0.0,5.0,carbon paper electrode,KHCO3,0.5,7.2,-0.70,H2,76.0,1.0,H-cell,1943.63,9.09,0.49,20.0,30.0
2921,124,,2022,Structure-Tailored Surface Oxide on Cu–Ga Intermetallics Enhances CO2 Reduction Selectivity to Methanol at Ultralow Potential,,,https://doi.org/10.1002/adma.202109426,,CH3OH,Cu9Ga4,,Cu,Ga2O3,81.82,sphere,,13.33,34.53,64.41,13.33,34.53,64.41,95.0,0.0,5.0,carbon paper electrode,KHCO3,0.5,7.2,-0.9,H2,84.0,1.0,H-cell,1943.63,9.09,0.49,20.0,30.0
2922,124,,2022,Structure-Tailored Surface Oxide on Cu–Ga Intermetallics Enhances CO2 Reduction Selectivity to Methanol at Ultralow Potential,,,https://doi.org/10.1002/adma.202109426,,CH3OH,Cu9Ga4,,Cu,Ga2O3,81.82,sphere,,13.33,34.53,64.41,13.33,34.53,64.41,95.0,0.0,5.0,carbon paper electrode,KHCO3,0.5,7.2,-1.10,H2,90.0,1.0,H-cell,1943.63,9.09,0.49,20.0,30.0
2923,124,,2022,Structure-Tailored Surface Oxide on Cu–Ga Intermetallics Enhances CO2 Reduction Selectivity to Methanol at Ultralow Potential,,,https://doi.org/10.1002/adma.202109426,,CH3OH,Cu9Ga4,,Cu,Ga2O3,81.82,sphere,,13.33,34.53,64.41,13.33,34.53,64.41,95.0,0.0,5.0,gasdiffusion electrode,KOH,1.0,14.0,-1.10,HCOOH,6.24,1.0,Flow cell,,,,50.0,
2924,124,,2022,Structure-Tailored Surface Oxide on Cu–Ga Intermetallics Enhances CO2 Reduction Selectivity to Methanol at Ultralow Potential,,,https://doi.org/10.1002/adma.202109426,,CH3OH,Cu9Ga4,,Cu,Ga2O3,81.82,sphere,,13.33,34.53,64.41,13.33,34.53,64.41,95.0,0.0,5.0,gasdiffusion electrode,KOH,1.0,14.0,-1.10,H2,77.96,1.0,Flow cell,,,,50.0,
2925,124,,2022,Structure-Tailored Surface Oxide on Cu–Ga Intermetallics Enhances CO2 Reduction Selectivity to Methanol at Ultralow Potential,,,https://doi.org/10.1002/adma.202109426,,CH3OH,Cu9Ga4,,Cu,Ga2O3,81.82,sphere,,13.33,34.53,64.41,13.33,34.53,64.41,95.0,0.0,5.0,gasdiffusion electrode,KOH,1.0,14.0,-1.10,CO,11.23,1.0,Flow cell,,,,50.0,
2926,124,,2022,Structure-Tailored Surface Oxide on Cu–Ga Intermetallics Enhances CO2 Reduction Selectivity to Methanol at Ultralow Potential,,,https://doi.org/10.1002/adma.202109426,,CH3OH,Cu9Ga4,,Cu,Ga2O3,81.82,sphere,,13.33,34.53,64.41,13.33,34.53,64.41,95.0,0.0,5.0,gasdiffusion electrode,KOH,1.0,14.0,-1.10,CH3OH,2.7,1.0,Flow cell,,,,50.0,
2927,124,,2022,Structure-Tailored Surface Oxide on Cu–Ga Intermetallics Enhances CO2 Reduction Selectivity to Methanol at Ultralow Potential,,,https://doi.org/10.1002/adma.202109426,,CH3OH,Cu9Ga4,,Cu,Ga2O3,81.82,sphere,,13.33,34.53,64.41,13.33,34.53,64.41,95.0,0.0,5.0,gasdiffusion electrode,KOH,1.0,14.0,-0.90,HCOOH,13.72,1.0,Flow cell,,,,50.0,
2928,124,,2022,Structure-Tailored Surface Oxide on Cu–Ga Intermetallics Enhances CO2 Reduction Selectivity to Methanol at Ultralow Potential,,,https://doi.org/10.1002/adma.202109426,,CH3OH,Cu9Ga4,,Cu,Ga2O3,81.82,sphere,,13.33,34.53,64.41,13.33,34.53,64.41,95.0,0.0,5.0,gasdiffusion electrode,KOH,1.0,14.0,-0.90,H2,69.44,1.0,Flow cell,,,,50.0,
2929,124,,2022,Structure-Tailored Surface Oxide on Cu–Ga Intermetallics Enhances CO2 Reduction Selectivity to Methanol at Ultralow Potential,,,https://doi.org/10.1002/adma.202109426,,CH3OH,Cu9Ga4,,Cu,Ga2O3,81.82,sphere,,13.33,34.53,64.41,13.33,34.53,64.41,95.0,0.0,5.0,gasdiffusion electrode,KOH,1.0,14.0,-0.90,CO,8.52,1.0,Flow cell,,,,50.0,
2930,124,,2022,Structure-Tailored Surface Oxide on Cu–Ga Intermetallics Enhances CO2 Reduction Selectivity to Methanol at Ultralow Potential,,,https://doi.org/10.1002/adma.202109426,,CH3OH,Cu9Ga4,,Cu,Ga2O3,81.82,sphere,,13.33,34.53,64.41,13.33,34.53,64.41,95.0,0.0,5.0,gasdiffusion electrode,KOH,1.0,14.0,-0.90,CH3OH,7.07,1.0,Flow cell,,,,50.0,
2931,124,,2022,Structure-Tailored Surface Oxide on Cu–Ga Intermetallics Enhances CO2 Reduction Selectivity to Methanol at Ultralow Potential,,,https://doi.org/10.1002/adma.202109426,,CH3OH,Cu9Ga4,,Cu,Ga2O3,81.82,sphere,,13.33,34.53,64.41,13.33,34.53,64.41,95.0,0.0,5.0,gasdiffusion electrode,KOH,1.0,14.0,-0.70,HCOOH,9.98,1.0,Flow cell,,,,50.0,
2932,124,,2022,Structure-Tailored Surface Oxide on Cu–Ga Intermetallics Enhances CO2 Reduction Selectivity to Methanol at Ultralow Potential,,,https://doi.org/10.1002/adma.202109426,,CH3OH,Cu9Ga4,,Cu,Ga2O3,81.82,sphere,,13.33,34.53,64.41,13.33,34.53,64.41,95.0,0.0,5.0,gasdiffusion electrode,KOH,1.0,14.0,-0.70,CH3COOH,1.66,1.0,Flow cell,,,,50.0,
2933,124,,2022,Structure-Tailored Surface Oxide on Cu–Ga Intermetallics Enhances CO2 Reduction Selectivity to Methanol at Ultralow Potential,,,https://doi.org/10.1002/adma.202109426,,CH3OH,Cu9Ga4,,Cu,Ga2O3,81.82,sphere,,13.33,34.53,64.41,13.33,34.53,64.41,95.0,0.0,5.0,gasdiffusion electrode,KOH,1.0,14.0,-0.70,H2,62.79,1.0,Flow cell,,,,50.0,
