Repository: vovamirosh/-CO2RR-Beyond-Green-AI

File: Datasets/prepr.csv (part 33 of 50)
DOI,Article name,Compound_1,Compound_2,"Cat./Support ratio, % (at)",Morphology (TEM/SEM),"Pore size, nm",width min (nm),width aver (nm),width max (nm),length min (nm),length aver (nm),length max (nm),"Cu, % (at.)","Cu+, % (at.)","Cu(2+), % (at.)",Base,electrolyte,"conc, M",pH,RHE vs V,Product,"FE, %","Time, h",Type of reactor,"Loading, μg/cm2","Add_carbon, %","Surface area of electrode, cm2","Flow rate CO2, ml/min","Av_volume, mkm^3",Ratio_sphere_volume,"Min_volume, mkm^3","Max_volume, mkm^3",1_efermi,1_density_atomic,1_total_magnetization_normalized_formula_units,1_energy_above_hull,1_energy_per_atom,1_volume,1_band_gap,2_efermi,2_density_atomic,2_total_magnetization_normalized_formula_units,2_energy_above_hull,2_energy_per_atom,2_volume,2_band_gap,Product_exactmw,Product_lipinskiHBA,Product_lipinskiHBD,Product_NumAtoms,Product_FractionCSP3,Product_CrippenClogP,Product_hallKierAlpha,Product_kappa2,Product_kappa3,anion_molar_conductance,anion_mobility,anion_diffusion_coefficient,anion_hydr_R_of_ion,Type of reactor_H-cell,Base_carbon paper electrode,Base_gasdiffusion electrode
https://doi.org/10.1002/adma.202109426,CuGa2,Cu,Ga2O3,50.0,sphere,0.0,12.22,25.89,41.78,12.22,25.89,41.78,95.0,0.0,5.0,gasdiffusion electrode,KOH,1.0,14.0,-1.1,CH3OH,7.9,1.0,Flow cell,1000.0,0.0,1.0,50.0,9.086461140669672e-06,1.0,9.554594056530878e-07,3.8185978987517546e-05,7.51858683,11.445998564977856,2e-07,0.0,-10.846796,11.445998564977856,0.0,2.06965603,10.573376293730535,0.0,0.0,-6.449011680999999,105.73376293730534,2.007799999999999,32.026214748,1.0,1.0,6.0,1.0,-0.3915,-0.04,0.9600000000000016,-27.040000000000028,199.1,20.21,5.192,0.472,0.0,0.0,1.0
https://doi.org/10.1002/adma.202109426,CuGa2,Cu,Ga2O3,50.0,sphere,0.0,12.22,25.89,41.78,12.22,25.89,41.78,95.0,0.0,5.0,gasdiffusion electrode,KOH,1.0,14.0,-0.9,HCOOH,27.86,1.0,Flow cell,1000.0,0.0,1.0,50.0,9.086461140669672e-06,1.0,9.554594056530878e-07,3.8185978987517546e-05,7.51858683,11.445998564977856,2e-07,0.0,-10.846796,11.445998564977856,0.0,2.06965603,10.573376293730535,0.0,0.0,-6.449011680999999,105.73376293730534,2.007799999999999,46.005479304,2.0,1.0,5.0,0.0,-0.29919999999999997,-0.53,1.4699999999999982,1.4700000000000009,199.1,20.21,5.192,0.472,0.0,0.0,1.0
https://doi.org/10.1002/adma.202109426,CuGa2,Cu,Ga2O3,50.0,sphere,0.0,12.22,25.89,41.78,12.22,25.89,41.78,95.0,0.0,5.0,gasdiffusion electrode,KOH,1.0,14.0,-0.9,CH3COOH,2.08,1.0,Flow cell,1000.0,0.0,1.0,50.0,9.086461140669672e-06,1.0,9.554594056530878e-07,3.8185978987517546e-05,7.51858683,11.445998564977856,2e-07,0.0,-10.846796,11.445998564977856,0.0,2.06965603,10.573376293730535,0.0,0.0,-6.449011680999999,105.73376293730534,2.007799999999999,60.021129368000004,2.0,1.0,8.0,0.5,0.09089999999999993,-0.53,0.8748582995951415,1.1560092559629747,199.1,20.21,5.192,0.472,0.0,0.0,1.0
https://doi.org/10.1002/adma.202109426,CuGa2,Cu,Ga2O3,50.0,sphere,0.0,12.22,25.89,41.78,12.22,25.89,41.78,95.0,0.0,5.0,gasdiffusion electrode,KOH,1.0,14.0,-0.9,H2,46.57,1.0,Flow cell,1000.0,0.0,1.0,50.0,9.086461140669672e-06,1.0,9.554594056530878e-07,3.8185978987517546e-05,7.51858683,11.445998564977856,2e-07,0.0,-10.846796,11.445998564977856,0.0,2.06965603,10.573376293730535,0.0,0.0,-6.449011680999999,105.73376293730534,2.007799999999999,2.015650064,0.0,0.0,2.0,0.0,0.246,0.0,0.0,0.0,199.1,20.21,5.192,0.472,0.0,0.0,1.0
https://doi.org/10.1002/adma.202109426,CuGa2,Cu,Ga2O3,50.0,sphere,0.0,12.22,25.89,41.78,12.22,25.89,41.78,95.0,0.0,5.0,gasdiffusion electrode,KOH,1.0,14.0,-0.9,CO,8.94,1.0,Flow cell,1000.0,0.0,1.0,50.0,9.086461140669672e-06,1.0,9.554594056530878e-07,3.8185978987517546e-05,7.51858683,11.445998564977856,2e-07,0.0,-10.846796,11.445998564977856,0.0,2.06965603,10.573376293730535,0.0,0.0,-6.449011680999999,105.73376293730534,2.007799999999999,27.99491462,1.0,0.0,2.0,0.0,-0.03751,-0.26,0.74,-6.106153846153846,199.1,20.21,5.192,0.472,0.0,0.0,1.0
https://doi.org/10.1002/adma.202109426,CuGa2,Cu,Ga2O3,50.0,sphere,0.0,12.22,25.89,41.78,12.22,25.89,41.78,95.0,0.0,5.0,gasdiffusion electrode,KOH,1.0,14.0,-0.9,CH3OH,12.68,1.0,Flow cell,1000.0,0.0,1.0,50.0,9.086461140669672e-06,1.0,9.554594056530878e-07,3.8185978987517546e-05,7.51858683,11.445998564977856,2e-07,0.0,-10.846796,11.445998564977856,0.0,2.06965603,10.573376293730535,0.0,0.0,-6.449011680999999,105.73376293730534,2.007799999999999,32.026214748,1.0,1.0,6.0,1.0,-0.3915,-0.04,0.9600000000000016,-27.040000000000028,199.1,20.21,5.192,0.472,0.0,0.0,1.0
https://doi.org/10.1002/adma.202109426,CuGa2,Cu,Ga2O3,50.0,sphere,0.0,12.22,25.89,41.78,12.22,25.89,41.78,95.0,0.0,5.0,gasdiffusion electrode,KOH,1.0,14.0,-0.7,HCOOH,17.46,1.0,Flow cell,1000.0,0.0,1.0,50.0,9.086461140669672e-06,1.0,9.554594056530878e-07,3.8185978987517546e-05,7.51858683,11.445998564977856,2e-07,0.0,-10.846796,11.445998564977856,0.0,2.06965603,10.573376293730535,0.0,0.0,-6.449011680999999,105.73376293730534,2.007799999999999,46.005479304,2.0,1.0,5.0,0.0,-0.29919999999999997,-0.53,1.4699999999999982,1.4700000000000009,199.1,20.21,5.192,0.472,0.0,0.0,1.0
https://doi.org/10.1002/adma.202109426,CuGa2,Cu,Ga2O3,50.0,sphere,0.0,12.22,25.89,41.78,12.22,25.89,41.78,95.0,0.0,5.0,gasdiffusion electrode,KOH,1.0,14.0,-0.7,CH3COOH,2.29,1.0,Flow cell,1000.0,0.0,1.0,50.0,9.086461140669672e-06,1.0,9.554594056530878e-07,3.8185978987517546e-05,7.51858683,11.445998564977856,2e-07,0.0,-10.846796,11.445998564977856,0.0,2.06965603,10.573376293730535,0.0,0.0,-6.449011680999999,105.73376293730534,2.007799999999999,60.021129368000004,2.0,1.0,8.0,0.5,0.09089999999999993,-0.53,0.8748582995951415,1.1560092559629747,199.1,20.21,5.192,0.472,0.0,0.0,1.0
https://doi.org/10.1002/adma.202109426,CuGa2,Cu,Ga2O3,50.0,sphere,0.0,12.22,25.89,41.78,12.22,25.89,41.78,95.0,0.0,5.0,gasdiffusion electrode,KOH,1.0,14.0,-0.7,H2,44.91,1.0,Flow cell,1000.0,0.0,1.0,50.0,9.086461140669672e-06,1.0,9.554594056530878e-07,3.8185978987517546e-05,7.51858683,11.445998564977856,2e-07,0.0,-10.846796,11.445998564977856,0.0,2.06965603,10.573376293730535,0.0,0.0,-6.449011680999999,105.73376293730534,2.007799999999999,2.015650064,0.0,0.0,2.0,0.0,0.246,0.0,0.0,0.0,199.1,20.21,5.192,0.472,0.0,0.0,1.0
https://doi.org/10.1002/adma.202109426,CuGa2,Cu,Ga2O3,50.0,sphere,0.0,12.22,25.89,41.78,12.22,25.89,41.78,95.0,0.0,5.0,gasdiffusion electrode,KOH,1.0,14.0,-0.7,CO,13.72,1.0,Flow cell,1000.0,0.0,1.0,50.0,9.086461140669672e-06,1.0,9.554594056530878e-07,3.8185978987517546e-05,7.51858683,11.445998564977856,2e-07,0.0,-10.846796,11.445998564977856,0.0,2.06965603,10.573376293730535,0.0,0.0,-6.449011680999999,105.73376293730534,2.007799999999999,27.99491462,1.0,0.0,2.0,0.0,-0.03751,-0.26,0.74,-6.106153846153846,199.1,20.21,5.192,0.472,0.0,0.0,1.0
https://doi.org/10.1002/adma.202109426,CuGa2,Cu,Ga2O3,50.0,sphere,0.0,12.22,25.89,41.78,12.22,25.89,41.78,95.0,0.0,5.0,gasdiffusion electrode,KOH,1.0,14.0,-0.7,CH3OH,21.0,1.0,Flow cell,1000.0,0.0,1.0,50.0,9.086461140669672e-06,1.0,9.554594056530878e-07,3.8185978987517546e-05,7.51858683,11.445998564977856,2e-07,0.0,-10.846796,11.445998564977856,0.0,2.06965603,10.573376293730535,0.0,0.0,-6.449011680999999,105.73376293730534,2.007799999999999,32.026214748,1.0,1.0,6.0,1.0,-0.3915,-0.04,0.9600000000000016,-27.040000000000028,199.1,20.21,5.192,0.472,0.0,0.0,1.0
https://doi.org/10.1002/adma.202109426,CuGa2,Cu,Ga2O3,50.0,sphere,0.0,12.22,25.89,41.78,12.22,25.89,41.78,95.0,0.0,5.0,gasdiffusion electrode,KOH,1.0,14.0,-0.5,HCOOH,6.44,1.0,Flow cell,1000.0,0.0,1.0,50.0,9.086461140669672e-06,1.0,9.554594056530878e-07,3.8185978987517546e-05,7.51858683,11.445998564977856,2e-07,0.0,-10.846796,11.445998564977856,0.0,2.06965603,10.573376293730535,0.0,0.0,-6.449011680999999,105.73376293730534,2.007799999999999,46.005479304,2.0,1.0,5.0,0.0,-0.29919999999999997,-0.53,1.4699999999999982,1.4700000000000009,199.1,20.21,5.192,0.472,0.0,0.0,1.0
https://doi.org/10.1002/adma.202109426,CuGa2,Cu,Ga2O3,50.0,sphere,0.0,12.22,25.89,41.78,12.22,25.89,41.78,95.0,0.0,5.0,gasdiffusion electrode,KOH,1.0,14.0,-0.5,CH3COOH,5.61,1.0,Flow cell,1000.0,0.0,1.0,50.0,9.086461140669672e-06,1.0,9.554594056530878e-07,3.8185978987517546e-05,7.51858683,11.445998564977856,2e-07,0.0,-10.846796,11.445998564977856,0.0,2.06965603,10.573376293730535,0.0,0.0,-6.449011680999999,105.73376293730534,2.007799999999999,60.021129368000004,2.0,1.0,8.0,0.5,0.09089999999999993,-0.53,0.8748582995951415,1.1560092559629747,199.1,20.21,5.192,0.472,0.0,0.0,1.0
https://doi.org/10.1002/adma.202109426,CuGa2,Cu,Ga2O3,50.0,sphere,0.0,12.22,25.89,41.78,12.22,25.89,41.78,95.0,0.0,5.0,gasdiffusion electrode,KOH,1.0,14.0,-0.5,H2,31.19,1.0,Flow cell,1000.0,0.0,1.0,50.0,9.086461140669672e-06,1.0,9.554594056530878e-07,3.8185978987517546e-05,7.51858683,11.445998564977856,2e-07,0.0,-10.846796,11.445998564977856,0.0,2.06965603,10.573376293730535,0.0,0.0,-6.449011680999999,105.73376293730534,2.007799999999999,2.015650064,0.0,0.0,2.0,0.0,0.246,0.0,0.0,0.0,199.1,20.21,5.192,0.472,0.0,0.0,1.0
https://doi.org/10.1002/adma.202109426,CuGa2,Cu,Ga2O3,50.0,sphere,0.0,12.22,25.89,41.78,12.22,25.89,41.78,95.0,0.0,5.0,gasdiffusion electrode,KOH,1.0,14.0,-0.5,CO,16.42,1.0,Flow cell,1000.0,0.0,1.0,50.0,9.086461140669672e-06,1.0,9.554594056530878e-07,3.8185978987517546e-05,7.51858683,11.445998564977856,2e-07,0.0,-10.846796,11.445998564977856,0.0,2.06965603,10.573376293730535,0.0,0.0,-6.449011680999999,105.73376293730534,2.007799999999999,27.99491462,1.0,0.0,2.0,0.0,-0.03751,-0.26,0.74,-6.106153846153846,199.1,20.21,5.192,0.472,0.0,0.0,1.0
https://doi.org/10.1002/adma.202109426,CuGa2,Cu,Ga2O3,50.0,sphere,0.0,12.22,25.89,41.78,12.22,25.89,41.78,95.0,0.0,5.0,gasdiffusion electrode,KOH,1.0,14.0,-0.3,CH3OH,37.21,1.0,Flow cell,1000.0,0.0,1.0,50.0,9.086461140669672e-06,1.0,9.554594056530878e-07,3.8185978987517546e-05,7.51858683,11.445998564977856,2e-07,0.0,-10.846796,11.445998564977856,0.0,2.06965603,10.573376293730535,0.0,0.0,-6.449011680999999,105.73376293730534,2.007799999999999,32.026214748,1.0,1.0,6.0,1.0,-0.3915,-0.04,0.9600000000000016,-27.040000000000028,199.1,20.21,5.192,0.472,0.0,0.0,1.0
https://doi.org/10.1002/adma.202109426,CuGa2,Cu,Ga2O3,50.0,sphere,0.0,12.22,25.89,41.78,12.22,25.89,41.78,95.0,0.0,5.0,gasdiffusion electrode,KOH,1.0,14.0,-0.3,HCOOH,3.74,1.0,Flow cell,1000.0,0.0,1.0,50.0,9.086461140669672e-06,1.0,9.554594056530878e-07,3.8185978987517546e-05,7.51858683,11.445998564977856,2e-07,0.0,-10.846796,11.445998564977856,0.0,2.06965603,10.573376293730535,0.0,0.0,-6.449011680999999,105.73376293730534,2.007799999999999,46.005479304,2.0,1.0,5.0,0.0,-0.29919999999999997,-0.53,1.4699999999999982,1.4700000000000009,199.1,20.21,5.192,0.472,0.0,0.0,1.0
https://doi.org/10.1002/adma.202109426,CuGa2,Cu,Ga2O3,50.0,sphere,0.0,12.22,25.89,41.78,12.22,25.89,41.78,95.0,0.0,5.0,gasdiffusion electrode,KOH,1.0,14.0,-0.3,CH3COOH,7.07,1.0,Flow cell,1000.0,0.0,1.0,50.0,9.086461140669672e-06,1.0,9.554594056530878e-07,3.8185978987517546e-05,7.51858683,11.445998564977856,2e-07,0.0,-10.846796,11.445998564977856,0.0,2.06965603,10.573376293730535,0.0,0.0,-6.449011680999999,105.73376293730534,2.007799999999999,60.021129368000004,2.0,1.0,8.0,0.5,0.09089999999999993,-0.53,0.8748582995951415,1.1560092559629747,199.1,20.21,5.192,0.472,0.0,0.0,1.0
https://doi.org/10.1002/adma.202109426,CuGa2,Cu,Ga2O3,50.0,sphere,0.0,12.22,25.89,41.78,12.22,25.89,41.78,95.0,0.0,5.0,gasdiffusion electrode,KOH,1.0,14.0,-0.3,H2,9.77,1.0,Flow cell,1000.0,0.0,1.0,50.0,9.086461140669672e-06,1.0,9.554594056530878e-07,3.8185978987517546e-05,7.51858683,11.445998564977856,2e-07,0.0,-10.846796,11.445998564977856,0.0,2.06965603,10.573376293730535,0.0,0.0,-6.449011680999999,105.73376293730534,2.007799999999999,2.015650064,0.0,0.0,2.0,0.0,0.246,0.0,0.0,0.0,199.1,20.21,5.192,0.472,0.0,0.0,1.0
https://doi.org/10.1002/adma.202109426,CuGa2,Cu,Ga2O3,50.0,sphere,0.0,12.22,25.89,41.78,12.22,25.89,41.78,95.0,0.0,5.0,gasdiffusion electrode,KOH,1.0,14.0,-0.3,CH3OH,78.38,1.0,Flow cell,1000.0,0.0,1.0,50.0,9.086461140669672e-06,1.0,9.554594056530878e-07,3.8185978987517546e-05,7.51858683,11.445998564977856,2e-07,0.0,-10.846796,11.445998564977856,0.0,2.06965603,10.573376293730535,0.0,0.0,-6.449011680999999,105.73376293730534,2.007799999999999,32.026214748,1.0,1.0,6.0,1.0,-0.3915,-0.04,0.9600000000000016,-27.040000000000028,199.1,20.21,5.192,0.472,0.0,0.0,1.0
https://doi.org/10.1002/adma.202109426,CuGa2,Cu,Ga2O3,50.0,sphere,0.0,12.22,25.89,41.78,12.22,25.89,41.78,95.0,0.0,5.0,gasdiffusion electrode,KOH,1.0,14.0,-0.1,HCOOH,2.49,1.0,Flow cell,1000.0,0.0,1.0,50.0,9.086461140669672e-06,1.0,9.554594056530878e-07,3.8185978987517546e-05,7.51858683,11.445998564977856,2e-07,0.0,-10.846796,11.445998564977856,0.0,2.06965603,10.573376293730535,0.0,0.0,-6.449011680999999,105.73376293730534,2.007799999999999,46.005479304,2.0,1.0,5.0,0.0,-0.29919999999999997,-0.53,1.4699999999999982,1.4700000000000009,199.1,20.21,5.192,0.472,0.0,0.0,1.0
https://doi.org/10.1002/adma.202109426,CuGa2,Cu,Ga2O3,50.0,sphere,0.0,12.22,25.89,41.78,12.22,25.89,41.78,95.0,0.0,5.0,gasdiffusion electrode,KOH,1.0,14.0,-0.1,CH3COOH,17.46,1.0,Flow cell,1000.0,0.0,1.0,50.0,9.086461140669672e-06,1.0,9.554594056530878e-07,3.8185978987517546e-05,7.51858683,11.445998564977856,2e-07,0.0,-10.846796,11.445998564977856,0.0,2.06965603,10.573376293730535,0.0,0.0,-6.449011680999999,105.73376293730534,2.007799999999999,60.021129368000004,2.0,1.0,8.0,0.5,0.09089999999999993,-0.53,0.8748582995951415,1.1560092559629747,199.1,20.21,5.192,0.472,0.0,0.0,1.0
https://doi.org/10.1002/adma.202109426,CuGa2,Cu,Ga2O3,50.0,sphere,0.0,12.22,25.89,41.78,12.22,25.89,41.78,95.0,0.0,5.0,gasdiffusion electrode,KOH,1.0,14.0,-0.1,H2,20.79,1.0,Flow cell,1000.0,0.0,1.0,50.0,9.086461140669672e-06,1.0,9.554594056530878e-07,3.8185978987517546e-05,7.51858683,11.445998564977856,2e-07,0.0,-10.846796,11.445998564977856,0.0,2.06965603,10.573376293730535,0.0,0.0,-6.449011680999999,105.73376293730534,2.007799999999999,2.015650064,0.0,0.0,2.0,0.0,0.246,0.0,0.0,0.0,199.1,20.21,5.192,0.472,0.0,0.0,1.0
https://doi.org/10.1002/adma.202109426,CuGa2,Cu,Ga2O3,50.0,sphere,0.0,12.22,25.89,41.78,12.22,25.89,41.78,95.0,0.0,5.0,gasdiffusion electrode,KOH,1.0,14.0,-0.1,CH3OH,57.59,1.0,Flow cell,1000.0,0.0,1.0,50.0,9.086461140669672e-06,1.0,9.554594056530878e-07,3.8185978987517546e-05,7.51858683,11.445998564977856,2e-07,0.0,-10.846796,11.445998564977856,0.0,2.06965603,10.573376293730535,0.0,0.0,-6.449011680999999,105.73376293730534,2.007799999999999,32.026214748,1.0,1.0,6.0,1.0,-0.3915,-0.04,0.9600000000000016,-27.040000000000028,199.1,20.21,5.192,0.472,0.0,0.0,1.0
https://doi.org/10.1002/adma.202109426,Cu9Ga4,Cu,Ga2O3,81.82,sphere,0.0,13.33,34.53,64.41,13.33,34.53,64.41,95.0,0.0,5.0,carbon paper electrode,KHCO3,0.5,7.2,-0.1,CH3OH,37.75,1.0,H-cell,1943.63,9.09,0.49,20.0,2.155700176882984e-05,1.0,1.2401924140638561e-06,0.0001399131452919601,7.51858683,11.445998564977856,2e-07,0.0,-10.846796,11.445998564977856,0.0,2.06965603,10.573376293730535,0.0,0.0,-6.449011680999999,105.73376293730534,2.007799999999999,32.026214748,1.0,1.0,6.0,1.0,-0.3915,-0.04,0.9600000000000016,-27.040000000000028,44.5,4.353,1.118,2.193,1.0,1.0,0.0
https://doi.org/10.1002/adma.202109426,Cu9Ga4,Cu,Ga2O3,81.82,sphere,0.0,13.33,34.53,64.41,13.33,34.53,64.41,95.0,0.0,5.0,carbon paper electrode,KHCO3,0.5,7.2,-0.3,CH3OH,24.03,1.0,H-cell,1943.63,9.09,0.49,20.0,2.155700176882984e-05,1.0,1.2401924140638561e-06,0.0001399131452919601,7.51858683,11.445998564977856,2e-07,0.0,-10.846796,11.445998564977856,0.0,2.06965603,10.573376293730535,0.0,0.0,-6.449011680999999,105.73376293730534,2.007799999999999,32.026214748,1.0,1.0,6.0,1.0,-0.3915,-0.04,0.9600000000000016,-27.040000000000028,44.5,4.353,1.118,2.193,1.0,1.0,0.0
https://doi.org/10.1002/adma.202109426,Cu9Ga4,Cu,Ga2O3,81.82,sphere,0.0,13.33,34.53,64.41,13.33,34.53,64.41,95.0,0.0,5.0,carbon paper electrode,KHCO3,0.5,7.2,-0.5,CH3OH,14.07,1.0,H-cell,1943.63,9.09,0.49,20.0,2.155700176882984e-05,1.0,1.2401924140638561e-06,0.0001399131452919601,7.51858683,11.445998564977856,2e-07,0.0,-10.846796,11.445998564977856,0.0,2.06965603,10.573376293730535,0.0,0.0,-6.449011680999999,105.73376293730534,2.007799999999999,32.026214748,1.0,1.0,6.0,1.0,-0.3915,-0.04,0.9600000000000016,-27.040000000000028,44.5,4.353,1.118,2.193,1.0,1.0,0.0
https://doi.org/10.1002/adma.202109426,Cu9Ga4,Cu,Ga2O3,81.82,sphere,0.0,13.33,34.53,64.41,13.33,34.53,64.41,95.0,0.0,5.0,carbon paper electrode,KHCO3,0.5,7.2,-0.7,CH3OH,3.82,1.0,H-cell,1943.63,9.09,0.49,20.0,2.155700176882984e-05,1.0,1.2401924140638561e-06,0.0001399131452919601,7.51858683,11.445998564977856,2e-07,0.0,-10.846796,11.445998564977856,0.0,2.06965603,10.573376293730535,0.0,0.0,-6.449011680999999,105.73376293730534,2.007799999999999,32.026214748,1.0,1.0,6.0,1.0,-0.3915,-0.04,0.9600000000000016,-27.040000000000028,44.5,4.353,1.118,2.193,1.0,1.0,0.0
https://doi.org/10.1002/adma.202109426,Cu9Ga4,Cu,Ga2O3,81.82,sphere,0.0,13.33,34.53,64.41,13.33,34.53,64.41,95.0,0.0,5.0,carbon paper electrode,KHCO3,0.5,7.2,-0.9,CH3OH,1.97,1.0,H-cell,1943.63,9.09,0.49,20.0,2.155700176882984e-05,1.0,1.2401924140638561e-06,0.0001399131452919601,7.51858683,11.445998564977856,2e-07,0.0,-10.846796,11.445998564977856,0.0,2.06965603,10.573376293730535,0.0,0.0,-6.449011680999999,105.73376293730534,2.007799999999999,32.026214748,1.0,1.0,6.0,1.0,-0.3915,-0.04,0.9600000000000016,-27.040000000000028,44.5,4.353,1.118,2.193,1.0,1.0,0.0
https://doi.org/10.1002/adma.202109426,Cu9Ga4,Cu,Ga2O3,81.82,sphere,0.0,13.33,34.53,64.41,13.33,34.53,64.41,95.0,0.0,5.0,carbon paper electrode,KHCO3,0.5,7.2,-1.1,CH3OH,0.78,1.0,H-cell,1943.63,9.09,0.49,20.0,2.155700176882984e-05,1.0,1.2401924140638561e-06,0.0001399131452919601,7.51858683,11.445998564977856,2e-07,0.0,-10.846796,11.445998564977856,0.0,2.06965603,10.573376293730535,0.0,0.0,-6.449011680999999,105.73376293730534,2.007799999999999,32.026214748,1.0,1.0,6.0,1.0,-0.3915,-0.04,0.9600000000000016,-27.040000000000028,44.5,4.353,1.118,2.193,1.0,1.0,0.0
https://doi.org/10.1002/adma.202109426,Cu9Ga4,Cu,Ga2O3,81.82,sphere,0.0,13.33,34.53,64.41,13.33,34.53,64.41,95.0,0.0,5.0,carbon paper electrode,KHCO3,0.5,7.2,-0.3,HCOOH,0.91,1.0,H-cell,1943.63,9.09,0.49,20.0,2.155700176882984e-05,1.0,1.2401924140638561e-06,0.0001399131452919601,7.51858683,11.445998564977856,2e-07,0.0,-10.846796,11.445998564977856,0.0,2.06965603,10.573376293730535,0.0,0.0,-6.449011680999999,105.73376293730534,2.007799999999999,46.005479304,2.0,1.0,5.0,0.0,-0.29919999999999997,-0.53,1.4699999999999982,1.4700000000000009,44.5,4.353,1.118,2.193,1.0,1.0,0.0
https://doi.org/10.1002/adma.202109426,Cu9Ga4,Cu,Ga2O3,81.82,sphere,0.0,13.33,34.53,64.41,13.33,34.53,64.41,95.0,0.0,5.0,carbon paper electrode,KHCO3,0.5,7.2,-0.5,HCOOH,2.4,1.0,H-cell,1943.63,9.09,0.49,20.0,2.155700176882984e-05,1.0,1.2401924140638561e-06,0.0001399131452919601,7.51858683,11.445998564977856,2e-07,0.0,-10.846796,11.445998564977856,0.0,2.06965603,10.573376293730535,0.0,0.0,-6.449011680999999,105.73376293730534,2.007799999999999,46.005479304,2.0,1.0,5.0,0.0,-0.29919999999999997,-0.53,1.4699999999999982,1.4700000000000009,44.5,4.353,1.118,2.193,1.0,1.0,0.0
https://doi.org/10.1002/adma.202109426,Cu9Ga4,Cu,Ga2O3,81.82,sphere,0.0,13.33,34.53,64.41,13.33,34.53,64.41,95.0,0.0,5.0,carbon paper electrode,KHCO3,0.5,7.2,-0.7,HCOOH,4.27,1.0,H-cell,1943.63,9.09,0.49,20.0,2.155700176882984e-05,1.0,1.2401924140638561e-06,0.0001399131452919601,7.51858683,11.445998564977856,2e-07,0.0,-10.846796,11.445998564977856,0.0,2.06965603,10.573376293730535,0.0,0.0,-6.449011680999999,105.73376293730534,2.007799999999999,46.005479304,2.0,1.0,5.0,0.0,-0.29919999999999997,-0.53,1.4699999999999982,1.4700000000000009,44.5,4.353,1.118,2.193,1.0,1.0,0.0
https://doi.org/10.1002/adma.202109426,Cu9Ga4,Cu,Ga2O3,81.82,sphere,0.0,13.33,34.53,64.41,13.33,34.53,64.41,95.0,0.0,5.0,carbon paper electrode,KHCO3,0.5,7.2,-0.9,HCOOH,2.4,1.0,H-cell,1943.63,9.09,0.49,20.0,2.155700176882984e-05,1.0,1.2401924140638561e-06,0.0001399131452919601,7.51858683,11.445998564977856,2e-07,0.0,-10.846796,11.445998564977856,0.0,2.06965603,10.573376293730535,0.0,0.0,-6.449011680999999,105.73376293730534,2.007799999999999,46.005479304,2.0,1.0,5.0,0.0,-0.29919999999999997,-0.53,1.4699999999999982,1.4700000000000009,44.5,4.353,1.118,2.193,1.0,1.0,0.0
https://doi.org/10.1002/adma.202109426,Cu9Ga4,Cu,Ga2O3,81.82,sphere,0.0,13.33,34.53,64.41,13.33,34.53,64.41,95.0,0.0,5.0,carbon paper electrode,KHCO3,0.5,7.2,-1.1,HCOOH,1.7,1.0,H-cell,1943.63,9.09,0.49,20.0,2.155700176882984e-05,1.0,1.2401924140638561e-06,0.0001399131452919601,7.51858683,11.445998564977856,2e-07,0.0,-10.846796,11.445998564977856,0.0,2.06965603,10.573376293730535,0.0,0.0,-6.449011680999999,105.73376293730534,2.007799999999999,46.005479304,2.0,1.0,5.0,0.0,-0.29919999999999997,-0.53,1.4699999999999982,1.4700000000000009,44.5,4.353,1.118,2.193,1.0,1.0,0.0
https://doi.org/10.1002/adma.202109426,Cu9Ga4,Cu,Ga2O3,81.82,sphere,0.0,13.33,34.53,64.41,13.33,34.53,64.41,95.0,0.0,5.0,carbon paper electrode,KHCO3,0.5,7.2,-0.1,CH3COOH,21.87,1.0,H-cell,1943.63,9.09,0.49,20.0,2.155700176882984e-05,1.0,1.2401924140638561e-06,0.0001399131452919601,7.51858683,11.445998564977856,2e-07,0.0,-10.846796,11.445998564977856,0.0,2.06965603,10.573376293730535,0.0,0.0,-6.449011680999999,105.73376293730534,2.007799999999999,60.021129368000004,2.0,1.0,8.0,0.5,0.09089999999999993,-0.53,0.8748582995951415,1.1560092559629747,44.5,4.353,1.118,2.193,1.0,1.0,0.0
https://doi.org/10.1002/adma.202109426,Cu9Ga4,Cu,Ga2O3,81.82,sphere,0.0,13.33,34.53,64.41,13.33,34.53,64.41,95.0,0.0,5.0,carbon paper electrode,KHCO3,0.5,7.2,-0.3,CH3COOH,13.29,1.0,H-cell,1943.63,9.09,0.49,20.0,2.155700176882984e-05,1.0,1.2401924140638561e-06,0.0001399131452919601,7.51858683,11.445998564977856,2e-07,0.0,-10.846796,11.445998564977856,0.0,2.06965603,10.573376293730535,0.0,0.0,-6.449011680999999,105.73376293730534,2.007799999999999,60.021129368000004,2.0,1.0,8.0,0.5,0.09089999999999993,-0.53,0.8748582995951415,1.1560092559629747,44.5,4.353,1.118,2.193,1.0,1.0,0.0
https://doi.org/10.1002/adma.202109426,Cu9Ga4,Cu,Ga2O3,81.82,sphere,0.0,13.33,34.53,64.41,13.33,34.53,64.41,95.0,0.0,5.0,carbon paper electrode,KHCO3,0.5,7.2,-0.5,CH3COOH,6.81,1.0,H-cell,1943.63,9.09,0.49,20.0,2.155700176882984e-05,1.0,1.2401924140638561e-06,0.0001399131452919601,7.51858683,11.445998564977856,2e-07,0.0,-10.846796,11.445998564977856,0.0,2.06965603,10.573376293730535,0.0,0.0,-6.449011680999999,105.73376293730534,2.007799999999999,60.021129368000004,2.0,1.0,8.0,0.5,0.09089999999999993,-0.53,0.8748582995951415,1.1560092559629747,44.5,4.353,1.118,2.193,1.0,1.0,0.0
https://doi.org/10.1002/adma.202109426,Cu9Ga4,Cu,Ga2O3,81.82,sphere,0.0,13.33,34.53,64.41,13.33,34.53,64.41,95.0,0.0,5.0,carbon paper electrode,KHCO3,0.5,7.2,-0.7,CH3COOH,1.31,1.0,H-cell,1943.63,9.09,0.49,20.0,2.155700176882984e-05,1.0,1.2401924140638561e-06,0.0001399131452919601,7.51858683,11.445998564977856,2e-07,0.0,-10.846796,11.445998564977856,0.0,2.06965603,10.573376293730535,0.0,0.0,-6.449011680999999,105.73376293730534,2.007799999999999,60.021129368000004,2.0,1.0,8.0,0.5,0.09089999999999993,-0.53,0.8748582995951415,1.1560092559629747,44.5,4.353,1.118,2.193,1.0,1.0,0.0
https://doi.org/10.1002/adma.202109426,Cu9Ga4,Cu,Ga2O3,81.82,sphere,0.0,13.33,34.53,64.41,13.33,34.53,64.41,95.0,0.0,5.0,carbon paper electrode,KHCO3,0.5,7.2,-0.9,CH3COOH,0.88,1.0,H-cell,1943.63,9.09,0.49,20.0,2.155700176882984e-05,1.0,1.2401924140638561e-06,0.0001399131452919601,7.51858683,11.445998564977856,2e-07,0.0,-10.846796,11.445998564977856,0.0,2.06965603,10.573376293730535,0.0,0.0,-6.449011680999999,105.73376293730534,2.007799999999999,60.021129368000004,2.0,1.0,8.0,0.5,0.09089999999999993,-0.53,0.8748582995951415,1.1560092559629747,44.5,4.353,1.118,2.193,1.0,1.0,0.0
https://doi.org/10.1002/adma.202109426,Cu9Ga4,Cu,Ga2O3,81.82,sphere,0.0,13.33,34.53,64.41,13.33,34.53,64.41,95.0,0.0,5.0,carbon paper electrode,KHCO3,0.5,7.2,-1.1,CH3COOH,0.36,1.0,H-cell,1943.63,9.09,0.49,20.0,2.155700176882984e-05,1.0,1.2401924140638561e-06,0.0001399131452919601,7.51858683,11.445998564977856,2e-07,0.0,-10.846796,11.445998564977856,0.0,2.06965603,10.573376293730535,0.0,0.0,-6.449011680999999,105.73376293730534,2.007799999999999,60.021129368000004,2.0,1.0,8.0,0.5,0.09089999999999993,-0.53,0.8748582995951415,1.1560092559629747,44.5,4.353,1.118,2.193,1.0,1.0,0.0
https://doi.org/10.1002/adma.202109426,Cu9Ga4,Cu,Ga2O3,81.82,sphere,0.0,13.33,34.53,64.41,13.33,34.53,64.41,95.0,0.0,5.0,carbon paper electrode,KHCO3,0.5,7.2,-0.5,CO,3.86,1.0,H-cell,1943.63,9.09,0.49,20.0,2.155700176882984e-05,1.0,1.2401924140638561e-06,0.0001399131452919601,7.51858683,11.445998564977856,2e-07,0.0,-10.846796,11.445998564977856,0.0,2.06965603,10.573376293730535,0.0,0.0,-6.449011680999999,105.73376293730534,2.007799999999999,27.99491462,1.0,0.0,2.0,0.0,-0.03751,-0.26,0.74,-6.106153846153846,44.5,4.353,1.118,2.193,1.0,1.0,0.0
https://doi.org/10.1002/adma.202109426,Cu9Ga4,Cu,Ga2O3,81.82,sphere,0.0,13.33,34.53,64.41,13.33,34.53,64.41,95.0,0.0,5.0,carbon paper electrode,KHCO3,0.5,7.2,-0.7,CO,12.38,1.0,H-cell,1943.63,9.09,0.49,20.0,2.155700176882984e-05,1.0,1.2401924140638561e-06,0.0001399131452919601,7.51858683,11.445998564977856,2e-07,0.0,-10.846796,11.445998564977856,0.0,2.06965603,10.573376293730535,0.0,0.0,-6.449011680999999,105.73376293730534,2.007799999999999,27.99491462,1.0,0.0,2.0,0.0,-0.03751,-0.26,0.74,-6.106153846153846,44.5,4.353,1.118,2.193,1.0,1.0,0.0
https://doi.org/10.1002/adma.202109426,Cu9Ga4,Cu,Ga2O3,81.82,sphere,0.0,13.33,34.53,64.41,13.33,34.53,64.41,95.0,0.0,5.0,carbon paper electrode,KHCO3,0.5,7.2,-0.9,CO,7.42,1.0,H-cell,1943.63,9.09,0.49,20.0,2.155700176882984e-05,1.0,1.2401924140638561e-06,0.0001399131452919601,7.51858683,11.445998564977856,2e-07,0.0,-10.846796,11.445998564977856,0.0,2.06965603,10.573376293730535,0.0,0.0,-6.449011680999999,105.73376293730534,2.007799999999999,27.99491462,1.0,0.0,2.0,0.0,-0.03751,-0.26,0.74,-6.106153846153846,44.5,4.353,1.118,2.193,1.0,1.0,0.0
https://doi.org/10.1002/adma.202109426,Cu9Ga4,Cu,Ga2O3,81.82,sphere,0.0,13.33,34.53,64.41,13.33,34.53,64.41,95.0,0.0,5.0,carbon paper electrode,KHCO3,0.5,7.2,-1.1,CO,6.41,1.0,H-cell,1943.63,9.09,0.49,20.0,2.155700176882984e-05,1.0,1.2401924140638561e-06,0.0001399131452919601,7.51858683,11.445998564977856,2e-07,0.0,-10.846796,11.445998564977856,0.0,2.06965603,10.573376293730535,0.0,0.0,-6.449011680999999,105.73376293730534,2.007799999999999,27.99491462,1.0,0.0,2.0,0.0,-0.03751,-0.26,0.74,-6.106153846153846,44.5,4.353,1.118,2.193,1.0,1.0,0.0
https://doi.org/10.1002/adma.202109426,Cu9Ga4,Cu,Ga2O3,81.82,sphere,0.0,13.33,34.53,64.41,13.33,34.53,64.41,95.0,0.0,5.0,carbon paper electrode,KHCO3,0.5,7.2,-0.1,H2,39.4,1.0,H-cell,1943.63,9.09,0.49,20.0,2.155700176882984e-05,1.0,1.2401924140638561e-06,0.0001399131452919601,7.51858683,11.445998564977856,2e-07,0.0,-10.846796,11.445998564977856,0.0,2.06965603,10.573376293730535,0.0,0.0,-6.449011680999999,105.73376293730534,2.007799999999999,2.015650064,0.0,0.0,2.0,0.0,0.246,0.0,0.0,0.0,44.5,4.353,1.118,2.193,1.0,1.0,0.0
https://doi.org/10.1002/adma.202109426,Cu9Ga4,Cu,Ga2O3,81.82,sphere,0.0,13.33,34.53,64.41,13.33,34.53,64.41,95.0,0.0,5.0,carbon paper electrode,KHCO3,0.5,7.2,-0.3,H2,60.32,1.0,H-cell,1943.63,9.09,0.49,20.0,2.155700176882984e-05,1.0,1.2401924140638561e-06,0.0001399131452919601,7.51858683,11.445998564977856,2e-07,0.0,-10.846796,11.445998564977856,0.0,2.06965603,10.573376293730535,0.0,0.0,-6.449011680999999,105.73376293730534,2.007799999999999,2.015650064,0.0,0.0,2.0,0.0,0.246,0.0,0.0,0.0,44.5,4.353,1.118,2.193,1.0,1.0,0.0
https://doi.org/10.1002/adma.202109426,Cu9Ga4,Cu,Ga2O3,81.82,sphere,0.0,13.33,34.53,64.41,13.33,34.53,64.41,95.0,0.0,5.0,carbon paper electrode,KHCO3,0.5,7.2,-0.5,H2,70.8,1.0,H-cell,1943.63,9.09,0.49,20.0,2.155700176882984e-05,1.0,1.2401924140638561e-06,0.0001399131452919601,7.51858683,11.445998564977856,2e-07,0.0,-10.846796,11.445998564977856,0.0,2.06965603,10.573376293730535,0.0,0.0,-6.449011680999999,105.73376293730534,2.007799999999999,2.015650064,0.0,0.0,2.0,0.0,0.246,0.0,0.0,0.0,44.5,4.353,1.118,2.193,1.0,1.0,0.0
https://doi.org/10.1002/adma.202109426,Cu9Ga4,Cu,Ga2O3,81.82,sphere,0.0,13.33,34.53,64.41,13.33,34.53,64.41,95.0,0.0,5.0,carbon paper electrode,KHCO3,0.5,7.2,-0.7,H2,76.0,1.0,H-cell,1943.63,9.09,0.49,20.0,2.155700176882984e-05,1.0,1.2401924140638561e-06,0.0001399131452919601,7.51858683,11.445998564977856,2e-07,0.0,-10.846796,11.445998564977856,0.0,2.06965603,10.573376293730535,0.0,0.0,-6.449011680999999,105.73376293730534,2.007799999999999,2.015650064,0.0,0.0,2.0,0.0,0.246,0.0,0.0,0.0,44.5,4.353,1.118,2.193,1.0,1.0,0.0
https://doi.org/10.1002/adma.202109426,Cu9Ga4,Cu,Ga2O3,81.82,sphere,0.0,13.33,34.53,64.41,13.33,34.53,64.41,95.0,0.0,5.0,carbon paper electrode,KHCO3,0.5,7.2,-0.9,H2,84.0,1.0,H-cell,1943.63,9.09,0.49,20.0,2.155700176882984e-05,1.0,1.2401924140638561e-06,0.0001399131452919601,7.51858683,11.445998564977856,2e-07,0.0,-10.846796,11.445998564977856,0.0,2.06965603,10.573376293730535,0.0,0.0,-6.449011680999999,105.73376293730534,2.007799999999999,2.015650064,0.0,0.0,2.0,0.0,0.246,0.0,0.0,0.0,44.5,4.353,1.118,2.193,1.0,1.0,0.0
https://doi.org/10.1002/adma.202109426,Cu9Ga4,Cu,Ga2O3,81.82,sphere,0.0,13.33,34.53,64.41,13.33,34.53,64.41,95.0,0.0,5.0,carbon paper electrode,KHCO3,0.5,7.2,-1.1,H2,90.0,1.0,H-cell,1943.63,9.09,0.49,20.0,2.155700176882984e-05,1.0,1.2401924140638561e-06,0.0001399131452919601,7.51858683,11.445998564977856,2e-07,0.0,-10.846796,11.445998564977856,0.0,2.06965603,10.573376293730535,0.0,0.0,-6.449011680999999,105.73376293730534,2.007799999999999,2.015650064,0.0,0.0,2.0,0.0,0.246,0.0,0.0,0.0,44.5,4.353,1.118,2.193,1.0,1.0,0.0
https://doi.org/10.1002/adma.202109426,Cu9Ga4,Cu,Ga2O3,81.82,sphere,0.0,13.33,34.53,64.41,13.33,34.53,64.41,95.0,0.0,5.0,gasdiffusion electrode,KOH,1.0,14.0,-1.1,HCOOH,6.24,1.0,Flow cell,1000.0,0.0,1.0,50.0,2.155700176882984e-05,1.0,1.2401924140638561e-06,0.0001399131452919601,7.51858683,11.445998564977856,2e-07,0.0,-10.846796,11.445998564977856,0.0,2.06965603,10.573376293730535,0.0,0.0,-6.449011680999999,105.73376293730534,2.007799999999999,46.005479304,2.0,1.0,5.0,0.0,-0.29919999999999997,-0.53,1.4699999999999982,1.4700000000000009,199.1,20.21,5.192,0.472,0.0,0.0,1.0
https://doi.org/10.1002/adma.202109426,Cu9Ga4,Cu,Ga2O3,81.82,sphere,0.0,13.33,34.53,64.41,13.33,34.53,64.41,95.0,0.0,5.0,gasdiffusion electrode,KOH,1.0,14.0,-1.1,H2,77.96,1.0,Flow cell,1000.0,0.0,1.0,50.0,2.155700176882984e-05,1.0,1.2401924140638561e-06,0.0001399131452919601,7.51858683,11.445998564977856,2e-07,0.0,-10.846796,11.445998564977856,0.0,2.06965603,10.573376293730535,0.0,0.0,-6.449011680999999,105.73376293730534,2.007799999999999,2.015650064,0.0,0.0,2.0,0.0,0.246,0.0,0.0,0.0,199.1,20.21,5.192,0.472,0.0,0.0,1.0
https://doi.org/10.1002/adma.202109426,Cu9Ga4,Cu,Ga2O3,81.82,sphere,0.0,13.33,34.53,64.41,13.33,34.53,64.41,95.0,0.0,5.0,gasdiffusion electrode,KOH,1.0,14.0,-1.1,CO,11.23,1.0,Flow cell,1000.0,0.0,1.0,50.0,2.155700176882984e-05,1.0,1.2401924140638561e-06,0.0001399131452919601,7.51858683,11.445998564977856,2e-07,0.0,-10.846796,11.445998564977856,0.0,2.06965603,10.573376293730535,0.0,0.0,-6.449011680999999,105.73376293730534,2.007799999999999,27.99491462,1.0,0.0,2.0,0.0,-0.03751,-0.26,0.74,-6.106153846153846,199.1,20.21,5.192,0.472,0.0,0.0,1.0
https://doi.org/10.1002/adma.202109426,Cu9Ga4,Cu,Ga2O3,81.82,sphere,0.0,13.33,34.53,64.41,13.33,34.53,64.41,95.0,0.0,5.0,gasdiffusion electrode,KOH,1.0,14.0,-1.1,CH3OH,2.7,1.0,Flow cell,1000.0,0.0,1.0,50.0,2.155700176882984e-05,1.0,1.2401924140638561e-06,0.0001399131452919601,7.51858683,11.445998564977856,2e-07,0.0,-10.846796,11.445998564977856,0.0,2.06965603,10.573376293730535,0.0,0.0,-6.449011680999999,105.73376293730534,2.007799999999999,32.026214748,1.0,1.0,6.0,1.0,-0.3915,-0.04,0.9600000000000016,-27.040000000000028,199.1,20.21,5.192,0.472,0.0,0.0,1.0
https://doi.org/10.1002/adma.202109426,Cu9Ga4,Cu,Ga2O3,81.82,sphere,0.0,13.33,34.53,64.41,13.33,34.53,64.41,95.0,0.0,5.0,gasdiffusion electrode,KOH,1.0,14.0,-0.9,HCOOH,13.72,1.0,Flow cell,1000.0,0.0,1.0,50.0,2.155700176882984e-05,1.0,1.2401924140638561e-06,0.0001399131452919601,7.51858683,11.445998564977856,2e-07,0.0,-10.846796,11.445998564977856,0.0,2.06965603,10.573376293730535,0.0,0.0,-6.449011680999999,105.73376293730534,2.007799999999999,46.005479304,2.0,1.0,5.0,0.0,-0.29919999999999997,-0.53,1.4699999999999982,1.4700000000000009,199.1,20.21,5.192,0.472,0.0,0.0,1.0
https://doi.org/10.1002/adma.202109426,Cu9Ga4,Cu,Ga2O3,81.82,sphere,0.0,13.33,34.53,64.41,13.33,34.53,64.41,95.0,0.0,5.0,gasdiffusion electrode,KOH,1.0,14.0,-0.9,H2,69.44,1.0,Flow cell,1000.0,0.0,1.0,50.0,2.155700176882984e-05,1.0,1.2401924140638561e-06,0.0001399131452919601,7.51858683,11.445998564977856,2e-07,0.0,-10.846796,11.445998564977856,0.0,2.06965603,10.573376293730535,0.0,0.0,-6.449011680999999,105.73376293730534,2.007799999999999,2.015650064,0.0,0.0,2.0,0.0,0.246,0.0,0.0,0.0,199.1,20.21,5.192,0.472,0.0,0.0,1.0
https://doi.org/10.1002/adma.202109426,Cu9Ga4,Cu,Ga2O3,81.82,sphere,0.0,13.33,34.53,64.41,13.33,34.53,64.41,95.0,0.0,5.0,gasdiffusion electrode,KOH,1.0,14.0,-0.9,CO,8.52,1.0,Flow cell,1000.0,0.0,1.0,50.0,2.155700176882984e-05,1.0,1.2401924140638561e-06,0.0001399131452919601,7.51858683,11.445998564977856,2e-07,0.0,-10.846796,11.445998564977856,0.0,2.06965603,10.573376293730535,0.0,0.0,-6.449011680999999,105.73376293730534,2.007799999999999,27.99491462,1.0,0.0,2.0,0.0,-0.03751,-0.26,0.74,-6.106153846153846,199.1,20.21,5.192,0.472,0.0,0.0,1.0
https://doi.org/10.1002/adma.202109426,Cu9Ga4,Cu,Ga2O3,81.82,sphere,0.0,13.33,34.53,64.41,13.33,34.53,64.41,95.0,0.0,5.0,gasdiffusion electrode,KOH,1.0,14.0,-0.9,CH3OH,7.07,1.0,Flow cell,1000.0,0.0,1.0,50.0,2.155700176882984e-05,1.0,1.2401924140638561e-06,0.0001399131452919601,7.51858683,11.445998564977856,2e-07,0.0,-10.846796,11.445998564977856,0.0,2.06965603,10.573376293730535,0.0,0.0,-6.449011680999999,105.73376293730534,2.007799999999999,32.026214748,1.0,1.0,6.0,1.0,-0.3915,-0.04,0.9600000000000016,-27.040000000000028,199.1,20.21,5.192,0.472,0.0,0.0,1.0
https://doi.org/10.1002/adma.202109426,Cu9Ga4,Cu,Ga2O3,81.82,sphere,0.0,13.33,34.53,64.41,13.33,34.53,64.41,95.0,0.0,5.0,gasdiffusion electrode,KOH,1.0,14.0,-0.7,HCOOH,9.98,1.0,Flow cell,1000.0,0.0,1.0,50.0,2.155700176882984e-05,1.0,1.2401924140638561e-06,0.0001399131452919601,7.51858683,11.445998564977856,2e-07,0.0,-10.846796,11.445998564977856,0.0,2.06965603,10.573376293730535,0.0,0.0,-6.449011680999999,105.73376293730534,2.007799999999999,46.005479304,2.0,1.0,5.0,0.0,-0.29919999999999997,-0.53,1.4699999999999982,1.4700000000000009,199.1,20.21,5.192,0.472,0.0,0.0,1.0
https://doi.org/10.1002/adma.202109426,Cu9Ga4,Cu,Ga2O3,81.82,sphere,0.0,13.33,34.53,64.41,13.33,34.53,64.41,95.0,0.0,5.0,gasdiffusion electrode,KOH,1.0,14.0,-0.7,CH3COOH,1.66,1.0,Flow cell,1000.0,0.0,1.0,50.0,2.155700176882984e-05,1.0,1.2401924140638561e-06,0.0001399131452919601,7.51858683,11.445998564977856,2e-07,0.0,-10.846796,11.445998564977856,0.0,2.06965603,10.573376293730535,0.0,0.0,-6.449011680999999,105.73376293730534,2.007799999999999,60.021129368000004,2.0,1.0,8.0,0.5,0.09089999999999993,-0.53,0.8748582995951415,1.1560092559629747,199.1,20.21,5.192,0.472,0.0,0.0,1.0
https://doi.org/10.1002/adma.202109426,Cu9Ga4,Cu,Ga2O3,81.82,sphere,0.0,13.33,34.53,64.41,13.33,34.53,64.41,95.0,0.0,5.0,gasdiffusion electrode,KOH,1.0,14.0,-0.7,H2,62.79,1.0,Flow cell,1000.0,0.0,1.0,50.0,2.155700176882984e-05,1.0,1.2401924140638561e-06,0.0001399131452919601,7.51858683,11.445998564977856,2e-07,0.0,-10.846796,11.445998564977856,0.0,2.06965603,10.573376293730535,0.0,0.0,-6.449011680999999,105.73376293730534,2.007799999999999,2.015650064,0.0,0.0,2.0,0.0,0.246,0.0,0.0,0.0,199.1,20.21,5.192,0.472,0.0,0.0,1.0
https://doi.org/10.1002/adma.202109426,Cu9Ga4,Cu,Ga2O3,81.82,sphere,0.0,13.33,34.53,64.41,13.33,34.53,64.41,95.0,0.0,5.0,gasdiffusion electrode,KOH,1.0,14.0,-0.7,CO,13.1,1.0,Flow cell,1000.0,0.0,1.0,50.0,2.155700176882984e-05,1.0,1.2401924140638561e-06,0.0001399131452919601,7.51858683,11.445998564977856,2e-07,0.0,-10.846796,11.445998564977856,0.0,2.06965603,10.573376293730535,0.0,0.0,-6.449011680999999,105.73376293730534,2.007799999999999,27.99491462,1.0,0.0,2.0,0.0,-0.03751,-0.26,0.74,-6.106153846153846,199.1,20.21,5.192,0.472,0.0,0.0,1.0
https://doi.org/10.1002/adma.202109426,Cu9Ga4,Cu,Ga2O3,81.82,sphere,0.0,13.33,34.53,64.41,13.33,34.53,64.41,95.0,0.0,5.0,gasdiffusion electrode,KOH,1.0,14.0,-0.7,CH3OH,9.77,1.0,Flow cell,1000.0,0.0,1.0,50.0,2.155700176882984e-05,1.0,1.2401924140638561e-06,0.0001399131452919601,7.51858683,11.445998564977856,2e-07,0.0,-10.846796,11.445998564977856,0.0,2.06965603,10.573376293730535,0.0,0.0,-6.449011680999999,105.73376293730534,2.007799999999999,32.026214748,1.0,1.0,6.0,1.0,-0.3915,-0.04,0.9600000000000016,-27.040000000000028,199.1,20.21,5.192,0.472,0.0,0.0,1.0
https://doi.org/10.1002/adma.202109426,Cu9Ga4,Cu,Ga2O3,81.82,sphere,0.0,13.33,34.53,64.41,13.33,34.53,64.41,95.0,0.0,5.0,gasdiffusion electrode,KOH,1.0,14.0,-0.5,HCOOH,6.24,1.0,Flow cell,1000.0,0.0,1.0,50.0,2.155700176882984e-05,1.0,1.2401924140638561e-06,0.0001399131452919601,7.51858683,11.445998564977856,2e-07,0.0,-10.846796,11.445998564977856,0.0,2.06965603,10.573376293730535,0.0,0.0,-6.449011680999999,105.73376293730534,2.007799999999999,46.005479304,2.0,1.0,5.0,0.0,-0.29919999999999997,-0.53,1.4699999999999982,1.4700000000000009,199.1,20.21,5.192,0.472,0.0,0.0,1.0
https://doi.org/10.1002/adma.202109426,Cu9Ga4,Cu,Ga2O3,81.82,sphere,0.0,13.33,34.53,64.41,13.33,34.53,64.41,95.0,0.0,5.0,gasdiffusion electrode,KOH,1.0,14.0,-0.5,CH3COOH,4.99,1.0,Flow cell,1000.0,0.0,1.0,50.0,2.155700176882984e-05,1.0,1.2401924140638561e-06,0.0001399131452919601,7.51858683,11.445998564977856,2e-07,0.0,-10.846796,11.445998564977856,0.0,2.06965603,10.573376293730535,0.0,0.0,-6.449011680999999,105.73376293730534,2.007799999999999,60.021129368000004,2.0,1.0,8.0,0.5,0.09089999999999993,-0.53,0.8748582995951415,1.1560092559629747,199.1,20.21,5.192,0.472,0.0,0.0,1.0
https://doi.org/10.1002/adma.202109426,Cu9Ga4,Cu,Ga2O3,81.82,sphere,0.0,13.33,34.53,64.41,13.33,34.53,64.41,95.0,0.0,5.0,gasdiffusion electrode,KOH,1.0,14.0,-0.5,H2,65.9,1.0,Flow cell,1000.0,0.0,1.0,50.0,2.155700176882984e-05,1.0,1.2401924140638561e-06,0.0001399131452919601,7.51858683,11.445998564977856,2e-07,0.0,-10.846796,11.445998564977856,0.0,2.06965603,10.573376293730535,0.0,0.0,-6.449011680999999,105.73376293730534,2.007799999999999,2.015650064,0.0,0.0,2.0,0.0,0.246,0.0,0.0,0.0,199.1,20.21,5.192,0.472,0.0,0.0,1.0
https://doi.org/10.1002/adma.202109426,Cu9Ga4,Cu,Ga2O3,81.82,sphere,0.0,13.33,34.53,64.41,13.33,34.53,64.41,95.0,0.0,5.0,gasdiffusion electrode,KOH,1.0,14.0,-0.5,CO,5.61,1.0,Flow cell,1000.0,0.0,1.0,50.0,2.155700176882984e-05,1.0,1.2401924140638561e-06,0.0001399131452919601,7.51858683,11.445998564977856,2e-07,0.0,-10.846796,11.445998564977856,0.0,2.06965603,10.573376293730535,0.0,0.0,-6.449011680999999,105.73376293730534,2.007799999999999,27.99491462,1.0,0.0,2.0,0.0,-0.03751,-0.26,0.74,-6.106153846153846,199.1,20.21,5.192,0.472,0.0,0.0,1.0
https://doi.org/10.1002/adma.202109426,Cu9Ga4,Cu,Ga2O3,81.82,sphere,0.0,13.33,34.53,64.41,13.33,34.53,64.41,95.0,0.0,5.0,gasdiffusion electrode,KOH,1.0,14.0,-0.5,CH3OH,17.05,1.0,Flow cell,1000.0,0.0,1.0,50.0,2.155700176882984e-05,1.0,1.2401924140638561e-06,0.0001399131452919601,7.51858683,11.445998564977856,2e-07,0.0,-10.846796,11.445998564977856,0.0,2.06965603,10.573376293730535,0.0,0.0,-6.449011680999999,105.73376293730534,2.007799999999999,32.026214748,1.0,1.0,6.0,1.0,-0.3915,-0.04,0.9600000000000016,-27.040000000000028,199.1,20.21,5.192,0.472,0.0,0.0,1.0
https://doi.org/10.1002/adma.202109426,Cu9Ga4,Cu,Ga2O3,81.82,sphere,0.0,13.33,34.53,64.41,13.33,34.53,64.41,95.0,0.0,5.0,gasdiffusion electrode,KOH,1.0,14.0,-0.3,HCOOH,4.37,1.0,Flow cell,1000.0,0.0,1.0,50.0,2.155700176882984e-05,1.0,1.2401924140638561e-06,0.0001399131452919601,7.51858683,11.445998564977856,2e-07,0.0,-10.846796,11.445998564977856,0.0,2.06965603,10.573376293730535,0.0,0.0,-6.449011680999999,105.73376293730534,2.007799999999999,46.005479304,2.0,1.0,5.0,0.0,-0.29919999999999997,-0.53,1.4699999999999982,1.4700000000000009,199.1,20.21,5.192,0.472,0.0,0.0,1.0
https://doi.org/10.1002/adma.202109426,Cu9Ga4,Cu,Ga2O3,81.82,sphere,0.0,13.33,34.53,64.41,13.33,34.53,64.41,95.0,0.0,5.0,gasdiffusion electrode,KOH,1.0,14.0,-0.3,CH3COOH,9.98,1.0,Flow cell,1000.0,0.0,1.0,50.0,2.155700176882984e-05,1.0,1.2401924140638561e-06,0.0001399131452919601,7.51858683,11.445998564977856,2e-07,0.0,-10.846796,11.445998564977856,0.0,2.06965603,10.573376293730535,0.0,0.0,-6.449011680999999,105.73376293730534,2.007799999999999,60.021129368000004,2.0,1.0,8.0,0.5,0.09089999999999993,-0.53,0.8748582995951415,1.1560092559629747,199.1,20.21,5.192,0.472,0.0,0.0,1.0
