Repository: vovamirosh/-CO2RR-Beyond-Green-AI

File: Datasets/raw_dataset.csv (part 33 of 43)
,Number,Autor,Publication,Title,Journal,IF,DOI,"Stability, hour",Key Product,Article name,Formula,Compound_1,Compound_2,"Cat./Support ratio, % (at)",Morphology (TEM/SEM),"Pore size, nm",width min (nm),width aver (nm),width max (nm),length min (nm),length aver (nm),length max (nm),"Cu, % (at.)","Cu+, % (at.)","Cu(2+), % (at.)",Base,electrolyte,"conc, M",pH,RHE vs V,Product,"FE, %","Time, h",Type of reactor,"Loading, μg/cm2","Add_carbon, %","Surface area of electrode, cm2","Flow rate CO2, ml/min","Volume, cm3"
2934,124,,2022,Structure-Tailored Surface Oxide on Cu–Ga Intermetallics Enhances CO2 Reduction Selectivity to Methanol at Ultralow Potential,,,https://doi.org/10.1002/adma.202109426,,CH3OH,Cu9Ga4,,Cu,Ga2O3,81.82,sphere,,13.33,34.53,64.41,13.33,34.53,64.41,95.0,0.0,5.0,gasdiffusion electrode,KOH,1.0,14.0,-0.70,CO,13.1,1.0,Flow cell,,,,50.0,
2935,124,,2022,Structure-Tailored Surface Oxide on Cu–Ga Intermetallics Enhances CO2 Reduction Selectivity to Methanol at Ultralow Potential,,,https://doi.org/10.1002/adma.202109426,,CH3OH,Cu9Ga4,,Cu,Ga2O3,81.82,sphere,,13.33,34.53,64.41,13.33,34.53,64.41,95.0,0.0,5.0,gasdiffusion electrode,KOH,1.0,14.0,-0.70,CH3OH,9.77,1.0,Flow cell,,,,50.0,
2936,124,,2022,Structure-Tailored Surface Oxide on Cu–Ga Intermetallics Enhances CO2 Reduction Selectivity to Methanol at Ultralow Potential,,,https://doi.org/10.1002/adma.202109426,,CH3OH,Cu9Ga4,,Cu,Ga2O3,81.82,sphere,,13.33,34.53,64.41,13.33,34.53,64.41,95.0,0.0,5.0,gasdiffusion electrode,KOH,1.0,14.0,-0.50,HCOOH,6.24,1.0,Flow cell,,,,50.0,
2937,124,,2022,Structure-Tailored Surface Oxide on Cu–Ga Intermetallics Enhances CO2 Reduction Selectivity to Methanol at Ultralow Potential,,,https://doi.org/10.1002/adma.202109426,,CH3OH,Cu9Ga4,,Cu,Ga2O3,81.82,sphere,,13.33,34.53,64.41,13.33,34.53,64.41,95.0,0.0,5.0,gasdiffusion electrode,KOH,1.0,14.0,-0.50,CH3COOH,4.99,1.0,Flow cell,,,,50.0,
2938,124,,2022,Structure-Tailored Surface Oxide on Cu–Ga Intermetallics Enhances CO2 Reduction Selectivity to Methanol at Ultralow Potential,,,https://doi.org/10.1002/adma.202109426,,CH3OH,Cu9Ga4,,Cu,Ga2O3,81.82,sphere,,13.33,34.53,64.41,13.33,34.53,64.41,95.0,0.0,5.0,gasdiffusion electrode,KOH,1.0,14.0,-0.50,H2,65.9,1.0,Flow cell,,,,50.0,
2939,124,,2022,Structure-Tailored Surface Oxide on Cu–Ga Intermetallics Enhances CO2 Reduction Selectivity to Methanol at Ultralow Potential,,,https://doi.org/10.1002/adma.202109426,,CH3OH,Cu9Ga4,,Cu,Ga2O3,81.82,sphere,,13.33,34.53,64.41,13.33,34.53,64.41,95.0,0.0,5.0,gasdiffusion electrode,KOH,1.0,14.0,-0.50,CO,5.61,1.0,Flow cell,,,,50.0,
2940,124,,2022,Structure-Tailored Surface Oxide on Cu–Ga Intermetallics Enhances CO2 Reduction Selectivity to Methanol at Ultralow Potential,,,https://doi.org/10.1002/adma.202109426,,CH3OH,Cu9Ga4,,Cu,Ga2O3,81.82,sphere,,13.33,34.53,64.41,13.33,34.53,64.41,95.0,0.0,5.0,gasdiffusion electrode,KOH,1.0,14.0,-0.50,CH3OH,17.05,1.0,Flow cell,,,,50.0,
2941,124,,2022,Structure-Tailored Surface Oxide on Cu–Ga Intermetallics Enhances CO2 Reduction Selectivity to Methanol at Ultralow Potential,,,https://doi.org/10.1002/adma.202109426,,CH3OH,Cu9Ga4,,Cu,Ga2O3,81.82,sphere,,13.33,34.53,64.41,13.33,34.53,64.41,95.0,0.0,5.0,gasdiffusion electrode,KOH,1.0,14.0,-0.30,HCOOH,4.37,1.0,Flow cell,,,,50.0,
2942,124,,2022,Structure-Tailored Surface Oxide on Cu–Ga Intermetallics Enhances CO2 Reduction Selectivity to Methanol at Ultralow Potential,,,https://doi.org/10.1002/adma.202109426,,CH3OH,Cu9Ga4,,Cu,Ga2O3,81.82,sphere,,13.33,34.53,64.41,13.33,34.53,64.41,95.0,0.0,5.0,gasdiffusion electrode,KOH,1.0,14.0,-0.30,CH3COOH,9.98,1.0,Flow cell,,,,50.0,
2943,124,,2022,Structure-Tailored Surface Oxide on Cu–Ga Intermetallics Enhances CO2 Reduction Selectivity to Methanol at Ultralow Potential,,,https://doi.org/10.1002/adma.202109426,,CH3OH,Cu9Ga4,,Cu,Ga2O3,81.82,sphere,,13.33,34.53,64.41,13.33,34.53,64.41,95.0,0.0,5.0,gasdiffusion electrode,KOH,1.0,14.0,-0.30,H2,57.38,1.0,Flow cell,,,,50.0,
2944,124,,2022,Structure-Tailored Surface Oxide on Cu–Ga Intermetallics Enhances CO2 Reduction Selectivity to Methanol at Ultralow Potential,,,https://doi.org/10.1002/adma.202109426,,CH3OH,Cu9Ga4,,Cu,Ga2O3,81.82,sphere,,13.33,34.53,64.41,13.33,34.53,64.41,95.0,0.0,5.0,gasdiffusion electrode,KOH,1.0,14.0,-0.30,CH3OH,27.23,1.0,Flow cell,,,,50.0,
2945,124,,2022,Structure-Tailored Surface Oxide on Cu–Ga Intermetallics Enhances CO2 Reduction Selectivity to Methanol at Ultralow Potential,,,https://doi.org/10.1002/adma.202109426,,CH3OH,Cu9Ga4,,Cu,Ga2O3,81.82,sphere,,13.33,34.53,64.41,13.33,34.53,64.41,95.0,0.0,5.0,gasdiffusion electrode,KOH,1.0,14.0,-0.10,HCOOH,2.91,1.0,Flow cell,,,,50.0,
2946,124,,2022,Structure-Tailored Surface Oxide on Cu–Ga Intermetallics Enhances CO2 Reduction Selectivity to Methanol at Ultralow Potential,,,https://doi.org/10.1002/adma.202109426,,CH3OH,Cu9Ga4,,Cu,Ga2O3,81.82,sphere,,13.33,34.53,64.41,13.33,34.53,64.41,95.0,0.0,5.0,gasdiffusion electrode,KOH,1.0,14.0,-0.10,CH3COOH,14.35,1.0,Flow cell,,,,50.0,
2947,124,,2022,Structure-Tailored Surface Oxide on Cu–Ga Intermetallics Enhances CO2 Reduction Selectivity to Methanol at Ultralow Potential,,,https://doi.org/10.1002/adma.202109426,,CH3OH,Cu9Ga4,,Cu,Ga2O3,81.82,sphere,,13.33,34.53,64.41,13.33,34.53,64.41,95.0,0.0,5.0,gasdiffusion electrode,KOH,1.0,14.0,-0.10,H2,38.46,1.0,Flow cell,,,,50.0,
2948,124,,2022,Structure-Tailored Surface Oxide on Cu–Ga Intermetallics Enhances CO2 Reduction Selectivity to Methanol at Ultralow Potential,,,https://doi.org/10.1002/adma.202109426,,CH3OH,Cu9Ga4,,Cu,Ga2O3,81.82,sphere,,13.33,34.53,64.41,13.33,34.53,64.41,95.0,0.0,5.0,gasdiffusion electrode,KOH,1.0,14.0,-0.10,CH3OH,41.58,1.0,Flow cell,,,,50.0,
2949,126,,2021,Enhanced Ethylene Formation from Carbon Dioxide Reduction through Sequential Catalysis on Au Decorated Cubic Cu2O Electrocatalyst,,,https://doi.org/10.1002/ejic.202100229,4.0,C2H4,Au0.02Cu2O,,Cu2O,Au,87.7,cubic,,106.27,143.77,170.03,106.27,143.77,170.03,0.0,81.66,18.34,carbon paper electrode,KHCO3,0.1,6.8,-0.9,C2H4,3.21,1.0,H-cell,1428.57,0.0,1.0,20.0,
2950,126,,2021,Enhanced Ethylene Formation from Carbon Dioxide Reduction through Sequential Catalysis on Au Decorated Cubic Cu2O Electrocatalyst,,,https://doi.org/10.1002/ejic.202100229,4.0,C2H4,Au0.02Cu2O,,Cu2O,Au,87.7,cubic,,106.27,143.77,170.03,106.27,143.77,170.03,0.0,81.66,18.34,carbon paper electrode,KHCO3,0.1,6.8,-0.9,HCOOH,13.61,1.0,H-cell,1428.57,0.0,1.0,20.0,
2951,126,,2021,Enhanced Ethylene Formation from Carbon Dioxide Reduction through Sequential Catalysis on Au Decorated Cubic Cu2O Electrocatalyst,,,https://doi.org/10.1002/ejic.202100229,4.0,C2H4,Au0.02Cu2O,,Cu2O,Au,87.7,cubic,,106.27,143.77,170.03,106.27,143.77,170.03,0.0,81.66,18.34,carbon paper electrode,KHCO3,0.1,6.8,-0.9,H2,2.46,1.0,H-cell,1428.57,0.0,1.0,20.0,
2952,126,,2021,Enhanced Ethylene Formation from Carbon Dioxide Reduction through Sequential Catalysis on Au Decorated Cubic Cu2O Electrocatalyst,,,https://doi.org/10.1002/ejic.202100229,4.0,C2H4,Au0.02Cu2O,,Cu2O,Au,87.7,cubic,,106.27,143.77,170.03,106.27,143.77,170.03,0.0,81.66,18.34,carbon paper electrode,KHCO3,0.1,6.8,-0.9,CO,18.75,1.0,H-cell,1428.57,0.0,1.0,20.0,
2953,126,,2021,Enhanced Ethylene Formation from Carbon Dioxide Reduction through Sequential Catalysis on Au Decorated Cubic Cu2O Electrocatalyst,,,https://doi.org/10.1002/ejic.202100229,4.0,C2H4,Au0.02Cu2O,,Cu2O,Au,87.7,cubic,,106.27,143.77,170.03,106.27,143.77,170.03,0.0,81.66,18.34,carbon paper electrode,KHCO3,0.1,6.8,-1,C2H4,3.86,1.0,H-cell,1428.57,0.0,1.0,20.0,
2954,126,,2021,Enhanced Ethylene Formation from Carbon Dioxide Reduction through Sequential Catalysis on Au Decorated Cubic Cu2O Electrocatalyst,,,https://doi.org/10.1002/ejic.202100229,4.0,C2H4,Au0.02Cu2O,,Cu2O,Au,87.7,cubic,,106.27,143.77,170.03,106.27,143.77,170.03,0.0,81.66,18.34,carbon paper electrode,KHCO3,0.1,6.8,-1,HCOOH,12.32,1.0,H-cell,1428.57,0.0,1.0,20.0,
2955,126,,2021,Enhanced Ethylene Formation from Carbon Dioxide Reduction through Sequential Catalysis on Au Decorated Cubic Cu2O Electrocatalyst,,,https://doi.org/10.1002/ejic.202100229,4.0,C2H4,Au0.02Cu2O,,Cu2O,Au,87.7,cubic,,106.27,143.77,170.03,106.27,143.77,170.03,0.0,81.66,18.34,carbon paper electrode,KHCO3,0.1,6.8,-1,H2,3.64,1.0,H-cell,1428.57,0.0,1.0,20.0,
2956,126,,2021,Enhanced Ethylene Formation from Carbon Dioxide Reduction through Sequential Catalysis on Au Decorated Cubic Cu2O Electrocatalyst,,,https://doi.org/10.1002/ejic.202100229,4.0,C2H4,Au0.02Cu2O,,Cu2O,Au,87.7,cubic,,106.27,143.77,170.03,106.27,143.77,170.03,0.0,81.66,18.34,carbon paper electrode,KHCO3,0.1,6.8,-1,CO,20.89,1.0,H-cell,1428.57,0.0,1.0,20.0,
2957,126,,2021,Enhanced Ethylene Formation from Carbon Dioxide Reduction through Sequential Catalysis on Au Decorated Cubic Cu2O Electrocatalyst,,,https://doi.org/10.1002/ejic.202100229,4.0,C2H4,Au0.02Cu2O,,Cu2O,Au,87.7,cubic,,106.27,143.77,170.03,106.27,143.77,170.03,0.0,81.66,18.34,carbon paper electrode,KHCO3,0.1,6.8,-1.1,C2H4,4.29,1.0,H-cell,1428.57,0.0,1.0,20.0,
2958,126,,2021,Enhanced Ethylene Formation from Carbon Dioxide Reduction through Sequential Catalysis on Au Decorated Cubic Cu2O Electrocatalyst,,,https://doi.org/10.1002/ejic.202100229,4.0,C2H4,Au0.02Cu2O,,Cu2O,Au,87.7,cubic,,106.27,143.77,170.03,106.27,143.77,170.03,0.0,81.66,18.34,carbon paper electrode,KHCO3,0.1,6.8,-1.1,HCOOH,15.54,1.0,H-cell,1428.57,0.0,1.0,20.0,
2959,126,,2021,Enhanced Ethylene Formation from Carbon Dioxide Reduction through Sequential Catalysis on Au Decorated Cubic Cu2O Electrocatalyst,,,https://doi.org/10.1002/ejic.202100229,4.0,C2H4,Au0.02Cu2O,,Cu2O,Au,87.7,cubic,,106.27,143.77,170.03,106.27,143.77,170.03,0.0,81.66,18.34,carbon paper electrode,KHCO3,0.1,6.8,-1.1,H2,3.54,1.0,H-cell,1428.57,0.0,1.0,20.0,
2960,126,,2021,Enhanced Ethylene Formation from Carbon Dioxide Reduction through Sequential Catalysis on Au Decorated Cubic Cu2O Electrocatalyst,,,https://doi.org/10.1002/ejic.202100229,4.0,C2H4,Au0.02Cu2O,,Cu2O,Au,87.7,cubic,,106.27,143.77,170.03,106.27,143.77,170.03,0.0,81.66,18.34,carbon paper electrode,KHCO3,0.1,6.8,-1.1,CO,28.71,1.0,H-cell,1428.57,0.0,1.0,20.0,
2961,126,,2021,Enhanced Ethylene Formation from Carbon Dioxide Reduction through Sequential Catalysis on Au Decorated Cubic Cu2O Electrocatalyst,,,https://doi.org/10.1002/ejic.202100229,4.0,C2H4,Au0.02Cu2O,,Cu2O,Au,87.7,cubic,,106.27,143.77,170.03,106.27,143.77,170.03,0.0,81.66,18.34,carbon paper electrode,KHCO3,0.1,6.8,-1.2,C2H4,14.79,1.0,H-cell,1428.57,0.0,1.0,20.0,
2962,126,,2021,Enhanced Ethylene Formation from Carbon Dioxide Reduction through Sequential Catalysis on Au Decorated Cubic Cu2O Electrocatalyst,,,https://doi.org/10.1002/ejic.202100229,4.0,C2H4,Au0.02Cu2O,,Cu2O,Au,87.7,cubic,,106.27,143.77,170.03,106.27,143.77,170.03,0.0,81.66,18.34,carbon paper electrode,KHCO3,0.1,6.8,-1.2,HCOOH,5.68,1.0,H-cell,1428.57,0.0,1.0,20.0,
2963,126,,2021,Enhanced Ethylene Formation from Carbon Dioxide Reduction through Sequential Catalysis on Au Decorated Cubic Cu2O Electrocatalyst,,,https://doi.org/10.1002/ejic.202100229,4.0,C2H4,Au0.02Cu2O,,Cu2O,Au,87.7,cubic,,106.27,143.77,170.03,106.27,143.77,170.03,0.0,81.66,18.34,carbon paper electrode,KHCO3,0.1,6.8,-1.2,H2,9.43,1.0,H-cell,1428.57,0.0,1.0,20.0,
2964,126,,2021,Enhanced Ethylene Formation from Carbon Dioxide Reduction through Sequential Catalysis on Au Decorated Cubic Cu2O Electrocatalyst,,,https://doi.org/10.1002/ejic.202100229,4.0,C2H4,Au0.02Cu2O,,Cu2O,Au,87.7,cubic,,106.27,143.77,170.03,106.27,143.77,170.03,0.0,81.66,18.34,carbon paper electrode,KHCO3,0.1,6.8,-1.2,CO,14.79,1.0,H-cell,1428.57,0.0,1.0,20.0,
2965,126,,2021,Enhanced Ethylene Formation from Carbon Dioxide Reduction through Sequential Catalysis on Au Decorated Cubic Cu2O Electrocatalyst,,,https://doi.org/10.1002/ejic.202100229,4.0,C2H4,Au0.02Cu2O,,Cu2O,Au,87.7,cubic,,106.27,143.77,170.03,106.27,143.77,170.03,0.0,81.66,18.34,carbon paper electrode,KHCO3,0.1,6.8,-1.3,CH4,3.54,1.0,H-cell,1428.57,0.0,1.0,20.0,
2966,126,,2021,Enhanced Ethylene Formation from Carbon Dioxide Reduction through Sequential Catalysis on Au Decorated Cubic Cu2O Electrocatalyst,,,https://doi.org/10.1002/ejic.202100229,4.0,C2H4,Au0.02Cu2O,,Cu2O,Au,87.7,cubic,,106.27,143.77,170.03,106.27,143.77,170.03,0.0,81.66,18.34,carbon paper electrode,KHCO3,0.1,6.8,-1.3,HCOOH,15.54,1.0,H-cell,1428.57,0.0,1.0,20.0,
2967,126,,2021,Enhanced Ethylene Formation from Carbon Dioxide Reduction through Sequential Catalysis on Au Decorated Cubic Cu2O Electrocatalyst,,,https://doi.org/10.1002/ejic.202100229,4.0,C2H4,Au0.02Cu2O,,Cu2O,Au,87.7,cubic,,106.27,143.77,170.03,106.27,143.77,170.03,0.0,81.66,18.34,carbon paper electrode,KHCO3,0.1,6.8,-1.3,C2H4,5.46,1.0,H-cell,1428.57,0.0,1.0,20.0,
2968,126,,2021,Enhanced Ethylene Formation from Carbon Dioxide Reduction through Sequential Catalysis on Au Decorated Cubic Cu2O Electrocatalyst,,,https://doi.org/10.1002/ejic.202100229,4.0,C2H4,Au0.02Cu2O,,Cu2O,Au,87.7,cubic,,106.27,143.77,170.03,106.27,143.77,170.03,0.0,81.66,18.34,carbon paper electrode,KHCO3,0.1,6.8,-1.3,CO,7.5,1.0,H-cell,1428.57,0.0,1.0,20.0,
2969,126,,2021,Enhanced Ethylene Formation from Carbon Dioxide Reduction through Sequential Catalysis on Au Decorated Cubic Cu2O Electrocatalyst,,,https://doi.org/10.1002/ejic.202100229,4.0,C2H4,Au0.02Cu2O,,Cu2O,Au,87.7,cubic,,106.27,143.77,170.03,106.27,143.77,170.03,0.0,81.66,18.34,carbon paper electrode,KHCO3,0.1,6.8,-1.3,H2,6.64,1.0,H-cell,1428.57,0.0,1.0,20.0,
2970,126,,2021,Enhanced Ethylene Formation from Carbon Dioxide Reduction through Sequential Catalysis on Au Decorated Cubic Cu2O Electrocatalyst,,,https://doi.org/10.1002/ejic.202100229,4.0,C2H4,Au0.02Cu2O,,Cu2O,Au,87.7,cubic,,106.27,143.77,170.03,106.27,143.77,170.03,0.0,81.66,18.34,carbon paper electrode,KHCO3,0.1,6.8,-1.4,HCOOH,19.5,1.0,H-cell,1428.57,0.0,1.0,20.0,
2971,126,,2021,Enhanced Ethylene Formation from Carbon Dioxide Reduction through Sequential Catalysis on Au Decorated Cubic Cu2O Electrocatalyst,,,https://doi.org/10.1002/ejic.202100229,4.0,C2H4,Au0.02Cu2O,,Cu2O,Au,87.7,cubic,,106.27,143.77,170.03,106.27,143.77,170.03,0.0,81.66,18.34,carbon paper electrode,KHCO3,0.1,6.8,-1.4,C2H4,0.0,1.0,H-cell,1428.57,0.0,1.0,20.0,
2972,126,,2021,Enhanced Ethylene Formation from Carbon Dioxide Reduction through Sequential Catalysis on Au Decorated Cubic Cu2O Electrocatalyst,,,https://doi.org/10.1002/ejic.202100229,4.0,C2H4,Au0.02Cu2O,,Cu2O,Au,87.7,cubic,,106.27,143.77,170.03,106.27,143.77,170.03,0.0,81.66,18.34,carbon paper electrode,KHCO3,0.1,6.8,-1.4,CO,7.18,1.0,H-cell,1428.57,0.0,1.0,20.0,
2973,126,,2021,Enhanced Ethylene Formation from Carbon Dioxide Reduction through Sequential Catalysis on Au Decorated Cubic Cu2O Electrocatalyst,,,https://doi.org/10.1002/ejic.202100229,4.0,C2H4,Au0.02Cu2O,,Cu2O,Au,87.7,cubic,,106.27,143.77,170.03,106.27,143.77,170.03,0.0,81.66,18.34,carbon paper electrode,KHCO3,0.1,6.8,-1.4,H2,17.89,1.0,H-cell,1428.57,0.0,1.0,20.0,
2974,126,,2021,Enhanced Ethylene Formation from Carbon Dioxide Reduction through Sequential Catalysis on Au Decorated Cubic Cu2O Electrocatalyst,,,https://doi.org/10.1002/ejic.202100229,4.0,C2H4,Au0.01Cu2O,,Cu2O,Au,85.22,cubic,,106.27,143.77,170.03,106.27,143.77,170.03,0.0,81.66,18.34,carbon paper electrode,KHCO3,0.1,6.8,-0.90,C2H4,2.57,1.0,H-cell,1428.57,0.0,1.0,20.0,
2975,126,,2021,Enhanced Ethylene Formation from Carbon Dioxide Reduction through Sequential Catalysis on Au Decorated Cubic Cu2O Electrocatalyst,,,https://doi.org/10.1002/ejic.202100229,4.0,C2H4,Au0.01Cu2O,,Cu2O,Au,85.22,cubic,,106.27,143.77,170.03,106.27,143.77,170.03,0.0,81.66,18.34,carbon paper electrode,KHCO3,0.1,6.8,-0.90,HCOOH,15.34,1.0,H-cell,1428.57,0.0,1.0,20.0,
2976,126,,2021,Enhanced Ethylene Formation from Carbon Dioxide Reduction through Sequential Catalysis on Au Decorated Cubic Cu2O Electrocatalyst,,,https://doi.org/10.1002/ejic.202100229,4.0,C2H4,Au0.01Cu2O,,Cu2O,Au,85.22,cubic,,106.27,143.77,170.03,106.27,143.77,170.03,0.0,81.66,18.34,carbon paper electrode,KHCO3,0.1,6.8,-0.90,H2,2.24,1.0,H-cell,1428.57,0.0,1.0,20.0,
2977,126,,2021,Enhanced Ethylene Formation from Carbon Dioxide Reduction through Sequential Catalysis on Au Decorated Cubic Cu2O Electrocatalyst,,,https://doi.org/10.1002/ejic.202100229,4.0,C2H4,Au0.01Cu2O,,Cu2O,Au,85.22,cubic,,106.27,143.77,170.03,106.27,143.77,170.03,0.0,81.66,18.34,carbon paper electrode,KHCO3,0.1,6.8,-0.90,CO,16.46,1.0,H-cell,1428.57,0.0,1.0,20.0,
2978,126,,2021,Enhanced Ethylene Formation from Carbon Dioxide Reduction through Sequential Catalysis on Au Decorated Cubic Cu2O Electrocatalyst,,,https://doi.org/10.1002/ejic.202100229,4.0,C2H4,Au0.01Cu2O,,Cu2O,Au,85.22,cubic,,106.27,143.77,170.03,106.27,143.77,170.03,0.0,81.66,18.34,carbon paper electrode,KHCO3,0.1,6.8,-1.00,C2H4,3.58,1.0,H-cell,1428.57,0.0,1.0,20.0,
2979,126,,2021,Enhanced Ethylene Formation from Carbon Dioxide Reduction through Sequential Catalysis on Au Decorated Cubic Cu2O Electrocatalyst,,,https://doi.org/10.1002/ejic.202100229,4.0,C2H4,Au0.01Cu2O,,Cu2O,Au,85.22,cubic,,106.27,143.77,170.03,106.27,143.77,170.03,0.0,81.66,18.34,carbon paper electrode,KHCO3,0.1,6.8,-1.00,HCOOH,17.69,1.0,H-cell,1428.57,0.0,1.0,20.0,
2980,126,,2021,Enhanced Ethylene Formation from Carbon Dioxide Reduction through Sequential Catalysis on Au Decorated Cubic Cu2O Electrocatalyst,,,https://doi.org/10.1002/ejic.202100229,4.0,C2H4,Au0.01Cu2O,,Cu2O,Au,85.22,cubic,,106.27,143.77,170.03,106.27,143.77,170.03,0.0,81.66,18.34,carbon paper electrode,KHCO3,0.1,6.8,-1.00,H2,1.01,1.0,H-cell,1428.57,0.0,1.0,20.0,
2981,126,,2021,Enhanced Ethylene Formation from Carbon Dioxide Reduction through Sequential Catalysis on Au Decorated Cubic Cu2O Electrocatalyst,,,https://doi.org/10.1002/ejic.202100229,4.0,C2H4,Au0.01Cu2O,,Cu2O,Au,85.22,cubic,,106.27,143.77,170.03,106.27,143.77,170.03,0.0,81.66,18.34,carbon paper electrode,KHCO3,0.1,6.8,-1.00,CO,16.57,1.0,H-cell,1428.57,0.0,1.0,20.0,
2982,126,,2021,Enhanced Ethylene Formation from Carbon Dioxide Reduction through Sequential Catalysis on Au Decorated Cubic Cu2O Electrocatalyst,,,https://doi.org/10.1002/ejic.202100229,4.0,C2H4,Au0.01Cu2O,,Cu2O,Au,85.22,cubic,,106.27,143.77,170.03,106.27,143.77,170.03,0.0,81.66,18.34,carbon paper electrode,KHCO3,0.1,6.8,-1.10,C2H4,3.81,1.0,H-cell,1428.57,0.0,1.0,20.0,
2983,126,,2021,Enhanced Ethylene Formation from Carbon Dioxide Reduction through Sequential Catalysis on Au Decorated Cubic Cu2O Electrocatalyst,,,https://doi.org/10.1002/ejic.202100229,4.0,C2H4,Au0.01Cu2O,,Cu2O,Au,85.22,cubic,,106.27,143.77,170.03,106.27,143.77,170.03,0.0,81.66,18.34,carbon paper electrode,KHCO3,0.1,6.8,-1.10,HCOOH,24.74,1.0,H-cell,1428.57,0.0,1.0,20.0,
2984,126,,2021,Enhanced Ethylene Formation from Carbon Dioxide Reduction through Sequential Catalysis on Au Decorated Cubic Cu2O Electrocatalyst,,,https://doi.org/10.1002/ejic.202100229,4.0,C2H4,Au0.01Cu2O,,Cu2O,Au,85.22,cubic,,106.27,143.77,170.03,106.27,143.77,170.03,0.0,81.66,18.34,carbon paper electrode,KHCO3,0.1,6.8,-1.10,H2,1.57,1.0,H-cell,1428.57,0.0,1.0,20.0,
2985,126,,2021,Enhanced Ethylene Formation from Carbon Dioxide Reduction through Sequential Catalysis on Au Decorated Cubic Cu2O Electrocatalyst,,,https://doi.org/10.1002/ejic.202100229,4.0,C2H4,Au0.01Cu2O,,Cu2O,Au,85.22,cubic,,106.27,143.77,170.03,106.27,143.77,170.03,0.0,81.66,18.34,carbon paper electrode,KHCO3,0.1,6.8,-1.10,CO,13.99,1.0,H-cell,1428.57,0.0,1.0,20.0,
2986,126,,2021,Enhanced Ethylene Formation from Carbon Dioxide Reduction through Sequential Catalysis on Au Decorated Cubic Cu2O Electrocatalyst,,,https://doi.org/10.1002/ejic.202100229,4.0,C2H4,Au0.01Cu2O,,Cu2O,Au,85.22,cubic,,106.27,143.77,170.03,106.27,143.77,170.03,0.0,81.66,18.34,carbon paper electrode,KHCO3,0.1,6.8,-1.20,C2H4,7.61,1.0,H-cell,1428.57,0.0,1.0,20.0,
2987,126,,2021,Enhanced Ethylene Formation from Carbon Dioxide Reduction through Sequential Catalysis on Au Decorated Cubic Cu2O Electrocatalyst,,,https://doi.org/10.1002/ejic.202100229,4.0,C2H4,Au0.01Cu2O,,Cu2O,Au,85.22,cubic,,106.27,143.77,170.03,106.27,143.77,170.03,0.0,81.66,18.34,carbon paper electrode,KHCO3,0.1,6.8,-1.20,HCOOH,22.95,1.0,H-cell,1428.57,0.0,1.0,20.0,
2988,126,,2021,Enhanced Ethylene Formation from Carbon Dioxide Reduction through Sequential Catalysis on Au Decorated Cubic Cu2O Electrocatalyst,,,https://doi.org/10.1002/ejic.202100229,4.0,C2H4,Au0.01Cu2O,,Cu2O,Au,85.22,cubic,,106.27,143.77,170.03,106.27,143.77,170.03,0.0,81.66,18.34,carbon paper electrode,KHCO3,0.1,6.8,-1.20,H2,2.01,1.0,H-cell,1428.57,0.0,1.0,20.0,
2989,126,,2021,Enhanced Ethylene Formation from Carbon Dioxide Reduction through Sequential Catalysis on Au Decorated Cubic Cu2O Electrocatalyst,,,https://doi.org/10.1002/ejic.202100229,4.0,C2H4,Au0.01Cu2O,,Cu2O,Au,85.22,cubic,,106.27,143.77,170.03,106.27,143.77,170.03,0.0,81.66,18.34,carbon paper electrode,KHCO3,0.1,6.8,-1.20,CO,5.49,1.0,H-cell,1428.57,0.0,1.0,20.0,
2990,126,,2021,Enhanced Ethylene Formation from Carbon Dioxide Reduction through Sequential Catalysis on Au Decorated Cubic Cu2O Electrocatalyst,,,https://doi.org/10.1002/ejic.202100229,4.0,C2H4,Au0.01Cu2O,,Cu2O,Au,85.22,cubic,,106.27,143.77,170.03,106.27,143.77,170.03,0.0,81.66,18.34,carbon paper electrode,KHCO3,0.1,6.8,-1.30,C2H4,10.52,1.0,H-cell,1428.57,0.0,1.0,20.0,
2991,126,,2021,Enhanced Ethylene Formation from Carbon Dioxide Reduction through Sequential Catalysis on Au Decorated Cubic Cu2O Electrocatalyst,,,https://doi.org/10.1002/ejic.202100229,4.0,C2H4,Au0.01Cu2O,,Cu2O,Au,85.22,cubic,,106.27,143.77,170.03,106.27,143.77,170.03,0.0,81.66,18.34,carbon paper electrode,KHCO3,0.1,6.8,-1.30,CO,20.82,1.0,H-cell,1428.57,0.0,1.0,20.0,
2992,126,,2021,Enhanced Ethylene Formation from Carbon Dioxide Reduction through Sequential Catalysis on Au Decorated Cubic Cu2O Electrocatalyst,,,https://doi.org/10.1002/ejic.202100229,4.0,C2H4,Au0.01Cu2O,,Cu2O,Au,85.22,cubic,,106.27,143.77,170.03,106.27,143.77,170.03,0.0,81.66,18.34,carbon paper electrode,KHCO3,0.1,6.8,-1.30,HCOOH,2.13,1.0,H-cell,1428.57,0.0,1.0,20.0,
2993,126,,2021,Enhanced Ethylene Formation from Carbon Dioxide Reduction through Sequential Catalysis on Au Decorated Cubic Cu2O Electrocatalyst,,,https://doi.org/10.1002/ejic.202100229,4.0,C2H4,Au0.01Cu2O,,Cu2O,Au,85.22,cubic,,106.27,143.77,170.03,106.27,143.77,170.03,0.0,81.66,18.34,carbon paper electrode,KHCO3,0.1,6.8,-1.30,H2,6.72,1.0,H-cell,1428.57,0.0,1.0,20.0,
2994,126,,2021,Enhanced Ethylene Formation from Carbon Dioxide Reduction through Sequential Catalysis on Au Decorated Cubic Cu2O Electrocatalyst,,,https://doi.org/10.1002/ejic.202100229,4.0,C2H4,Au0.04Cu2O,,Cu2O,Au,53.68,cubic,,106.27,143.77,170.03,106.27,143.77,170.03,0.0,81.66,18.34,carbon paper electrode,KHCO3,0.1,6.8,-0.90,C2H4,2.35,1.0,H-cell,1428.57,0.0,1.0,20.0,
2995,126,,2021,Enhanced Ethylene Formation from Carbon Dioxide Reduction through Sequential Catalysis on Au Decorated Cubic Cu2O Electrocatalyst,,,https://doi.org/10.1002/ejic.202100229,4.0,C2H4,Au0.04Cu2O,,Cu2O,Au,53.68,cubic,,106.27,143.77,170.03,106.27,143.77,170.03,0.0,81.66,18.34,carbon paper electrode,KHCO3,0.1,6.8,-0.90,HCOOH,13.88,1.0,H-cell,1428.57,0.0,1.0,20.0,
2996,126,,2021,Enhanced Ethylene Formation from Carbon Dioxide Reduction through Sequential Catalysis on Au Decorated Cubic Cu2O Electrocatalyst,,,https://doi.org/10.1002/ejic.202100229,4.0,C2H4,Au0.04Cu2O,,Cu2O,Au,53.68,cubic,,106.27,143.77,170.03,106.27,143.77,170.03,0.0,81.66,18.34,carbon paper electrode,KHCO3,0.1,6.8,-0.90,H2,6.72,1.0,H-cell,1428.57,0.0,1.0,20.0,
2997,126,,2021,Enhanced Ethylene Formation from Carbon Dioxide Reduction through Sequential Catalysis on Au Decorated Cubic Cu2O Electrocatalyst,,,https://doi.org/10.1002/ejic.202100229,4.0,C2H4,Au0.04Cu2O,,Cu2O,Au,53.68,cubic,,106.27,143.77,170.03,106.27,143.77,170.03,0.0,81.66,18.34,carbon paper electrode,KHCO3,0.1,6.8,-0.90,CO,19.48,1.0,H-cell,1428.57,0.0,1.0,20.0,
2998,126,,2021,Enhanced Ethylene Formation from Carbon Dioxide Reduction through Sequential Catalysis on Au Decorated Cubic Cu2O Electrocatalyst,,,https://doi.org/10.1002/ejic.202100229,4.0,C2H4,Au0.04Cu2O,,Cu2O,Au,53.68,cubic,,106.27,143.77,170.03,106.27,143.77,170.03,0.0,81.66,18.34,carbon paper electrode,KHCO3,0.1,6.8,-1.00,C2H4,2.24,1.0,H-cell,1428.57,0.0,1.0,20.0,
2999,126,,2021,Enhanced Ethylene Formation from Carbon Dioxide Reduction through Sequential Catalysis on Au Decorated Cubic Cu2O Electrocatalyst,,,https://doi.org/10.1002/ejic.202100229,4.0,C2H4,Au0.04Cu2O,,Cu2O,Au,53.68,cubic,,106.27,143.77,170.03,106.27,143.77,170.03,0.0,81.66,18.34,carbon paper electrode,KHCO3,0.1,6.8,-1.00,HCOOH,11.98,1.0,H-cell,1428.57,0.0,1.0,20.0,
3000,126,,2021,Enhanced Ethylene Formation from Carbon Dioxide Reduction through Sequential Catalysis on Au Decorated Cubic Cu2O Electrocatalyst,,,https://doi.org/10.1002/ejic.202100229,4.0,C2H4,Au0.04Cu2O,,Cu2O,Au,53.68,cubic,,106.27,143.77,170.03,106.27,143.77,170.03,0.0,81.66,18.34,carbon paper electrode,KHCO3,0.1,6.8,-1.00,H2,12.2,1.0,H-cell,1428.57,0.0,1.0,20.0,
3001,126,,2021,Enhanced Ethylene Formation from Carbon Dioxide Reduction through Sequential Catalysis on Au Decorated Cubic Cu2O Electrocatalyst,,,https://doi.org/10.1002/ejic.202100229,4.0,C2H4,Au0.04Cu2O,,Cu2O,Au,53.68,cubic,,106.27,143.77,170.03,106.27,143.77,170.03,0.0,81.66,18.34,carbon paper electrode,KHCO3,0.1,6.8,-1.00,CO,18.47,1.0,H-cell,1428.57,0.0,1.0,20.0,
3002,126,,2021,Enhanced Ethylene Formation from Carbon Dioxide Reduction through Sequential Catalysis on Au Decorated Cubic Cu2O Electrocatalyst,,,https://doi.org/10.1002/ejic.202100229,4.0,C2H4,Au0.04Cu2O,,Cu2O,Au,53.68,cubic,,106.27,143.77,170.03,106.27,143.77,170.03,0.0,81.66,18.34,carbon paper electrode,KHCO3,0.1,6.8,-1.10,C2H4,2.8,1.0,H-cell,1428.57,0.0,1.0,20.0,
3003,126,,2021,Enhanced Ethylene Formation from Carbon Dioxide Reduction through Sequential Catalysis on Au Decorated Cubic Cu2O Electrocatalyst,,,https://doi.org/10.1002/ejic.202100229,4.0,C2H4,Au0.04Cu2O,,Cu2O,Au,53.68,cubic,,106.27,143.77,170.03,106.27,143.77,170.03,0.0,81.66,18.34,carbon paper electrode,KHCO3,0.1,6.8,-1.10,HCOOH,12.65,1.0,H-cell,1428.57,0.0,1.0,20.0,
3004,126,,2021,Enhanced Ethylene Formation from Carbon Dioxide Reduction through Sequential Catalysis on Au Decorated Cubic Cu2O Electrocatalyst,,,https://doi.org/10.1002/ejic.202100229,4.0,C2H4,Au0.04Cu2O,,Cu2O,Au,53.68,cubic,,106.27,143.77,170.03,106.27,143.77,170.03,0.0,81.66,18.34,carbon paper electrode,KHCO3,0.1,6.8,-1.10,H2,15.45,1.0,H-cell,1428.57,0.0,1.0,20.0,
3005,126,,2021,Enhanced Ethylene Formation from Carbon Dioxide Reduction through Sequential Catalysis on Au Decorated Cubic Cu2O Electrocatalyst,,,https://doi.org/10.1002/ejic.202100229,4.0,C2H4,Au0.04Cu2O,,Cu2O,Au,53.68,cubic,,106.27,143.77,170.03,106.27,143.77,170.03,0.0,81.66,18.34,carbon paper electrode,KHCO3,0.1,6.8,-1.10,CO,24.63,1.0,H-cell,1428.57,0.0,1.0,20.0,
3006,126,,2021,Enhanced Ethylene Formation from Carbon Dioxide Reduction through Sequential Catalysis on Au Decorated Cubic Cu2O Electrocatalyst,,,https://doi.org/10.1002/ejic.202100229,4.0,C2H4,Au0.04Cu2O,,Cu2O,Au,53.68,cubic,,106.27,143.77,170.03,106.27,143.77,170.03,0.0,81.66,18.34,carbon paper electrode,KHCO3,0.1,6.8,-1.20,C2H4,6.49,1.0,H-cell,1428.57,0.0,1.0,20.0,
3007,126,,2021,Enhanced Ethylene Formation from Carbon Dioxide Reduction through Sequential Catalysis on Au Decorated Cubic Cu2O Electrocatalyst,,,https://doi.org/10.1002/ejic.202100229,4.0,C2H4,Au0.04Cu2O,,Cu2O,Au,53.68,cubic,,106.27,143.77,170.03,106.27,143.77,170.03,0.0,81.66,18.34,carbon paper electrode,KHCO3,0.1,6.8,-1.20,HCOOH,6.83,1.0,H-cell,1428.57,0.0,1.0,20.0,
3008,126,,2021,Enhanced Ethylene Formation from Carbon Dioxide Reduction through Sequential Catalysis on Au Decorated Cubic Cu2O Electrocatalyst,,,https://doi.org/10.1002/ejic.202100229,4.0,C2H4,Au0.04Cu2O,,Cu2O,Au,53.68,cubic,,106.27,143.77,170.03,106.27,143.77,170.03,0.0,81.66,18.34,carbon paper electrode,KHCO3,0.1,6.8,-1.20,H2,19.7,1.0,H-cell,1428.57,0.0,1.0,20.0,
3009,126,,2021,Enhanced Ethylene Formation from Carbon Dioxide Reduction through Sequential Catalysis on Au Decorated Cubic Cu2O Electrocatalyst,,,https://doi.org/10.1002/ejic.202100229,4.0,C2H4,Au0.04Cu2O,,Cu2O,Au,53.68,cubic,,106.27,143.77,170.03,106.27,143.77,170.03,0.0,81.66,18.34,carbon paper electrode,KHCO3,0.1,6.8,-1.20,CO,18.13,1.0,H-cell,1428.57,0.0,1.0,20.0,
3010,126,,2021,Enhanced Ethylene Formation from Carbon Dioxide Reduction through Sequential Catalysis on Au Decorated Cubic Cu2O Electrocatalyst,,,https://doi.org/10.1002/ejic.202100229,4.0,C2H4,Au0.04Cu2O,,Cu2O,Au,53.68,cubic,,106.27,143.77,170.03,106.27,143.77,170.03,0.0,81.66,18.34,carbon paper electrode,KHCO3,0.1,6.8,-1.30,C2H4,12.09,1.0,H-cell,1428.57,0.0,1.0,20.0,
3011,126,,2021,Enhanced Ethylene Formation from Carbon Dioxide Reduction through Sequential Catalysis on Au Decorated Cubic Cu2O Electrocatalyst,,,https://doi.org/10.1002/ejic.202100229,4.0,C2H4,Au0.04Cu2O,,Cu2O,Au,53.68,cubic,,106.27,143.77,170.03,106.27,143.77,170.03,0.0,81.66,18.34,carbon paper electrode,KHCO3,0.1,6.8,-1.30,HCOOH,1.57,1.0,H-cell,1428.57,0.0,1.0,20.0,
3012,126,,2021,Enhanced Ethylene Formation from Carbon Dioxide Reduction through Sequential Catalysis on Au Decorated Cubic Cu2O Electrocatalyst,,,https://doi.org/10.1002/ejic.202100229,4.0,C2H4,Au0.04Cu2O,,Cu2O,Au,53.68,cubic,,106.27,143.77,170.03,106.27,143.77,170.03,0.0,81.66,18.34,carbon paper electrode,KHCO3,0.1,6.8,-1.30,CO,26.31,1.0,H-cell,1428.57,0.0,1.0,20.0,
3013,126,,2021,Enhanced Ethylene Formation from Carbon Dioxide Reduction through Sequential Catalysis on Au Decorated Cubic Cu2O Electrocatalyst,,,https://doi.org/10.1002/ejic.202100229,4.0,C2H4,Au0.04Cu2O,,Cu2O,Au,53.68,cubic,,106.27,143.77,170.03,106.27,143.77,170.03,0.0,81.66,18.34,carbon paper electrode,KHCO3,0.1,6.8,-1.30,H2,2.57,1.0,H-cell,1428.57,0.0,1.0,20.0,
3014,87,,2017,Electroreduction of Carbon Dioxide to Hydrocarbons Using Bimetallic Cu–Pd Catalysts with Different Mixing Patterns,,,https://doi.org/10.1021/jacs.6b10740,,,CuPd-phase-separated,,Cu2O,Pd,34.5,sphere,,14.17,34.01,59.44,14.17,34.01,59.44,0.0,100.0,0.0,gasdiffusion electrode,KOH,1.0,14.0,-0.75,C2H4,47.8,1.0,Flow cell,1000.0,0.0,4.0,7.0,
3015,87,,2017,Electroreduction of Carbon Dioxide to Hydrocarbons Using Bimetallic Cu–Pd Catalysts with Different Mixing Patterns,,,https://doi.org/10.1021/jacs.6b10740,,,CuPd-phase-separated,,Cu2O,Pd,34.5,sphere,,14.17,34.01,59.44,14.17,34.01,59.44,0.0,100.0,0.0,gasdiffusion electrode,KOH,1.0,14.0,-0.65,C2H4,40.62,1.0,Flow cell,1000.0,0.0,4.0,7.0,
3016,87,,2017,Electroreduction of Carbon Dioxide to Hydrocarbons Using Bimetallic Cu–Pd Catalysts with Different Mixing Patterns,,,https://doi.org/10.1021/jacs.6b10740,,,CuPd-phase-separated,,Cu2O,Pd,34.5,sphere,,14.17,34.01,59.44,14.17,34.01,59.44,0.0,100.0,0.0,gasdiffusion electrode,KOH,1.0,14.0,-0.60,C2H4,29.18,1.0,Flow cell,1000.0,0.0,4.0,7.0,
3017,87,,2017,Electroreduction of Carbon Dioxide to Hydrocarbons Using Bimetallic Cu–Pd Catalysts with Different Mixing Patterns,,,https://doi.org/10.1021/jacs.6b10740,,,CuPd-phase-separated,,Cu2O,Pd,34.5,sphere,,14.17,34.01,59.44,14.17,34.01,59.44,0.0,100.0,0.0,gasdiffusion electrode,KOH,1.0,14.0,-0.55,C2H4,19.06,1.0,Flow cell,1000.0,0.0,4.0,7.0,
3018,87,,2017,Electroreduction of Carbon Dioxide to Hydrocarbons Using Bimetallic Cu–Pd Catalysts with Different Mixing Patterns,,,https://doi.org/10.1021/jacs.6b10740,,,CuPd-phase-separated,,Cu2O,Pd,34.5,sphere,,14.17,34.01,59.44,14.17,34.01,59.44,0.0,100.0,0.0,gasdiffusion electrode,KOH,1.0,14.0,-0.48,C2H4,17.74,1.0,Flow cell,1000.0,0.0,4.0,7.0,
3019,87,,2017,Electroreduction of Carbon Dioxide to Hydrocarbons Using Bimetallic Cu–Pd Catalysts with Different Mixing Patterns,,,https://doi.org/10.1021/jacs.6b10740,,,CuPd-phase-separated,,Cu2O,Pd,34.5,sphere,,14.17,34.01,59.44,14.17,34.01,59.44,0.0,100.0,0.0,gasdiffusion electrode,KOH,1.0,14.0,-0.39,C2H4,7.33,1.0,Flow cell,1000.0,0.0,4.0,7.0,
3020,87,,2017,Electroreduction of Carbon Dioxide to Hydrocarbons Using Bimetallic Cu–Pd Catalysts with Different Mixing Patterns,,,https://doi.org/10.1021/jacs.6b10740,,,CuPd-phase-separated,,Cu2O,Pd,34.5,sphere,,14.17,34.01,59.44,14.17,34.01,59.44,0.0,100.0,0.0,gasdiffusion electrode,KOH,1.0,14.0,-0.74,CO,17.18,1.0,Flow cell,1000.0,0.0,4.0,7.0,
3021,87,,2017,Electroreduction of Carbon Dioxide to Hydrocarbons Using Bimetallic Cu–Pd Catalysts with Different Mixing Patterns,,,https://doi.org/10.1021/jacs.6b10740,,,CuPd-phase-separated,,Cu2O,Pd,34.5,sphere,,14.17,34.01,59.44,14.17,34.01,59.44,0.0,100.0,0.0,gasdiffusion electrode,KOH,1.0,14.0,-0.65,CO,22.25,1.0,Flow cell,1000.0,0.0,4.0,7.0,
3022,87,,2017,Electroreduction of Carbon Dioxide to Hydrocarbons Using Bimetallic Cu–Pd Catalysts with Different Mixing Patterns,,,https://doi.org/10.1021/jacs.6b10740,,,CuPd-phase-separated,,Cu2O,Pd,34.5,sphere,,14.17,34.01,59.44,14.17,34.01,59.44,0.0,100.0,0.0,gasdiffusion electrode,KOH,1.0,14.0,-0.59,CO,29.3,1.0,Flow cell,1000.0,0.0,4.0,7.0,
3023,87,,2017,Electroreduction of Carbon Dioxide to Hydrocarbons Using Bimetallic Cu–Pd Catalysts with Different Mixing Patterns,,,https://doi.org/10.1021/jacs.6b10740,,,CuPd-phase-separated,,Cu2O,Pd,34.5,sphere,,14.17,34.01,59.44,14.17,34.01,59.44,0.0,100.0,0.0,gasdiffusion electrode,KOH,1.0,14.0,-0.54,CO,36.62,1.0,Flow cell,1000.0,0.0,4.0,7.0,
3024,87,,2017,Electroreduction of Carbon Dioxide to Hydrocarbons Using Bimetallic Cu–Pd Catalysts with Different Mixing Patterns,,,https://doi.org/10.1021/jacs.6b10740,,,CuPd-phase-separated,,Cu2O,Pd,34.5,sphere,,14.17,34.01,59.44,14.17,34.01,59.44,0.0,100.0,0.0,gasdiffusion electrode,KOH,1.0,14.0,-0.48,CO,49.86,1.0,Flow cell,1000.0,0.0,4.0,7.0,
3025,87,,2017,Electroreduction of Carbon Dioxide to Hydrocarbons Using Bimetallic Cu–Pd Catalysts with Different Mixing Patterns,,,https://doi.org/10.1021/jacs.6b10740,,,CuPd-phase-separated,,Cu2O,Pd,34.5,sphere,,14.17,34.01,59.44,14.17,34.01,59.44,0.0,100.0,0.0,gasdiffusion electrode,KOH,1.0,14.0,-0.39,CO,54.93,1.0,Flow cell,1000.0,0.0,4.0,7.0,
3026,87,,2017,Electroreduction of Carbon Dioxide to Hydrocarbons Using Bimetallic Cu–Pd Catalysts with Different Mixing Patterns,,,https://doi.org/10.1021/jacs.6b10740,,,CuPd-phase-separated,,Cu2O,Pd,34.5,sphere,,14.17,34.01,59.44,14.17,34.01,59.44,0.0,100.0,0.0,gasdiffusion electrode,KOH,1.0,14.0,-0.24,CO,44.79,1.0,Flow cell,1000.0,0.0,4.0,7.0,
3027,87,,2017,Electroreduction of Carbon Dioxide to Hydrocarbons Using Bimetallic Cu–Pd Catalysts with Different Mixing Patterns,,,https://doi.org/10.1021/jacs.6b10740,,,CuPd-phase-separated,,Cu2O,Pd,34.5,sphere,,14.17,34.01,59.44,14.17,34.01,59.44,0.0,100.0,0.0,gasdiffusion electrode,KOH,1.0,14.0,-0.12,CO,28.17,1.0,Flow cell,1000.0,0.0,4.0,7.0,
3028,87,,2017,Electroreduction of Carbon Dioxide to Hydrocarbons Using Bimetallic Cu–Pd Catalysts with Different Mixing Patterns,,,https://doi.org/10.1021/jacs.6b10740,,,CuPd-phase-separated,,Cu2O,Pd,34.5,sphere,,14.17,34.01,59.44,14.17,34.01,59.44,0.0,100.0,0.0,gasdiffusion electrode,KOH,1.0,14.0,-0.73,C2H5OH,14.82,1.0,Flow cell,1000.0,0.0,4.0,7.0,
3029,87,,2017,Electroreduction of Carbon Dioxide to Hydrocarbons Using Bimetallic Cu–Pd Catalysts with Different Mixing Patterns,,,https://doi.org/10.1021/jacs.6b10740,,,CuPd-phase-separated,,Cu2O,Pd,34.5,sphere,,14.17,34.01,59.44,14.17,34.01,59.44,0.0,100.0,0.0,gasdiffusion electrode,KOH,1.0,14.0,-0.65,C2H5OH,14.3,1.0,Flow cell,1000.0,0.0,4.0,7.0,
3030,87,,2017,Electroreduction of Carbon Dioxide to Hydrocarbons Using Bimetallic Cu–Pd Catalysts with Different Mixing Patterns,,,https://doi.org/10.1021/jacs.6b10740,,,CuPd-phase-separated,,Cu2O,Pd,34.5,sphere,,14.17,34.01,59.44,14.17,34.01,59.44,0.0,100.0,0.0,gasdiffusion electrode,KOH,1.0,14.0,-0.58,C2H5OH,12.02,1.0,Flow cell,1000.0,0.0,4.0,7.0,
3031,87,,2017,Electroreduction of Carbon Dioxide to Hydrocarbons Using Bimetallic Cu–Pd Catalysts with Different Mixing Patterns,,,https://doi.org/10.1021/jacs.6b10740,,,CuPd-phase-separated,,Cu2O,Pd,34.5,sphere,,14.17,34.01,59.44,14.17,34.01,59.44,0.0,100.0,0.0,gasdiffusion electrode,KOH,1.0,14.0,-0.54,C2H5OH,9.14,1.0,Flow cell,1000.0,0.0,4.0,7.0,
3032,87,,2017,Electroreduction of Carbon Dioxide to Hydrocarbons Using Bimetallic Cu–Pd Catalysts with Different Mixing Patterns,,,https://doi.org/10.1021/jacs.6b10740,,,CuPd-phase-separated,,Cu2O,Pd,34.5,sphere,,14.17,34.01,59.44,14.17,34.01,59.44,0.0,100.0,0.0,gasdiffusion electrode,KOH,1.0,14.0,-0.47,C2H5OH,5.07,1.0,Flow cell,1000.0,0.0,4.0,7.0,
3033,91,,2024,"Operando Investigation of the Origin of C─C Coupling in Electrochemical CO2 Reduction Upon Releasing Bonding Strength, Structural Ordering in Pd─Cu Catalyst",,,https://doi.org/10.1002/aenm.202402237,,C2H5OH,PdCu-IM,,Cu,Pd,49.44,sphere,,40.0,55.0,100.0,40.0,55.0,100.0,100.0,0.0,0.0,carbon paper electrode,KOH,1.0,14.0,-0.7,H2,53.84,2.0,Flow cell,1943.63,9.09,0.49,50.0,30.0
3034,91,,2024,"Operando Investigation of the Origin of C─C Coupling in Electrochemical CO2 Reduction Upon Releasing Bonding Strength, Structural Ordering in Pd─Cu Catalyst",,,https://doi.org/10.1002/aenm.202402237,,C2H5OH,PdCu-IM,,Cu,Pd,49.44,sphere,,40.0,55.0,100.0,40.0,55.0,100.0,100.0,0.0,0.0,carbon paper electrode,KOH,1.0,14.0,-0.90,H2,44.12,2.0,Flow cell,1943.63,9.09,0.49,50.0,30.0
3035,91,,2024,"Operando Investigation of the Origin of C─C Coupling in Electrochemical CO2 Reduction Upon Releasing Bonding Strength, Structural Ordering in Pd─Cu Catalyst",,,https://doi.org/10.1002/aenm.202402237,,C2H5OH,PdCu-IM,,Cu,Pd,49.44,sphere,,40.0,55.0,100.0,40.0,55.0,100.0,100.0,0.0,0.0,carbon paper electrode,KOH,1.0,14.0,-1.10,H2,34.82,2.0,Flow cell,1943.63,9.09,0.49,50.0,30.0
3036,91,,2024,"Operando Investigation of the Origin of C─C Coupling in Electrochemical CO2 Reduction Upon Releasing Bonding Strength, Structural Ordering in Pd─Cu Catalyst",,,https://doi.org/10.1002/aenm.202402237,,C2H5OH,PdCu-IM,,Cu,Pd,49.44,sphere,,40.0,55.0,100.0,40.0,55.0,100.0,100.0,0.0,0.0,carbon paper electrode,KOH,1.0,14.0,-1.30,H2,40.02,2.0,Flow cell,1943.63,9.09,0.49,50.0,30.0
3037,91,,2024,"Operando Investigation of the Origin of C─C Coupling in Electrochemical CO2 Reduction Upon Releasing Bonding Strength, Structural Ordering in Pd─Cu Catalyst",,,https://doi.org/10.1002/aenm.202402237,,C2H5OH,PdCu-IM,,Cu,Pd,49.44,sphere,,40.0,55.0,100.0,40.0,55.0,100.0,100.0,0.0,0.0,carbon paper electrode,KOH,1.0,14.0,-1.50,H2,46.1,2.0,Flow cell,1943.63,9.09,0.49,50.0,30.0
3038,91,,2024,"Operando Investigation of the Origin of C─C Coupling in Electrochemical CO2 Reduction Upon Releasing Bonding Strength, Structural Ordering in Pd─Cu Catalyst",,,https://doi.org/10.1002/aenm.202402237,,C2H5OH,PdCu-IM,,Cu,Pd,49.44,sphere,,40.0,55.0,100.0,40.0,55.0,100.0,100.0,0.0,0.0,carbon paper electrode,KOH,1.0,14.0,-1.70,H2,89.86,2.0,Flow cell,1943.63,9.09,0.49,50.0,30.0
3039,91,,2024,"Operando Investigation of the Origin of C─C Coupling in Electrochemical CO2 Reduction Upon Releasing Bonding Strength, Structural Ordering in Pd─Cu Catalyst",,,https://doi.org/10.1002/aenm.202402237,,C2H5OH,PdCu-IM,,Cu,Pd,49.44,sphere,,40.0,55.0,100.0,40.0,55.0,100.0,100.0,0.0,0.0,carbon paper electrode,KOH,1.0,14.0,-0.7,CO,32.26,2.0,Flow cell,1943.63,9.09,0.49,50.0,30.0
3040,91,,2024,"Operando Investigation of the Origin of C─C Coupling in Electrochemical CO2 Reduction Upon Releasing Bonding Strength, Structural Ordering in Pd─Cu Catalyst",,,https://doi.org/10.1002/aenm.202402237,,C2H5OH,PdCu-IM,,Cu,Pd,49.44,sphere,,40.0,55.0,100.0,40.0,55.0,100.0,100.0,0.0,0.0,carbon paper electrode,KOH,1.0,14.0,-0.90,CO,40.25,2.0,Flow cell,1943.63,9.09,0.49,50.0,30.0
3041,91,,2024,"Operando Investigation of the Origin of C─C Coupling in Electrochemical CO2 Reduction Upon Releasing Bonding Strength, Structural Ordering in Pd─Cu Catalyst",,,https://doi.org/10.1002/aenm.202402237,,C2H5OH,PdCu-IM,,Cu,Pd,49.44,sphere,,40.0,55.0,100.0,40.0,55.0,100.0,100.0,0.0,0.0,carbon paper electrode,KOH,1.0,14.0,-1.10,CO,51.09,2.0,Flow cell,1943.63,9.09,0.49,50.0,30.0
3042,91,,2024,"Operando Investigation of the Origin of C─C Coupling in Electrochemical CO2 Reduction Upon Releasing Bonding Strength, Structural Ordering in Pd─Cu Catalyst",,,https://doi.org/10.1002/aenm.202402237,,C2H5OH,PdCu-IM,,Cu,Pd,49.44,sphere,,40.0,55.0,100.0,40.0,55.0,100.0,100.0,0.0,0.0,carbon paper electrode,KOH,1.0,14.0,-1.30,CO,45.24,2.0,Flow cell,1943.63,9.09,0.49,50.0,30.0
