Repository: vovamirosh/-CO2RR-Beyond-Green-AI

File: Datasets/prepr.csv (part 34 of 50)
DOI,Article name,Compound_1,Compound_2,"Cat./Support ratio, % (at)",Morphology (TEM/SEM),"Pore size, nm",width min (nm),width aver (nm),width max (nm),length min (nm),length aver (nm),length max (nm),"Cu, % (at.)","Cu+, % (at.)","Cu(2+), % (at.)",Base,electrolyte,"conc, M",pH,RHE vs V,Product,"FE, %","Time, h",Type of reactor,"Loading, μg/cm2","Add_carbon, %","Surface area of electrode, cm2","Flow rate CO2, ml/min","Av_volume, mkm^3",Ratio_sphere_volume,"Min_volume, mkm^3","Max_volume, mkm^3",1_efermi,1_density_atomic,1_total_magnetization_normalized_formula_units,1_energy_above_hull,1_energy_per_atom,1_volume,1_band_gap,2_efermi,2_density_atomic,2_total_magnetization_normalized_formula_units,2_energy_above_hull,2_energy_per_atom,2_volume,2_band_gap,Product_exactmw,Product_lipinskiHBA,Product_lipinskiHBD,Product_NumAtoms,Product_FractionCSP3,Product_CrippenClogP,Product_hallKierAlpha,Product_kappa2,Product_kappa3,anion_molar_conductance,anion_mobility,anion_diffusion_coefficient,anion_hydr_R_of_ion,Type of reactor_H-cell,Base_carbon paper electrode,Base_gasdiffusion electrode
https://doi.org/10.1002/adma.202109426,Cu9Ga4,Cu,Ga2O3,81.82,sphere,0.0,13.33,34.53,64.41,13.33,34.53,64.41,95.0,0.0,5.0,gasdiffusion electrode,KOH,1.0,14.0,-0.3,H2,57.38,1.0,Flow cell,1000.0,0.0,1.0,50.0,2.155700176882984e-05,1.0,1.2401924140638561e-06,0.0001399131452919601,7.51858683,11.445998564977856,2e-07,0.0,-10.846796,11.445998564977856,0.0,2.06965603,10.573376293730535,0.0,0.0,-6.449011680999999,105.73376293730534,2.007799999999999,2.015650064,0.0,0.0,2.0,0.0,0.246,0.0,0.0,0.0,199.1,20.21,5.192,0.472,0.0,0.0,1.0
https://doi.org/10.1002/adma.202109426,Cu9Ga4,Cu,Ga2O3,81.82,sphere,0.0,13.33,34.53,64.41,13.33,34.53,64.41,95.0,0.0,5.0,gasdiffusion electrode,KOH,1.0,14.0,-0.3,CH3OH,27.23,1.0,Flow cell,1000.0,0.0,1.0,50.0,2.155700176882984e-05,1.0,1.2401924140638561e-06,0.0001399131452919601,7.51858683,11.445998564977856,2e-07,0.0,-10.846796,11.445998564977856,0.0,2.06965603,10.573376293730535,0.0,0.0,-6.449011680999999,105.73376293730534,2.007799999999999,32.026214748,1.0,1.0,6.0,1.0,-0.3915,-0.04,0.9600000000000016,-27.040000000000028,199.1,20.21,5.192,0.472,0.0,0.0,1.0
https://doi.org/10.1002/adma.202109426,Cu9Ga4,Cu,Ga2O3,81.82,sphere,0.0,13.33,34.53,64.41,13.33,34.53,64.41,95.0,0.0,5.0,gasdiffusion electrode,KOH,1.0,14.0,-0.1,HCOOH,2.91,1.0,Flow cell,1000.0,0.0,1.0,50.0,2.155700176882984e-05,1.0,1.2401924140638561e-06,0.0001399131452919601,7.51858683,11.445998564977856,2e-07,0.0,-10.846796,11.445998564977856,0.0,2.06965603,10.573376293730535,0.0,0.0,-6.449011680999999,105.73376293730534,2.007799999999999,46.005479304,2.0,1.0,5.0,0.0,-0.29919999999999997,-0.53,1.4699999999999982,1.4700000000000009,199.1,20.21,5.192,0.472,0.0,0.0,1.0
https://doi.org/10.1002/adma.202109426,Cu9Ga4,Cu,Ga2O3,81.82,sphere,0.0,13.33,34.53,64.41,13.33,34.53,64.41,95.0,0.0,5.0,gasdiffusion electrode,KOH,1.0,14.0,-0.1,CH3COOH,14.35,1.0,Flow cell,1000.0,0.0,1.0,50.0,2.155700176882984e-05,1.0,1.2401924140638561e-06,0.0001399131452919601,7.51858683,11.445998564977856,2e-07,0.0,-10.846796,11.445998564977856,0.0,2.06965603,10.573376293730535,0.0,0.0,-6.449011680999999,105.73376293730534,2.007799999999999,60.021129368000004,2.0,1.0,8.0,0.5,0.09089999999999993,-0.53,0.8748582995951415,1.1560092559629747,199.1,20.21,5.192,0.472,0.0,0.0,1.0
https://doi.org/10.1002/adma.202109426,Cu9Ga4,Cu,Ga2O3,81.82,sphere,0.0,13.33,34.53,64.41,13.33,34.53,64.41,95.0,0.0,5.0,gasdiffusion electrode,KOH,1.0,14.0,-0.1,H2,38.46,1.0,Flow cell,1000.0,0.0,1.0,50.0,2.155700176882984e-05,1.0,1.2401924140638561e-06,0.0001399131452919601,7.51858683,11.445998564977856,2e-07,0.0,-10.846796,11.445998564977856,0.0,2.06965603,10.573376293730535,0.0,0.0,-6.449011680999999,105.73376293730534,2.007799999999999,2.015650064,0.0,0.0,2.0,0.0,0.246,0.0,0.0,0.0,199.1,20.21,5.192,0.472,0.0,0.0,1.0
https://doi.org/10.1002/adma.202109426,Cu9Ga4,Cu,Ga2O3,81.82,sphere,0.0,13.33,34.53,64.41,13.33,34.53,64.41,95.0,0.0,5.0,gasdiffusion electrode,KOH,1.0,14.0,-0.1,CH3OH,41.58,1.0,Flow cell,1000.0,0.0,1.0,50.0,2.155700176882984e-05,1.0,1.2401924140638561e-06,0.0001399131452919601,7.51858683,11.445998564977856,2e-07,0.0,-10.846796,11.445998564977856,0.0,2.06965603,10.573376293730535,0.0,0.0,-6.449011680999999,105.73376293730534,2.007799999999999,32.026214748,1.0,1.0,6.0,1.0,-0.3915,-0.04,0.9600000000000016,-27.040000000000028,199.1,20.21,5.192,0.472,0.0,0.0,1.0
https://doi.org/10.1002/ejic.202100229,Au0.02Cu2O,Cu2O,Au,87.7,cubic,0.0,106.27,143.77,170.03,106.27,143.77,170.03,0.0,81.66,18.34,carbon paper electrode,KHCO3,0.1,6.8,-0.9,C2H4,3.21,1.0,H-cell,1428.57,0.0,1.0,20.0,0.002971699000633001,0.3675525969478614,0.0012001403618829998,0.004915601459027,4.17791244,12.764484711878117,0.0,0.0,-5.02663022,76.5869082712687,0.512699999999999,5.84744474,18.14473805188449,0.0,0.0,-50.58496015,18.14473805188449,0.0,28.031300127999998,0.0,0.0,6.0,0.0,0.8022,-0.26,0.74,-6.106153846153846,44.5,4.353,1.118,2.193,1.0,1.0,0.0
https://doi.org/10.1002/ejic.202100229,Au0.02Cu2O,Cu2O,Au,87.7,cubic,0.0,106.27,143.77,170.03,106.27,143.77,170.03,0.0,81.66,18.34,carbon paper electrode,KHCO3,0.1,6.8,-0.9,HCOOH,13.61,1.0,H-cell,1428.57,0.0,1.0,20.0,0.002971699000633001,0.3675525969478614,0.0012001403618829998,0.004915601459027,4.17791244,12.764484711878117,0.0,0.0,-5.02663022,76.5869082712687,0.512699999999999,5.84744474,18.14473805188449,0.0,0.0,-50.58496015,18.14473805188449,0.0,46.005479304,2.0,1.0,5.0,0.0,-0.29919999999999997,-0.53,1.4699999999999982,1.4700000000000009,44.5,4.353,1.118,2.193,1.0,1.0,0.0
https://doi.org/10.1002/ejic.202100229,Au0.02Cu2O,Cu2O,Au,87.7,cubic,0.0,106.27,143.77,170.03,106.27,143.77,170.03,0.0,81.66,18.34,carbon paper electrode,KHCO3,0.1,6.8,-0.9,H2,2.46,1.0,H-cell,1428.57,0.0,1.0,20.0,0.002971699000633001,0.3675525969478614,0.0012001403618829998,0.004915601459027,4.17791244,12.764484711878117,0.0,0.0,-5.02663022,76.5869082712687,0.512699999999999,5.84744474,18.14473805188449,0.0,0.0,-50.58496015,18.14473805188449,0.0,2.015650064,0.0,0.0,2.0,0.0,0.246,0.0,0.0,0.0,44.5,4.353,1.118,2.193,1.0,1.0,0.0
https://doi.org/10.1002/ejic.202100229,Au0.02Cu2O,Cu2O,Au,87.7,cubic,0.0,106.27,143.77,170.03,106.27,143.77,170.03,0.0,81.66,18.34,carbon paper electrode,KHCO3,0.1,6.8,-0.9,CO,18.75,1.0,H-cell,1428.57,0.0,1.0,20.0,0.002971699000633001,0.3675525969478614,0.0012001403618829998,0.004915601459027,4.17791244,12.764484711878117,0.0,0.0,-5.02663022,76.5869082712687,0.512699999999999,5.84744474,18.14473805188449,0.0,0.0,-50.58496015,18.14473805188449,0.0,27.99491462,1.0,0.0,2.0,0.0,-0.03751,-0.26,0.74,-6.106153846153846,44.5,4.353,1.118,2.193,1.0,1.0,0.0
https://doi.org/10.1002/ejic.202100229,Au0.02Cu2O,Cu2O,Au,87.7,cubic,0.0,106.27,143.77,170.03,106.27,143.77,170.03,0.0,81.66,18.34,carbon paper electrode,KHCO3,0.1,6.8,-1.0,C2H4,3.86,1.0,H-cell,1428.57,0.0,1.0,20.0,0.002971699000633001,0.3675525969478614,0.0012001403618829998,0.004915601459027,4.17791244,12.764484711878117,0.0,0.0,-5.02663022,76.5869082712687,0.512699999999999,5.84744474,18.14473805188449,0.0,0.0,-50.58496015,18.14473805188449,0.0,28.031300127999998,0.0,0.0,6.0,0.0,0.8022,-0.26,0.74,-6.106153846153846,44.5,4.353,1.118,2.193,1.0,1.0,0.0
https://doi.org/10.1002/ejic.202100229,Au0.02Cu2O,Cu2O,Au,87.7,cubic,0.0,106.27,143.77,170.03,106.27,143.77,170.03,0.0,81.66,18.34,carbon paper electrode,KHCO3,0.1,6.8,-1.0,HCOOH,12.32,1.0,H-cell,1428.57,0.0,1.0,20.0,0.002971699000633001,0.3675525969478614,0.0012001403618829998,0.004915601459027,4.17791244,12.764484711878117,0.0,0.0,-5.02663022,76.5869082712687,0.512699999999999,5.84744474,18.14473805188449,0.0,0.0,-50.58496015,18.14473805188449,0.0,46.005479304,2.0,1.0,5.0,0.0,-0.29919999999999997,-0.53,1.4699999999999982,1.4700000000000009,44.5,4.353,1.118,2.193,1.0,1.0,0.0
https://doi.org/10.1002/ejic.202100229,Au0.02Cu2O,Cu2O,Au,87.7,cubic,0.0,106.27,143.77,170.03,106.27,143.77,170.03,0.0,81.66,18.34,carbon paper electrode,KHCO3,0.1,6.8,-1.0,H2,3.64,1.0,H-cell,1428.57,0.0,1.0,20.0,0.002971699000633001,0.3675525969478614,0.0012001403618829998,0.004915601459027,4.17791244,12.764484711878117,0.0,0.0,-5.02663022,76.5869082712687,0.512699999999999,5.84744474,18.14473805188449,0.0,0.0,-50.58496015,18.14473805188449,0.0,2.015650064,0.0,0.0,2.0,0.0,0.246,0.0,0.0,0.0,44.5,4.353,1.118,2.193,1.0,1.0,0.0
https://doi.org/10.1002/ejic.202100229,Au0.02Cu2O,Cu2O,Au,87.7,cubic,0.0,106.27,143.77,170.03,106.27,143.77,170.03,0.0,81.66,18.34,carbon paper electrode,KHCO3,0.1,6.8,-1.0,CO,20.89,1.0,H-cell,1428.57,0.0,1.0,20.0,0.002971699000633001,0.3675525969478614,0.0012001403618829998,0.004915601459027,4.17791244,12.764484711878117,0.0,0.0,-5.02663022,76.5869082712687,0.512699999999999,5.84744474,18.14473805188449,0.0,0.0,-50.58496015,18.14473805188449,0.0,27.99491462,1.0,0.0,2.0,0.0,-0.03751,-0.26,0.74,-6.106153846153846,44.5,4.353,1.118,2.193,1.0,1.0,0.0
https://doi.org/10.1002/ejic.202100229,Au0.02Cu2O,Cu2O,Au,87.7,cubic,0.0,106.27,143.77,170.03,106.27,143.77,170.03,0.0,81.66,18.34,carbon paper electrode,KHCO3,0.1,6.8,-1.1,C2H4,4.29,1.0,H-cell,1428.57,0.0,1.0,20.0,0.002971699000633001,0.3675525969478614,0.0012001403618829998,0.004915601459027,4.17791244,12.764484711878117,0.0,0.0,-5.02663022,76.5869082712687,0.512699999999999,5.84744474,18.14473805188449,0.0,0.0,-50.58496015,18.14473805188449,0.0,28.031300127999998,0.0,0.0,6.0,0.0,0.8022,-0.26,0.74,-6.106153846153846,44.5,4.353,1.118,2.193,1.0,1.0,0.0
https://doi.org/10.1002/ejic.202100229,Au0.02Cu2O,Cu2O,Au,87.7,cubic,0.0,106.27,143.77,170.03,106.27,143.77,170.03,0.0,81.66,18.34,carbon paper electrode,KHCO3,0.1,6.8,-1.1,HCOOH,15.54,1.0,H-cell,1428.57,0.0,1.0,20.0,0.002971699000633001,0.3675525969478614,0.0012001403618829998,0.004915601459027,4.17791244,12.764484711878117,0.0,0.0,-5.02663022,76.5869082712687,0.512699999999999,5.84744474,18.14473805188449,0.0,0.0,-50.58496015,18.14473805188449,0.0,46.005479304,2.0,1.0,5.0,0.0,-0.29919999999999997,-0.53,1.4699999999999982,1.4700000000000009,44.5,4.353,1.118,2.193,1.0,1.0,0.0
https://doi.org/10.1002/ejic.202100229,Au0.02Cu2O,Cu2O,Au,87.7,cubic,0.0,106.27,143.77,170.03,106.27,143.77,170.03,0.0,81.66,18.34,carbon paper electrode,KHCO3,0.1,6.8,-1.1,H2,3.54,1.0,H-cell,1428.57,0.0,1.0,20.0,0.002971699000633001,0.3675525969478614,0.0012001403618829998,0.004915601459027,4.17791244,12.764484711878117,0.0,0.0,-5.02663022,76.5869082712687,0.512699999999999,5.84744474,18.14473805188449,0.0,0.0,-50.58496015,18.14473805188449,0.0,2.015650064,0.0,0.0,2.0,0.0,0.246,0.0,0.0,0.0,44.5,4.353,1.118,2.193,1.0,1.0,0.0
https://doi.org/10.1002/ejic.202100229,Au0.02Cu2O,Cu2O,Au,87.7,cubic,0.0,106.27,143.77,170.03,106.27,143.77,170.03,0.0,81.66,18.34,carbon paper electrode,KHCO3,0.1,6.8,-1.1,CO,28.71,1.0,H-cell,1428.57,0.0,1.0,20.0,0.002971699000633001,0.3675525969478614,0.0012001403618829998,0.004915601459027,4.17791244,12.764484711878117,0.0,0.0,-5.02663022,76.5869082712687,0.512699999999999,5.84744474,18.14473805188449,0.0,0.0,-50.58496015,18.14473805188449,0.0,27.99491462,1.0,0.0,2.0,0.0,-0.03751,-0.26,0.74,-6.106153846153846,44.5,4.353,1.118,2.193,1.0,1.0,0.0
https://doi.org/10.1002/ejic.202100229,Au0.02Cu2O,Cu2O,Au,87.7,cubic,0.0,106.27,143.77,170.03,106.27,143.77,170.03,0.0,81.66,18.34,carbon paper electrode,KHCO3,0.1,6.8,-1.2,C2H4,14.79,1.0,H-cell,1428.57,0.0,1.0,20.0,0.002971699000633001,0.3675525969478614,0.0012001403618829998,0.004915601459027,4.17791244,12.764484711878117,0.0,0.0,-5.02663022,76.5869082712687,0.512699999999999,5.84744474,18.14473805188449,0.0,0.0,-50.58496015,18.14473805188449,0.0,28.031300127999998,0.0,0.0,6.0,0.0,0.8022,-0.26,0.74,-6.106153846153846,44.5,4.353,1.118,2.193,1.0,1.0,0.0
https://doi.org/10.1002/ejic.202100229,Au0.02Cu2O,Cu2O,Au,87.7,cubic,0.0,106.27,143.77,170.03,106.27,143.77,170.03,0.0,81.66,18.34,carbon paper electrode,KHCO3,0.1,6.8,-1.2,HCOOH,5.68,1.0,H-cell,1428.57,0.0,1.0,20.0,0.002971699000633001,0.3675525969478614,0.0012001403618829998,0.004915601459027,4.17791244,12.764484711878117,0.0,0.0,-5.02663022,76.5869082712687,0.512699999999999,5.84744474,18.14473805188449,0.0,0.0,-50.58496015,18.14473805188449,0.0,46.005479304,2.0,1.0,5.0,0.0,-0.29919999999999997,-0.53,1.4699999999999982,1.4700000000000009,44.5,4.353,1.118,2.193,1.0,1.0,0.0
https://doi.org/10.1002/ejic.202100229,Au0.02Cu2O,Cu2O,Au,87.7,cubic,0.0,106.27,143.77,170.03,106.27,143.77,170.03,0.0,81.66,18.34,carbon paper electrode,KHCO3,0.1,6.8,-1.2,H2,9.43,1.0,H-cell,1428.57,0.0,1.0,20.0,0.002971699000633001,0.3675525969478614,0.0012001403618829998,0.004915601459027,4.17791244,12.764484711878117,0.0,0.0,-5.02663022,76.5869082712687,0.512699999999999,5.84744474,18.14473805188449,0.0,0.0,-50.58496015,18.14473805188449,0.0,2.015650064,0.0,0.0,2.0,0.0,0.246,0.0,0.0,0.0,44.5,4.353,1.118,2.193,1.0,1.0,0.0
https://doi.org/10.1002/ejic.202100229,Au0.02Cu2O,Cu2O,Au,87.7,cubic,0.0,106.27,143.77,170.03,106.27,143.77,170.03,0.0,81.66,18.34,carbon paper electrode,KHCO3,0.1,6.8,-1.2,CO,14.79,1.0,H-cell,1428.57,0.0,1.0,20.0,0.002971699000633001,0.3675525969478614,0.0012001403618829998,0.004915601459027,4.17791244,12.764484711878117,0.0,0.0,-5.02663022,76.5869082712687,0.512699999999999,5.84744474,18.14473805188449,0.0,0.0,-50.58496015,18.14473805188449,0.0,27.99491462,1.0,0.0,2.0,0.0,-0.03751,-0.26,0.74,-6.106153846153846,44.5,4.353,1.118,2.193,1.0,1.0,0.0
https://doi.org/10.1002/ejic.202100229,Au0.02Cu2O,Cu2O,Au,87.7,cubic,0.0,106.27,143.77,170.03,106.27,143.77,170.03,0.0,81.66,18.34,carbon paper electrode,KHCO3,0.1,6.8,-1.3,CH4,3.54,1.0,H-cell,1428.57,0.0,1.0,20.0,0.002971699000633001,0.3675525969478614,0.0012001403618829998,0.004915601459027,4.17791244,12.764484711878117,0.0,0.0,-5.02663022,76.5869082712687,0.512699999999999,5.84744474,18.14473805188449,0.0,0.0,-50.58496015,18.14473805188449,0.0,16.031300127999998,0.0,0.0,5.0,1.0,0.6361,0.0,0.0,0.0,44.5,4.353,1.118,2.193,1.0,1.0,0.0
https://doi.org/10.1002/ejic.202100229,Au0.02Cu2O,Cu2O,Au,87.7,cubic,0.0,106.27,143.77,170.03,106.27,143.77,170.03,0.0,81.66,18.34,carbon paper electrode,KHCO3,0.1,6.8,-1.3,HCOOH,15.54,1.0,H-cell,1428.57,0.0,1.0,20.0,0.002971699000633001,0.3675525969478614,0.0012001403618829998,0.004915601459027,4.17791244,12.764484711878117,0.0,0.0,-5.02663022,76.5869082712687,0.512699999999999,5.84744474,18.14473805188449,0.0,0.0,-50.58496015,18.14473805188449,0.0,46.005479304,2.0,1.0,5.0,0.0,-0.29919999999999997,-0.53,1.4699999999999982,1.4700000000000009,44.5,4.353,1.118,2.193,1.0,1.0,0.0
https://doi.org/10.1002/ejic.202100229,Au0.02Cu2O,Cu2O,Au,87.7,cubic,0.0,106.27,143.77,170.03,106.27,143.77,170.03,0.0,81.66,18.34,carbon paper electrode,KHCO3,0.1,6.8,-1.3,C2H4,5.46,1.0,H-cell,1428.57,0.0,1.0,20.0,0.002971699000633001,0.3675525969478614,0.0012001403618829998,0.004915601459027,4.17791244,12.764484711878117,0.0,0.0,-5.02663022,76.5869082712687,0.512699999999999,5.84744474,18.14473805188449,0.0,0.0,-50.58496015,18.14473805188449,0.0,28.031300127999998,0.0,0.0,6.0,0.0,0.8022,-0.26,0.74,-6.106153846153846,44.5,4.353,1.118,2.193,1.0,1.0,0.0
https://doi.org/10.1002/ejic.202100229,Au0.02Cu2O,Cu2O,Au,87.7,cubic,0.0,106.27,143.77,170.03,106.27,143.77,170.03,0.0,81.66,18.34,carbon paper electrode,KHCO3,0.1,6.8,-1.3,CO,7.5,1.0,H-cell,1428.57,0.0,1.0,20.0,0.002971699000633001,0.3675525969478614,0.0012001403618829998,0.004915601459027,4.17791244,12.764484711878117,0.0,0.0,-5.02663022,76.5869082712687,0.512699999999999,5.84744474,18.14473805188449,0.0,0.0,-50.58496015,18.14473805188449,0.0,27.99491462,1.0,0.0,2.0,0.0,-0.03751,-0.26,0.74,-6.106153846153846,44.5,4.353,1.118,2.193,1.0,1.0,0.0
https://doi.org/10.1002/ejic.202100229,Au0.02Cu2O,Cu2O,Au,87.7,cubic,0.0,106.27,143.77,170.03,106.27,143.77,170.03,0.0,81.66,18.34,carbon paper electrode,KHCO3,0.1,6.8,-1.3,H2,6.64,1.0,H-cell,1428.57,0.0,1.0,20.0,0.002971699000633001,0.3675525969478614,0.0012001403618829998,0.004915601459027,4.17791244,12.764484711878117,0.0,0.0,-5.02663022,76.5869082712687,0.512699999999999,5.84744474,18.14473805188449,0.0,0.0,-50.58496015,18.14473805188449,0.0,2.015650064,0.0,0.0,2.0,0.0,0.246,0.0,0.0,0.0,44.5,4.353,1.118,2.193,1.0,1.0,0.0
https://doi.org/10.1002/ejic.202100229,Au0.02Cu2O,Cu2O,Au,87.7,cubic,0.0,106.27,143.77,170.03,106.27,143.77,170.03,0.0,81.66,18.34,carbon paper electrode,KHCO3,0.1,6.8,-1.4,HCOOH,19.5,1.0,H-cell,1428.57,0.0,1.0,20.0,0.002971699000633001,0.3675525969478614,0.0012001403618829998,0.004915601459027,4.17791244,12.764484711878117,0.0,0.0,-5.02663022,76.5869082712687,0.512699999999999,5.84744474,18.14473805188449,0.0,0.0,-50.58496015,18.14473805188449,0.0,46.005479304,2.0,1.0,5.0,0.0,-0.29919999999999997,-0.53,1.4699999999999982,1.4700000000000009,44.5,4.353,1.118,2.193,1.0,1.0,0.0
https://doi.org/10.1002/ejic.202100229,Au0.02Cu2O,Cu2O,Au,87.7,cubic,0.0,106.27,143.77,170.03,106.27,143.77,170.03,0.0,81.66,18.34,carbon paper electrode,KHCO3,0.1,6.8,-1.4,C2H4,0.0,1.0,H-cell,1428.57,0.0,1.0,20.0,0.002971699000633001,0.3675525969478614,0.0012001403618829998,0.004915601459027,4.17791244,12.764484711878117,0.0,0.0,-5.02663022,76.5869082712687,0.512699999999999,5.84744474,18.14473805188449,0.0,0.0,-50.58496015,18.14473805188449,0.0,28.031300127999998,0.0,0.0,6.0,0.0,0.8022,-0.26,0.74,-6.106153846153846,44.5,4.353,1.118,2.193,1.0,1.0,0.0
https://doi.org/10.1002/ejic.202100229,Au0.02Cu2O,Cu2O,Au,87.7,cubic,0.0,106.27,143.77,170.03,106.27,143.77,170.03,0.0,81.66,18.34,carbon paper electrode,KHCO3,0.1,6.8,-1.4,CO,7.18,1.0,H-cell,1428.57,0.0,1.0,20.0,0.002971699000633001,0.3675525969478614,0.0012001403618829998,0.004915601459027,4.17791244,12.764484711878117,0.0,0.0,-5.02663022,76.5869082712687,0.512699999999999,5.84744474,18.14473805188449,0.0,0.0,-50.58496015,18.14473805188449,0.0,27.99491462,1.0,0.0,2.0,0.0,-0.03751,-0.26,0.74,-6.106153846153846,44.5,4.353,1.118,2.193,1.0,1.0,0.0
https://doi.org/10.1002/ejic.202100229,Au0.02Cu2O,Cu2O,Au,87.7,cubic,0.0,106.27,143.77,170.03,106.27,143.77,170.03,0.0,81.66,18.34,carbon paper electrode,KHCO3,0.1,6.8,-1.4,H2,17.89,1.0,H-cell,1428.57,0.0,1.0,20.0,0.002971699000633001,0.3675525969478614,0.0012001403618829998,0.004915601459027,4.17791244,12.764484711878117,0.0,0.0,-5.02663022,76.5869082712687,0.512699999999999,5.84744474,18.14473805188449,0.0,0.0,-50.58496015,18.14473805188449,0.0,2.015650064,0.0,0.0,2.0,0.0,0.246,0.0,0.0,0.0,44.5,4.353,1.118,2.193,1.0,1.0,0.0
https://doi.org/10.1002/ejic.202100229,Au0.01Cu2O,Cu2O,Au,85.22,cubic,0.0,106.27,143.77,170.03,106.27,143.77,170.03,0.0,81.66,18.34,carbon paper electrode,KHCO3,0.1,6.8,-0.9,C2H4,2.57,1.0,H-cell,1428.57,0.0,1.0,20.0,0.002971699000633001,0.3675525969478614,0.0012001403618829998,0.004915601459027,4.17791244,12.764484711878117,0.0,0.0,-5.02663022,76.5869082712687,0.512699999999999,5.84744474,18.14473805188449,0.0,0.0,-50.58496015,18.14473805188449,0.0,28.031300127999998,0.0,0.0,6.0,0.0,0.8022,-0.26,0.74,-6.106153846153846,44.5,4.353,1.118,2.193,1.0,1.0,0.0
https://doi.org/10.1002/ejic.202100229,Au0.01Cu2O,Cu2O,Au,85.22,cubic,0.0,106.27,143.77,170.03,106.27,143.77,170.03,0.0,81.66,18.34,carbon paper electrode,KHCO3,0.1,6.8,-0.9,HCOOH,15.34,1.0,H-cell,1428.57,0.0,1.0,20.0,0.002971699000633001,0.3675525969478614,0.0012001403618829998,0.004915601459027,4.17791244,12.764484711878117,0.0,0.0,-5.02663022,76.5869082712687,0.512699999999999,5.84744474,18.14473805188449,0.0,0.0,-50.58496015,18.14473805188449,0.0,46.005479304,2.0,1.0,5.0,0.0,-0.29919999999999997,-0.53,1.4699999999999982,1.4700000000000009,44.5,4.353,1.118,2.193,1.0,1.0,0.0
https://doi.org/10.1002/ejic.202100229,Au0.01Cu2O,Cu2O,Au,85.22,cubic,0.0,106.27,143.77,170.03,106.27,143.77,170.03,0.0,81.66,18.34,carbon paper electrode,KHCO3,0.1,6.8,-0.9,H2,2.24,1.0,H-cell,1428.57,0.0,1.0,20.0,0.002971699000633001,0.3675525969478614,0.0012001403618829998,0.004915601459027,4.17791244,12.764484711878117,0.0,0.0,-5.02663022,76.5869082712687,0.512699999999999,5.84744474,18.14473805188449,0.0,0.0,-50.58496015,18.14473805188449,0.0,2.015650064,0.0,0.0,2.0,0.0,0.246,0.0,0.0,0.0,44.5,4.353,1.118,2.193,1.0,1.0,0.0
https://doi.org/10.1002/ejic.202100229,Au0.01Cu2O,Cu2O,Au,85.22,cubic,0.0,106.27,143.77,170.03,106.27,143.77,170.03,0.0,81.66,18.34,carbon paper electrode,KHCO3,0.1,6.8,-0.9,CO,16.46,1.0,H-cell,1428.57,0.0,1.0,20.0,0.002971699000633001,0.3675525969478614,0.0012001403618829998,0.004915601459027,4.17791244,12.764484711878117,0.0,0.0,-5.02663022,76.5869082712687,0.512699999999999,5.84744474,18.14473805188449,0.0,0.0,-50.58496015,18.14473805188449,0.0,27.99491462,1.0,0.0,2.0,0.0,-0.03751,-0.26,0.74,-6.106153846153846,44.5,4.353,1.118,2.193,1.0,1.0,0.0
https://doi.org/10.1002/ejic.202100229,Au0.01Cu2O,Cu2O,Au,85.22,cubic,0.0,106.27,143.77,170.03,106.27,143.77,170.03,0.0,81.66,18.34,carbon paper electrode,KHCO3,0.1,6.8,-1.0,C2H4,3.58,1.0,H-cell,1428.57,0.0,1.0,20.0,0.002971699000633001,0.3675525969478614,0.0012001403618829998,0.004915601459027,4.17791244,12.764484711878117,0.0,0.0,-5.02663022,76.5869082712687,0.512699999999999,5.84744474,18.14473805188449,0.0,0.0,-50.58496015,18.14473805188449,0.0,28.031300127999998,0.0,0.0,6.0,0.0,0.8022,-0.26,0.74,-6.106153846153846,44.5,4.353,1.118,2.193,1.0,1.0,0.0
https://doi.org/10.1002/ejic.202100229,Au0.01Cu2O,Cu2O,Au,85.22,cubic,0.0,106.27,143.77,170.03,106.27,143.77,170.03,0.0,81.66,18.34,carbon paper electrode,KHCO3,0.1,6.8,-1.0,HCOOH,17.69,1.0,H-cell,1428.57,0.0,1.0,20.0,0.002971699000633001,0.3675525969478614,0.0012001403618829998,0.004915601459027,4.17791244,12.764484711878117,0.0,0.0,-5.02663022,76.5869082712687,0.512699999999999,5.84744474,18.14473805188449,0.0,0.0,-50.58496015,18.14473805188449,0.0,46.005479304,2.0,1.0,5.0,0.0,-0.29919999999999997,-0.53,1.4699999999999982,1.4700000000000009,44.5,4.353,1.118,2.193,1.0,1.0,0.0
https://doi.org/10.1002/ejic.202100229,Au0.01Cu2O,Cu2O,Au,85.22,cubic,0.0,106.27,143.77,170.03,106.27,143.77,170.03,0.0,81.66,18.34,carbon paper electrode,KHCO3,0.1,6.8,-1.0,H2,1.01,1.0,H-cell,1428.57,0.0,1.0,20.0,0.002971699000633001,0.3675525969478614,0.0012001403618829998,0.004915601459027,4.17791244,12.764484711878117,0.0,0.0,-5.02663022,76.5869082712687,0.512699999999999,5.84744474,18.14473805188449,0.0,0.0,-50.58496015,18.14473805188449,0.0,2.015650064,0.0,0.0,2.0,0.0,0.246,0.0,0.0,0.0,44.5,4.353,1.118,2.193,1.0,1.0,0.0
https://doi.org/10.1002/ejic.202100229,Au0.01Cu2O,Cu2O,Au,85.22,cubic,0.0,106.27,143.77,170.03,106.27,143.77,170.03,0.0,81.66,18.34,carbon paper electrode,KHCO3,0.1,6.8,-1.0,CO,16.57,1.0,H-cell,1428.57,0.0,1.0,20.0,0.002971699000633001,0.3675525969478614,0.0012001403618829998,0.004915601459027,4.17791244,12.764484711878117,0.0,0.0,-5.02663022,76.5869082712687,0.512699999999999,5.84744474,18.14473805188449,0.0,0.0,-50.58496015,18.14473805188449,0.0,27.99491462,1.0,0.0,2.0,0.0,-0.03751,-0.26,0.74,-6.106153846153846,44.5,4.353,1.118,2.193,1.0,1.0,0.0
https://doi.org/10.1002/ejic.202100229,Au0.01Cu2O,Cu2O,Au,85.22,cubic,0.0,106.27,143.77,170.03,106.27,143.77,170.03,0.0,81.66,18.34,carbon paper electrode,KHCO3,0.1,6.8,-1.1,C2H4,3.81,1.0,H-cell,1428.57,0.0,1.0,20.0,0.002971699000633001,0.3675525969478614,0.0012001403618829998,0.004915601459027,4.17791244,12.764484711878117,0.0,0.0,-5.02663022,76.5869082712687,0.512699999999999,5.84744474,18.14473805188449,0.0,0.0,-50.58496015,18.14473805188449,0.0,28.031300127999998,0.0,0.0,6.0,0.0,0.8022,-0.26,0.74,-6.106153846153846,44.5,4.353,1.118,2.193,1.0,1.0,0.0
https://doi.org/10.1002/ejic.202100229,Au0.01Cu2O,Cu2O,Au,85.22,cubic,0.0,106.27,143.77,170.03,106.27,143.77,170.03,0.0,81.66,18.34,carbon paper electrode,KHCO3,0.1,6.8,-1.1,HCOOH,24.74,1.0,H-cell,1428.57,0.0,1.0,20.0,0.002971699000633001,0.3675525969478614,0.0012001403618829998,0.004915601459027,4.17791244,12.764484711878117,0.0,0.0,-5.02663022,76.5869082712687,0.512699999999999,5.84744474,18.14473805188449,0.0,0.0,-50.58496015,18.14473805188449,0.0,46.005479304,2.0,1.0,5.0,0.0,-0.29919999999999997,-0.53,1.4699999999999982,1.4700000000000009,44.5,4.353,1.118,2.193,1.0,1.0,0.0
https://doi.org/10.1002/ejic.202100229,Au0.01Cu2O,Cu2O,Au,85.22,cubic,0.0,106.27,143.77,170.03,106.27,143.77,170.03,0.0,81.66,18.34,carbon paper electrode,KHCO3,0.1,6.8,-1.1,H2,1.57,1.0,H-cell,1428.57,0.0,1.0,20.0,0.002971699000633001,0.3675525969478614,0.0012001403618829998,0.004915601459027,4.17791244,12.764484711878117,0.0,0.0,-5.02663022,76.5869082712687,0.512699999999999,5.84744474,18.14473805188449,0.0,0.0,-50.58496015,18.14473805188449,0.0,2.015650064,0.0,0.0,2.0,0.0,0.246,0.0,0.0,0.0,44.5,4.353,1.118,2.193,1.0,1.0,0.0
https://doi.org/10.1002/ejic.202100229,Au0.01Cu2O,Cu2O,Au,85.22,cubic,0.0,106.27,143.77,170.03,106.27,143.77,170.03,0.0,81.66,18.34,carbon paper electrode,KHCO3,0.1,6.8,-1.1,CO,13.99,1.0,H-cell,1428.57,0.0,1.0,20.0,0.002971699000633001,0.3675525969478614,0.0012001403618829998,0.004915601459027,4.17791244,12.764484711878117,0.0,0.0,-5.02663022,76.5869082712687,0.512699999999999,5.84744474,18.14473805188449,0.0,0.0,-50.58496015,18.14473805188449,0.0,27.99491462,1.0,0.0,2.0,0.0,-0.03751,-0.26,0.74,-6.106153846153846,44.5,4.353,1.118,2.193,1.0,1.0,0.0
https://doi.org/10.1002/ejic.202100229,Au0.01Cu2O,Cu2O,Au,85.22,cubic,0.0,106.27,143.77,170.03,106.27,143.77,170.03,0.0,81.66,18.34,carbon paper electrode,KHCO3,0.1,6.8,-1.2,C2H4,7.61,1.0,H-cell,1428.57,0.0,1.0,20.0,0.002971699000633001,0.3675525969478614,0.0012001403618829998,0.004915601459027,4.17791244,12.764484711878117,0.0,0.0,-5.02663022,76.5869082712687,0.512699999999999,5.84744474,18.14473805188449,0.0,0.0,-50.58496015,18.14473805188449,0.0,28.031300127999998,0.0,0.0,6.0,0.0,0.8022,-0.26,0.74,-6.106153846153846,44.5,4.353,1.118,2.193,1.0,1.0,0.0
https://doi.org/10.1002/ejic.202100229,Au0.01Cu2O,Cu2O,Au,85.22,cubic,0.0,106.27,143.77,170.03,106.27,143.77,170.03,0.0,81.66,18.34,carbon paper electrode,KHCO3,0.1,6.8,-1.2,HCOOH,22.95,1.0,H-cell,1428.57,0.0,1.0,20.0,0.002971699000633001,0.3675525969478614,0.0012001403618829998,0.004915601459027,4.17791244,12.764484711878117,0.0,0.0,-5.02663022,76.5869082712687,0.512699999999999,5.84744474,18.14473805188449,0.0,0.0,-50.58496015,18.14473805188449,0.0,46.005479304,2.0,1.0,5.0,0.0,-0.29919999999999997,-0.53,1.4699999999999982,1.4700000000000009,44.5,4.353,1.118,2.193,1.0,1.0,0.0
https://doi.org/10.1002/ejic.202100229,Au0.01Cu2O,Cu2O,Au,85.22,cubic,0.0,106.27,143.77,170.03,106.27,143.77,170.03,0.0,81.66,18.34,carbon paper electrode,KHCO3,0.1,6.8,-1.2,H2,2.01,1.0,H-cell,1428.57,0.0,1.0,20.0,0.002971699000633001,0.3675525969478614,0.0012001403618829998,0.004915601459027,4.17791244,12.764484711878117,0.0,0.0,-5.02663022,76.5869082712687,0.512699999999999,5.84744474,18.14473805188449,0.0,0.0,-50.58496015,18.14473805188449,0.0,2.015650064,0.0,0.0,2.0,0.0,0.246,0.0,0.0,0.0,44.5,4.353,1.118,2.193,1.0,1.0,0.0
https://doi.org/10.1002/ejic.202100229,Au0.01Cu2O,Cu2O,Au,85.22,cubic,0.0,106.27,143.77,170.03,106.27,143.77,170.03,0.0,81.66,18.34,carbon paper electrode,KHCO3,0.1,6.8,-1.2,CO,5.49,1.0,H-cell,1428.57,0.0,1.0,20.0,0.002971699000633001,0.3675525969478614,0.0012001403618829998,0.004915601459027,4.17791244,12.764484711878117,0.0,0.0,-5.02663022,76.5869082712687,0.512699999999999,5.84744474,18.14473805188449,0.0,0.0,-50.58496015,18.14473805188449,0.0,27.99491462,1.0,0.0,2.0,0.0,-0.03751,-0.26,0.74,-6.106153846153846,44.5,4.353,1.118,2.193,1.0,1.0,0.0
https://doi.org/10.1002/ejic.202100229,Au0.01Cu2O,Cu2O,Au,85.22,cubic,0.0,106.27,143.77,170.03,106.27,143.77,170.03,0.0,81.66,18.34,carbon paper electrode,KHCO3,0.1,6.8,-1.3,C2H4,10.52,1.0,H-cell,1428.57,0.0,1.0,20.0,0.002971699000633001,0.3675525969478614,0.0012001403618829998,0.004915601459027,4.17791244,12.764484711878117,0.0,0.0,-5.02663022,76.5869082712687,0.512699999999999,5.84744474,18.14473805188449,0.0,0.0,-50.58496015,18.14473805188449,0.0,28.031300127999998,0.0,0.0,6.0,0.0,0.8022,-0.26,0.74,-6.106153846153846,44.5,4.353,1.118,2.193,1.0,1.0,0.0
https://doi.org/10.1002/ejic.202100229,Au0.01Cu2O,Cu2O,Au,85.22,cubic,0.0,106.27,143.77,170.03,106.27,143.77,170.03,0.0,81.66,18.34,carbon paper electrode,KHCO3,0.1,6.8,-1.3,CO,20.82,1.0,H-cell,1428.57,0.0,1.0,20.0,0.002971699000633001,0.3675525969478614,0.0012001403618829998,0.004915601459027,4.17791244,12.764484711878117,0.0,0.0,-5.02663022,76.5869082712687,0.512699999999999,5.84744474,18.14473805188449,0.0,0.0,-50.58496015,18.14473805188449,0.0,27.99491462,1.0,0.0,2.0,0.0,-0.03751,-0.26,0.74,-6.106153846153846,44.5,4.353,1.118,2.193,1.0,1.0,0.0
https://doi.org/10.1002/ejic.202100229,Au0.01Cu2O,Cu2O,Au,85.22,cubic,0.0,106.27,143.77,170.03,106.27,143.77,170.03,0.0,81.66,18.34,carbon paper electrode,KHCO3,0.1,6.8,-1.3,HCOOH,2.13,1.0,H-cell,1428.57,0.0,1.0,20.0,0.002971699000633001,0.3675525969478614,0.0012001403618829998,0.004915601459027,4.17791244,12.764484711878117,0.0,0.0,-5.02663022,76.5869082712687,0.512699999999999,5.84744474,18.14473805188449,0.0,0.0,-50.58496015,18.14473805188449,0.0,46.005479304,2.0,1.0,5.0,0.0,-0.29919999999999997,-0.53,1.4699999999999982,1.4700000000000009,44.5,4.353,1.118,2.193,1.0,1.0,0.0
https://doi.org/10.1002/ejic.202100229,Au0.01Cu2O,Cu2O,Au,85.22,cubic,0.0,106.27,143.77,170.03,106.27,143.77,170.03,0.0,81.66,18.34,carbon paper electrode,KHCO3,0.1,6.8,-1.3,H2,6.72,1.0,H-cell,1428.57,0.0,1.0,20.0,0.002971699000633001,0.3675525969478614,0.0012001403618829998,0.004915601459027,4.17791244,12.764484711878117,0.0,0.0,-5.02663022,76.5869082712687,0.512699999999999,5.84744474,18.14473805188449,0.0,0.0,-50.58496015,18.14473805188449,0.0,2.015650064,0.0,0.0,2.0,0.0,0.246,0.0,0.0,0.0,44.5,4.353,1.118,2.193,1.0,1.0,0.0
https://doi.org/10.1002/ejic.202100229,Au0.04Cu2O,Cu2O,Au,53.68,cubic,0.0,106.27,143.77,170.03,106.27,143.77,170.03,0.0,81.66,18.34,carbon paper electrode,KHCO3,0.1,6.8,-0.9,C2H4,2.35,1.0,H-cell,1428.57,0.0,1.0,20.0,0.002971699000633001,0.3675525969478614,0.0012001403618829998,0.004915601459027,4.17791244,12.764484711878117,0.0,0.0,-5.02663022,76.5869082712687,0.512699999999999,5.84744474,18.14473805188449,0.0,0.0,-50.58496015,18.14473805188449,0.0,28.031300127999998,0.0,0.0,6.0,0.0,0.8022,-0.26,0.74,-6.106153846153846,44.5,4.353,1.118,2.193,1.0,1.0,0.0
https://doi.org/10.1002/ejic.202100229,Au0.04Cu2O,Cu2O,Au,53.68,cubic,0.0,106.27,143.77,170.03,106.27,143.77,170.03,0.0,81.66,18.34,carbon paper electrode,KHCO3,0.1,6.8,-0.9,HCOOH,13.88,1.0,H-cell,1428.57,0.0,1.0,20.0,0.002971699000633001,0.3675525969478614,0.0012001403618829998,0.004915601459027,4.17791244,12.764484711878117,0.0,0.0,-5.02663022,76.5869082712687,0.512699999999999,5.84744474,18.14473805188449,0.0,0.0,-50.58496015,18.14473805188449,0.0,46.005479304,2.0,1.0,5.0,0.0,-0.29919999999999997,-0.53,1.4699999999999982,1.4700000000000009,44.5,4.353,1.118,2.193,1.0,1.0,0.0
https://doi.org/10.1002/ejic.202100229,Au0.04Cu2O,Cu2O,Au,53.68,cubic,0.0,106.27,143.77,170.03,106.27,143.77,170.03,0.0,81.66,18.34,carbon paper electrode,KHCO3,0.1,6.8,-0.9,H2,6.72,1.0,H-cell,1428.57,0.0,1.0,20.0,0.002971699000633001,0.3675525969478614,0.0012001403618829998,0.004915601459027,4.17791244,12.764484711878117,0.0,0.0,-5.02663022,76.5869082712687,0.512699999999999,5.84744474,18.14473805188449,0.0,0.0,-50.58496015,18.14473805188449,0.0,2.015650064,0.0,0.0,2.0,0.0,0.246,0.0,0.0,0.0,44.5,4.353,1.118,2.193,1.0,1.0,0.0
https://doi.org/10.1002/ejic.202100229,Au0.04Cu2O,Cu2O,Au,53.68,cubic,0.0,106.27,143.77,170.03,106.27,143.77,170.03,0.0,81.66,18.34,carbon paper electrode,KHCO3,0.1,6.8,-0.9,CO,19.48,1.0,H-cell,1428.57,0.0,1.0,20.0,0.002971699000633001,0.3675525969478614,0.0012001403618829998,0.004915601459027,4.17791244,12.764484711878117,0.0,0.0,-5.02663022,76.5869082712687,0.512699999999999,5.84744474,18.14473805188449,0.0,0.0,-50.58496015,18.14473805188449,0.0,27.99491462,1.0,0.0,2.0,0.0,-0.03751,-0.26,0.74,-6.106153846153846,44.5,4.353,1.118,2.193,1.0,1.0,0.0
https://doi.org/10.1002/ejic.202100229,Au0.04Cu2O,Cu2O,Au,53.68,cubic,0.0,106.27,143.77,170.03,106.27,143.77,170.03,0.0,81.66,18.34,carbon paper electrode,KHCO3,0.1,6.8,-1.0,C2H4,2.24,1.0,H-cell,1428.57,0.0,1.0,20.0,0.002971699000633001,0.3675525969478614,0.0012001403618829998,0.004915601459027,4.17791244,12.764484711878117,0.0,0.0,-5.02663022,76.5869082712687,0.512699999999999,5.84744474,18.14473805188449,0.0,0.0,-50.58496015,18.14473805188449,0.0,28.031300127999998,0.0,0.0,6.0,0.0,0.8022,-0.26,0.74,-6.106153846153846,44.5,4.353,1.118,2.193,1.0,1.0,0.0
https://doi.org/10.1002/ejic.202100229,Au0.04Cu2O,Cu2O,Au,53.68,cubic,0.0,106.27,143.77,170.03,106.27,143.77,170.03,0.0,81.66,18.34,carbon paper electrode,KHCO3,0.1,6.8,-1.0,HCOOH,11.98,1.0,H-cell,1428.57,0.0,1.0,20.0,0.002971699000633001,0.3675525969478614,0.0012001403618829998,0.004915601459027,4.17791244,12.764484711878117,0.0,0.0,-5.02663022,76.5869082712687,0.512699999999999,5.84744474,18.14473805188449,0.0,0.0,-50.58496015,18.14473805188449,0.0,46.005479304,2.0,1.0,5.0,0.0,-0.29919999999999997,-0.53,1.4699999999999982,1.4700000000000009,44.5,4.353,1.118,2.193,1.0,1.0,0.0
https://doi.org/10.1002/ejic.202100229,Au0.04Cu2O,Cu2O,Au,53.68,cubic,0.0,106.27,143.77,170.03,106.27,143.77,170.03,0.0,81.66,18.34,carbon paper electrode,KHCO3,0.1,6.8,-1.0,H2,12.2,1.0,H-cell,1428.57,0.0,1.0,20.0,0.002971699000633001,0.3675525969478614,0.0012001403618829998,0.004915601459027,4.17791244,12.764484711878117,0.0,0.0,-5.02663022,76.5869082712687,0.512699999999999,5.84744474,18.14473805188449,0.0,0.0,-50.58496015,18.14473805188449,0.0,2.015650064,0.0,0.0,2.0,0.0,0.246,0.0,0.0,0.0,44.5,4.353,1.118,2.193,1.0,1.0,0.0
https://doi.org/10.1002/ejic.202100229,Au0.04Cu2O,Cu2O,Au,53.68,cubic,0.0,106.27,143.77,170.03,106.27,143.77,170.03,0.0,81.66,18.34,carbon paper electrode,KHCO3,0.1,6.8,-1.0,CO,18.47,1.0,H-cell,1428.57,0.0,1.0,20.0,0.002971699000633001,0.3675525969478614,0.0012001403618829998,0.004915601459027,4.17791244,12.764484711878117,0.0,0.0,-5.02663022,76.5869082712687,0.512699999999999,5.84744474,18.14473805188449,0.0,0.0,-50.58496015,18.14473805188449,0.0,27.99491462,1.0,0.0,2.0,0.0,-0.03751,-0.26,0.74,-6.106153846153846,44.5,4.353,1.118,2.193,1.0,1.0,0.0
https://doi.org/10.1002/ejic.202100229,Au0.04Cu2O,Cu2O,Au,53.68,cubic,0.0,106.27,143.77,170.03,106.27,143.77,170.03,0.0,81.66,18.34,carbon paper electrode,KHCO3,0.1,6.8,-1.1,C2H4,2.8,1.0,H-cell,1428.57,0.0,1.0,20.0,0.002971699000633001,0.3675525969478614,0.0012001403618829998,0.004915601459027,4.17791244,12.764484711878117,0.0,0.0,-5.02663022,76.5869082712687,0.512699999999999,5.84744474,18.14473805188449,0.0,0.0,-50.58496015,18.14473805188449,0.0,28.031300127999998,0.0,0.0,6.0,0.0,0.8022,-0.26,0.74,-6.106153846153846,44.5,4.353,1.118,2.193,1.0,1.0,0.0
https://doi.org/10.1002/ejic.202100229,Au0.04Cu2O,Cu2O,Au,53.68,cubic,0.0,106.27,143.77,170.03,106.27,143.77,170.03,0.0,81.66,18.34,carbon paper electrode,KHCO3,0.1,6.8,-1.1,HCOOH,12.65,1.0,H-cell,1428.57,0.0,1.0,20.0,0.002971699000633001,0.3675525969478614,0.0012001403618829998,0.004915601459027,4.17791244,12.764484711878117,0.0,0.0,-5.02663022,76.5869082712687,0.512699999999999,5.84744474,18.14473805188449,0.0,0.0,-50.58496015,18.14473805188449,0.0,46.005479304,2.0,1.0,5.0,0.0,-0.29919999999999997,-0.53,1.4699999999999982,1.4700000000000009,44.5,4.353,1.118,2.193,1.0,1.0,0.0
https://doi.org/10.1002/ejic.202100229,Au0.04Cu2O,Cu2O,Au,53.68,cubic,0.0,106.27,143.77,170.03,106.27,143.77,170.03,0.0,81.66,18.34,carbon paper electrode,KHCO3,0.1,6.8,-1.1,H2,15.45,1.0,H-cell,1428.57,0.0,1.0,20.0,0.002971699000633001,0.3675525969478614,0.0012001403618829998,0.004915601459027,4.17791244,12.764484711878117,0.0,0.0,-5.02663022,76.5869082712687,0.512699999999999,5.84744474,18.14473805188449,0.0,0.0,-50.58496015,18.14473805188449,0.0,2.015650064,0.0,0.0,2.0,0.0,0.246,0.0,0.0,0.0,44.5,4.353,1.118,2.193,1.0,1.0,0.0
https://doi.org/10.1002/ejic.202100229,Au0.04Cu2O,Cu2O,Au,53.68,cubic,0.0,106.27,143.77,170.03,106.27,143.77,170.03,0.0,81.66,18.34,carbon paper electrode,KHCO3,0.1,6.8,-1.1,CO,24.63,1.0,H-cell,1428.57,0.0,1.0,20.0,0.002971699000633001,0.3675525969478614,0.0012001403618829998,0.004915601459027,4.17791244,12.764484711878117,0.0,0.0,-5.02663022,76.5869082712687,0.512699999999999,5.84744474,18.14473805188449,0.0,0.0,-50.58496015,18.14473805188449,0.0,27.99491462,1.0,0.0,2.0,0.0,-0.03751,-0.26,0.74,-6.106153846153846,44.5,4.353,1.118,2.193,1.0,1.0,0.0
https://doi.org/10.1002/ejic.202100229,Au0.04Cu2O,Cu2O,Au,53.68,cubic,0.0,106.27,143.77,170.03,106.27,143.77,170.03,0.0,81.66,18.34,carbon paper electrode,KHCO3,0.1,6.8,-1.2,C2H4,6.49,1.0,H-cell,1428.57,0.0,1.0,20.0,0.002971699000633001,0.3675525969478614,0.0012001403618829998,0.004915601459027,4.17791244,12.764484711878117,0.0,0.0,-5.02663022,76.5869082712687,0.512699999999999,5.84744474,18.14473805188449,0.0,0.0,-50.58496015,18.14473805188449,0.0,28.031300127999998,0.0,0.0,6.0,0.0,0.8022,-0.26,0.74,-6.106153846153846,44.5,4.353,1.118,2.193,1.0,1.0,0.0
https://doi.org/10.1002/ejic.202100229,Au0.04Cu2O,Cu2O,Au,53.68,cubic,0.0,106.27,143.77,170.03,106.27,143.77,170.03,0.0,81.66,18.34,carbon paper electrode,KHCO3,0.1,6.8,-1.2,HCOOH,6.83,1.0,H-cell,1428.57,0.0,1.0,20.0,0.002971699000633001,0.3675525969478614,0.0012001403618829998,0.004915601459027,4.17791244,12.764484711878117,0.0,0.0,-5.02663022,76.5869082712687,0.512699999999999,5.84744474,18.14473805188449,0.0,0.0,-50.58496015,18.14473805188449,0.0,46.005479304,2.0,1.0,5.0,0.0,-0.29919999999999997,-0.53,1.4699999999999982,1.4700000000000009,44.5,4.353,1.118,2.193,1.0,1.0,0.0
https://doi.org/10.1002/ejic.202100229,Au0.04Cu2O,Cu2O,Au,53.68,cubic,0.0,106.27,143.77,170.03,106.27,143.77,170.03,0.0,81.66,18.34,carbon paper electrode,KHCO3,0.1,6.8,-1.2,H2,19.7,1.0,H-cell,1428.57,0.0,1.0,20.0,0.002971699000633001,0.3675525969478614,0.0012001403618829998,0.004915601459027,4.17791244,12.764484711878117,0.0,0.0,-5.02663022,76.5869082712687,0.512699999999999,5.84744474,18.14473805188449,0.0,0.0,-50.58496015,18.14473805188449,0.0,2.015650064,0.0,0.0,2.0,0.0,0.246,0.0,0.0,0.0,44.5,4.353,1.118,2.193,1.0,1.0,0.0
https://doi.org/10.1002/ejic.202100229,Au0.04Cu2O,Cu2O,Au,53.68,cubic,0.0,106.27,143.77,170.03,106.27,143.77,170.03,0.0,81.66,18.34,carbon paper electrode,KHCO3,0.1,6.8,-1.2,CO,18.13,1.0,H-cell,1428.57,0.0,1.0,20.0,0.002971699000633001,0.3675525969478614,0.0012001403618829998,0.004915601459027,4.17791244,12.764484711878117,0.0,0.0,-5.02663022,76.5869082712687,0.512699999999999,5.84744474,18.14473805188449,0.0,0.0,-50.58496015,18.14473805188449,0.0,27.99491462,1.0,0.0,2.0,0.0,-0.03751,-0.26,0.74,-6.106153846153846,44.5,4.353,1.118,2.193,1.0,1.0,0.0
https://doi.org/10.1002/ejic.202100229,Au0.04Cu2O,Cu2O,Au,53.68,cubic,0.0,106.27,143.77,170.03,106.27,143.77,170.03,0.0,81.66,18.34,carbon paper electrode,KHCO3,0.1,6.8,-1.3,C2H4,12.09,1.0,H-cell,1428.57,0.0,1.0,20.0,0.002971699000633001,0.3675525969478614,0.0012001403618829998,0.004915601459027,4.17791244,12.764484711878117,0.0,0.0,-5.02663022,76.5869082712687,0.512699999999999,5.84744474,18.14473805188449,0.0,0.0,-50.58496015,18.14473805188449,0.0,28.031300127999998,0.0,0.0,6.0,0.0,0.8022,-0.26,0.74,-6.106153846153846,44.5,4.353,1.118,2.193,1.0,1.0,0.0
https://doi.org/10.1002/ejic.202100229,Au0.04Cu2O,Cu2O,Au,53.68,cubic,0.0,106.27,143.77,170.03,106.27,143.77,170.03,0.0,81.66,18.34,carbon paper electrode,KHCO3,0.1,6.8,-1.3,HCOOH,1.57,1.0,H-cell,1428.57,0.0,1.0,20.0,0.002971699000633001,0.3675525969478614,0.0012001403618829998,0.004915601459027,4.17791244,12.764484711878117,0.0,0.0,-5.02663022,76.5869082712687,0.512699999999999,5.84744474,18.14473805188449,0.0,0.0,-50.58496015,18.14473805188449,0.0,46.005479304,2.0,1.0,5.0,0.0,-0.29919999999999997,-0.53,1.4699999999999982,1.4700000000000009,44.5,4.353,1.118,2.193,1.0,1.0,0.0
https://doi.org/10.1002/ejic.202100229,Au0.04Cu2O,Cu2O,Au,53.68,cubic,0.0,106.27,143.77,170.03,106.27,143.77,170.03,0.0,81.66,18.34,carbon paper electrode,KHCO3,0.1,6.8,-1.3,CO,26.31,1.0,H-cell,1428.57,0.0,1.0,20.0,0.002971699000633001,0.3675525969478614,0.0012001403618829998,0.004915601459027,4.17791244,12.764484711878117,0.0,0.0,-5.02663022,76.5869082712687,0.512699999999999,5.84744474,18.14473805188449,0.0,0.0,-50.58496015,18.14473805188449,0.0,27.99491462,1.0,0.0,2.0,0.0,-0.03751,-0.26,0.74,-6.106153846153846,44.5,4.353,1.118,2.193,1.0,1.0,0.0
https://doi.org/10.1002/ejic.202100229,Au0.04Cu2O,Cu2O,Au,53.68,cubic,0.0,106.27,143.77,170.03,106.27,143.77,170.03,0.0,81.66,18.34,carbon paper electrode,KHCO3,0.1,6.8,-1.3,H2,2.57,1.0,H-cell,1428.57,0.0,1.0,20.0,0.002971699000633001,0.3675525969478614,0.0012001403618829998,0.004915601459027,4.17791244,12.764484711878117,0.0,0.0,-5.02663022,76.5869082712687,0.512699999999999,5.84744474,18.14473805188449,0.0,0.0,-50.58496015,18.14473805188449,0.0,2.015650064,0.0,0.0,2.0,0.0,0.246,0.0,0.0,0.0,44.5,4.353,1.118,2.193,1.0,1.0,0.0
