Repository: vovamirosh/-CO2RR-Beyond-Green-AI

File: Datasets/raw_dataset.csv (part 34 of 43)
,Number,Autor,Publication,Title,Journal,IF,DOI,"Stability, hour",Key Product,Article name,Formula,Compound_1,Compound_2,"Cat./Support ratio, % (at)",Morphology (TEM/SEM),"Pore size, nm",width min (nm),width aver (nm),width max (nm),length min (nm),length aver (nm),length max (nm),"Cu, % (at.)","Cu+, % (at.)","Cu(2+), % (at.)",Base,electrolyte,"conc, M",pH,RHE vs V,Product,"FE, %","Time, h",Type of reactor,"Loading, μg/cm2","Add_carbon, %","Surface area of electrode, cm2","Flow rate CO2, ml/min","Volume, cm3"
3043,91,,2024,"Operando Investigation of the Origin of C─C Coupling in Electrochemical CO2 Reduction Upon Releasing Bonding Strength, Structural Ordering in Pd─Cu Catalyst",,,https://doi.org/10.1002/aenm.202402237,,C2H5OH,PdCu-IM,,Cu,Pd,49.44,sphere,,40.0,55.0,100.0,40.0,55.0,100.0,100.0,0.0,0.0,carbon paper electrode,KOH,1.0,14.0,-1.50,CO,45.06,2.0,Flow cell,1943.63,9.09,0.49,50.0,30.0
3044,91,,2024,"Operando Investigation of the Origin of C─C Coupling in Electrochemical CO2 Reduction Upon Releasing Bonding Strength, Structural Ordering in Pd─Cu Catalyst",,,https://doi.org/10.1002/aenm.202402237,,C2H5OH,PdCu-IM,,Cu,Pd,49.44,sphere,,40.0,55.0,100.0,40.0,55.0,100.0,100.0,0.0,0.0,carbon paper electrode,KOH,1.0,14.0,-1.70,CO,5.17,2.0,Flow cell,1943.63,9.09,0.49,50.0,30.0
3045,91,,2024,"Operando Investigation of the Origin of C─C Coupling in Electrochemical CO2 Reduction Upon Releasing Bonding Strength, Structural Ordering in Pd─Cu Catalyst",,,https://doi.org/10.1002/aenm.202402237,,C2H5OH,PdCu-IM,,Cu,Pd,49.44,sphere,,40.0,55.0,100.0,40.0,55.0,100.0,100.0,0.0,0.0,carbon paper electrode,KOH,1.0,14.0,-0.7,HCOOH,13.68,2.0,Flow cell,1943.63,9.09,0.49,50.0,30.0
3046,91,,2024,"Operando Investigation of the Origin of C─C Coupling in Electrochemical CO2 Reduction Upon Releasing Bonding Strength, Structural Ordering in Pd─Cu Catalyst",,,https://doi.org/10.1002/aenm.202402237,,C2H5OH,PdCu-IM,,Cu,Pd,49.44,sphere,,40.0,55.0,100.0,40.0,55.0,100.0,100.0,0.0,0.0,carbon paper electrode,KOH,1.0,14.0,-0.90,HCOOH,14.74,2.0,Flow cell,1943.63,9.09,0.49,50.0,30.0
3047,91,,2024,"Operando Investigation of the Origin of C─C Coupling in Electrochemical CO2 Reduction Upon Releasing Bonding Strength, Structural Ordering in Pd─Cu Catalyst",,,https://doi.org/10.1002/aenm.202402237,,C2H5OH,PdCu-IM,,Cu,Pd,49.44,sphere,,40.0,55.0,100.0,40.0,55.0,100.0,100.0,0.0,0.0,carbon paper electrode,KOH,1.0,14.0,-1.10,HCOOH,13.13,2.0,Flow cell,1943.63,9.09,0.49,50.0,30.0
3048,91,,2024,"Operando Investigation of the Origin of C─C Coupling in Electrochemical CO2 Reduction Upon Releasing Bonding Strength, Structural Ordering in Pd─Cu Catalyst",,,https://doi.org/10.1002/aenm.202402237,,C2H5OH,PdCu-IM,,Cu,Pd,49.44,sphere,,40.0,55.0,100.0,40.0,55.0,100.0,100.0,0.0,0.0,carbon paper electrode,KOH,1.0,14.0,-1.30,HCOOH,11.87,2.0,Flow cell,1943.63,9.09,0.49,50.0,30.0
3049,91,,2024,"Operando Investigation of the Origin of C─C Coupling in Electrochemical CO2 Reduction Upon Releasing Bonding Strength, Structural Ordering in Pd─Cu Catalyst",,,https://doi.org/10.1002/aenm.202402237,,C2H5OH,PdCu-IM,,Cu,Pd,49.44,sphere,,40.0,55.0,100.0,40.0,55.0,100.0,100.0,0.0,0.0,carbon paper electrode,KOH,1.0,14.0,-1.50,HCOOH,6.18,2.0,Flow cell,1943.63,9.09,0.49,50.0,30.0
3050,91,,2024,"Operando Investigation of the Origin of C─C Coupling in Electrochemical CO2 Reduction Upon Releasing Bonding Strength, Structural Ordering in Pd─Cu Catalyst",,,https://doi.org/10.1002/aenm.202402237,,C2H5OH,PdCu-IM,,Cu,Pd,49.44,sphere,,40.0,55.0,100.0,40.0,55.0,100.0,100.0,0.0,0.0,carbon paper electrode,KOH,1.0,14.0,-1.70,HCOOH,0.77,2.0,Flow cell,1943.63,9.09,0.49,50.0,30.0
3051,91,,2024,"Operando Investigation of the Origin of C─C Coupling in Electrochemical CO2 Reduction Upon Releasing Bonding Strength, Structural Ordering in Pd─Cu Catalyst",,,https://doi.org/10.1002/aenm.202402237,,C2H5OH,PdCu-IM,,Cu,Pd,49.44,sphere,,40.0,55.0,100.0,40.0,55.0,100.0,100.0,0.0,0.0,carbon paper electrode,KOH,1.0,14.0,-0.7,C2H4,0.22,2.0,Flow cell,1943.63,9.09,0.49,50.0,30.0
3052,91,,2024,"Operando Investigation of the Origin of C─C Coupling in Electrochemical CO2 Reduction Upon Releasing Bonding Strength, Structural Ordering in Pd─Cu Catalyst",,,https://doi.org/10.1002/aenm.202402237,,C2H5OH,PdCu-IM,,Cu,Pd,49.44,sphere,,40.0,55.0,100.0,40.0,55.0,100.0,100.0,0.0,0.0,carbon paper electrode,KOH,1.0,14.0,-0.90,C2H4,0.22,2.0,Flow cell,1943.63,9.09,0.49,50.0,30.0
3053,91,,2024,"Operando Investigation of the Origin of C─C Coupling in Electrochemical CO2 Reduction Upon Releasing Bonding Strength, Structural Ordering in Pd─Cu Catalyst",,,https://doi.org/10.1002/aenm.202402237,,C2H5OH,PdCu-IM,,Cu,Pd,49.44,sphere,,40.0,55.0,100.0,40.0,55.0,100.0,100.0,0.0,0.0,carbon paper electrode,KOH,1.0,14.0,-1.10,C2H4,0.23,2.0,Flow cell,1943.63,9.09,0.49,50.0,30.0
3054,91,,2024,"Operando Investigation of the Origin of C─C Coupling in Electrochemical CO2 Reduction Upon Releasing Bonding Strength, Structural Ordering in Pd─Cu Catalyst",,,https://doi.org/10.1002/aenm.202402237,,C2H5OH,PdCu-IM,,Cu,Pd,49.44,sphere,,40.0,55.0,100.0,40.0,55.0,100.0,100.0,0.0,0.0,carbon paper electrode,KOH,1.0,14.0,-1.30,C2H4,1.77,2.0,Flow cell,1943.63,9.09,0.49,50.0,30.0
3055,91,,2024,"Operando Investigation of the Origin of C─C Coupling in Electrochemical CO2 Reduction Upon Releasing Bonding Strength, Structural Ordering in Pd─Cu Catalyst",,,https://doi.org/10.1002/aenm.202402237,,C2H5OH,PdCu-IM,,Cu,Pd,49.44,sphere,,40.0,55.0,100.0,40.0,55.0,100.0,100.0,0.0,0.0,carbon paper electrode,KOH,1.0,14.0,-1.50,C2H4,0.61,2.0,Flow cell,1943.63,9.09,0.49,50.0,30.0
3056,91,,2024,"Operando Investigation of the Origin of C─C Coupling in Electrochemical CO2 Reduction Upon Releasing Bonding Strength, Structural Ordering in Pd─Cu Catalyst",,,https://doi.org/10.1002/aenm.202402237,,C2H5OH,PdCu-IM,,Cu,Pd,49.44,sphere,,40.0,55.0,100.0,40.0,55.0,100.0,100.0,0.0,0.0,carbon paper electrode,KOH,1.0,14.0,-1.70,C2H4,1.49,2.0,Flow cell,1943.63,9.09,0.49,50.0,30.0
3057,91,,2024,"Operando Investigation of the Origin of C─C Coupling in Electrochemical CO2 Reduction Upon Releasing Bonding Strength, Structural Ordering in Pd─Cu Catalyst",,,https://doi.org/10.1002/aenm.202402237,,C2H5OH,PdCu-IM,,Cu,Pd,49.44,sphere,,40.0,55.0,100.0,40.0,55.0,100.0,100.0,0.0,0.0,carbon paper electrode,KOH,1.0,14.0,-0.7,CH4,0.0,2.0,Flow cell,1943.63,9.09,0.49,50.0,30.0
3058,91,,2024,"Operando Investigation of the Origin of C─C Coupling in Electrochemical CO2 Reduction Upon Releasing Bonding Strength, Structural Ordering in Pd─Cu Catalyst",,,https://doi.org/10.1002/aenm.202402237,,C2H5OH,PdCu-IM,,Cu,Pd,49.44,sphere,,40.0,55.0,100.0,40.0,55.0,100.0,100.0,0.0,0.0,carbon paper electrode,KOH,1.0,14.0,-0.90,CH4,0.67,2.0,Flow cell,1943.63,9.09,0.49,50.0,30.0
3059,91,,2024,"Operando Investigation of the Origin of C─C Coupling in Electrochemical CO2 Reduction Upon Releasing Bonding Strength, Structural Ordering in Pd─Cu Catalyst",,,https://doi.org/10.1002/aenm.202402237,,C2H5OH,PdCu-IM,,Cu,Pd,49.44,sphere,,40.0,55.0,100.0,40.0,55.0,100.0,100.0,0.0,0.0,carbon paper electrode,KOH,1.0,14.0,-1.10,CH4,0.73,2.0,Flow cell,1943.63,9.09,0.49,50.0,30.0
3060,91,,2024,"Operando Investigation of the Origin of C─C Coupling in Electrochemical CO2 Reduction Upon Releasing Bonding Strength, Structural Ordering in Pd─Cu Catalyst",,,https://doi.org/10.1002/aenm.202402237,,C2H5OH,PdCu-IM,,Cu,Pd,49.44,sphere,,40.0,55.0,100.0,40.0,55.0,100.0,100.0,0.0,0.0,carbon paper electrode,KOH,1.0,14.0,-1.30,CH4,1.1,2.0,Flow cell,1943.63,9.09,0.49,50.0,30.0
3061,91,,2024,"Operando Investigation of the Origin of C─C Coupling in Electrochemical CO2 Reduction Upon Releasing Bonding Strength, Structural Ordering in Pd─Cu Catalyst",,,https://doi.org/10.1002/aenm.202402237,,C2H5OH,PdCu-IM,,Cu,Pd,49.44,sphere,,40.0,55.0,100.0,40.0,55.0,100.0,100.0,0.0,0.0,carbon paper electrode,KOH,1.0,14.0,-1.50,CH4,2.04,2.0,Flow cell,1943.63,9.09,0.49,50.0,30.0
3062,91,,2024,"Operando Investigation of the Origin of C─C Coupling in Electrochemical CO2 Reduction Upon Releasing Bonding Strength, Structural Ordering in Pd─Cu Catalyst",,,https://doi.org/10.1002/aenm.202402237,,C2H5OH,PdCu-IM,,Cu,Pd,49.44,sphere,,40.0,55.0,100.0,40.0,55.0,100.0,100.0,0.0,0.0,carbon paper electrode,KOH,1.0,14.0,-1.70,CH4,2.71,2.0,Flow cell,1943.63,9.09,0.49,50.0,30.0
3063,91,,2024,"Operando Investigation of the Origin of C─C Coupling in Electrochemical CO2 Reduction Upon Releasing Bonding Strength, Structural Ordering in Pd─Cu Catalyst",,,https://doi.org/10.1002/aenm.202402237,,C2H5OH,PdCu-Al,,Cu,Pd,46.43,sphere,,15.0,27.5,40.0,15.0,27.5,40.0,100.0,0.0,0.0,carbon paper electrode,KOH,1.0,14.0,-0.7,H2,41.8,2.0,Flow cell,1943.63,9.09,0.49,50.0,30.0
3064,91,,2024,"Operando Investigation of the Origin of C─C Coupling in Electrochemical CO2 Reduction Upon Releasing Bonding Strength, Structural Ordering in Pd─Cu Catalyst",,,https://doi.org/10.1002/aenm.202402237,,C2H5OH,PdCu-Al,,Cu,Pd,46.43,sphere,,15.0,27.5,40.0,15.0,27.5,40.0,100.0,0.0,0.0,carbon paper electrode,KOH,1.0,14.0,-0.90,H2,61.91,2.0,Flow cell,1943.63,9.09,0.49,50.0,30.0
3065,91,,2024,"Operando Investigation of the Origin of C─C Coupling in Electrochemical CO2 Reduction Upon Releasing Bonding Strength, Structural Ordering in Pd─Cu Catalyst",,,https://doi.org/10.1002/aenm.202402237,,C2H5OH,PdCu-Al,,Cu,Pd,46.43,sphere,,15.0,27.5,40.0,15.0,27.5,40.0,100.0,0.0,0.0,carbon paper electrode,KOH,1.0,14.0,-1.10,H2,69.99,2.0,Flow cell,1943.63,9.09,0.49,50.0,30.0
3066,91,,2024,"Operando Investigation of the Origin of C─C Coupling in Electrochemical CO2 Reduction Upon Releasing Bonding Strength, Structural Ordering in Pd─Cu Catalyst",,,https://doi.org/10.1002/aenm.202402237,,C2H5OH,PdCu-Al,,Cu,Pd,46.43,sphere,,15.0,27.5,40.0,15.0,27.5,40.0,100.0,0.0,0.0,carbon paper electrode,KOH,1.0,14.0,-1.30,H2,73.81,2.0,Flow cell,1943.63,9.09,0.49,50.0,30.0
3067,91,,2024,"Operando Investigation of the Origin of C─C Coupling in Electrochemical CO2 Reduction Upon Releasing Bonding Strength, Structural Ordering in Pd─Cu Catalyst",,,https://doi.org/10.1002/aenm.202402237,,C2H5OH,PdCu-Al,,Cu,Pd,46.43,sphere,,15.0,27.5,40.0,15.0,27.5,40.0,100.0,0.0,0.0,carbon paper electrode,KOH,1.0,14.0,-1.50,H2,76.3,2.0,Flow cell,1943.63,9.09,0.49,50.0,30.0
3068,91,,2024,"Operando Investigation of the Origin of C─C Coupling in Electrochemical CO2 Reduction Upon Releasing Bonding Strength, Structural Ordering in Pd─Cu Catalyst",,,https://doi.org/10.1002/aenm.202402237,,C2H5OH,PdCu-Al,,Cu,Pd,46.43,sphere,,15.0,27.5,40.0,15.0,27.5,40.0,100.0,0.0,0.0,carbon paper electrode,KOH,1.0,14.0,-1.70,H2,88.41,2.0,Flow cell,1943.63,9.09,0.49,50.0,30.0
3069,91,,2024,"Operando Investigation of the Origin of C─C Coupling in Electrochemical CO2 Reduction Upon Releasing Bonding Strength, Structural Ordering in Pd─Cu Catalyst",,,https://doi.org/10.1002/aenm.202402237,,C2H5OH,PdCu-Al,,Cu,Pd,46.43,sphere,,15.0,27.5,40.0,15.0,27.5,40.0,100.0,0.0,0.0,carbon paper electrode,KOH,1.0,14.0,-0.7,CO,38.603,2.0,Flow cell,1943.63,9.09,0.49,50.0,30.0
3070,91,,2024,"Operando Investigation of the Origin of C─C Coupling in Electrochemical CO2 Reduction Upon Releasing Bonding Strength, Structural Ordering in Pd─Cu Catalyst",,,https://doi.org/10.1002/aenm.202402237,,C2H5OH,PdCu-Al,,Cu,Pd,46.43,sphere,,15.0,27.5,40.0,15.0,27.5,40.0,100.0,0.0,0.0,carbon paper electrode,KOH,1.0,14.0,-0.90,CO,26.119,2.0,Flow cell,1943.63,9.09,0.49,50.0,30.0
3071,91,,2024,"Operando Investigation of the Origin of C─C Coupling in Electrochemical CO2 Reduction Upon Releasing Bonding Strength, Structural Ordering in Pd─Cu Catalyst",,,https://doi.org/10.1002/aenm.202402237,,C2H5OH,PdCu-Al,,Cu,Pd,46.43,sphere,,15.0,27.5,40.0,15.0,27.5,40.0,100.0,0.0,0.0,carbon paper electrode,KOH,1.0,14.0,-1.10,CO,10.51,2.0,Flow cell,1943.63,9.09,0.49,50.0,30.0
3072,91,,2024,"Operando Investigation of the Origin of C─C Coupling in Electrochemical CO2 Reduction Upon Releasing Bonding Strength, Structural Ordering in Pd─Cu Catalyst",,,https://doi.org/10.1002/aenm.202402237,,C2H5OH,PdCu-Al,,Cu,Pd,46.43,sphere,,15.0,27.5,40.0,15.0,27.5,40.0,100.0,0.0,0.0,carbon paper electrode,KOH,1.0,14.0,-1.30,CO,5.418,2.0,Flow cell,1943.63,9.09,0.49,50.0,30.0
3073,91,,2024,"Operando Investigation of the Origin of C─C Coupling in Electrochemical CO2 Reduction Upon Releasing Bonding Strength, Structural Ordering in Pd─Cu Catalyst",,,https://doi.org/10.1002/aenm.202402237,,C2H5OH,PdCu-Al,,Cu,Pd,46.43,sphere,,15.0,27.5,40.0,15.0,27.5,40.0,100.0,0.0,0.0,carbon paper electrode,KOH,1.0,14.0,-1.50,CO,2.019,2.0,Flow cell,1943.63,9.09,0.49,50.0,30.0
3074,91,,2024,"Operando Investigation of the Origin of C─C Coupling in Electrochemical CO2 Reduction Upon Releasing Bonding Strength, Structural Ordering in Pd─Cu Catalyst",,,https://doi.org/10.1002/aenm.202402237,,C2H5OH,PdCu-Al,,Cu,Pd,46.43,sphere,,15.0,27.5,40.0,15.0,27.5,40.0,100.0,0.0,0.0,carbon paper electrode,KOH,1.0,14.0,-1.70,CO,1.532,2.0,Flow cell,1943.63,9.09,0.49,50.0,30.0
3075,91,,2024,"Operando Investigation of the Origin of C─C Coupling in Electrochemical CO2 Reduction Upon Releasing Bonding Strength, Structural Ordering in Pd─Cu Catalyst",,,https://doi.org/10.1002/aenm.202402237,,C2H5OH,PdCu-Al,,Cu,Pd,46.43,sphere,,15.0,27.5,40.0,15.0,27.5,40.0,100.0,0.0,0.0,carbon paper electrode,KOH,1.0,14.0,-0.7,HCOOH,19.06,2.0,Flow cell,1943.63,9.09,0.49,50.0,30.0
3076,91,,2024,"Operando Investigation of the Origin of C─C Coupling in Electrochemical CO2 Reduction Upon Releasing Bonding Strength, Structural Ordering in Pd─Cu Catalyst",,,https://doi.org/10.1002/aenm.202402237,,C2H5OH,PdCu-Al,,Cu,Pd,46.43,sphere,,15.0,27.5,40.0,15.0,27.5,40.0,100.0,0.0,0.0,carbon paper electrode,KOH,1.0,14.0,-0.90,HCOOH,9.41,2.0,Flow cell,1943.63,9.09,0.49,50.0,30.0
3077,91,,2024,"Operando Investigation of the Origin of C─C Coupling in Electrochemical CO2 Reduction Upon Releasing Bonding Strength, Structural Ordering in Pd─Cu Catalyst",,,https://doi.org/10.1002/aenm.202402237,,C2H5OH,PdCu-Al,,Cu,Pd,46.43,sphere,,15.0,27.5,40.0,15.0,27.5,40.0,100.0,0.0,0.0,carbon paper electrode,KOH,1.0,14.0,-1.10,HCOOH,3.405,2.0,Flow cell,1943.63,9.09,0.49,50.0,30.0
3078,91,,2024,"Operando Investigation of the Origin of C─C Coupling in Electrochemical CO2 Reduction Upon Releasing Bonding Strength, Structural Ordering in Pd─Cu Catalyst",,,https://doi.org/10.1002/aenm.202402237,,C2H5OH,PdCu-Al,,Cu,Pd,46.43,sphere,,15.0,27.5,40.0,15.0,27.5,40.0,100.0,0.0,0.0,carbon paper electrode,KOH,1.0,14.0,-1.30,HCOOH,3.238,2.0,Flow cell,1943.63,9.09,0.49,50.0,30.0
3079,91,,2024,"Operando Investigation of the Origin of C─C Coupling in Electrochemical CO2 Reduction Upon Releasing Bonding Strength, Structural Ordering in Pd─Cu Catalyst",,,https://doi.org/10.1002/aenm.202402237,,C2H5OH,PdCu-Al,,Cu,Pd,46.43,sphere,,15.0,27.5,40.0,15.0,27.5,40.0,100.0,0.0,0.0,carbon paper electrode,KOH,1.0,14.0,-1.50,HCOOH,2.02,2.0,Flow cell,1943.63,9.09,0.49,50.0,30.0
3080,91,,2024,"Operando Investigation of the Origin of C─C Coupling in Electrochemical CO2 Reduction Upon Releasing Bonding Strength, Structural Ordering in Pd─Cu Catalyst",,,https://doi.org/10.1002/aenm.202402237,,C2H5OH,PdCu-Al,,Cu,Pd,46.43,sphere,,15.0,27.5,40.0,15.0,27.5,40.0,100.0,0.0,0.0,carbon paper electrode,KOH,1.0,14.0,-1.70,HCOOH,1.105,2.0,Flow cell,1943.63,9.09,0.49,50.0,30.0
3081,91,,2024,"Operando Investigation of the Origin of C─C Coupling in Electrochemical CO2 Reduction Upon Releasing Bonding Strength, Structural Ordering in Pd─Cu Catalyst",,,https://doi.org/10.1002/aenm.202402237,,C2H5OH,PdCu-Al,,Cu,Pd,46.43,sphere,,15.0,27.5,40.0,15.0,27.5,40.0,100.0,0.0,0.0,carbon paper electrode,KOH,1.0,14.0,-0.7,CH3COOH,0.088,2.0,Flow cell,1943.63,9.09,0.49,50.0,30.0
3082,91,,2024,"Operando Investigation of the Origin of C─C Coupling in Electrochemical CO2 Reduction Upon Releasing Bonding Strength, Structural Ordering in Pd─Cu Catalyst",,,https://doi.org/10.1002/aenm.202402237,,C2H5OH,PdCu-Al,,Cu,Pd,46.43,sphere,,15.0,27.5,40.0,15.0,27.5,40.0,100.0,0.0,0.0,carbon paper electrode,KOH,1.0,14.0,-0.90,CH3COOH,0.0477,2.0,Flow cell,1943.63,9.09,0.49,50.0,30.0
3083,91,,2024,"Operando Investigation of the Origin of C─C Coupling in Electrochemical CO2 Reduction Upon Releasing Bonding Strength, Structural Ordering in Pd─Cu Catalyst",,,https://doi.org/10.1002/aenm.202402237,,C2H5OH,PdCu-Al,,Cu,Pd,46.43,sphere,,15.0,27.5,40.0,15.0,27.5,40.0,100.0,0.0,0.0,carbon paper electrode,KOH,1.0,14.0,-1.10,CH3COOH,0.033,2.0,Flow cell,1943.63,9.09,0.49,50.0,30.0
3084,91,,2024,"Operando Investigation of the Origin of C─C Coupling in Electrochemical CO2 Reduction Upon Releasing Bonding Strength, Structural Ordering in Pd─Cu Catalyst",,,https://doi.org/10.1002/aenm.202402237,,C2H5OH,PdCu-Al,,Cu,Pd,46.43,sphere,,15.0,27.5,40.0,15.0,27.5,40.0,100.0,0.0,0.0,carbon paper electrode,KOH,1.0,14.0,-1.30,CH3COOH,0.282,2.0,Flow cell,1943.63,9.09,0.49,50.0,30.0
3085,91,,2024,"Operando Investigation of the Origin of C─C Coupling in Electrochemical CO2 Reduction Upon Releasing Bonding Strength, Structural Ordering in Pd─Cu Catalyst",,,https://doi.org/10.1002/aenm.202402237,,C2H5OH,PdCu-Al,,Cu,Pd,46.43,sphere,,15.0,27.5,40.0,15.0,27.5,40.0,100.0,0.0,0.0,carbon paper electrode,KOH,1.0,14.0,-1.50,CH3COOH,1.019,2.0,Flow cell,1943.63,9.09,0.49,50.0,30.0
3086,91,,2024,"Operando Investigation of the Origin of C─C Coupling in Electrochemical CO2 Reduction Upon Releasing Bonding Strength, Structural Ordering in Pd─Cu Catalyst",,,https://doi.org/10.1002/aenm.202402237,,C2H5OH,PdCu-Al,,Cu,Pd,46.43,sphere,,15.0,27.5,40.0,15.0,27.5,40.0,100.0,0.0,0.0,carbon paper electrode,KOH,1.0,14.0,-1.70,CH3COOH,1.359,2.0,Flow cell,1943.63,9.09,0.49,50.0,30.0
3087,91,,2024,"Operando Investigation of the Origin of C─C Coupling in Electrochemical CO2 Reduction Upon Releasing Bonding Strength, Structural Ordering in Pd─Cu Catalyst",,,https://doi.org/10.1002/aenm.202402237,,C2H5OH,PdCu-Al,,Cu,Pd,46.43,sphere,,15.0,27.5,40.0,15.0,27.5,40.0,100.0,0.0,0.0,carbon paper electrode,KOH,1.0,14.0,-0.7,C2H4,0.447,2.0,Flow cell,1943.63,9.09,0.49,50.0,30.0
3088,91,,2024,"Operando Investigation of the Origin of C─C Coupling in Electrochemical CO2 Reduction Upon Releasing Bonding Strength, Structural Ordering in Pd─Cu Catalyst",,,https://doi.org/10.1002/aenm.202402237,,C2H5OH,PdCu-Al,,Cu,Pd,46.43,sphere,,15.0,27.5,40.0,15.0,27.5,40.0,100.0,0.0,0.0,carbon paper electrode,KOH,1.0,14.0,-0.90,C2H4,2.518,2.0,Flow cell,1943.63,9.09,0.49,50.0,30.0
3089,91,,2024,"Operando Investigation of the Origin of C─C Coupling in Electrochemical CO2 Reduction Upon Releasing Bonding Strength, Structural Ordering in Pd─Cu Catalyst",,,https://doi.org/10.1002/aenm.202402237,,C2H5OH,PdCu-Al,,Cu,Pd,46.43,sphere,,15.0,27.5,40.0,15.0,27.5,40.0,100.0,0.0,0.0,carbon paper electrode,KOH,1.0,14.0,-1.10,C2H4,4.833,2.0,Flow cell,1943.63,9.09,0.49,50.0,30.0
3090,91,,2024,"Operando Investigation of the Origin of C─C Coupling in Electrochemical CO2 Reduction Upon Releasing Bonding Strength, Structural Ordering in Pd─Cu Catalyst",,,https://doi.org/10.1002/aenm.202402237,,C2H5OH,PdCu-Al,,Cu,Pd,46.43,sphere,,15.0,27.5,40.0,15.0,27.5,40.0,100.0,0.0,0.0,carbon paper electrode,KOH,1.0,14.0,-1.30,C2H4,3.288,2.0,Flow cell,1943.63,9.09,0.49,50.0,30.0
3091,91,,2024,"Operando Investigation of the Origin of C─C Coupling in Electrochemical CO2 Reduction Upon Releasing Bonding Strength, Structural Ordering in Pd─Cu Catalyst",,,https://doi.org/10.1002/aenm.202402237,,C2H5OH,PdCu-Al,,Cu,Pd,46.43,sphere,,15.0,27.5,40.0,15.0,27.5,40.0,100.0,0.0,0.0,carbon paper electrode,KOH,1.0,14.0,-1.50,C2H4,1.17,2.0,Flow cell,1943.63,9.09,0.49,50.0,30.0
3092,91,,2024,"Operando Investigation of the Origin of C─C Coupling in Electrochemical CO2 Reduction Upon Releasing Bonding Strength, Structural Ordering in Pd─Cu Catalyst",,,https://doi.org/10.1002/aenm.202402237,,C2H5OH,PdCu-Al,,Cu,Pd,46.43,sphere,,15.0,27.5,40.0,15.0,27.5,40.0,100.0,0.0,0.0,carbon paper electrode,KOH,1.0,14.0,-1.70,C2H4,1.311,2.0,Flow cell,1943.63,9.09,0.49,50.0,30.0
3093,91,,2024,"Operando Investigation of the Origin of C─C Coupling in Electrochemical CO2 Reduction Upon Releasing Bonding Strength, Structural Ordering in Pd─Cu Catalyst",,,https://doi.org/10.1002/aenm.202402237,,C2H5OH,PdCu-Al,,Cu,Pd,46.43,sphere,,15.0,27.5,40.0,15.0,27.5,40.0,100.0,0.0,0.0,carbon paper electrode,KOH,1.0,14.0,-1.10,C2H5OH,10.845,2.0,Flow cell,1943.63,9.09,0.49,50.0,30.0
3094,91,,2024,"Operando Investigation of the Origin of C─C Coupling in Electrochemical CO2 Reduction Upon Releasing Bonding Strength, Structural Ordering in Pd─Cu Catalyst",,,https://doi.org/10.1002/aenm.202402237,,C2H5OH,PdCu-Al,,Cu,Pd,46.43,sphere,,15.0,27.5,40.0,15.0,27.5,40.0,100.0,0.0,0.0,carbon paper electrode,KOH,1.0,14.0,-1.30,C2H5OH,13.258,2.0,Flow cell,1943.63,9.09,0.49,50.0,30.0
3095,91,,2024,"Operando Investigation of the Origin of C─C Coupling in Electrochemical CO2 Reduction Upon Releasing Bonding Strength, Structural Ordering in Pd─Cu Catalyst",,,https://doi.org/10.1002/aenm.202402237,,C2H5OH,PdCu-Al,,Cu,Pd,46.43,sphere,,15.0,27.5,40.0,15.0,27.5,40.0,100.0,0.0,0.0,carbon paper electrode,KOH,1.0,14.0,-1.50,C2H5OH,14.003,2.0,Flow cell,1943.63,9.09,0.49,50.0,30.0
3096,91,,2024,"Operando Investigation of the Origin of C─C Coupling in Electrochemical CO2 Reduction Upon Releasing Bonding Strength, Structural Ordering in Pd─Cu Catalyst",,,https://doi.org/10.1002/aenm.202402237,,C2H5OH,PdCu-Al,,Cu,Pd,46.43,sphere,,15.0,27.5,40.0,15.0,27.5,40.0,100.0,0.0,0.0,carbon paper electrode,KOH,1.0,14.0,-1.70,C2H5OH,1.22,2.0,Flow cell,1943.63,9.09,0.49,50.0,30.0
3097,91,,2024,"Operando Investigation of the Origin of C─C Coupling in Electrochemical CO2 Reduction Upon Releasing Bonding Strength, Structural Ordering in Pd─Cu Catalyst",,,https://doi.org/10.1002/aenm.202402237,,C2H5OH,PdCu-Al,,Cu,Pd,46.43,sphere,,15.0,27.5,40.0,15.0,27.5,40.0,100.0,0.0,0.0,carbon paper electrode,KOH,1.0,14.0,-1.10,CH4,0.388,2.0,Flow cell,1943.63,9.09,0.49,50.0,30.0
3098,91,,2024,"Operando Investigation of the Origin of C─C Coupling in Electrochemical CO2 Reduction Upon Releasing Bonding Strength, Structural Ordering in Pd─Cu Catalyst",,,https://doi.org/10.1002/aenm.202402237,,C2H5OH,PdCu-Al,,Cu,Pd,46.43,sphere,,15.0,27.5,40.0,15.0,27.5,40.0,100.0,0.0,0.0,carbon paper electrode,KOH,1.0,14.0,-1.30,CH4,0.711,2.0,Flow cell,1943.63,9.09,0.49,50.0,30.0
3099,91,,2024,"Operando Investigation of the Origin of C─C Coupling in Electrochemical CO2 Reduction Upon Releasing Bonding Strength, Structural Ordering in Pd─Cu Catalyst",,,https://doi.org/10.1002/aenm.202402237,,C2H5OH,PdCu-Al,,Cu,Pd,46.43,sphere,,15.0,27.5,40.0,15.0,27.5,40.0,100.0,0.0,0.0,carbon paper electrode,KOH,1.0,14.0,-1.50,CH4,3.467,2.0,Flow cell,1943.63,9.09,0.49,50.0,30.0
3100,91,,2024,"Operando Investigation of the Origin of C─C Coupling in Electrochemical CO2 Reduction Upon Releasing Bonding Strength, Structural Ordering in Pd─Cu Catalyst",,,https://doi.org/10.1002/aenm.202402237,,C2H5OH,PdCu-Al,,Cu,Pd,46.43,sphere,,15.0,27.5,40.0,15.0,27.5,40.0,100.0,0.0,0.0,carbon paper electrode,KOH,1.0,14.0,-1.70,CH4,5.065,2.0,Flow cell,1943.63,9.09,0.49,50.0,30.0
3101,91,,2024,"Operando Investigation of the Origin of C─C Coupling in Electrochemical CO2 Reduction Upon Releasing Bonding Strength, Structural Ordering in Pd─Cu Catalyst",,,https://doi.org/10.1002/aenm.202402237,10.0,C2H5OH,PdCu-BM,,Cu,Pd,49.87,sphere,,40.0,55.0,100.0,40.0,55.0,100.0,100.0,0.0,0.0,carbon paper electrode,KOH,1.0,14.0,-0.7,H2,68.51,2.0,Flow cell,1943.63,9.09,0.49,50.0,30.0
3102,91,,2024,"Operando Investigation of the Origin of C─C Coupling in Electrochemical CO2 Reduction Upon Releasing Bonding Strength, Structural Ordering in Pd─Cu Catalyst",,,https://doi.org/10.1002/aenm.202402237,10.0,C2H5OH,PdCu-BM,,Cu,Pd,49.87,sphere,,40.0,55.0,100.0,40.0,55.0,100.0,100.0,0.0,0.0,carbon paper electrode,KOH,1.0,14.0,-0.90,H2,59.1,2.0,Flow cell,1943.63,9.09,0.49,50.0,30.0
3103,91,,2024,"Operando Investigation of the Origin of C─C Coupling in Electrochemical CO2 Reduction Upon Releasing Bonding Strength, Structural Ordering in Pd─Cu Catalyst",,,https://doi.org/10.1002/aenm.202402237,10.0,C2H5OH,PdCu-BM,,Cu,Pd,49.87,sphere,,40.0,55.0,100.0,40.0,55.0,100.0,100.0,0.0,0.0,carbon paper electrode,KOH,1.0,14.0,-1.10,H2,43.26,2.0,Flow cell,1943.63,9.09,0.49,50.0,30.0
3104,91,,2024,"Operando Investigation of the Origin of C─C Coupling in Electrochemical CO2 Reduction Upon Releasing Bonding Strength, Structural Ordering in Pd─Cu Catalyst",,,https://doi.org/10.1002/aenm.202402237,10.0,C2H5OH,PdCu-BM,,Cu,Pd,49.87,sphere,,40.0,55.0,100.0,40.0,55.0,100.0,100.0,0.0,0.0,carbon paper electrode,KOH,1.0,14.0,-1.30,H2,57.29,2.0,Flow cell,1943.63,9.09,0.49,50.0,30.0
3105,91,,2024,"Operando Investigation of the Origin of C─C Coupling in Electrochemical CO2 Reduction Upon Releasing Bonding Strength, Structural Ordering in Pd─Cu Catalyst",,,https://doi.org/10.1002/aenm.202402237,10.0,C2H5OH,PdCu-BM,,Cu,Pd,49.87,sphere,,40.0,55.0,100.0,40.0,55.0,100.0,100.0,0.0,0.0,carbon paper electrode,KOH,1.0,14.0,-1.50,H2,34.58,2.0,Flow cell,1943.63,9.09,0.49,50.0,30.0
3106,91,,2024,"Operando Investigation of the Origin of C─C Coupling in Electrochemical CO2 Reduction Upon Releasing Bonding Strength, Structural Ordering in Pd─Cu Catalyst",,,https://doi.org/10.1002/aenm.202402237,10.0,C2H5OH,PdCu-BM,,Cu,Pd,49.87,sphere,,40.0,55.0,100.0,40.0,55.0,100.0,100.0,0.0,0.0,carbon paper electrode,KOH,1.0,14.0,-1.70,H2,27.04,2.0,Flow cell,1943.63,9.09,0.49,50.0,30.0
3107,91,,2024,"Operando Investigation of the Origin of C─C Coupling in Electrochemical CO2 Reduction Upon Releasing Bonding Strength, Structural Ordering in Pd─Cu Catalyst",,,https://doi.org/10.1002/aenm.202402237,10.0,C2H5OH,PdCu-BM,,Cu,Pd,49.87,sphere,,40.0,55.0,100.0,40.0,55.0,100.0,100.0,0.0,0.0,carbon paper electrode,KOH,1.0,14.0,-0.7,CO,12.17,2.0,Flow cell,1943.63,9.09,0.49,50.0,30.0
3108,91,,2024,"Operando Investigation of the Origin of C─C Coupling in Electrochemical CO2 Reduction Upon Releasing Bonding Strength, Structural Ordering in Pd─Cu Catalyst",,,https://doi.org/10.1002/aenm.202402237,10.0,C2H5OH,PdCu-BM,,Cu,Pd,49.87,sphere,,40.0,55.0,100.0,40.0,55.0,100.0,100.0,0.0,0.0,carbon paper electrode,KOH,1.0,14.0,-0.90,CO,11.43,2.0,Flow cell,1943.63,9.09,0.49,50.0,30.0
3109,91,,2024,"Operando Investigation of the Origin of C─C Coupling in Electrochemical CO2 Reduction Upon Releasing Bonding Strength, Structural Ordering in Pd─Cu Catalyst",,,https://doi.org/10.1002/aenm.202402237,10.0,C2H5OH,PdCu-BM,,Cu,Pd,49.87,sphere,,40.0,55.0,100.0,40.0,55.0,100.0,100.0,0.0,0.0,carbon paper electrode,KOH,1.0,14.0,-1.10,CO,24.51,2.0,Flow cell,1943.63,9.09,0.49,50.0,30.0
3110,91,,2024,"Operando Investigation of the Origin of C─C Coupling in Electrochemical CO2 Reduction Upon Releasing Bonding Strength, Structural Ordering in Pd─Cu Catalyst",,,https://doi.org/10.1002/aenm.202402237,10.0,C2H5OH,PdCu-BM,,Cu,Pd,49.87,sphere,,40.0,55.0,100.0,40.0,55.0,100.0,100.0,0.0,0.0,carbon paper electrode,KOH,1.0,14.0,-1.30,CO,9.27,2.0,Flow cell,1943.63,9.09,0.49,50.0,30.0
3111,91,,2024,"Operando Investigation of the Origin of C─C Coupling in Electrochemical CO2 Reduction Upon Releasing Bonding Strength, Structural Ordering in Pd─Cu Catalyst",,,https://doi.org/10.1002/aenm.202402237,10.0,C2H5OH,PdCu-BM,,Cu,Pd,49.87,sphere,,40.0,55.0,100.0,40.0,55.0,100.0,100.0,0.0,0.0,carbon paper electrode,KOH,1.0,14.0,-1.50,CO,5.38,2.0,Flow cell,1943.63,9.09,0.49,50.0,30.0
3112,91,,2024,"Operando Investigation of the Origin of C─C Coupling in Electrochemical CO2 Reduction Upon Releasing Bonding Strength, Structural Ordering in Pd─Cu Catalyst",,,https://doi.org/10.1002/aenm.202402237,10.0,C2H5OH,PdCu-BM,,Cu,Pd,49.87,sphere,,40.0,55.0,100.0,40.0,55.0,100.0,100.0,0.0,0.0,carbon paper electrode,KOH,1.0,14.0,-1.70,CO,6.68,2.0,Flow cell,1943.63,9.09,0.49,50.0,30.0
3113,91,,2024,"Operando Investigation of the Origin of C─C Coupling in Electrochemical CO2 Reduction Upon Releasing Bonding Strength, Structural Ordering in Pd─Cu Catalyst",,,https://doi.org/10.1002/aenm.202402237,10.0,C2H5OH,PdCu-BM,,Cu,Pd,49.87,sphere,,40.0,55.0,100.0,40.0,55.0,100.0,100.0,0.0,0.0,carbon paper electrode,KOH,1.0,14.0,-0.7,HCOOH,17.94,2.0,Flow cell,1943.63,9.09,0.49,50.0,30.0
3114,91,,2024,"Operando Investigation of the Origin of C─C Coupling in Electrochemical CO2 Reduction Upon Releasing Bonding Strength, Structural Ordering in Pd─Cu Catalyst",,,https://doi.org/10.1002/aenm.202402237,10.0,C2H5OH,PdCu-BM,,Cu,Pd,49.87,sphere,,40.0,55.0,100.0,40.0,55.0,100.0,100.0,0.0,0.0,carbon paper electrode,KOH,1.0,14.0,-0.90,HCOOH,28.31,2.0,Flow cell,1943.63,9.09,0.49,50.0,30.0
3115,91,,2024,"Operando Investigation of the Origin of C─C Coupling in Electrochemical CO2 Reduction Upon Releasing Bonding Strength, Structural Ordering in Pd─Cu Catalyst",,,https://doi.org/10.1002/aenm.202402237,10.0,C2H5OH,PdCu-BM,,Cu,Pd,49.87,sphere,,40.0,55.0,100.0,40.0,55.0,100.0,100.0,0.0,0.0,carbon paper electrode,KOH,1.0,14.0,-1.10,HCOOH,22.67,2.0,Flow cell,1943.63,9.09,0.49,50.0,30.0
3116,91,,2024,"Operando Investigation of the Origin of C─C Coupling in Electrochemical CO2 Reduction Upon Releasing Bonding Strength, Structural Ordering in Pd─Cu Catalyst",,,https://doi.org/10.1002/aenm.202402237,10.0,C2H5OH,PdCu-BM,,Cu,Pd,49.87,sphere,,40.0,55.0,100.0,40.0,55.0,100.0,100.0,0.0,0.0,carbon paper electrode,KOH,1.0,14.0,-1.30,HCOOH,11.44,2.0,Flow cell,1943.63,9.09,0.49,50.0,30.0
3117,91,,2024,"Operando Investigation of the Origin of C─C Coupling in Electrochemical CO2 Reduction Upon Releasing Bonding Strength, Structural Ordering in Pd─Cu Catalyst",,,https://doi.org/10.1002/aenm.202402237,10.0,C2H5OH,PdCu-BM,,Cu,Pd,49.87,sphere,,40.0,55.0,100.0,40.0,55.0,100.0,100.0,0.0,0.0,carbon paper electrode,KOH,1.0,14.0,-1.50,HCOOH,8.07,2.0,Flow cell,1943.63,9.09,0.49,50.0,30.0
3118,91,,2024,"Operando Investigation of the Origin of C─C Coupling in Electrochemical CO2 Reduction Upon Releasing Bonding Strength, Structural Ordering in Pd─Cu Catalyst",,,https://doi.org/10.1002/aenm.202402237,10.0,C2H5OH,PdCu-BM,,Cu,Pd,49.87,sphere,,40.0,55.0,100.0,40.0,55.0,100.0,100.0,0.0,0.0,carbon paper electrode,KOH,1.0,14.0,-1.70,HCOOH,6.87,2.0,Flow cell,1943.63,9.09,0.49,50.0,30.0
3119,91,,2024,"Operando Investigation of the Origin of C─C Coupling in Electrochemical CO2 Reduction Upon Releasing Bonding Strength, Structural Ordering in Pd─Cu Catalyst",,,https://doi.org/10.1002/aenm.202402237,10.0,C2H5OH,PdCu-BM,,Cu,Pd,49.87,sphere,,40.0,55.0,100.0,40.0,55.0,100.0,100.0,0.0,0.0,carbon paper electrode,KOH,1.0,14.0,-0.7,CH3COOH,0.21,2.0,Flow cell,1943.63,9.09,0.49,50.0,30.0
3120,91,,2024,"Operando Investigation of the Origin of C─C Coupling in Electrochemical CO2 Reduction Upon Releasing Bonding Strength, Structural Ordering in Pd─Cu Catalyst",,,https://doi.org/10.1002/aenm.202402237,10.0,C2H5OH,PdCu-BM,,Cu,Pd,49.87,sphere,,40.0,55.0,100.0,40.0,55.0,100.0,100.0,0.0,0.0,carbon paper electrode,KOH,1.0,14.0,-0.90,CH3COOH,0.08,2.0,Flow cell,1943.63,9.09,0.49,50.0,30.0
3121,91,,2024,"Operando Investigation of the Origin of C─C Coupling in Electrochemical CO2 Reduction Upon Releasing Bonding Strength, Structural Ordering in Pd─Cu Catalyst",,,https://doi.org/10.1002/aenm.202402237,10.0,C2H5OH,PdCu-BM,,Cu,Pd,49.87,sphere,,40.0,55.0,100.0,40.0,55.0,100.0,100.0,0.0,0.0,carbon paper electrode,KOH,1.0,14.0,-1.10,CH3COOH,0.05,2.0,Flow cell,1943.63,9.09,0.49,50.0,30.0
3122,91,,2024,"Operando Investigation of the Origin of C─C Coupling in Electrochemical CO2 Reduction Upon Releasing Bonding Strength, Structural Ordering in Pd─Cu Catalyst",,,https://doi.org/10.1002/aenm.202402237,10.0,C2H5OH,PdCu-BM,,Cu,Pd,49.87,sphere,,40.0,55.0,100.0,40.0,55.0,100.0,100.0,0.0,0.0,carbon paper electrode,KOH,1.0,14.0,-1.30,CH3COOH,0.45,2.0,Flow cell,1943.63,9.09,0.49,50.0,30.0
3123,91,,2024,"Operando Investigation of the Origin of C─C Coupling in Electrochemical CO2 Reduction Upon Releasing Bonding Strength, Structural Ordering in Pd─Cu Catalyst",,,https://doi.org/10.1002/aenm.202402237,10.0,C2H5OH,PdCu-BM,,Cu,Pd,49.87,sphere,,40.0,55.0,100.0,40.0,55.0,100.0,100.0,0.0,0.0,carbon paper electrode,KOH,1.0,14.0,-1.50,CH3COOH,1.26,2.0,Flow cell,1943.63,9.09,0.49,50.0,30.0
3124,91,,2024,"Operando Investigation of the Origin of C─C Coupling in Electrochemical CO2 Reduction Upon Releasing Bonding Strength, Structural Ordering in Pd─Cu Catalyst",,,https://doi.org/10.1002/aenm.202402237,10.0,C2H5OH,PdCu-BM,,Cu,Pd,49.87,sphere,,40.0,55.0,100.0,40.0,55.0,100.0,100.0,0.0,0.0,carbon paper electrode,KOH,1.0,14.0,-1.70,CH3COOH,1.22,2.0,Flow cell,1943.63,9.09,0.49,50.0,30.0
3125,91,,2024,"Operando Investigation of the Origin of C─C Coupling in Electrochemical CO2 Reduction Upon Releasing Bonding Strength, Structural Ordering in Pd─Cu Catalyst",,,https://doi.org/10.1002/aenm.202402237,10.0,C2H5OH,PdCu-BM,,Cu,Pd,49.87,sphere,,40.0,55.0,100.0,40.0,55.0,100.0,100.0,0.0,0.0,carbon paper electrode,KOH,1.0,14.0,-0.7,C2H4,1.18,2.0,Flow cell,1943.63,9.09,0.49,50.0,30.0
3126,91,,2024,"Operando Investigation of the Origin of C─C Coupling in Electrochemical CO2 Reduction Upon Releasing Bonding Strength, Structural Ordering in Pd─Cu Catalyst",,,https://doi.org/10.1002/aenm.202402237,10.0,C2H5OH,PdCu-BM,,Cu,Pd,49.87,sphere,,40.0,55.0,100.0,40.0,55.0,100.0,100.0,0.0,0.0,carbon paper electrode,KOH,1.0,14.0,-0.90,C2H4,1.08,2.0,Flow cell,1943.63,9.09,0.49,50.0,30.0
3127,91,,2024,"Operando Investigation of the Origin of C─C Coupling in Electrochemical CO2 Reduction Upon Releasing Bonding Strength, Structural Ordering in Pd─Cu Catalyst",,,https://doi.org/10.1002/aenm.202402237,10.0,C2H5OH,PdCu-BM,,Cu,Pd,49.87,sphere,,40.0,55.0,100.0,40.0,55.0,100.0,100.0,0.0,0.0,carbon paper electrode,KOH,1.0,14.0,-1.10,C2H4,1.75,2.0,Flow cell,1943.63,9.09,0.49,50.0,30.0
3128,91,,2024,"Operando Investigation of the Origin of C─C Coupling in Electrochemical CO2 Reduction Upon Releasing Bonding Strength, Structural Ordering in Pd─Cu Catalyst",,,https://doi.org/10.1002/aenm.202402237,10.0,C2H5OH,PdCu-BM,,Cu,Pd,49.87,sphere,,40.0,55.0,100.0,40.0,55.0,100.0,100.0,0.0,0.0,carbon paper electrode,KOH,1.0,14.0,-1.30,C2H4,5.05,2.0,Flow cell,1943.63,9.09,0.49,50.0,30.0
3129,91,,2024,"Operando Investigation of the Origin of C─C Coupling in Electrochemical CO2 Reduction Upon Releasing Bonding Strength, Structural Ordering in Pd─Cu Catalyst",,,https://doi.org/10.1002/aenm.202402237,10.0,C2H5OH,PdCu-BM,,Cu,Pd,49.87,sphere,,40.0,55.0,100.0,40.0,55.0,100.0,100.0,0.0,0.0,carbon paper electrode,KOH,1.0,14.0,-1.50,C2H4,14.1,2.0,Flow cell,1943.63,9.09,0.49,50.0,30.0
3130,91,,2024,"Operando Investigation of the Origin of C─C Coupling in Electrochemical CO2 Reduction Upon Releasing Bonding Strength, Structural Ordering in Pd─Cu Catalyst",,,https://doi.org/10.1002/aenm.202402237,10.0,C2H5OH,PdCu-BM,,Cu,Pd,49.87,sphere,,40.0,55.0,100.0,40.0,55.0,100.0,100.0,0.0,0.0,carbon paper electrode,KOH,1.0,14.0,-1.70,C2H4,17.43,2.0,Flow cell,1943.63,9.09,0.49,50.0,30.0
3131,91,,2024,"Operando Investigation of the Origin of C─C Coupling in Electrochemical CO2 Reduction Upon Releasing Bonding Strength, Structural Ordering in Pd─Cu Catalyst",,,https://doi.org/10.1002/aenm.202402237,10.0,C2H5OH,PdCu-BM,,Cu,Pd,49.87,sphere,,40.0,55.0,100.0,40.0,55.0,100.0,100.0,0.0,0.0,carbon paper electrode,KOH,1.0,14.0,-1.10,C2H5OH,6.9,2.0,Flow cell,1943.63,9.09,0.49,50.0,30.0
3132,91,,2024,"Operando Investigation of the Origin of C─C Coupling in Electrochemical CO2 Reduction Upon Releasing Bonding Strength, Structural Ordering in Pd─Cu Catalyst",,,https://doi.org/10.1002/aenm.202402237,10.0,C2H5OH,PdCu-BM,,Cu,Pd,49.87,sphere,,40.0,55.0,100.0,40.0,55.0,100.0,100.0,0.0,0.0,carbon paper electrode,KOH,1.0,14.0,-1.30,C2H5OH,14.88,2.0,Flow cell,1943.63,9.09,0.49,50.0,30.0
3133,91,,2024,"Operando Investigation of the Origin of C─C Coupling in Electrochemical CO2 Reduction Upon Releasing Bonding Strength, Structural Ordering in Pd─Cu Catalyst",,,https://doi.org/10.1002/aenm.202402237,10.0,C2H5OH,PdCu-BM,,Cu,Pd,49.87,sphere,,40.0,55.0,100.0,40.0,55.0,100.0,100.0,0.0,0.0,carbon paper electrode,KOH,1.0,14.0,-1.50,C2H5OH,31.36,2.0,Flow cell,1943.63,9.09,0.49,50.0,30.0
3134,91,,2024,"Operando Investigation of the Origin of C─C Coupling in Electrochemical CO2 Reduction Upon Releasing Bonding Strength, Structural Ordering in Pd─Cu Catalyst",,,https://doi.org/10.1002/aenm.202402237,10.0,C2H5OH,PdCu-BM,,Cu,Pd,49.87,sphere,,40.0,55.0,100.0,40.0,55.0,100.0,100.0,0.0,0.0,carbon paper electrode,KOH,1.0,14.0,-1.70,C2H5OH,35.35,2.0,Flow cell,1943.63,9.09,0.49,50.0,30.0
3135,91,,2024,"Operando Investigation of the Origin of C─C Coupling in Electrochemical CO2 Reduction Upon Releasing Bonding Strength, Structural Ordering in Pd─Cu Catalyst",,,https://doi.org/10.1002/aenm.202402237,10.0,C2H5OH,PdCu-BM,,Cu,Pd,49.87,sphere,,40.0,55.0,100.0,40.0,55.0,100.0,100.0,0.0,0.0,carbon paper electrode,KOH,1.0,14.0,-1.10,CH4,0.66,2.0,Flow cell,1943.63,9.09,0.49,50.0,30.0
3136,91,,2024,"Operando Investigation of the Origin of C─C Coupling in Electrochemical CO2 Reduction Upon Releasing Bonding Strength, Structural Ordering in Pd─Cu Catalyst",,,https://doi.org/10.1002/aenm.202402237,10.0,C2H5OH,PdCu-BM,,Cu,Pd,49.87,sphere,,40.0,55.0,100.0,40.0,55.0,100.0,100.0,0.0,0.0,carbon paper electrode,KOH,1.0,14.0,-1.30,CH4,1.19,2.0,Flow cell,1943.63,9.09,0.49,50.0,30.0
3137,91,,2024,"Operando Investigation of the Origin of C─C Coupling in Electrochemical CO2 Reduction Upon Releasing Bonding Strength, Structural Ordering in Pd─Cu Catalyst",,,https://doi.org/10.1002/aenm.202402237,10.0,C2H5OH,PdCu-BM,,Cu,Pd,49.87,sphere,,40.0,55.0,100.0,40.0,55.0,100.0,100.0,0.0,0.0,carbon paper electrode,KOH,1.0,14.0,-1.50,CH4,4.45,2.0,Flow cell,1943.63,9.09,0.49,50.0,30.0
3138,91,,2024,"Operando Investigation of the Origin of C─C Coupling in Electrochemical CO2 Reduction Upon Releasing Bonding Strength, Structural Ordering in Pd─Cu Catalyst",,,https://doi.org/10.1002/aenm.202402237,10.0,C2H5OH,PdCu-BM,,Cu,Pd,49.87,sphere,,40.0,55.0,100.0,40.0,55.0,100.0,100.0,0.0,0.0,carbon paper electrode,KOH,1.0,14.0,-1.70,CH4,4.72,2.0,Flow cell,1943.63,9.09,0.49,50.0,30.0
3139,91,,2024,"Operando Investigation of the Origin of C─C Coupling in Electrochemical CO2 Reduction Upon Releasing Bonding Strength, Structural Ordering in Pd─Cu Catalyst",,,https://doi.org/10.1002/aenm.202402237,10.0,C2H5OH,PdCu-BM,,Cu,Pd,49.87,sphere,,40.0,55.0,100.0,40.0,55.0,100.0,100.0,0.0,0.0,carbon paper electrode,KOH,1.0,14.0,-1.10,C3H7OH,0.2,2.0,Flow cell,1943.63,9.09,0.49,50.0,30.0
3140,91,,2024,"Operando Investigation of the Origin of C─C Coupling in Electrochemical CO2 Reduction Upon Releasing Bonding Strength, Structural Ordering in Pd─Cu Catalyst",,,https://doi.org/10.1002/aenm.202402237,10.0,C2H5OH,PdCu-BM,,Cu,Pd,49.87,sphere,,40.0,55.0,100.0,40.0,55.0,100.0,100.0,0.0,0.0,carbon paper electrode,KOH,1.0,14.0,-1.30,C3H7OH,0.43,2.0,Flow cell,1943.63,9.09,0.49,50.0,30.0
3141,91,,2024,"Operando Investigation of the Origin of C─C Coupling in Electrochemical CO2 Reduction Upon Releasing Bonding Strength, Structural Ordering in Pd─Cu Catalyst",,,https://doi.org/10.1002/aenm.202402237,10.0,C2H5OH,PdCu-BM,,Cu,Pd,49.87,sphere,,40.0,55.0,100.0,40.0,55.0,100.0,100.0,0.0,0.0,carbon paper electrode,KOH,1.0,14.0,-1.50,C3H7OH,0.81,2.0,Flow cell,1943.63,9.09,0.49,50.0,30.0
3142,91,,2024,"Operando Investigation of the Origin of C─C Coupling in Electrochemical CO2 Reduction Upon Releasing Bonding Strength, Structural Ordering in Pd─Cu Catalyst",,,https://doi.org/10.1002/aenm.202402237,10.0,C2H5OH,PdCu-BM,,Cu,Pd,49.87,sphere,,40.0,55.0,100.0,40.0,55.0,100.0,100.0,0.0,0.0,carbon paper electrode,KOH,1.0,14.0,-1.70,C3H7OH,0.7,2.0,Flow cell,1943.63,9.09,0.49,50.0,30.0
3143,92,,2018,Boosting Tunable Syngas Formation via Electrochemical CO2 Reduction on Cu/In2O3 Core/Shell Nanoparticles,,,https://doi.org/10.1021/acsami.8b12747,,CO,Cu/In 2O3 -0.8,,Cu,In2O3,57.14,sphere,,7.0,7.3,7.6,7.0,7.3,7.6,100.0,0.0,0.0,carbon paper electrode,KHCO3,0.5,7.8,-0.4,H2,59.26,,H-cell,260.0,87.0,1.0,20.0,30.0
3144,92,,2018,Boosting Tunable Syngas Formation via Electrochemical CO2 Reduction on Cu/In2O3 Core/Shell Nanoparticles,,,https://doi.org/10.1021/acsami.8b12747,,CO,Cu/In 2O3 -0.8,,Cu,In2O3,57.14,sphere,,7.0,7.3,7.6,7.0,7.3,7.6,100.0,0.0,0.0,carbon paper electrode,KHCO3,0.5,7.8,-0.4,CO,40.74,,H-cell,260.0,87.0,1.0,20.0,30.0
