Repository: vovamirosh/-CO2RR-Beyond-Green-AI

File: Datasets/prepr.csv (part 35 of 50)
DOI,Article name,Compound_1,Compound_2,"Cat./Support ratio, % (at)",Morphology (TEM/SEM),"Pore size, nm",width min (nm),width aver (nm),width max (nm),length min (nm),length aver (nm),length max (nm),"Cu, % (at.)","Cu+, % (at.)","Cu(2+), % (at.)",Base,electrolyte,"conc, M",pH,RHE vs V,Product,"FE, %","Time, h",Type of reactor,"Loading, μg/cm2","Add_carbon, %","Surface area of electrode, cm2","Flow rate CO2, ml/min","Av_volume, mkm^3",Ratio_sphere_volume,"Min_volume, mkm^3","Max_volume, mkm^3",1_efermi,1_density_atomic,1_total_magnetization_normalized_formula_units,1_energy_above_hull,1_energy_per_atom,1_volume,1_band_gap,2_efermi,2_density_atomic,2_total_magnetization_normalized_formula_units,2_energy_above_hull,2_energy_per_atom,2_volume,2_band_gap,Product_exactmw,Product_lipinskiHBA,Product_lipinskiHBD,Product_NumAtoms,Product_FractionCSP3,Product_CrippenClogP,Product_hallKierAlpha,Product_kappa2,Product_kappa3,anion_molar_conductance,anion_mobility,anion_diffusion_coefficient,anion_hydr_R_of_ion,Type of reactor_H-cell,Base_carbon paper electrode,Base_gasdiffusion electrode
https://doi.org/10.1021/jacs.6b10740,CuPd-phase-separated,Cu2O,Pd,34.5,sphere,0.0,14.17,34.01,59.44,14.17,34.01,59.44,0.0,100.0,0.0,gasdiffusion electrode,KOH,1.0,14.0,-0.75,C2H4,47.8,1.0,Flow cell,1000.0,0.0,4.0,7.0,2.0597690022884394e-05,1.0,1.4897320904851435e-06,0.00010996007428577641,4.17791244,12.764484711878117,0.0,0.0,-5.02663022,76.5869082712687,0.512699999999999,4.47959619,15.02799459406926,0.3851734,0.0,-22.960453610000002,15.02799459406926,0.0,28.031300127999998,0.0,0.0,6.0,0.0,0.8022,-0.26,0.74,-6.106153846153846,199.1,20.21,5.192,0.472,0.0,0.0,1.0
https://doi.org/10.1021/jacs.6b10740,CuPd-phase-separated,Cu2O,Pd,34.5,sphere,0.0,14.17,34.01,59.44,14.17,34.01,59.44,0.0,100.0,0.0,gasdiffusion electrode,KOH,1.0,14.0,-0.65,C2H4,40.62,1.0,Flow cell,1000.0,0.0,4.0,7.0,2.0597690022884394e-05,1.0,1.4897320904851435e-06,0.00010996007428577641,4.17791244,12.764484711878117,0.0,0.0,-5.02663022,76.5869082712687,0.512699999999999,4.47959619,15.02799459406926,0.3851734,0.0,-22.960453610000002,15.02799459406926,0.0,28.031300127999998,0.0,0.0,6.0,0.0,0.8022,-0.26,0.74,-6.106153846153846,199.1,20.21,5.192,0.472,0.0,0.0,1.0
https://doi.org/10.1021/jacs.6b10740,CuPd-phase-separated,Cu2O,Pd,34.5,sphere,0.0,14.17,34.01,59.44,14.17,34.01,59.44,0.0,100.0,0.0,gasdiffusion electrode,KOH,1.0,14.0,-0.6,C2H4,29.18,1.0,Flow cell,1000.0,0.0,4.0,7.0,2.0597690022884394e-05,1.0,1.4897320904851435e-06,0.00010996007428577641,4.17791244,12.764484711878117,0.0,0.0,-5.02663022,76.5869082712687,0.512699999999999,4.47959619,15.02799459406926,0.3851734,0.0,-22.960453610000002,15.02799459406926,0.0,28.031300127999998,0.0,0.0,6.0,0.0,0.8022,-0.26,0.74,-6.106153846153846,199.1,20.21,5.192,0.472,0.0,0.0,1.0
https://doi.org/10.1021/jacs.6b10740,CuPd-phase-separated,Cu2O,Pd,34.5,sphere,0.0,14.17,34.01,59.44,14.17,34.01,59.44,0.0,100.0,0.0,gasdiffusion electrode,KOH,1.0,14.0,-0.55,C2H4,19.06,1.0,Flow cell,1000.0,0.0,4.0,7.0,2.0597690022884394e-05,1.0,1.4897320904851435e-06,0.00010996007428577641,4.17791244,12.764484711878117,0.0,0.0,-5.02663022,76.5869082712687,0.512699999999999,4.47959619,15.02799459406926,0.3851734,0.0,-22.960453610000002,15.02799459406926,0.0,28.031300127999998,0.0,0.0,6.0,0.0,0.8022,-0.26,0.74,-6.106153846153846,199.1,20.21,5.192,0.472,0.0,0.0,1.0
https://doi.org/10.1021/jacs.6b10740,CuPd-phase-separated,Cu2O,Pd,34.5,sphere,0.0,14.17,34.01,59.44,14.17,34.01,59.44,0.0,100.0,0.0,gasdiffusion electrode,KOH,1.0,14.0,-0.48,C2H4,17.74,1.0,Flow cell,1000.0,0.0,4.0,7.0,2.0597690022884394e-05,1.0,1.4897320904851435e-06,0.00010996007428577641,4.17791244,12.764484711878117,0.0,0.0,-5.02663022,76.5869082712687,0.512699999999999,4.47959619,15.02799459406926,0.3851734,0.0,-22.960453610000002,15.02799459406926,0.0,28.031300127999998,0.0,0.0,6.0,0.0,0.8022,-0.26,0.74,-6.106153846153846,199.1,20.21,5.192,0.472,0.0,0.0,1.0
https://doi.org/10.1021/jacs.6b10740,CuPd-phase-separated,Cu2O,Pd,34.5,sphere,0.0,14.17,34.01,59.44,14.17,34.01,59.44,0.0,100.0,0.0,gasdiffusion electrode,KOH,1.0,14.0,-0.39,C2H4,7.33,1.0,Flow cell,1000.0,0.0,4.0,7.0,2.0597690022884394e-05,1.0,1.4897320904851435e-06,0.00010996007428577641,4.17791244,12.764484711878117,0.0,0.0,-5.02663022,76.5869082712687,0.512699999999999,4.47959619,15.02799459406926,0.3851734,0.0,-22.960453610000002,15.02799459406926,0.0,28.031300127999998,0.0,0.0,6.0,0.0,0.8022,-0.26,0.74,-6.106153846153846,199.1,20.21,5.192,0.472,0.0,0.0,1.0
https://doi.org/10.1021/jacs.6b10740,CuPd-phase-separated,Cu2O,Pd,34.5,sphere,0.0,14.17,34.01,59.44,14.17,34.01,59.44,0.0,100.0,0.0,gasdiffusion electrode,KOH,1.0,14.0,-0.74,CO,17.18,1.0,Flow cell,1000.0,0.0,4.0,7.0,2.0597690022884394e-05,1.0,1.4897320904851435e-06,0.00010996007428577641,4.17791244,12.764484711878117,0.0,0.0,-5.02663022,76.5869082712687,0.512699999999999,4.47959619,15.02799459406926,0.3851734,0.0,-22.960453610000002,15.02799459406926,0.0,27.99491462,1.0,0.0,2.0,0.0,-0.03751,-0.26,0.74,-6.106153846153846,199.1,20.21,5.192,0.472,0.0,0.0,1.0
https://doi.org/10.1021/jacs.6b10740,CuPd-phase-separated,Cu2O,Pd,34.5,sphere,0.0,14.17,34.01,59.44,14.17,34.01,59.44,0.0,100.0,0.0,gasdiffusion electrode,KOH,1.0,14.0,-0.65,CO,22.25,1.0,Flow cell,1000.0,0.0,4.0,7.0,2.0597690022884394e-05,1.0,1.4897320904851435e-06,0.00010996007428577641,4.17791244,12.764484711878117,0.0,0.0,-5.02663022,76.5869082712687,0.512699999999999,4.47959619,15.02799459406926,0.3851734,0.0,-22.960453610000002,15.02799459406926,0.0,27.99491462,1.0,0.0,2.0,0.0,-0.03751,-0.26,0.74,-6.106153846153846,199.1,20.21,5.192,0.472,0.0,0.0,1.0
https://doi.org/10.1021/jacs.6b10740,CuPd-phase-separated,Cu2O,Pd,34.5,sphere,0.0,14.17,34.01,59.44,14.17,34.01,59.44,0.0,100.0,0.0,gasdiffusion electrode,KOH,1.0,14.0,-0.59,CO,29.3,1.0,Flow cell,1000.0,0.0,4.0,7.0,2.0597690022884394e-05,1.0,1.4897320904851435e-06,0.00010996007428577641,4.17791244,12.764484711878117,0.0,0.0,-5.02663022,76.5869082712687,0.512699999999999,4.47959619,15.02799459406926,0.3851734,0.0,-22.960453610000002,15.02799459406926,0.0,27.99491462,1.0,0.0,2.0,0.0,-0.03751,-0.26,0.74,-6.106153846153846,199.1,20.21,5.192,0.472,0.0,0.0,1.0
https://doi.org/10.1021/jacs.6b10740,CuPd-phase-separated,Cu2O,Pd,34.5,sphere,0.0,14.17,34.01,59.44,14.17,34.01,59.44,0.0,100.0,0.0,gasdiffusion electrode,KOH,1.0,14.0,-0.54,CO,36.62,1.0,Flow cell,1000.0,0.0,4.0,7.0,2.0597690022884394e-05,1.0,1.4897320904851435e-06,0.00010996007428577641,4.17791244,12.764484711878117,0.0,0.0,-5.02663022,76.5869082712687,0.512699999999999,4.47959619,15.02799459406926,0.3851734,0.0,-22.960453610000002,15.02799459406926,0.0,27.99491462,1.0,0.0,2.0,0.0,-0.03751,-0.26,0.74,-6.106153846153846,199.1,20.21,5.192,0.472,0.0,0.0,1.0
https://doi.org/10.1021/jacs.6b10740,CuPd-phase-separated,Cu2O,Pd,34.5,sphere,0.0,14.17,34.01,59.44,14.17,34.01,59.44,0.0,100.0,0.0,gasdiffusion electrode,KOH,1.0,14.0,-0.48,CO,49.86,1.0,Flow cell,1000.0,0.0,4.0,7.0,2.0597690022884394e-05,1.0,1.4897320904851435e-06,0.00010996007428577641,4.17791244,12.764484711878117,0.0,0.0,-5.02663022,76.5869082712687,0.512699999999999,4.47959619,15.02799459406926,0.3851734,0.0,-22.960453610000002,15.02799459406926,0.0,27.99491462,1.0,0.0,2.0,0.0,-0.03751,-0.26,0.74,-6.106153846153846,199.1,20.21,5.192,0.472,0.0,0.0,1.0
https://doi.org/10.1021/jacs.6b10740,CuPd-phase-separated,Cu2O,Pd,34.5,sphere,0.0,14.17,34.01,59.44,14.17,34.01,59.44,0.0,100.0,0.0,gasdiffusion electrode,KOH,1.0,14.0,-0.39,CO,54.93,1.0,Flow cell,1000.0,0.0,4.0,7.0,2.0597690022884394e-05,1.0,1.4897320904851435e-06,0.00010996007428577641,4.17791244,12.764484711878117,0.0,0.0,-5.02663022,76.5869082712687,0.512699999999999,4.47959619,15.02799459406926,0.3851734,0.0,-22.960453610000002,15.02799459406926,0.0,27.99491462,1.0,0.0,2.0,0.0,-0.03751,-0.26,0.74,-6.106153846153846,199.1,20.21,5.192,0.472,0.0,0.0,1.0
https://doi.org/10.1021/jacs.6b10740,CuPd-phase-separated,Cu2O,Pd,34.5,sphere,0.0,14.17,34.01,59.44,14.17,34.01,59.44,0.0,100.0,0.0,gasdiffusion electrode,KOH,1.0,14.0,-0.24,CO,44.79,1.0,Flow cell,1000.0,0.0,4.0,7.0,2.0597690022884394e-05,1.0,1.4897320904851435e-06,0.00010996007428577641,4.17791244,12.764484711878117,0.0,0.0,-5.02663022,76.5869082712687,0.512699999999999,4.47959619,15.02799459406926,0.3851734,0.0,-22.960453610000002,15.02799459406926,0.0,27.99491462,1.0,0.0,2.0,0.0,-0.03751,-0.26,0.74,-6.106153846153846,199.1,20.21,5.192,0.472,0.0,0.0,1.0
https://doi.org/10.1021/jacs.6b10740,CuPd-phase-separated,Cu2O,Pd,34.5,sphere,0.0,14.17,34.01,59.44,14.17,34.01,59.44,0.0,100.0,0.0,gasdiffusion electrode,KOH,1.0,14.0,-0.12,CO,28.17,1.0,Flow cell,1000.0,0.0,4.0,7.0,2.0597690022884394e-05,1.0,1.4897320904851435e-06,0.00010996007428577641,4.17791244,12.764484711878117,0.0,0.0,-5.02663022,76.5869082712687,0.512699999999999,4.47959619,15.02799459406926,0.3851734,0.0,-22.960453610000002,15.02799459406926,0.0,27.99491462,1.0,0.0,2.0,0.0,-0.03751,-0.26,0.74,-6.106153846153846,199.1,20.21,5.192,0.472,0.0,0.0,1.0
https://doi.org/10.1021/jacs.6b10740,CuPd-phase-separated,Cu2O,Pd,34.5,sphere,0.0,14.17,34.01,59.44,14.17,34.01,59.44,0.0,100.0,0.0,gasdiffusion electrode,KOH,1.0,14.0,-0.73,C2H5OH,14.82,1.0,Flow cell,1000.0,0.0,4.0,7.0,2.0597690022884394e-05,1.0,1.4897320904851435e-06,0.00010996007428577641,4.17791244,12.764484711878117,0.0,0.0,-5.02663022,76.5869082712687,0.512699999999999,4.47959619,15.02799459406926,0.3851734,0.0,-22.960453610000002,15.02799459406926,0.0,46.041864812,1.0,1.0,9.0,1.0,-0.0014000000000000123,-0.04,1.96,1.9600000000000033,199.1,20.21,5.192,0.472,0.0,0.0,1.0
https://doi.org/10.1021/jacs.6b10740,CuPd-phase-separated,Cu2O,Pd,34.5,sphere,0.0,14.17,34.01,59.44,14.17,34.01,59.44,0.0,100.0,0.0,gasdiffusion electrode,KOH,1.0,14.0,-0.65,C2H5OH,14.3,1.0,Flow cell,1000.0,0.0,4.0,7.0,2.0597690022884394e-05,1.0,1.4897320904851435e-06,0.00010996007428577641,4.17791244,12.764484711878117,0.0,0.0,-5.02663022,76.5869082712687,0.512699999999999,4.47959619,15.02799459406926,0.3851734,0.0,-22.960453610000002,15.02799459406926,0.0,46.041864812,1.0,1.0,9.0,1.0,-0.0014000000000000123,-0.04,1.96,1.9600000000000033,199.1,20.21,5.192,0.472,0.0,0.0,1.0
https://doi.org/10.1021/jacs.6b10740,CuPd-phase-separated,Cu2O,Pd,34.5,sphere,0.0,14.17,34.01,59.44,14.17,34.01,59.44,0.0,100.0,0.0,gasdiffusion electrode,KOH,1.0,14.0,-0.58,C2H5OH,12.02,1.0,Flow cell,1000.0,0.0,4.0,7.0,2.0597690022884394e-05,1.0,1.4897320904851435e-06,0.00010996007428577641,4.17791244,12.764484711878117,0.0,0.0,-5.02663022,76.5869082712687,0.512699999999999,4.47959619,15.02799459406926,0.3851734,0.0,-22.960453610000002,15.02799459406926,0.0,46.041864812,1.0,1.0,9.0,1.0,-0.0014000000000000123,-0.04,1.96,1.9600000000000033,199.1,20.21,5.192,0.472,0.0,0.0,1.0
https://doi.org/10.1021/jacs.6b10740,CuPd-phase-separated,Cu2O,Pd,34.5,sphere,0.0,14.17,34.01,59.44,14.17,34.01,59.44,0.0,100.0,0.0,gasdiffusion electrode,KOH,1.0,14.0,-0.54,C2H5OH,9.14,1.0,Flow cell,1000.0,0.0,4.0,7.0,2.0597690022884394e-05,1.0,1.4897320904851435e-06,0.00010996007428577641,4.17791244,12.764484711878117,0.0,0.0,-5.02663022,76.5869082712687,0.512699999999999,4.47959619,15.02799459406926,0.3851734,0.0,-22.960453610000002,15.02799459406926,0.0,46.041864812,1.0,1.0,9.0,1.0,-0.0014000000000000123,-0.04,1.96,1.9600000000000033,199.1,20.21,5.192,0.472,0.0,0.0,1.0
https://doi.org/10.1021/jacs.6b10740,CuPd-phase-separated,Cu2O,Pd,34.5,sphere,0.0,14.17,34.01,59.44,14.17,34.01,59.44,0.0,100.0,0.0,gasdiffusion electrode,KOH,1.0,14.0,-0.47,C2H5OH,5.07,1.0,Flow cell,1000.0,0.0,4.0,7.0,2.0597690022884394e-05,1.0,1.4897320904851435e-06,0.00010996007428577641,4.17791244,12.764484711878117,0.0,0.0,-5.02663022,76.5869082712687,0.512699999999999,4.47959619,15.02799459406926,0.3851734,0.0,-22.960453610000002,15.02799459406926,0.0,46.041864812,1.0,1.0,9.0,1.0,-0.0014000000000000123,-0.04,1.96,1.9600000000000033,199.1,20.21,5.192,0.472,0.0,0.0,1.0
https://doi.org/10.1002/aenm.202402237,PdCu-IM,Cu,Pd,49.44,sphere,0.0,40.0,55.0,100.0,40.0,55.0,100.0,100.0,0.0,0.0,carbon paper electrode,KOH,1.0,14.0,-0.7,H2,53.84,2.0,Flow cell,1943.63,9.09,0.49,50.0,8.711374629016697e-05,1.0,3.3510321638291124e-05,0.0005235987755982988,7.51858683,11.445998564977856,2e-07,0.0,-10.846796,11.445998564977856,0.0,4.47959619,15.02799459406926,0.3851734,0.0,-22.960453610000002,15.02799459406926,0.0,2.015650064,0.0,0.0,2.0,0.0,0.246,0.0,0.0,0.0,199.1,20.21,5.192,0.472,0.0,1.0,0.0
https://doi.org/10.1002/aenm.202402237,PdCu-IM,Cu,Pd,49.44,sphere,0.0,40.0,55.0,100.0,40.0,55.0,100.0,100.0,0.0,0.0,carbon paper electrode,KOH,1.0,14.0,-0.9,H2,44.12,2.0,Flow cell,1943.63,9.09,0.49,50.0,8.711374629016697e-05,1.0,3.3510321638291124e-05,0.0005235987755982988,7.51858683,11.445998564977856,2e-07,0.0,-10.846796,11.445998564977856,0.0,4.47959619,15.02799459406926,0.3851734,0.0,-22.960453610000002,15.02799459406926,0.0,2.015650064,0.0,0.0,2.0,0.0,0.246,0.0,0.0,0.0,199.1,20.21,5.192,0.472,0.0,1.0,0.0
https://doi.org/10.1002/aenm.202402237,PdCu-IM,Cu,Pd,49.44,sphere,0.0,40.0,55.0,100.0,40.0,55.0,100.0,100.0,0.0,0.0,carbon paper electrode,KOH,1.0,14.0,-1.1,H2,34.82,2.0,Flow cell,1943.63,9.09,0.49,50.0,8.711374629016697e-05,1.0,3.3510321638291124e-05,0.0005235987755982988,7.51858683,11.445998564977856,2e-07,0.0,-10.846796,11.445998564977856,0.0,4.47959619,15.02799459406926,0.3851734,0.0,-22.960453610000002,15.02799459406926,0.0,2.015650064,0.0,0.0,2.0,0.0,0.246,0.0,0.0,0.0,199.1,20.21,5.192,0.472,0.0,1.0,0.0
https://doi.org/10.1002/aenm.202402237,PdCu-IM,Cu,Pd,49.44,sphere,0.0,40.0,55.0,100.0,40.0,55.0,100.0,100.0,0.0,0.0,carbon paper electrode,KOH,1.0,14.0,-1.3,H2,40.02,2.0,Flow cell,1943.63,9.09,0.49,50.0,8.711374629016697e-05,1.0,3.3510321638291124e-05,0.0005235987755982988,7.51858683,11.445998564977856,2e-07,0.0,-10.846796,11.445998564977856,0.0,4.47959619,15.02799459406926,0.3851734,0.0,-22.960453610000002,15.02799459406926,0.0,2.015650064,0.0,0.0,2.0,0.0,0.246,0.0,0.0,0.0,199.1,20.21,5.192,0.472,0.0,1.0,0.0
https://doi.org/10.1002/aenm.202402237,PdCu-IM,Cu,Pd,49.44,sphere,0.0,40.0,55.0,100.0,40.0,55.0,100.0,100.0,0.0,0.0,carbon paper electrode,KOH,1.0,14.0,-1.5,H2,46.1,2.0,Flow cell,1943.63,9.09,0.49,50.0,8.711374629016697e-05,1.0,3.3510321638291124e-05,0.0005235987755982988,7.51858683,11.445998564977856,2e-07,0.0,-10.846796,11.445998564977856,0.0,4.47959619,15.02799459406926,0.3851734,0.0,-22.960453610000002,15.02799459406926,0.0,2.015650064,0.0,0.0,2.0,0.0,0.246,0.0,0.0,0.0,199.1,20.21,5.192,0.472,0.0,1.0,0.0
https://doi.org/10.1002/aenm.202402237,PdCu-IM,Cu,Pd,49.44,sphere,0.0,40.0,55.0,100.0,40.0,55.0,100.0,100.0,0.0,0.0,carbon paper electrode,KOH,1.0,14.0,-1.7,H2,89.86,2.0,Flow cell,1943.63,9.09,0.49,50.0,8.711374629016697e-05,1.0,3.3510321638291124e-05,0.0005235987755982988,7.51858683,11.445998564977856,2e-07,0.0,-10.846796,11.445998564977856,0.0,4.47959619,15.02799459406926,0.3851734,0.0,-22.960453610000002,15.02799459406926,0.0,2.015650064,0.0,0.0,2.0,0.0,0.246,0.0,0.0,0.0,199.1,20.21,5.192,0.472,0.0,1.0,0.0
https://doi.org/10.1002/aenm.202402237,PdCu-IM,Cu,Pd,49.44,sphere,0.0,40.0,55.0,100.0,40.0,55.0,100.0,100.0,0.0,0.0,carbon paper electrode,KOH,1.0,14.0,-0.7,CO,32.26,2.0,Flow cell,1943.63,9.09,0.49,50.0,8.711374629016697e-05,1.0,3.3510321638291124e-05,0.0005235987755982988,7.51858683,11.445998564977856,2e-07,0.0,-10.846796,11.445998564977856,0.0,4.47959619,15.02799459406926,0.3851734,0.0,-22.960453610000002,15.02799459406926,0.0,27.99491462,1.0,0.0,2.0,0.0,-0.03751,-0.26,0.74,-6.106153846153846,199.1,20.21,5.192,0.472,0.0,1.0,0.0
https://doi.org/10.1002/aenm.202402237,PdCu-IM,Cu,Pd,49.44,sphere,0.0,40.0,55.0,100.0,40.0,55.0,100.0,100.0,0.0,0.0,carbon paper electrode,KOH,1.0,14.0,-0.9,CO,40.25,2.0,Flow cell,1943.63,9.09,0.49,50.0,8.711374629016697e-05,1.0,3.3510321638291124e-05,0.0005235987755982988,7.51858683,11.445998564977856,2e-07,0.0,-10.846796,11.445998564977856,0.0,4.47959619,15.02799459406926,0.3851734,0.0,-22.960453610000002,15.02799459406926,0.0,27.99491462,1.0,0.0,2.0,0.0,-0.03751,-0.26,0.74,-6.106153846153846,199.1,20.21,5.192,0.472,0.0,1.0,0.0
https://doi.org/10.1002/aenm.202402237,PdCu-IM,Cu,Pd,49.44,sphere,0.0,40.0,55.0,100.0,40.0,55.0,100.0,100.0,0.0,0.0,carbon paper electrode,KOH,1.0,14.0,-1.1,CO,51.09,2.0,Flow cell,1943.63,9.09,0.49,50.0,8.711374629016697e-05,1.0,3.3510321638291124e-05,0.0005235987755982988,7.51858683,11.445998564977856,2e-07,0.0,-10.846796,11.445998564977856,0.0,4.47959619,15.02799459406926,0.3851734,0.0,-22.960453610000002,15.02799459406926,0.0,27.99491462,1.0,0.0,2.0,0.0,-0.03751,-0.26,0.74,-6.106153846153846,199.1,20.21,5.192,0.472,0.0,1.0,0.0
https://doi.org/10.1002/aenm.202402237,PdCu-IM,Cu,Pd,49.44,sphere,0.0,40.0,55.0,100.0,40.0,55.0,100.0,100.0,0.0,0.0,carbon paper electrode,KOH,1.0,14.0,-1.3,CO,45.24,2.0,Flow cell,1943.63,9.09,0.49,50.0,8.711374629016697e-05,1.0,3.3510321638291124e-05,0.0005235987755982988,7.51858683,11.445998564977856,2e-07,0.0,-10.846796,11.445998564977856,0.0,4.47959619,15.02799459406926,0.3851734,0.0,-22.960453610000002,15.02799459406926,0.0,27.99491462,1.0,0.0,2.0,0.0,-0.03751,-0.26,0.74,-6.106153846153846,199.1,20.21,5.192,0.472,0.0,1.0,0.0
https://doi.org/10.1002/aenm.202402237,PdCu-IM,Cu,Pd,49.44,sphere,0.0,40.0,55.0,100.0,40.0,55.0,100.0,100.0,0.0,0.0,carbon paper electrode,KOH,1.0,14.0,-1.5,CO,45.06,2.0,Flow cell,1943.63,9.09,0.49,50.0,8.711374629016697e-05,1.0,3.3510321638291124e-05,0.0005235987755982988,7.51858683,11.445998564977856,2e-07,0.0,-10.846796,11.445998564977856,0.0,4.47959619,15.02799459406926,0.3851734,0.0,-22.960453610000002,15.02799459406926,0.0,27.99491462,1.0,0.0,2.0,0.0,-0.03751,-0.26,0.74,-6.106153846153846,199.1,20.21,5.192,0.472,0.0,1.0,0.0
https://doi.org/10.1002/aenm.202402237,PdCu-IM,Cu,Pd,49.44,sphere,0.0,40.0,55.0,100.0,40.0,55.0,100.0,100.0,0.0,0.0,carbon paper electrode,KOH,1.0,14.0,-1.7,CO,5.17,2.0,Flow cell,1943.63,9.09,0.49,50.0,8.711374629016697e-05,1.0,3.3510321638291124e-05,0.0005235987755982988,7.51858683,11.445998564977856,2e-07,0.0,-10.846796,11.445998564977856,0.0,4.47959619,15.02799459406926,0.3851734,0.0,-22.960453610000002,15.02799459406926,0.0,27.99491462,1.0,0.0,2.0,0.0,-0.03751,-0.26,0.74,-6.106153846153846,199.1,20.21,5.192,0.472,0.0,1.0,0.0
https://doi.org/10.1002/aenm.202402237,PdCu-IM,Cu,Pd,49.44,sphere,0.0,40.0,55.0,100.0,40.0,55.0,100.0,100.0,0.0,0.0,carbon paper electrode,KOH,1.0,14.0,-0.7,HCOOH,13.68,2.0,Flow cell,1943.63,9.09,0.49,50.0,8.711374629016697e-05,1.0,3.3510321638291124e-05,0.0005235987755982988,7.51858683,11.445998564977856,2e-07,0.0,-10.846796,11.445998564977856,0.0,4.47959619,15.02799459406926,0.3851734,0.0,-22.960453610000002,15.02799459406926,0.0,46.005479304,2.0,1.0,5.0,0.0,-0.29919999999999997,-0.53,1.4699999999999982,1.4700000000000009,199.1,20.21,5.192,0.472,0.0,1.0,0.0
https://doi.org/10.1002/aenm.202402237,PdCu-IM,Cu,Pd,49.44,sphere,0.0,40.0,55.0,100.0,40.0,55.0,100.0,100.0,0.0,0.0,carbon paper electrode,KOH,1.0,14.0,-0.9,HCOOH,14.74,2.0,Flow cell,1943.63,9.09,0.49,50.0,8.711374629016697e-05,1.0,3.3510321638291124e-05,0.0005235987755982988,7.51858683,11.445998564977856,2e-07,0.0,-10.846796,11.445998564977856,0.0,4.47959619,15.02799459406926,0.3851734,0.0,-22.960453610000002,15.02799459406926,0.0,46.005479304,2.0,1.0,5.0,0.0,-0.29919999999999997,-0.53,1.4699999999999982,1.4700000000000009,199.1,20.21,5.192,0.472,0.0,1.0,0.0
https://doi.org/10.1002/aenm.202402237,PdCu-IM,Cu,Pd,49.44,sphere,0.0,40.0,55.0,100.0,40.0,55.0,100.0,100.0,0.0,0.0,carbon paper electrode,KOH,1.0,14.0,-1.1,HCOOH,13.13,2.0,Flow cell,1943.63,9.09,0.49,50.0,8.711374629016697e-05,1.0,3.3510321638291124e-05,0.0005235987755982988,7.51858683,11.445998564977856,2e-07,0.0,-10.846796,11.445998564977856,0.0,4.47959619,15.02799459406926,0.3851734,0.0,-22.960453610000002,15.02799459406926,0.0,46.005479304,2.0,1.0,5.0,0.0,-0.29919999999999997,-0.53,1.4699999999999982,1.4700000000000009,199.1,20.21,5.192,0.472,0.0,1.0,0.0
https://doi.org/10.1002/aenm.202402237,PdCu-IM,Cu,Pd,49.44,sphere,0.0,40.0,55.0,100.0,40.0,55.0,100.0,100.0,0.0,0.0,carbon paper electrode,KOH,1.0,14.0,-1.3,HCOOH,11.87,2.0,Flow cell,1943.63,9.09,0.49,50.0,8.711374629016697e-05,1.0,3.3510321638291124e-05,0.0005235987755982988,7.51858683,11.445998564977856,2e-07,0.0,-10.846796,11.445998564977856,0.0,4.47959619,15.02799459406926,0.3851734,0.0,-22.960453610000002,15.02799459406926,0.0,46.005479304,2.0,1.0,5.0,0.0,-0.29919999999999997,-0.53,1.4699999999999982,1.4700000000000009,199.1,20.21,5.192,0.472,0.0,1.0,0.0
https://doi.org/10.1002/aenm.202402237,PdCu-IM,Cu,Pd,49.44,sphere,0.0,40.0,55.0,100.0,40.0,55.0,100.0,100.0,0.0,0.0,carbon paper electrode,KOH,1.0,14.0,-1.5,HCOOH,6.18,2.0,Flow cell,1943.63,9.09,0.49,50.0,8.711374629016697e-05,1.0,3.3510321638291124e-05,0.0005235987755982988,7.51858683,11.445998564977856,2e-07,0.0,-10.846796,11.445998564977856,0.0,4.47959619,15.02799459406926,0.3851734,0.0,-22.960453610000002,15.02799459406926,0.0,46.005479304,2.0,1.0,5.0,0.0,-0.29919999999999997,-0.53,1.4699999999999982,1.4700000000000009,199.1,20.21,5.192,0.472,0.0,1.0,0.0
https://doi.org/10.1002/aenm.202402237,PdCu-IM,Cu,Pd,49.44,sphere,0.0,40.0,55.0,100.0,40.0,55.0,100.0,100.0,0.0,0.0,carbon paper electrode,KOH,1.0,14.0,-1.7,HCOOH,0.77,2.0,Flow cell,1943.63,9.09,0.49,50.0,8.711374629016697e-05,1.0,3.3510321638291124e-05,0.0005235987755982988,7.51858683,11.445998564977856,2e-07,0.0,-10.846796,11.445998564977856,0.0,4.47959619,15.02799459406926,0.3851734,0.0,-22.960453610000002,15.02799459406926,0.0,46.005479304,2.0,1.0,5.0,0.0,-0.29919999999999997,-0.53,1.4699999999999982,1.4700000000000009,199.1,20.21,5.192,0.472,0.0,1.0,0.0
https://doi.org/10.1002/aenm.202402237,PdCu-IM,Cu,Pd,49.44,sphere,0.0,40.0,55.0,100.0,40.0,55.0,100.0,100.0,0.0,0.0,carbon paper electrode,KOH,1.0,14.0,-0.7,C2H4,0.22,2.0,Flow cell,1943.63,9.09,0.49,50.0,8.711374629016697e-05,1.0,3.3510321638291124e-05,0.0005235987755982988,7.51858683,11.445998564977856,2e-07,0.0,-10.846796,11.445998564977856,0.0,4.47959619,15.02799459406926,0.3851734,0.0,-22.960453610000002,15.02799459406926,0.0,28.031300127999998,0.0,0.0,6.0,0.0,0.8022,-0.26,0.74,-6.106153846153846,199.1,20.21,5.192,0.472,0.0,1.0,0.0
https://doi.org/10.1002/aenm.202402237,PdCu-IM,Cu,Pd,49.44,sphere,0.0,40.0,55.0,100.0,40.0,55.0,100.0,100.0,0.0,0.0,carbon paper electrode,KOH,1.0,14.0,-0.9,C2H4,0.22,2.0,Flow cell,1943.63,9.09,0.49,50.0,8.711374629016697e-05,1.0,3.3510321638291124e-05,0.0005235987755982988,7.51858683,11.445998564977856,2e-07,0.0,-10.846796,11.445998564977856,0.0,4.47959619,15.02799459406926,0.3851734,0.0,-22.960453610000002,15.02799459406926,0.0,28.031300127999998,0.0,0.0,6.0,0.0,0.8022,-0.26,0.74,-6.106153846153846,199.1,20.21,5.192,0.472,0.0,1.0,0.0
https://doi.org/10.1002/aenm.202402237,PdCu-IM,Cu,Pd,49.44,sphere,0.0,40.0,55.0,100.0,40.0,55.0,100.0,100.0,0.0,0.0,carbon paper electrode,KOH,1.0,14.0,-1.1,C2H4,0.23,2.0,Flow cell,1943.63,9.09,0.49,50.0,8.711374629016697e-05,1.0,3.3510321638291124e-05,0.0005235987755982988,7.51858683,11.445998564977856,2e-07,0.0,-10.846796,11.445998564977856,0.0,4.47959619,15.02799459406926,0.3851734,0.0,-22.960453610000002,15.02799459406926,0.0,28.031300127999998,0.0,0.0,6.0,0.0,0.8022,-0.26,0.74,-6.106153846153846,199.1,20.21,5.192,0.472,0.0,1.0,0.0
https://doi.org/10.1002/aenm.202402237,PdCu-IM,Cu,Pd,49.44,sphere,0.0,40.0,55.0,100.0,40.0,55.0,100.0,100.0,0.0,0.0,carbon paper electrode,KOH,1.0,14.0,-1.3,C2H4,1.77,2.0,Flow cell,1943.63,9.09,0.49,50.0,8.711374629016697e-05,1.0,3.3510321638291124e-05,0.0005235987755982988,7.51858683,11.445998564977856,2e-07,0.0,-10.846796,11.445998564977856,0.0,4.47959619,15.02799459406926,0.3851734,0.0,-22.960453610000002,15.02799459406926,0.0,28.031300127999998,0.0,0.0,6.0,0.0,0.8022,-0.26,0.74,-6.106153846153846,199.1,20.21,5.192,0.472,0.0,1.0,0.0
https://doi.org/10.1002/aenm.202402237,PdCu-IM,Cu,Pd,49.44,sphere,0.0,40.0,55.0,100.0,40.0,55.0,100.0,100.0,0.0,0.0,carbon paper electrode,KOH,1.0,14.0,-1.5,C2H4,0.61,2.0,Flow cell,1943.63,9.09,0.49,50.0,8.711374629016697e-05,1.0,3.3510321638291124e-05,0.0005235987755982988,7.51858683,11.445998564977856,2e-07,0.0,-10.846796,11.445998564977856,0.0,4.47959619,15.02799459406926,0.3851734,0.0,-22.960453610000002,15.02799459406926,0.0,28.031300127999998,0.0,0.0,6.0,0.0,0.8022,-0.26,0.74,-6.106153846153846,199.1,20.21,5.192,0.472,0.0,1.0,0.0
https://doi.org/10.1002/aenm.202402237,PdCu-IM,Cu,Pd,49.44,sphere,0.0,40.0,55.0,100.0,40.0,55.0,100.0,100.0,0.0,0.0,carbon paper electrode,KOH,1.0,14.0,-1.7,C2H4,1.49,2.0,Flow cell,1943.63,9.09,0.49,50.0,8.711374629016697e-05,1.0,3.3510321638291124e-05,0.0005235987755982988,7.51858683,11.445998564977856,2e-07,0.0,-10.846796,11.445998564977856,0.0,4.47959619,15.02799459406926,0.3851734,0.0,-22.960453610000002,15.02799459406926,0.0,28.031300127999998,0.0,0.0,6.0,0.0,0.8022,-0.26,0.74,-6.106153846153846,199.1,20.21,5.192,0.472,0.0,1.0,0.0
https://doi.org/10.1002/aenm.202402237,PdCu-IM,Cu,Pd,49.44,sphere,0.0,40.0,55.0,100.0,40.0,55.0,100.0,100.0,0.0,0.0,carbon paper electrode,KOH,1.0,14.0,-0.7,CH4,0.0,2.0,Flow cell,1943.63,9.09,0.49,50.0,8.711374629016697e-05,1.0,3.3510321638291124e-05,0.0005235987755982988,7.51858683,11.445998564977856,2e-07,0.0,-10.846796,11.445998564977856,0.0,4.47959619,15.02799459406926,0.3851734,0.0,-22.960453610000002,15.02799459406926,0.0,16.031300127999998,0.0,0.0,5.0,1.0,0.6361,0.0,0.0,0.0,199.1,20.21,5.192,0.472,0.0,1.0,0.0
https://doi.org/10.1002/aenm.202402237,PdCu-IM,Cu,Pd,49.44,sphere,0.0,40.0,55.0,100.0,40.0,55.0,100.0,100.0,0.0,0.0,carbon paper electrode,KOH,1.0,14.0,-0.9,CH4,0.67,2.0,Flow cell,1943.63,9.09,0.49,50.0,8.711374629016697e-05,1.0,3.3510321638291124e-05,0.0005235987755982988,7.51858683,11.445998564977856,2e-07,0.0,-10.846796,11.445998564977856,0.0,4.47959619,15.02799459406926,0.3851734,0.0,-22.960453610000002,15.02799459406926,0.0,16.031300127999998,0.0,0.0,5.0,1.0,0.6361,0.0,0.0,0.0,199.1,20.21,5.192,0.472,0.0,1.0,0.0
https://doi.org/10.1002/aenm.202402237,PdCu-IM,Cu,Pd,49.44,sphere,0.0,40.0,55.0,100.0,40.0,55.0,100.0,100.0,0.0,0.0,carbon paper electrode,KOH,1.0,14.0,-1.1,CH4,0.73,2.0,Flow cell,1943.63,9.09,0.49,50.0,8.711374629016697e-05,1.0,3.3510321638291124e-05,0.0005235987755982988,7.51858683,11.445998564977856,2e-07,0.0,-10.846796,11.445998564977856,0.0,4.47959619,15.02799459406926,0.3851734,0.0,-22.960453610000002,15.02799459406926,0.0,16.031300127999998,0.0,0.0,5.0,1.0,0.6361,0.0,0.0,0.0,199.1,20.21,5.192,0.472,0.0,1.0,0.0
https://doi.org/10.1002/aenm.202402237,PdCu-IM,Cu,Pd,49.44,sphere,0.0,40.0,55.0,100.0,40.0,55.0,100.0,100.0,0.0,0.0,carbon paper electrode,KOH,1.0,14.0,-1.3,CH4,1.1,2.0,Flow cell,1943.63,9.09,0.49,50.0,8.711374629016697e-05,1.0,3.3510321638291124e-05,0.0005235987755982988,7.51858683,11.445998564977856,2e-07,0.0,-10.846796,11.445998564977856,0.0,4.47959619,15.02799459406926,0.3851734,0.0,-22.960453610000002,15.02799459406926,0.0,16.031300127999998,0.0,0.0,5.0,1.0,0.6361,0.0,0.0,0.0,199.1,20.21,5.192,0.472,0.0,1.0,0.0
https://doi.org/10.1002/aenm.202402237,PdCu-IM,Cu,Pd,49.44,sphere,0.0,40.0,55.0,100.0,40.0,55.0,100.0,100.0,0.0,0.0,carbon paper electrode,KOH,1.0,14.0,-1.5,CH4,2.04,2.0,Flow cell,1943.63,9.09,0.49,50.0,8.711374629016697e-05,1.0,3.3510321638291124e-05,0.0005235987755982988,7.51858683,11.445998564977856,2e-07,0.0,-10.846796,11.445998564977856,0.0,4.47959619,15.02799459406926,0.3851734,0.0,-22.960453610000002,15.02799459406926,0.0,16.031300127999998,0.0,0.0,5.0,1.0,0.6361,0.0,0.0,0.0,199.1,20.21,5.192,0.472,0.0,1.0,0.0
https://doi.org/10.1002/aenm.202402237,PdCu-IM,Cu,Pd,49.44,sphere,0.0,40.0,55.0,100.0,40.0,55.0,100.0,100.0,0.0,0.0,carbon paper electrode,KOH,1.0,14.0,-1.7,CH4,2.71,2.0,Flow cell,1943.63,9.09,0.49,50.0,8.711374629016697e-05,1.0,3.3510321638291124e-05,0.0005235987755982988,7.51858683,11.445998564977856,2e-07,0.0,-10.846796,11.445998564977856,0.0,4.47959619,15.02799459406926,0.3851734,0.0,-22.960453610000002,15.02799459406926,0.0,16.031300127999998,0.0,0.0,5.0,1.0,0.6361,0.0,0.0,0.0,199.1,20.21,5.192,0.472,0.0,1.0,0.0
https://doi.org/10.1002/aenm.202402237,PdCu-Al,Cu,Pd,46.43,sphere,0.0,15.0,27.5,40.0,15.0,27.5,40.0,100.0,0.0,0.0,carbon paper electrode,KOH,1.0,14.0,-0.7,H2,41.8,2.0,Flow cell,1943.63,9.09,0.49,50.0,1.0889218286270871e-05,1.0,1.7671458676442586e-06,3.3510321638291124e-05,7.51858683,11.445998564977856,2e-07,0.0,-10.846796,11.445998564977856,0.0,4.47959619,15.02799459406926,0.3851734,0.0,-22.960453610000002,15.02799459406926,0.0,2.015650064,0.0,0.0,2.0,0.0,0.246,0.0,0.0,0.0,199.1,20.21,5.192,0.472,0.0,1.0,0.0
https://doi.org/10.1002/aenm.202402237,PdCu-Al,Cu,Pd,46.43,sphere,0.0,15.0,27.5,40.0,15.0,27.5,40.0,100.0,0.0,0.0,carbon paper electrode,KOH,1.0,14.0,-0.9,H2,61.91,2.0,Flow cell,1943.63,9.09,0.49,50.0,1.0889218286270871e-05,1.0,1.7671458676442586e-06,3.3510321638291124e-05,7.51858683,11.445998564977856,2e-07,0.0,-10.846796,11.445998564977856,0.0,4.47959619,15.02799459406926,0.3851734,0.0,-22.960453610000002,15.02799459406926,0.0,2.015650064,0.0,0.0,2.0,0.0,0.246,0.0,0.0,0.0,199.1,20.21,5.192,0.472,0.0,1.0,0.0
https://doi.org/10.1002/aenm.202402237,PdCu-Al,Cu,Pd,46.43,sphere,0.0,15.0,27.5,40.0,15.0,27.5,40.0,100.0,0.0,0.0,carbon paper electrode,KOH,1.0,14.0,-1.1,H2,69.99,2.0,Flow cell,1943.63,9.09,0.49,50.0,1.0889218286270871e-05,1.0,1.7671458676442586e-06,3.3510321638291124e-05,7.51858683,11.445998564977856,2e-07,0.0,-10.846796,11.445998564977856,0.0,4.47959619,15.02799459406926,0.3851734,0.0,-22.960453610000002,15.02799459406926,0.0,2.015650064,0.0,0.0,2.0,0.0,0.246,0.0,0.0,0.0,199.1,20.21,5.192,0.472,0.0,1.0,0.0
https://doi.org/10.1002/aenm.202402237,PdCu-Al,Cu,Pd,46.43,sphere,0.0,15.0,27.5,40.0,15.0,27.5,40.0,100.0,0.0,0.0,carbon paper electrode,KOH,1.0,14.0,-1.3,H2,73.81,2.0,Flow cell,1943.63,9.09,0.49,50.0,1.0889218286270871e-05,1.0,1.7671458676442586e-06,3.3510321638291124e-05,7.51858683,11.445998564977856,2e-07,0.0,-10.846796,11.445998564977856,0.0,4.47959619,15.02799459406926,0.3851734,0.0,-22.960453610000002,15.02799459406926,0.0,2.015650064,0.0,0.0,2.0,0.0,0.246,0.0,0.0,0.0,199.1,20.21,5.192,0.472,0.0,1.0,0.0
https://doi.org/10.1002/aenm.202402237,PdCu-Al,Cu,Pd,46.43,sphere,0.0,15.0,27.5,40.0,15.0,27.5,40.0,100.0,0.0,0.0,carbon paper electrode,KOH,1.0,14.0,-1.5,H2,76.3,2.0,Flow cell,1943.63,9.09,0.49,50.0,1.0889218286270871e-05,1.0,1.7671458676442586e-06,3.3510321638291124e-05,7.51858683,11.445998564977856,2e-07,0.0,-10.846796,11.445998564977856,0.0,4.47959619,15.02799459406926,0.3851734,0.0,-22.960453610000002,15.02799459406926,0.0,2.015650064,0.0,0.0,2.0,0.0,0.246,0.0,0.0,0.0,199.1,20.21,5.192,0.472,0.0,1.0,0.0
https://doi.org/10.1002/aenm.202402237,PdCu-Al,Cu,Pd,46.43,sphere,0.0,15.0,27.5,40.0,15.0,27.5,40.0,100.0,0.0,0.0,carbon paper electrode,KOH,1.0,14.0,-1.7,H2,88.41,2.0,Flow cell,1943.63,9.09,0.49,50.0,1.0889218286270871e-05,1.0,1.7671458676442586e-06,3.3510321638291124e-05,7.51858683,11.445998564977856,2e-07,0.0,-10.846796,11.445998564977856,0.0,4.47959619,15.02799459406926,0.3851734,0.0,-22.960453610000002,15.02799459406926,0.0,2.015650064,0.0,0.0,2.0,0.0,0.246,0.0,0.0,0.0,199.1,20.21,5.192,0.472,0.0,1.0,0.0
https://doi.org/10.1002/aenm.202402237,PdCu-Al,Cu,Pd,46.43,sphere,0.0,15.0,27.5,40.0,15.0,27.5,40.0,100.0,0.0,0.0,carbon paper electrode,KOH,1.0,14.0,-0.7,CO,38.603,2.0,Flow cell,1943.63,9.09,0.49,50.0,1.0889218286270871e-05,1.0,1.7671458676442586e-06,3.3510321638291124e-05,7.51858683,11.445998564977856,2e-07,0.0,-10.846796,11.445998564977856,0.0,4.47959619,15.02799459406926,0.3851734,0.0,-22.960453610000002,15.02799459406926,0.0,27.99491462,1.0,0.0,2.0,0.0,-0.03751,-0.26,0.74,-6.106153846153846,199.1,20.21,5.192,0.472,0.0,1.0,0.0
https://doi.org/10.1002/aenm.202402237,PdCu-Al,Cu,Pd,46.43,sphere,0.0,15.0,27.5,40.0,15.0,27.5,40.0,100.0,0.0,0.0,carbon paper electrode,KOH,1.0,14.0,-0.9,CO,26.119,2.0,Flow cell,1943.63,9.09,0.49,50.0,1.0889218286270871e-05,1.0,1.7671458676442586e-06,3.3510321638291124e-05,7.51858683,11.445998564977856,2e-07,0.0,-10.846796,11.445998564977856,0.0,4.47959619,15.02799459406926,0.3851734,0.0,-22.960453610000002,15.02799459406926,0.0,27.99491462,1.0,0.0,2.0,0.0,-0.03751,-0.26,0.74,-6.106153846153846,199.1,20.21,5.192,0.472,0.0,1.0,0.0
https://doi.org/10.1002/aenm.202402237,PdCu-Al,Cu,Pd,46.43,sphere,0.0,15.0,27.5,40.0,15.0,27.5,40.0,100.0,0.0,0.0,carbon paper electrode,KOH,1.0,14.0,-1.1,CO,10.51,2.0,Flow cell,1943.63,9.09,0.49,50.0,1.0889218286270871e-05,1.0,1.7671458676442586e-06,3.3510321638291124e-05,7.51858683,11.445998564977856,2e-07,0.0,-10.846796,11.445998564977856,0.0,4.47959619,15.02799459406926,0.3851734,0.0,-22.960453610000002,15.02799459406926,0.0,27.99491462,1.0,0.0,2.0,0.0,-0.03751,-0.26,0.74,-6.106153846153846,199.1,20.21,5.192,0.472,0.0,1.0,0.0
https://doi.org/10.1002/aenm.202402237,PdCu-Al,Cu,Pd,46.43,sphere,0.0,15.0,27.5,40.0,15.0,27.5,40.0,100.0,0.0,0.0,carbon paper electrode,KOH,1.0,14.0,-1.3,CO,5.418,2.0,Flow cell,1943.63,9.09,0.49,50.0,1.0889218286270871e-05,1.0,1.7671458676442586e-06,3.3510321638291124e-05,7.51858683,11.445998564977856,2e-07,0.0,-10.846796,11.445998564977856,0.0,4.47959619,15.02799459406926,0.3851734,0.0,-22.960453610000002,15.02799459406926,0.0,27.99491462,1.0,0.0,2.0,0.0,-0.03751,-0.26,0.74,-6.106153846153846,199.1,20.21,5.192,0.472,0.0,1.0,0.0
https://doi.org/10.1002/aenm.202402237,PdCu-Al,Cu,Pd,46.43,sphere,0.0,15.0,27.5,40.0,15.0,27.5,40.0,100.0,0.0,0.0,carbon paper electrode,KOH,1.0,14.0,-1.5,CO,2.019,2.0,Flow cell,1943.63,9.09,0.49,50.0,1.0889218286270871e-05,1.0,1.7671458676442586e-06,3.3510321638291124e-05,7.51858683,11.445998564977856,2e-07,0.0,-10.846796,11.445998564977856,0.0,4.47959619,15.02799459406926,0.3851734,0.0,-22.960453610000002,15.02799459406926,0.0,27.99491462,1.0,0.0,2.0,0.0,-0.03751,-0.26,0.74,-6.106153846153846,199.1,20.21,5.192,0.472,0.0,1.0,0.0
https://doi.org/10.1002/aenm.202402237,PdCu-Al,Cu,Pd,46.43,sphere,0.0,15.0,27.5,40.0,15.0,27.5,40.0,100.0,0.0,0.0,carbon paper electrode,KOH,1.0,14.0,-1.7,CO,1.532,2.0,Flow cell,1943.63,9.09,0.49,50.0,1.0889218286270871e-05,1.0,1.7671458676442586e-06,3.3510321638291124e-05,7.51858683,11.445998564977856,2e-07,0.0,-10.846796,11.445998564977856,0.0,4.47959619,15.02799459406926,0.3851734,0.0,-22.960453610000002,15.02799459406926,0.0,27.99491462,1.0,0.0,2.0,0.0,-0.03751,-0.26,0.74,-6.106153846153846,199.1,20.21,5.192,0.472,0.0,1.0,0.0
https://doi.org/10.1002/aenm.202402237,PdCu-Al,Cu,Pd,46.43,sphere,0.0,15.0,27.5,40.0,15.0,27.5,40.0,100.0,0.0,0.0,carbon paper electrode,KOH,1.0,14.0,-0.7,HCOOH,19.06,2.0,Flow cell,1943.63,9.09,0.49,50.0,1.0889218286270871e-05,1.0,1.7671458676442586e-06,3.3510321638291124e-05,7.51858683,11.445998564977856,2e-07,0.0,-10.846796,11.445998564977856,0.0,4.47959619,15.02799459406926,0.3851734,0.0,-22.960453610000002,15.02799459406926,0.0,46.005479304,2.0,1.0,5.0,0.0,-0.29919999999999997,-0.53,1.4699999999999982,1.4700000000000009,199.1,20.21,5.192,0.472,0.0,1.0,0.0
https://doi.org/10.1002/aenm.202402237,PdCu-Al,Cu,Pd,46.43,sphere,0.0,15.0,27.5,40.0,15.0,27.5,40.0,100.0,0.0,0.0,carbon paper electrode,KOH,1.0,14.0,-0.9,HCOOH,9.41,2.0,Flow cell,1943.63,9.09,0.49,50.0,1.0889218286270871e-05,1.0,1.7671458676442586e-06,3.3510321638291124e-05,7.51858683,11.445998564977856,2e-07,0.0,-10.846796,11.445998564977856,0.0,4.47959619,15.02799459406926,0.3851734,0.0,-22.960453610000002,15.02799459406926,0.0,46.005479304,2.0,1.0,5.0,0.0,-0.29919999999999997,-0.53,1.4699999999999982,1.4700000000000009,199.1,20.21,5.192,0.472,0.0,1.0,0.0
https://doi.org/10.1002/aenm.202402237,PdCu-Al,Cu,Pd,46.43,sphere,0.0,15.0,27.5,40.0,15.0,27.5,40.0,100.0,0.0,0.0,carbon paper electrode,KOH,1.0,14.0,-1.1,HCOOH,3.405,2.0,Flow cell,1943.63,9.09,0.49,50.0,1.0889218286270871e-05,1.0,1.7671458676442586e-06,3.3510321638291124e-05,7.51858683,11.445998564977856,2e-07,0.0,-10.846796,11.445998564977856,0.0,4.47959619,15.02799459406926,0.3851734,0.0,-22.960453610000002,15.02799459406926,0.0,46.005479304,2.0,1.0,5.0,0.0,-0.29919999999999997,-0.53,1.4699999999999982,1.4700000000000009,199.1,20.21,5.192,0.472,0.0,1.0,0.0
https://doi.org/10.1002/aenm.202402237,PdCu-Al,Cu,Pd,46.43,sphere,0.0,15.0,27.5,40.0,15.0,27.5,40.0,100.0,0.0,0.0,carbon paper electrode,KOH,1.0,14.0,-1.3,HCOOH,3.238,2.0,Flow cell,1943.63,9.09,0.49,50.0,1.0889218286270871e-05,1.0,1.7671458676442586e-06,3.3510321638291124e-05,7.51858683,11.445998564977856,2e-07,0.0,-10.846796,11.445998564977856,0.0,4.47959619,15.02799459406926,0.3851734,0.0,-22.960453610000002,15.02799459406926,0.0,46.005479304,2.0,1.0,5.0,0.0,-0.29919999999999997,-0.53,1.4699999999999982,1.4700000000000009,199.1,20.21,5.192,0.472,0.0,1.0,0.0
https://doi.org/10.1002/aenm.202402237,PdCu-Al,Cu,Pd,46.43,sphere,0.0,15.0,27.5,40.0,15.0,27.5,40.0,100.0,0.0,0.0,carbon paper electrode,KOH,1.0,14.0,-1.5,HCOOH,2.02,2.0,Flow cell,1943.63,9.09,0.49,50.0,1.0889218286270871e-05,1.0,1.7671458676442586e-06,3.3510321638291124e-05,7.51858683,11.445998564977856,2e-07,0.0,-10.846796,11.445998564977856,0.0,4.47959619,15.02799459406926,0.3851734,0.0,-22.960453610000002,15.02799459406926,0.0,46.005479304,2.0,1.0,5.0,0.0,-0.29919999999999997,-0.53,1.4699999999999982,1.4700000000000009,199.1,20.21,5.192,0.472,0.0,1.0,0.0
https://doi.org/10.1002/aenm.202402237,PdCu-Al,Cu,Pd,46.43,sphere,0.0,15.0,27.5,40.0,15.0,27.5,40.0,100.0,0.0,0.0,carbon paper electrode,KOH,1.0,14.0,-1.7,HCOOH,1.105,2.0,Flow cell,1943.63,9.09,0.49,50.0,1.0889218286270871e-05,1.0,1.7671458676442586e-06,3.3510321638291124e-05,7.51858683,11.445998564977856,2e-07,0.0,-10.846796,11.445998564977856,0.0,4.47959619,15.02799459406926,0.3851734,0.0,-22.960453610000002,15.02799459406926,0.0,46.005479304,2.0,1.0,5.0,0.0,-0.29919999999999997,-0.53,1.4699999999999982,1.4700000000000009,199.1,20.21,5.192,0.472,0.0,1.0,0.0
https://doi.org/10.1002/aenm.202402237,PdCu-Al,Cu,Pd,46.43,sphere,0.0,15.0,27.5,40.0,15.0,27.5,40.0,100.0,0.0,0.0,carbon paper electrode,KOH,1.0,14.0,-0.7,CH3COOH,0.088,2.0,Flow cell,1943.63,9.09,0.49,50.0,1.0889218286270871e-05,1.0,1.7671458676442586e-06,3.3510321638291124e-05,7.51858683,11.445998564977856,2e-07,0.0,-10.846796,11.445998564977856,0.0,4.47959619,15.02799459406926,0.3851734,0.0,-22.960453610000002,15.02799459406926,0.0,60.021129368000004,2.0,1.0,8.0,0.5,0.09089999999999993,-0.53,0.8748582995951415,1.1560092559629747,199.1,20.21,5.192,0.472,0.0,1.0,0.0
https://doi.org/10.1002/aenm.202402237,PdCu-Al,Cu,Pd,46.43,sphere,0.0,15.0,27.5,40.0,15.0,27.5,40.0,100.0,0.0,0.0,carbon paper electrode,KOH,1.0,14.0,-0.9,CH3COOH,0.0477,2.0,Flow cell,1943.63,9.09,0.49,50.0,1.0889218286270871e-05,1.0,1.7671458676442586e-06,3.3510321638291124e-05,7.51858683,11.445998564977856,2e-07,0.0,-10.846796,11.445998564977856,0.0,4.47959619,15.02799459406926,0.3851734,0.0,-22.960453610000002,15.02799459406926,0.0,60.021129368000004,2.0,1.0,8.0,0.5,0.09089999999999993,-0.53,0.8748582995951415,1.1560092559629747,199.1,20.21,5.192,0.472,0.0,1.0,0.0
https://doi.org/10.1002/aenm.202402237,PdCu-Al,Cu,Pd,46.43,sphere,0.0,15.0,27.5,40.0,15.0,27.5,40.0,100.0,0.0,0.0,carbon paper electrode,KOH,1.0,14.0,-1.1,CH3COOH,0.033,2.0,Flow cell,1943.63,9.09,0.49,50.0,1.0889218286270871e-05,1.0,1.7671458676442586e-06,3.3510321638291124e-05,7.51858683,11.445998564977856,2e-07,0.0,-10.846796,11.445998564977856,0.0,4.47959619,15.02799459406926,0.3851734,0.0,-22.960453610000002,15.02799459406926,0.0,60.021129368000004,2.0,1.0,8.0,0.5,0.09089999999999993,-0.53,0.8748582995951415,1.1560092559629747,199.1,20.21,5.192,0.472,0.0,1.0,0.0
https://doi.org/10.1002/aenm.202402237,PdCu-Al,Cu,Pd,46.43,sphere,0.0,15.0,27.5,40.0,15.0,27.5,40.0,100.0,0.0,0.0,carbon paper electrode,KOH,1.0,14.0,-1.3,CH3COOH,0.282,2.0,Flow cell,1943.63,9.09,0.49,50.0,1.0889218286270871e-05,1.0,1.7671458676442586e-06,3.3510321638291124e-05,7.51858683,11.445998564977856,2e-07,0.0,-10.846796,11.445998564977856,0.0,4.47959619,15.02799459406926,0.3851734,0.0,-22.960453610000002,15.02799459406926,0.0,60.021129368000004,2.0,1.0,8.0,0.5,0.09089999999999993,-0.53,0.8748582995951415,1.1560092559629747,199.1,20.21,5.192,0.472,0.0,1.0,0.0
https://doi.org/10.1002/aenm.202402237,PdCu-Al,Cu,Pd,46.43,sphere,0.0,15.0,27.5,40.0,15.0,27.5,40.0,100.0,0.0,0.0,carbon paper electrode,KOH,1.0,14.0,-1.5,CH3COOH,1.019,2.0,Flow cell,1943.63,9.09,0.49,50.0,1.0889218286270871e-05,1.0,1.7671458676442586e-06,3.3510321638291124e-05,7.51858683,11.445998564977856,2e-07,0.0,-10.846796,11.445998564977856,0.0,4.47959619,15.02799459406926,0.3851734,0.0,-22.960453610000002,15.02799459406926,0.0,60.021129368000004,2.0,1.0,8.0,0.5,0.09089999999999993,-0.53,0.8748582995951415,1.1560092559629747,199.1,20.21,5.192,0.472,0.0,1.0,0.0
