Repository: vovamirosh/-CO2RR-Beyond-Green-AI

File: Datasets/raw_dataset.csv (part 35 of 43)
,Number,Autor,Publication,Title,Journal,IF,DOI,"Stability, hour",Key Product,Article name,Formula,Compound_1,Compound_2,"Cat./Support ratio, % (at)",Morphology (TEM/SEM),"Pore size, nm",width min (nm),width aver (nm),width max (nm),length min (nm),length aver (nm),length max (nm),"Cu, % (at.)","Cu+, % (at.)","Cu(2+), % (at.)",Base,electrolyte,"conc, M",pH,RHE vs V,Product,"FE, %","Time, h",Type of reactor,"Loading, μg/cm2","Add_carbon, %","Surface area of electrode, cm2","Flow rate CO2, ml/min","Volume, cm3"
3145,92,,2018,Boosting Tunable Syngas Formation via Electrochemical CO2 Reduction on Cu/In2O3 Core/Shell Nanoparticles,,,https://doi.org/10.1021/acsami.8b12747,,CO,Cu/In 2O3 -0.8,,Cu,In2O3,57.14,sphere,,7.0,7.3,7.6,7.0,7.3,7.6,100.0,0.0,0.0,carbon paper electrode,KHCO3,0.5,7.8,-0.5,H2,33.33,,H-cell,260.0,87.0,1.0,20.0,30.0
3146,92,,2018,Boosting Tunable Syngas Formation via Electrochemical CO2 Reduction on Cu/In2O3 Core/Shell Nanoparticles,,,https://doi.org/10.1021/acsami.8b12747,,CO,Cu/In 2O3 -0.8,,Cu,In2O3,57.14,sphere,,7.0,7.3,7.6,7.0,7.3,7.6,100.0,0.0,0.0,carbon paper electrode,KHCO3,0.5,7.8,-0.5,CO,61.25,,H-cell,260.0,87.0,1.0,20.0,30.0
3147,92,,2018,Boosting Tunable Syngas Formation via Electrochemical CO2 Reduction on Cu/In2O3 Core/Shell Nanoparticles,,,https://doi.org/10.1021/acsami.8b12747,,CO,Cu/In 2O3 -0.8,,Cu,In2O3,57.14,sphere,,7.0,7.3,7.6,7.0,7.3,7.6,100.0,0.0,0.0,carbon paper electrode,KHCO3,0.5,7.8,-0.5,HCOOH,6.84,,H-cell,260.0,87.0,1.0,20.0,30.0
3148,92,,2018,Boosting Tunable Syngas Formation via Electrochemical CO2 Reduction on Cu/In2O3 Core/Shell Nanoparticles,,,https://doi.org/10.1021/acsami.8b12747,,CO,Cu/In 2O3 -0.8,,Cu,In2O3,57.14,sphere,,7.0,7.3,7.6,7.0,7.3,7.6,100.0,0.0,0.0,carbon paper electrode,KHCO3,0.5,7.8,-0.6,H2,34.76,,H-cell,260.0,87.0,1.0,20.0,30.0
3149,92,,2018,Boosting Tunable Syngas Formation via Electrochemical CO2 Reduction on Cu/In2O3 Core/Shell Nanoparticles,,,https://doi.org/10.1021/acsami.8b12747,,CO,Cu/In 2O3 -0.8,,Cu,In2O3,57.14,sphere,,7.0,7.3,7.6,7.0,7.3,7.6,100.0,0.0,0.0,carbon paper electrode,KHCO3,0.5,7.8,-0.6,CO,58.4,,H-cell,260.0,87.0,1.0,20.0,30.0
3150,92,,2018,Boosting Tunable Syngas Formation via Electrochemical CO2 Reduction on Cu/In2O3 Core/Shell Nanoparticles,,,https://doi.org/10.1021/acsami.8b12747,,CO,Cu/In 2O3 -0.8,,Cu,In2O3,57.14,sphere,,7.0,7.3,7.6,7.0,7.3,7.6,100.0,0.0,0.0,carbon paper electrode,KHCO3,0.5,7.8,-0.6,HCOOH,9.12,,H-cell,260.0,87.0,1.0,20.0,30.0
3151,92,,2018,Boosting Tunable Syngas Formation via Electrochemical CO2 Reduction on Cu/In2O3 Core/Shell Nanoparticles,,,https://doi.org/10.1021/acsami.8b12747,,CO,Cu/In 2O3 -0.8,,Cu,In2O3,57.14,sphere,,7.0,7.3,7.6,7.0,7.3,7.6,100.0,0.0,0.0,carbon paper electrode,KHCO3,0.5,7.8,-0.7,H2,35.33,,H-cell,260.0,87.0,1.0,20.0,30.0
3152,92,,2018,Boosting Tunable Syngas Formation via Electrochemical CO2 Reduction on Cu/In2O3 Core/Shell Nanoparticles,,,https://doi.org/10.1021/acsami.8b12747,,CO,Cu/In 2O3 -0.8,,Cu,In2O3,57.14,sphere,,7.0,7.3,7.6,7.0,7.3,7.6,100.0,0.0,0.0,carbon paper electrode,KHCO3,0.5,7.8,-0.7,CO,55.56,,H-cell,260.0,87.0,1.0,20.0,30.0
3153,92,,2018,Boosting Tunable Syngas Formation via Electrochemical CO2 Reduction on Cu/In2O3 Core/Shell Nanoparticles,,,https://doi.org/10.1021/acsami.8b12747,,CO,Cu/In 2O3 -0.8,,Cu,In2O3,57.14,sphere,,7.0,7.3,7.6,7.0,7.3,7.6,100.0,0.0,0.0,carbon paper electrode,KHCO3,0.5,7.8,-0.7,HCOOH,8.26,,H-cell,260.0,87.0,1.0,20.0,30.0
3154,92,,2018,Boosting Tunable Syngas Formation via Electrochemical CO2 Reduction on Cu/In2O3 Core/Shell Nanoparticles,,,https://doi.org/10.1021/acsami.8b12747,,CO,Cu/In 2O3 -0.8,,Cu,In2O3,57.14,sphere,,7.0,7.3,7.6,7.0,7.3,7.6,100.0,0.0,0.0,carbon paper electrode,KHCO3,0.5,7.8,-0.8,H2,39.6,,H-cell,260.0,87.0,1.0,20.0,30.0
3155,92,,2018,Boosting Tunable Syngas Formation via Electrochemical CO2 Reduction on Cu/In2O3 Core/Shell Nanoparticles,,,https://doi.org/10.1021/acsami.8b12747,,CO,Cu/In 2O3 -0.8,,Cu,In2O3,57.14,sphere,,7.0,7.3,7.6,7.0,7.3,7.6,100.0,0.0,0.0,carbon paper electrode,KHCO3,0.5,7.8,-0.8,CO,41.31,,H-cell,260.0,87.0,1.0,20.0,30.0
3156,92,,2018,Boosting Tunable Syngas Formation via Electrochemical CO2 Reduction on Cu/In2O3 Core/Shell Nanoparticles,,,https://doi.org/10.1021/acsami.8b12747,,CO,Cu/In 2O3 -0.8,,Cu,In2O3,57.14,sphere,,7.0,7.3,7.6,7.0,7.3,7.6,100.0,0.0,0.0,carbon paper electrode,KHCO3,0.5,7.8,-0.8,HCOOH,21.08,,H-cell,260.0,87.0,1.0,20.0,30.0
3157,92,,2018,Boosting Tunable Syngas Formation via Electrochemical CO2 Reduction on Cu/In2O3 Core/Shell Nanoparticles,,,https://doi.org/10.1021/acsami.8b12747,,CO,Cu/In 2O3 -0.8,,Cu,In2O3,57.14,sphere,,7.0,7.3,7.6,7.0,7.3,7.6,100.0,0.0,0.0,carbon paper electrode,KHCO3,0.5,7.8,-0.9,H2,45.3,,H-cell,260.0,87.0,1.0,20.0,30.0
3158,92,,2018,Boosting Tunable Syngas Formation via Electrochemical CO2 Reduction on Cu/In2O3 Core/Shell Nanoparticles,,,https://doi.org/10.1021/acsami.8b12747,,CO,Cu/In 2O3 -0.8,,Cu,In2O3,57.14,sphere,,7.0,7.3,7.6,7.0,7.3,7.6,100.0,0.0,0.0,carbon paper electrode,KHCO3,0.5,7.8,-0.9,CO,44.44,,H-cell,260.0,87.0,1.0,20.0,30.0
3159,92,,2018,Boosting Tunable Syngas Formation via Electrochemical CO2 Reduction on Cu/In2O3 Core/Shell Nanoparticles,,,https://doi.org/10.1021/acsami.8b12747,,CO,Cu/In 2O3 -0.8,,Cu,In2O3,57.14,sphere,,7.0,7.3,7.6,7.0,7.3,7.6,100.0,0.0,0.0,carbon paper electrode,KHCO3,0.5,7.8,-0.9,HCOOH,10.26,,H-cell,260.0,87.0,1.0,20.0,30.0
3160,92,,2018,Boosting Tunable Syngas Formation via Electrochemical CO2 Reduction on Cu/In2O3 Core/Shell Nanoparticles,,,https://doi.org/10.1021/acsami.8b12747,,CO,C−Cu/In 2O 3-1.5,,Cu,In2O3,45.25,sphere,,7.9,8.5,9.1,7.9,8.5,9.1,100.0,0.0,0.0,carbon paper electrode,KHCO3,0.5,7.8,-0.4,H2,66.38,,H-cell,260.0,87.0,1.0,20.0,30.0
3161,92,,2018,Boosting Tunable Syngas Formation via Electrochemical CO2 Reduction on Cu/In2O3 Core/Shell Nanoparticles,,,https://doi.org/10.1021/acsami.8b12747,,CO,C−Cu/In 2O 3-1.5,,Cu,In2O3,45.25,sphere,,7.9,8.5,9.1,7.9,8.5,9.1,100.0,0.0,0.0,carbon paper electrode,KHCO3,0.5,7.8,-0.4,CO,16.81,,H-cell,260.0,87.0,1.0,20.0,30.0
3162,92,,2018,Boosting Tunable Syngas Formation via Electrochemical CO2 Reduction on Cu/In2O3 Core/Shell Nanoparticles,,,https://doi.org/10.1021/acsami.8b12747,,CO,C−Cu/In 2O 3-1.5,,Cu,In2O3,45.25,sphere,,7.9,8.5,9.1,7.9,8.5,9.1,100.0,0.0,0.0,carbon paper electrode,KHCO3,0.5,7.8,-0.4,HCOOH,9.69,,H-cell,260.0,87.0,1.0,20.0,30.0
3163,92,,2018,Boosting Tunable Syngas Formation via Electrochemical CO2 Reduction on Cu/In2O3 Core/Shell Nanoparticles,,,https://doi.org/10.1021/acsami.8b12747,,CO,C−Cu/In 2O 3-1.5,,Cu,In2O3,45.25,sphere,,7.9,8.5,9.1,7.9,8.5,9.1,100.0,0.0,0.0,carbon paper electrode,KHCO3,0.5,7.8,-0.5,H2,40.17,,H-cell,260.0,87.0,1.0,20.0,30.0
3164,92,,2018,Boosting Tunable Syngas Formation via Electrochemical CO2 Reduction on Cu/In2O3 Core/Shell Nanoparticles,,,https://doi.org/10.1021/acsami.8b12747,,CO,C−Cu/In 2O 3-1.5,,Cu,In2O3,45.25,sphere,,7.9,8.5,9.1,7.9,8.5,9.1,100.0,0.0,0.0,carbon paper electrode,KHCO3,0.5,7.8,-0.5,CO,38.75,,H-cell,260.0,87.0,1.0,20.0,30.0
3165,92,,2018,Boosting Tunable Syngas Formation via Electrochemical CO2 Reduction on Cu/In2O3 Core/Shell Nanoparticles,,,https://doi.org/10.1021/acsami.8b12747,,CO,C−Cu/In 2O 3-1.5,,Cu,In2O3,45.25,sphere,,7.9,8.5,9.1,7.9,8.5,9.1,100.0,0.0,0.0,carbon paper electrode,KHCO3,0.5,7.8,-0.5,HCOOH,18.52,,H-cell,260.0,87.0,1.0,20.0,30.0
3166,92,,2018,Boosting Tunable Syngas Formation via Electrochemical CO2 Reduction on Cu/In2O3 Core/Shell Nanoparticles,,,https://doi.org/10.1021/acsami.8b12747,,CO,C−Cu/In 2O 3-1.5,,Cu,In2O3,45.25,sphere,,7.9,8.5,9.1,7.9,8.5,9.1,100.0,0.0,0.0,carbon paper electrode,KHCO3,0.5,7.8,-0.6,H2,15.95,,H-cell,260.0,87.0,1.0,20.0,30.0
3167,92,,2018,Boosting Tunable Syngas Formation via Electrochemical CO2 Reduction on Cu/In2O3 Core/Shell Nanoparticles,,,https://doi.org/10.1021/acsami.8b12747,,CO,C−Cu/In 2O 3-1.5,,Cu,In2O3,45.25,sphere,,7.9,8.5,9.1,7.9,8.5,9.1,100.0,0.0,0.0,carbon paper electrode,KHCO3,0.5,7.8,-0.6,CO,51.57,,H-cell,260.0,87.0,1.0,20.0,30.0
3168,92,,2018,Boosting Tunable Syngas Formation via Electrochemical CO2 Reduction on Cu/In2O3 Core/Shell Nanoparticles,,,https://doi.org/10.1021/acsami.8b12747,,CO,C−Cu/In 2O 3-1.5,,Cu,In2O3,45.25,sphere,,7.9,8.5,9.1,7.9,8.5,9.1,100.0,0.0,0.0,carbon paper electrode,KHCO3,0.5,7.8,-0.6,HCOOH,30.77,,H-cell,260.0,87.0,1.0,20.0,30.0
3169,92,,2018,Boosting Tunable Syngas Formation via Electrochemical CO2 Reduction on Cu/In2O3 Core/Shell Nanoparticles,,,https://doi.org/10.1021/acsami.8b12747,,CO,C−Cu/In 2O 3-1.5,,Cu,In2O3,45.25,sphere,,7.9,8.5,9.1,7.9,8.5,9.1,100.0,0.0,0.0,carbon paper electrode,KHCO3,0.5,7.8,-0.7,H2,24.22,,H-cell,260.0,87.0,1.0,20.0,30.0
3170,92,,2018,Boosting Tunable Syngas Formation via Electrochemical CO2 Reduction on Cu/In2O3 Core/Shell Nanoparticles,,,https://doi.org/10.1021/acsami.8b12747,,CO,C−Cu/In 2O 3-1.5,,Cu,In2O3,45.25,sphere,,7.9,8.5,9.1,7.9,8.5,9.1,100.0,0.0,0.0,carbon paper electrode,KHCO3,0.5,7.8,-0.7,CO,28.49,,H-cell,260.0,87.0,1.0,20.0,30.0
3171,92,,2018,Boosting Tunable Syngas Formation via Electrochemical CO2 Reduction on Cu/In2O3 Core/Shell Nanoparticles,,,https://doi.org/10.1021/acsami.8b12747,,CO,C−Cu/In 2O 3-1.5,,Cu,In2O3,45.25,sphere,,7.9,8.5,9.1,7.9,8.5,9.1,100.0,0.0,0.0,carbon paper electrode,KHCO3,0.5,7.8,-0.7,HCOOH,49.0,,H-cell,260.0,87.0,1.0,20.0,30.0
3172,92,,2018,Boosting Tunable Syngas Formation via Electrochemical CO2 Reduction on Cu/In2O3 Core/Shell Nanoparticles,,,https://doi.org/10.1021/acsami.8b12747,,CO,C−Cu/In 2O 3-1.5,,Cu,In2O3,45.25,sphere,,7.9,8.5,9.1,7.9,8.5,9.1,100.0,0.0,0.0,carbon paper electrode,KHCO3,0.5,7.8,-0.8,H2,26.5,,H-cell,260.0,87.0,1.0,20.0,30.0
3173,92,,2018,Boosting Tunable Syngas Formation via Electrochemical CO2 Reduction on Cu/In2O3 Core/Shell Nanoparticles,,,https://doi.org/10.1021/acsami.8b12747,,CO,C−Cu/In 2O 3-1.5,,Cu,In2O3,45.25,sphere,,7.9,8.5,9.1,7.9,8.5,9.1,100.0,0.0,0.0,carbon paper electrode,KHCO3,0.5,7.8,-0.8,CO,23.65,,H-cell,260.0,87.0,1.0,20.0,30.0
3174,92,,2018,Boosting Tunable Syngas Formation via Electrochemical CO2 Reduction on Cu/In2O3 Core/Shell Nanoparticles,,,https://doi.org/10.1021/acsami.8b12747,,CO,C−Cu/In 2O 3-1.5,,Cu,In2O3,45.25,sphere,,7.9,8.5,9.1,7.9,8.5,9.1,100.0,0.0,0.0,carbon paper electrode,KHCO3,0.5,7.8,-0.8,HCOOH,45.87,,H-cell,260.0,87.0,1.0,20.0,30.0
3175,92,,2018,Boosting Tunable Syngas Formation via Electrochemical CO2 Reduction on Cu/In2O3 Core/Shell Nanoparticles,,,https://doi.org/10.1021/acsami.8b12747,,CO,C−Cu/In 2O 3-1.5,,Cu,In2O3,45.25,sphere,,7.9,8.5,9.1,7.9,8.5,9.1,100.0,0.0,0.0,carbon paper electrode,KHCO3,0.5,7.8,-0.9,H2,30.2,,H-cell,260.0,87.0,1.0,20.0,30.0
3176,92,,2018,Boosting Tunable Syngas Formation via Electrochemical CO2 Reduction on Cu/In2O3 Core/Shell Nanoparticles,,,https://doi.org/10.1021/acsami.8b12747,,CO,C−Cu/In 2O 3-1.5,,Cu,In2O3,45.25,sphere,,7.9,8.5,9.1,7.9,8.5,9.1,100.0,0.0,0.0,carbon paper electrode,KHCO3,0.5,7.8,-0.9,CO,22.22,,H-cell,260.0,87.0,1.0,20.0,30.0
3177,92,,2018,Boosting Tunable Syngas Formation via Electrochemical CO2 Reduction on Cu/In2O3 Core/Shell Nanoparticles,,,https://doi.org/10.1021/acsami.8b12747,,CO,C−Cu/In 2O 3-1.5,,Cu,In2O3,45.25,sphere,,7.9,8.5,9.1,7.9,8.5,9.1,100.0,0.0,0.0,carbon paper electrode,KHCO3,0.5,7.8,-0.9,HCOOH,40.46,,H-cell,260.0,87.0,1.0,20.0,30.0
3178,88,,2018,Tailoring the Selectivity of Bimetallic Copper–Palladium Nanoalloys for Electrocatalytic Reduction of CO2 to CO,,,https://doi.org/10.1021/acsaem.7b00320,,CO,Cu-Pd-S,,Cu,Pd,90.91,sphere,,10.0,12.5,16.0,10.0,12.5,16.0,100.0,0.0,0.0,glassy-carbon electrode,KHCO3,0.5,7.8,-1.07,CO,60.78,,H-cell,200.0,80.0,0.5,10.0,50.0
3179,88,,2018,Tailoring the Selectivity of Bimetallic Copper–Palladium Nanoalloys for Electrocatalytic Reduction of CO2 to CO,,,https://doi.org/10.1021/acsaem.7b00320,,CO,Cu-Pd-S,,Cu,Pd,90.91,sphere,,10.0,12.5,16.0,10.0,12.5,16.0,100.0,0.0,0.0,glassy-carbon electrode,KHCO3,0.5,7.8,-0.97,CO,68.64,,H-cell,200.0,80.0,0.5,10.0,50.0
3180,88,,2018,Tailoring the Selectivity of Bimetallic Copper–Palladium Nanoalloys for Electrocatalytic Reduction of CO2 to CO,,,https://doi.org/10.1021/acsaem.7b00320,,CO,Cu-Pd-S,,Cu,Pd,90.91,sphere,,10.0,12.5,16.0,10.0,12.5,16.0,100.0,0.0,0.0,glassy-carbon electrode,KHCO3,0.5,7.8,-0.87,CO,71.55,,H-cell,200.0,80.0,0.5,10.0,50.0
3181,88,,2018,Tailoring the Selectivity of Bimetallic Copper–Palladium Nanoalloys for Electrocatalytic Reduction of CO2 to CO,,,https://doi.org/10.1021/acsaem.7b00320,,CO,Cu-Pd-S,,Cu,Pd,90.91,sphere,,10.0,12.5,16.0,10.0,12.5,16.0,100.0,0.0,0.0,glassy-carbon electrode,KHCO3,0.5,7.8,-0.77,CO,59.9,,H-cell,200.0,80.0,0.5,10.0,50.0
3182,88,,2018,Tailoring the Selectivity of Bimetallic Copper–Palladium Nanoalloys for Electrocatalytic Reduction of CO2 to CO,,,https://doi.org/10.1021/acsaem.7b00320,,CO,Cu-Pd-S,,Cu,Pd,90.91,sphere,,10.0,12.5,16.0,10.0,12.5,16.0,100.0,0.0,0.0,glassy-carbon electrode,KHCO3,0.5,7.8,-0.67,CO,54.08,,H-cell,200.0,80.0,0.5,10.0,50.0
3183,88,,2018,Tailoring the Selectivity of Bimetallic Copper–Palladium Nanoalloys for Electrocatalytic Reduction of CO2 to CO,,,https://doi.org/10.1021/acsaem.7b00320,,CO,Cu-Pd-S,,Cu,Pd,90.91,sphere,,10.0,12.5,16.0,10.0,12.5,16.0,100.0,0.0,0.0,glassy-carbon electrode,KHCO3,0.5,7.8,-0.57,CO,48.54,,H-cell,200.0,80.0,0.5,10.0,50.0
3184,88,,2018,Tailoring the Selectivity of Bimetallic Copper–Palladium Nanoalloys for Electrocatalytic Reduction of CO2 to CO,,,https://doi.org/10.1021/acsaem.7b00320,,CO,Cu-Pd-S,,Cu,Pd,90.91,sphere,,10.0,12.5,16.0,10.0,12.5,16.0,100.0,0.0,0.0,glassy-carbon electrode,KHCO3,0.5,7.8,-1.07,H2,38.12,,H-cell,200.0,80.0,0.5,10.0,50.0
3185,88,,2018,Tailoring the Selectivity of Bimetallic Copper–Palladium Nanoalloys for Electrocatalytic Reduction of CO2 to CO,,,https://doi.org/10.1021/acsaem.7b00320,,CO,Cu-Pd-S,,Cu,Pd,90.91,sphere,,10.0,12.5,16.0,10.0,12.5,16.0,100.0,0.0,0.0,glassy-carbon electrode,KHCO3,0.5,7.8,-0.97,H2,30.9,,H-cell,200.0,80.0,0.5,10.0,50.0
3186,88,,2018,Tailoring the Selectivity of Bimetallic Copper–Palladium Nanoalloys for Electrocatalytic Reduction of CO2 to CO,,,https://doi.org/10.1021/acsaem.7b00320,,CO,Cu-Pd-S,,Cu,Pd,90.91,sphere,,10.0,12.5,16.0,10.0,12.5,16.0,100.0,0.0,0.0,glassy-carbon electrode,KHCO3,0.5,7.8,-0.87,H2,25.7,,H-cell,200.0,80.0,0.5,10.0,50.0
3187,88,,2018,Tailoring the Selectivity of Bimetallic Copper–Palladium Nanoalloys for Electrocatalytic Reduction of CO2 to CO,,,https://doi.org/10.1021/acsaem.7b00320,,CO,Cu-Pd-S,,Cu,Pd,90.91,sphere,,10.0,12.5,16.0,10.0,12.5,16.0,100.0,0.0,0.0,glassy-carbon electrode,KHCO3,0.5,7.8,-0.77,H2,34.95,,H-cell,200.0,80.0,0.5,10.0,50.0
3188,88,,2018,Tailoring the Selectivity of Bimetallic Copper–Palladium Nanoalloys for Electrocatalytic Reduction of CO2 to CO,,,https://doi.org/10.1021/acsaem.7b00320,,CO,Cu-Pd-S,,Cu,Pd,90.91,sphere,,10.0,12.5,16.0,10.0,12.5,16.0,100.0,0.0,0.0,glassy-carbon electrode,KHCO3,0.5,7.8,-0.67,H2,40.43,,H-cell,200.0,80.0,0.5,10.0,50.0
3189,88,,2018,Tailoring the Selectivity of Bimetallic Copper–Palladium Nanoalloys for Electrocatalytic Reduction of CO2 to CO,,,https://doi.org/10.1021/acsaem.7b00320,,CO,Cu-Pd-S,,Cu,Pd,90.91,sphere,,10.0,12.5,16.0,10.0,12.5,16.0,100.0,0.0,0.0,glassy-carbon electrode,KHCO3,0.5,7.8,-0.57,H2,43.03,,H-cell,200.0,80.0,0.5,10.0,50.0
3190,88,,2018,Tailoring the Selectivity of Bimetallic Copper–Palladium Nanoalloys for Electrocatalytic Reduction of CO2 to CO,,,https://doi.org/10.1021/acsaem.7b00320,,CO,Cu-Pd-0.1,,Cu,Pd,90.91,sphere,,7.0,10.8,15.0,7.0,10.8,15.0,100.0,0.0,0.0,glassy-carbon electrode,KHCO3,0.5,7.8,-1.07,CO,47.67,,H-cell,200.0,80.0,0.5,10.0,50.0
3191,88,,2018,Tailoring the Selectivity of Bimetallic Copper–Palladium Nanoalloys for Electrocatalytic Reduction of CO2 to CO,,,https://doi.org/10.1021/acsaem.7b00320,,CO,Cu-Pd-0.1,,Cu,Pd,90.91,sphere,,7.0,10.8,15.0,7.0,10.8,15.0,100.0,0.0,0.0,glassy-carbon electrode,KHCO3,0.5,7.8,-0.97,CO,50.29,,H-cell,200.0,80.0,0.5,10.0,50.0
3192,88,,2018,Tailoring the Selectivity of Bimetallic Copper–Palladium Nanoalloys for Electrocatalytic Reduction of CO2 to CO,,,https://doi.org/10.1021/acsaem.7b00320,,CO,Cu-Pd-0.1,,Cu,Pd,90.91,sphere,,7.0,10.8,15.0,7.0,10.8,15.0,100.0,0.0,0.0,glassy-carbon electrode,KHCO3,0.5,7.8,-0.87,CO,56.41,,H-cell,200.0,80.0,0.5,10.0,50.0
3193,88,,2018,Tailoring the Selectivity of Bimetallic Copper–Palladium Nanoalloys for Electrocatalytic Reduction of CO2 to CO,,,https://doi.org/10.1021/acsaem.7b00320,,CO,Cu-Pd-0.1,,Cu,Pd,90.91,sphere,,7.0,10.8,15.0,7.0,10.8,15.0,100.0,0.0,0.0,glassy-carbon electrode,KHCO3,0.5,7.8,-0.77,CO,48.54,,H-cell,200.0,80.0,0.5,10.0,50.0
3194,88,,2018,Tailoring the Selectivity of Bimetallic Copper–Palladium Nanoalloys for Electrocatalytic Reduction of CO2 to CO,,,https://doi.org/10.1021/acsaem.7b00320,,CO,Cu-Pd-0.1,,Cu,Pd,90.91,sphere,,7.0,10.8,15.0,7.0,10.8,15.0,100.0,0.0,0.0,glassy-carbon electrode,KHCO3,0.5,7.8,-0.67,CO,46.21,,H-cell,200.0,80.0,0.5,10.0,50.0
3195,88,,2018,Tailoring the Selectivity of Bimetallic Copper–Palladium Nanoalloys for Electrocatalytic Reduction of CO2 to CO,,,https://doi.org/10.1021/acsaem.7b00320,,CO,Cu-Pd-0.1,,Cu,Pd,90.91,sphere,,7.0,10.8,15.0,7.0,10.8,15.0,100.0,0.0,0.0,glassy-carbon electrode,KHCO3,0.5,7.8,-0.57,CO,39.22,,H-cell,200.0,80.0,0.5,10.0,50.0
3196,88,,2018,Tailoring the Selectivity of Bimetallic Copper–Palladium Nanoalloys for Electrocatalytic Reduction of CO2 to CO,,,https://doi.org/10.1021/acsaem.7b00320,,CO,Cu-Pd-0.1,,Cu,Pd,90.91,sphere,,7.0,10.8,15.0,7.0,10.8,15.0,100.0,0.0,0.0,glassy-carbon electrode,KHCO3,0.5,7.8,-1.07,H2,51.12,,H-cell,200.0,80.0,0.5,10.0,50.0
3197,88,,2018,Tailoring the Selectivity of Bimetallic Copper–Palladium Nanoalloys for Electrocatalytic Reduction of CO2 to CO,,,https://doi.org/10.1021/acsaem.7b00320,,CO,Cu-Pd-0.1,,Cu,Pd,90.91,sphere,,7.0,10.8,15.0,7.0,10.8,15.0,100.0,0.0,0.0,glassy-carbon electrode,KHCO3,0.5,7.8,-0.97,H2,44.48,,H-cell,200.0,80.0,0.5,10.0,50.0
3198,88,,2018,Tailoring the Selectivity of Bimetallic Copper–Palladium Nanoalloys for Electrocatalytic Reduction of CO2 to CO,,,https://doi.org/10.1021/acsaem.7b00320,,CO,Cu-Pd-0.1,,Cu,Pd,90.91,sphere,,7.0,10.8,15.0,7.0,10.8,15.0,100.0,0.0,0.0,glassy-carbon electrode,KHCO3,0.5,7.8,-0.87,H2,41.3,,H-cell,200.0,80.0,0.5,10.0,50.0
3199,88,,2018,Tailoring the Selectivity of Bimetallic Copper–Palladium Nanoalloys for Electrocatalytic Reduction of CO2 to CO,,,https://doi.org/10.1021/acsaem.7b00320,,CO,Cu-Pd-0.1,,Cu,Pd,90.91,sphere,,7.0,10.8,15.0,7.0,10.8,15.0,100.0,0.0,0.0,glassy-carbon electrode,KHCO3,0.5,7.8,-0.77,H2,48.52,,H-cell,200.0,80.0,0.5,10.0,50.0
3200,88,,2018,Tailoring the Selectivity of Bimetallic Copper–Palladium Nanoalloys for Electrocatalytic Reduction of CO2 to CO,,,https://doi.org/10.1021/acsaem.7b00320,,CO,Cu-Pd-0.1,,Cu,Pd,90.91,sphere,,7.0,10.8,15.0,7.0,10.8,15.0,100.0,0.0,0.0,glassy-carbon electrode,KHCO3,0.5,7.8,-0.67,H2,54.01,,H-cell,200.0,80.0,0.5,10.0,50.0
3201,88,,2018,Tailoring the Selectivity of Bimetallic Copper–Palladium Nanoalloys for Electrocatalytic Reduction of CO2 to CO,,,https://doi.org/10.1021/acsaem.7b00320,,CO,Cu-Pd-0.1,,Cu,Pd,90.91,sphere,,7.0,10.8,15.0,7.0,10.8,15.0,100.0,0.0,0.0,glassy-carbon electrode,KHCO3,0.5,7.8,-0.57,H2,58.63,,H-cell,200.0,80.0,0.5,10.0,50.0
3202,88,,2018,Tailoring the Selectivity of Bimetallic Copper–Palladium Nanoalloys for Electrocatalytic Reduction of CO2 to CO,,,https://doi.org/10.1021/acsaem.7b00320,,CO, Cu-Pd-0.3,,Cu,Pd,76.92,sphere,,7.0,12.3,15.0,7.0,12.3,15.0,100.0,0.0,0.0,glassy-carbon electrode,KHCO3,0.5,7.8,-1.07,CO,77.33,,H-cell,200.0,80.0,0.5,10.0,50.0
3203,88,,2018,Tailoring the Selectivity of Bimetallic Copper–Palladium Nanoalloys for Electrocatalytic Reduction of CO2 to CO,,,https://doi.org/10.1021/acsaem.7b00320,,CO, Cu-Pd-0.3,,Cu,Pd,76.92,sphere,,7.0,12.3,15.0,7.0,12.3,15.0,100.0,0.0,0.0,glassy-carbon electrode,KHCO3,0.5,7.8,-0.97,CO,83.2,,H-cell,200.0,80.0,0.5,10.0,50.0
3204,88,,2018,Tailoring the Selectivity of Bimetallic Copper–Palladium Nanoalloys for Electrocatalytic Reduction of CO2 to CO,,,https://doi.org/10.1021/acsaem.7b00320,,CO, Cu-Pd-0.3,,Cu,Pd,76.92,sphere,,7.0,12.3,15.0,7.0,12.3,15.0,100.0,0.0,0.0,glassy-carbon electrode,KHCO3,0.5,7.8,-0.87,CO,93.07,,H-cell,200.0,80.0,0.5,10.0,50.0
3205,88,,2018,Tailoring the Selectivity of Bimetallic Copper–Palladium Nanoalloys for Electrocatalytic Reduction of CO2 to CO,,,https://doi.org/10.1021/acsaem.7b00320,,CO, Cu-Pd-0.3,,Cu,Pd,76.92,sphere,,7.0,12.3,15.0,7.0,12.3,15.0,100.0,0.0,0.0,glassy-carbon electrode,KHCO3,0.5,7.8,-0.77,CO,85.33,,H-cell,200.0,80.0,0.5,10.0,50.0
3206,88,,2018,Tailoring the Selectivity of Bimetallic Copper–Palladium Nanoalloys for Electrocatalytic Reduction of CO2 to CO,,,https://doi.org/10.1021/acsaem.7b00320,,CO, Cu-Pd-0.3,,Cu,Pd,76.92,sphere,,7.0,12.3,15.0,7.0,12.3,15.0,100.0,0.0,0.0,glassy-carbon electrode,KHCO3,0.5,7.8,-0.67,CO,78.67,,H-cell,200.0,80.0,0.5,10.0,50.0
3207,88,,2018,Tailoring the Selectivity of Bimetallic Copper–Palladium Nanoalloys for Electrocatalytic Reduction of CO2 to CO,,,https://doi.org/10.1021/acsaem.7b00320,,CO, Cu-Pd-0.3,,Cu,Pd,76.92,sphere,,7.0,12.3,15.0,7.0,12.3,15.0,100.0,0.0,0.0,glassy-carbon electrode,KHCO3,0.5,7.8,-0.57,CO,64.27,,H-cell,200.0,80.0,0.5,10.0,50.0
3208,88,,2018,Tailoring the Selectivity of Bimetallic Copper–Palladium Nanoalloys for Electrocatalytic Reduction of CO2 to CO,,,https://doi.org/10.1021/acsaem.7b00320,,CO, Cu-Pd-0.3,,Cu,Pd,76.92,sphere,,7.0,12.3,15.0,7.0,12.3,15.0,100.0,0.0,0.0,glassy-carbon electrode,KHCO3,0.5,7.8,-1.07,H2,20.51,,H-cell,200.0,80.0,0.5,10.0,50.0
3209,88,,2018,Tailoring the Selectivity of Bimetallic Copper–Palladium Nanoalloys for Electrocatalytic Reduction of CO2 to CO,,,https://doi.org/10.1021/acsaem.7b00320,,CO, Cu-Pd-0.3,,Cu,Pd,76.92,sphere,,7.0,12.3,15.0,7.0,12.3,15.0,100.0,0.0,0.0,glassy-carbon electrode,KHCO3,0.5,7.8,-0.97,H2,15.02,,H-cell,200.0,80.0,0.5,10.0,50.0
3210,88,,2018,Tailoring the Selectivity of Bimetallic Copper–Palladium Nanoalloys for Electrocatalytic Reduction of CO2 to CO,,,https://doi.org/10.1021/acsaem.7b00320,,CO, Cu-Pd-0.3,,Cu,Pd,76.92,sphere,,7.0,12.3,15.0,7.0,12.3,15.0,100.0,0.0,0.0,glassy-carbon electrode,KHCO3,0.5,7.8,-0.87,H2,6.35,,H-cell,200.0,80.0,0.5,10.0,50.0
3211,88,,2018,Tailoring the Selectivity of Bimetallic Copper–Palladium Nanoalloys for Electrocatalytic Reduction of CO2 to CO,,,https://doi.org/10.1021/acsaem.7b00320,,CO, Cu-Pd-0.3,,Cu,Pd,76.92,sphere,,7.0,12.3,15.0,7.0,12.3,15.0,100.0,0.0,0.0,glassy-carbon electrode,KHCO3,0.5,7.8,-0.77,H2,12.42,,H-cell,200.0,80.0,0.5,10.0,50.0
3212,88,,2018,Tailoring the Selectivity of Bimetallic Copper–Palladium Nanoalloys for Electrocatalytic Reduction of CO2 to CO,,,https://doi.org/10.1021/acsaem.7b00320,,CO, Cu-Pd-0.3,,Cu,Pd,76.92,sphere,,7.0,12.3,15.0,7.0,12.3,15.0,100.0,0.0,0.0,glassy-carbon electrode,KHCO3,0.5,7.8,-0.67,H2,19.35,,H-cell,200.0,80.0,0.5,10.0,50.0
3213,88,,2018,Tailoring the Selectivity of Bimetallic Copper–Palladium Nanoalloys for Electrocatalytic Reduction of CO2 to CO,,,https://doi.org/10.1021/acsaem.7b00320,,CO, Cu-Pd-0.3,,Cu,Pd,76.92,sphere,,7.0,12.3,15.0,7.0,12.3,15.0,100.0,0.0,0.0,glassy-carbon electrode,KHCO3,0.5,7.8,-0.57,H2,30.9,,H-cell,200.0,80.0,0.5,10.0,50.0
3214,88,,2018,Tailoring the Selectivity of Bimetallic Copper–Palladium Nanoalloys for Electrocatalytic Reduction of CO2 to CO,,,https://doi.org/10.1021/acsaem.7b00320,,CO,Cu-Pd-0.8,,Cu,Pd,55.56,sphere,,8.0,13.2,16.0,8.0,13.2,16.0,100.0,0.0,0.0,glassy-carbon electrode,KHCO3,0.5,7.8,-1.07,CO,68.8,,H-cell,200.0,80.0,0.5,10.0,50.0
3215,88,,2018,Tailoring the Selectivity of Bimetallic Copper–Palladium Nanoalloys for Electrocatalytic Reduction of CO2 to CO,,,https://doi.org/10.1021/acsaem.7b00320,,CO,Cu-Pd-0.8,,Cu,Pd,55.56,sphere,,8.0,13.2,16.0,8.0,13.2,16.0,100.0,0.0,0.0,glassy-carbon electrode,KHCO3,0.5,7.8,-0.97,CO,78.67,,H-cell,200.0,80.0,0.5,10.0,50.0
3216,88,,2018,Tailoring the Selectivity of Bimetallic Copper–Palladium Nanoalloys for Electrocatalytic Reduction of CO2 to CO,,,https://doi.org/10.1021/acsaem.7b00320,,CO,Cu-Pd-0.8,,Cu,Pd,55.56,sphere,,8.0,13.2,16.0,8.0,13.2,16.0,100.0,0.0,0.0,glassy-carbon electrode,KHCO3,0.5,7.8,-0.87,CO,86.13,,H-cell,200.0,80.0,0.5,10.0,50.0
3217,88,,2018,Tailoring the Selectivity of Bimetallic Copper–Palladium Nanoalloys for Electrocatalytic Reduction of CO2 to CO,,,https://doi.org/10.1021/acsaem.7b00320,,CO,Cu-Pd-0.8,,Cu,Pd,55.56,sphere,,8.0,13.2,16.0,8.0,13.2,16.0,100.0,0.0,0.0,glassy-carbon electrode,KHCO3,0.5,7.8,-0.77,CO,71.47,,H-cell,200.0,80.0,0.5,10.0,50.0
3218,88,,2018,Tailoring the Selectivity of Bimetallic Copper–Palladium Nanoalloys for Electrocatalytic Reduction of CO2 to CO,,,https://doi.org/10.1021/acsaem.7b00320,,CO,Cu-Pd-0.8,,Cu,Pd,55.56,sphere,,8.0,13.2,16.0,8.0,13.2,16.0,100.0,0.0,0.0,glassy-carbon electrode,KHCO3,0.5,7.8,-0.67,CO,60.27,,H-cell,200.0,80.0,0.5,10.0,50.0
3219,88,,2018,Tailoring the Selectivity of Bimetallic Copper–Palladium Nanoalloys for Electrocatalytic Reduction of CO2 to CO,,,https://doi.org/10.1021/acsaem.7b00320,,CO,Cu-Pd-0.8,,Cu,Pd,55.56,sphere,,8.0,13.2,16.0,8.0,13.2,16.0,100.0,0.0,0.0,glassy-carbon electrode,KHCO3,0.5,7.8,-0.57,CO,56.0,,H-cell,200.0,80.0,0.5,10.0,50.0
3220,88,,2018,Tailoring the Selectivity of Bimetallic Copper–Palladium Nanoalloys for Electrocatalytic Reduction of CO2 to CO,,,https://doi.org/10.1021/acsaem.7b00320,,CO,Cu-Pd-0.8,,Cu,Pd,55.56,sphere,,8.0,13.2,16.0,8.0,13.2,16.0,100.0,0.0,0.0,glassy-carbon electrode,KHCO3,0.5,7.8,-1.07,H2,28.49,,H-cell,200.0,80.0,0.5,10.0,50.0
3221,88,,2018,Tailoring the Selectivity of Bimetallic Copper–Palladium Nanoalloys for Electrocatalytic Reduction of CO2 to CO,,,https://doi.org/10.1021/acsaem.7b00320,,CO,Cu-Pd-0.8,,Cu,Pd,55.56,sphere,,8.0,13.2,16.0,8.0,13.2,16.0,100.0,0.0,0.0,glassy-carbon electrode,KHCO3,0.5,7.8,-0.97,H2,15.25,,H-cell,200.0,80.0,0.5,10.0,50.0
3222,88,,2018,Tailoring the Selectivity of Bimetallic Copper–Palladium Nanoalloys for Electrocatalytic Reduction of CO2 to CO,,,https://doi.org/10.1021/acsaem.7b00320,,CO,Cu-Pd-0.8,,Cu,Pd,55.56,sphere,,8.0,13.2,16.0,8.0,13.2,16.0,100.0,0.0,0.0,glassy-carbon electrode,KHCO3,0.5,7.8,-0.87,H2,10.65,,H-cell,200.0,80.0,0.5,10.0,50.0
3223,88,,2018,Tailoring the Selectivity of Bimetallic Copper–Palladium Nanoalloys for Electrocatalytic Reduction of CO2 to CO,,,https://doi.org/10.1021/acsaem.7b00320,,CO,Cu-Pd-0.8,,Cu,Pd,55.56,sphere,,8.0,13.2,16.0,8.0,13.2,16.0,100.0,0.0,0.0,glassy-carbon electrode,KHCO3,0.5,7.8,-0.77,H2,27.34,,H-cell,200.0,80.0,0.5,10.0,50.0
3224,88,,2018,Tailoring the Selectivity of Bimetallic Copper–Palladium Nanoalloys for Electrocatalytic Reduction of CO2 to CO,,,https://doi.org/10.1021/acsaem.7b00320,,CO,Cu-Pd-0.8,,Cu,Pd,55.56,sphere,,8.0,13.2,16.0,8.0,13.2,16.0,100.0,0.0,0.0,glassy-carbon electrode,KHCO3,0.5,7.8,-0.67,H2,35.68,,H-cell,200.0,80.0,0.5,10.0,50.0
3225,88,,2018,Tailoring the Selectivity of Bimetallic Copper–Palladium Nanoalloys for Electrocatalytic Reduction of CO2 to CO,,,https://doi.org/10.1021/acsaem.7b00320,,CO,Cu-Pd-0.8,,Cu,Pd,55.56,sphere,,8.0,13.2,16.0,8.0,13.2,16.0,100.0,0.0,0.0,glassy-carbon electrode,KHCO3,0.5,7.8,-0.57,H2,43.45,,H-cell,200.0,80.0,0.5,10.0,50.0
3226,99,,2021,Electrochemical reduction of CO2 using oxide based Cu and Zn bimetallic catalyst,,,https://doi.org/10.1016/j.electacta.2021.138988,12.0,CH3OH,CuO-ZnO10,,CuO,ZnO,48.77,sphere,,25.0,35.0,45.0,25.0,35.0,45.0,54.58,0.0,45.42,carbon paper electrode,KHCO3,0.1,6.8,-0.40,CH3OH,6.32,2.0,H-cell,2000.0,0.0,2.0,10.0,40.0
3227,99,,2021,Electrochemical reduction of CO2 using oxide based Cu and Zn bimetallic catalyst,,,https://doi.org/10.1016/j.electacta.2021.138988,12.0,CH3OH,CuO-ZnO10,,CuO,ZnO,48.77,sphere,,25.0,35.0,45.0,25.0,35.0,45.0,54.58,0.0,45.42,carbon paper electrode,KHCO3,0.1,6.8,-0.40,HCOOH,15.98,2.0,H-cell,2000.0,0.0,2.0,10.0,40.0
3228,99,,2021,Electrochemical reduction of CO2 using oxide based Cu and Zn bimetallic catalyst,,,https://doi.org/10.1016/j.electacta.2021.138988,12.0,CH3OH,CuO-ZnO10,,CuO,ZnO,48.77,sphere,,25.0,35.0,45.0,25.0,35.0,45.0,54.58,0.0,45.42,carbon paper electrode,KHCO3,0.1,6.8,-0.40,H2,77.7,2.0,H-cell,2000.0,0.0,2.0,10.0,40.0
3229,99,,2021,Electrochemical reduction of CO2 using oxide based Cu and Zn bimetallic catalyst,,,https://doi.org/10.1016/j.electacta.2021.138988,12.0,CH3OH,CuO-ZnO10,,CuO,ZnO,48.77,sphere,,25.0,35.0,45.0,25.0,35.0,45.0,54.58,0.0,45.42,carbon paper electrode,KHCO3,0.1,6.8,-0.60,CH3OH,14.79,2.0,H-cell,2000.0,0.0,2.0,10.0,40.0
3230,99,,2021,Electrochemical reduction of CO2 using oxide based Cu and Zn bimetallic catalyst,,,https://doi.org/10.1016/j.electacta.2021.138988,12.0,CH3OH,CuO-ZnO10,,CuO,ZnO,48.77,sphere,,25.0,35.0,45.0,25.0,35.0,45.0,54.58,0.0,45.42,carbon paper electrode,KHCO3,0.1,6.8,-0.60,C2H5OH,15.66,2.0,H-cell,2000.0,0.0,2.0,10.0,40.0
3231,99,,2021,Electrochemical reduction of CO2 using oxide based Cu and Zn bimetallic catalyst,,,https://doi.org/10.1016/j.electacta.2021.138988,12.0,CH3OH,CuO-ZnO10,,CuO,ZnO,48.77,sphere,,25.0,35.0,45.0,25.0,35.0,45.0,54.58,0.0,45.42,carbon paper electrode,KHCO3,0.1,6.8,-0.60,HCOOH,18.25,2.0,H-cell,2000.0,0.0,2.0,10.0,40.0
3232,99,,2021,Electrochemical reduction of CO2 using oxide based Cu and Zn bimetallic catalyst,,,https://doi.org/10.1016/j.electacta.2021.138988,12.0,CH3OH,CuO-ZnO10,,CuO,ZnO,48.77,sphere,,25.0,35.0,45.0,25.0,35.0,45.0,54.58,0.0,45.42,carbon paper electrode,KHCO3,0.1,6.8,-0.60,H2,51.3,2.0,H-cell,2000.0,0.0,2.0,10.0,40.0
3233,99,,2021,Electrochemical reduction of CO2 using oxide based Cu and Zn bimetallic catalyst,,,https://doi.org/10.1016/j.electacta.2021.138988,12.0,CH3OH,CuO-ZnO10,,CuO,ZnO,48.77,sphere,,25.0,35.0,45.0,25.0,35.0,45.0,54.58,0.0,45.42,carbon paper electrode,KHCO3,0.1,6.8,-0.80,C3H7OH,6.48,2.0,H-cell,2000.0,0.0,2.0,10.0,40.0
3234,99,,2021,Electrochemical reduction of CO2 using oxide based Cu and Zn bimetallic catalyst,,,https://doi.org/10.1016/j.electacta.2021.138988,12.0,CH3OH,CuO-ZnO10,,CuO,ZnO,48.77,sphere,,25.0,35.0,45.0,25.0,35.0,45.0,54.58,0.0,45.42,carbon paper electrode,KHCO3,0.1,6.8,-0.80,CH3OH,7.13,2.0,H-cell,2000.0,0.0,2.0,10.0,40.0
3235,99,,2021,Electrochemical reduction of CO2 using oxide based Cu and Zn bimetallic catalyst,,,https://doi.org/10.1016/j.electacta.2021.138988,12.0,CH3OH,CuO-ZnO10,,CuO,ZnO,48.77,sphere,,25.0,35.0,45.0,25.0,35.0,45.0,54.58,0.0,45.42,carbon paper electrode,KHCO3,0.1,6.8,-0.80,HCOOH,13.39,2.0,H-cell,2000.0,0.0,2.0,10.0,40.0
3236,99,,2021,Electrochemical reduction of CO2 using oxide based Cu and Zn bimetallic catalyst,,,https://doi.org/10.1016/j.electacta.2021.138988,12.0,CH3OH,CuO-ZnO10,,CuO,ZnO,48.77,sphere,,25.0,35.0,45.0,25.0,35.0,45.0,54.58,0.0,45.42,carbon paper electrode,KHCO3,0.1,6.8,-0.80,C2H5OH,22.41,2.0,H-cell,2000.0,0.0,2.0,10.0,40.0
3237,99,,2021,Electrochemical reduction of CO2 using oxide based Cu and Zn bimetallic catalyst,,,https://doi.org/10.1016/j.electacta.2021.138988,12.0,CH3OH,CuO-ZnO10,,CuO,ZnO,48.77,sphere,,25.0,35.0,45.0,25.0,35.0,45.0,54.58,0.0,45.42,carbon paper electrode,KHCO3,0.1,6.8,-0.80,H2,57.07,2.0,H-cell,2000.0,0.0,2.0,10.0,40.0
3238,99,,2021,Electrochemical reduction of CO2 using oxide based Cu and Zn bimetallic catalyst,,,https://doi.org/10.1016/j.electacta.2021.138988,12.0,CH3OH,CuO-ZnO10,,CuO,ZnO,48.77,sphere,,25.0,35.0,45.0,25.0,35.0,45.0,54.58,0.0,45.42,carbon paper electrode,KHCO3,0.1,6.8,-1.00,CH3OH,4.75,2.0,H-cell,2000.0,0.0,2.0,10.0,40.0
3239,99,,2021,Electrochemical reduction of CO2 using oxide based Cu and Zn bimetallic catalyst,,,https://doi.org/10.1016/j.electacta.2021.138988,12.0,CH3OH,CuO-ZnO10,,CuO,ZnO,48.77,sphere,,25.0,35.0,45.0,25.0,35.0,45.0,54.58,0.0,45.42,carbon paper electrode,KHCO3,0.1,6.8,-1.00,HCOOH,8.05,2.0,H-cell,2000.0,0.0,2.0,10.0,40.0
3240,99,,2021,Electrochemical reduction of CO2 using oxide based Cu and Zn bimetallic catalyst,,,https://doi.org/10.1016/j.electacta.2021.138988,12.0,CH3OH,CuO-ZnO10,,CuO,ZnO,48.77,sphere,,25.0,35.0,45.0,25.0,35.0,45.0,54.58,0.0,45.42,carbon paper electrode,KHCO3,0.1,6.8,-1.00,C3H7OH,8.86,2.0,H-cell,2000.0,0.0,2.0,10.0,40.0
3241,99,,2021,Electrochemical reduction of CO2 using oxide based Cu and Zn bimetallic catalyst,,,https://doi.org/10.1016/j.electacta.2021.138988,12.0,CH3OH,CuO-ZnO10,,CuO,ZnO,48.77,sphere,,25.0,35.0,45.0,25.0,35.0,45.0,54.58,0.0,45.42,carbon paper electrode,KHCO3,0.1,6.8,-1.00,C2H5OH,16.14,2.0,H-cell,2000.0,0.0,2.0,10.0,40.0
3242,99,,2021,Electrochemical reduction of CO2 using oxide based Cu and Zn bimetallic catalyst,,,https://doi.org/10.1016/j.electacta.2021.138988,12.0,CH3OH,CuO-ZnO10,,CuO,ZnO,48.77,sphere,,25.0,35.0,45.0,25.0,35.0,45.0,54.58,0.0,45.42,carbon paper electrode,KHCO3,0.1,6.8,-1.00,H2,66.95,2.0,H-cell,2000.0,0.0,2.0,10.0,40.0
3243,90,,2017,Morphological and Compositional Design of Pd–Cu Bimetallic Nanocatalysts with Controllable Product Selectivity toward CO2 Electroreduction,,,https://doi.org/10.1002/smll.201703314,,CH4,Cu3Pd,,Cu,Pd,79.0,dodecahedron,,17.18,19.9,22.11,17.18,19.9,22.11,100.0,0.0,0.0,glassy-carbon electrode,KHCO3,0.1,6.8,-1.00,CH4,11.71,,H-cell,99.46,5.0,0.5,,140.0
3244,90,,2017,Morphological and Compositional Design of Pd–Cu Bimetallic Nanocatalysts with Controllable Product Selectivity toward CO2 Electroreduction,,,https://doi.org/10.1002/smll.201703314,,CH4,Cu3Pd,,Cu,Pd,79.0,dodecahedron,,17.18,19.9,22.11,17.18,19.9,22.11,100.0,0.0,0.0,glassy-carbon electrode,KHCO3,0.1,6.8,-1.00,H2,35.37,,H-cell,99.46,5.0,0.5,,140.0
3245,90,,2017,Morphological and Compositional Design of Pd–Cu Bimetallic Nanocatalysts with Controllable Product Selectivity toward CO2 Electroreduction,,,https://doi.org/10.1002/smll.201703314,,CH4,Cu3Pd,,Cu,Pd,79.0,dodecahedron,,17.18,19.9,22.11,17.18,19.9,22.11,100.0,0.0,0.0,glassy-carbon electrode,KHCO3,0.1,6.8,-1.10,CH4,24.39,,H-cell,99.46,5.0,0.5,,140.0
3246,90,,2017,Morphological and Compositional Design of Pd–Cu Bimetallic Nanocatalysts with Controllable Product Selectivity toward CO2 Electroreduction,,,https://doi.org/10.1002/smll.201703314,,CH4,Cu3Pd,,Cu,Pd,79.0,dodecahedron,,17.18,19.9,22.11,17.18,19.9,22.11,100.0,0.0,0.0,glassy-carbon electrode,KHCO3,0.1,6.8,-1.10,H2,26.8,,H-cell,99.46,5.0,0.5,,140.0
3247,90,,2017,Morphological and Compositional Design of Pd–Cu Bimetallic Nanocatalysts with Controllable Product Selectivity toward CO2 Electroreduction,,,https://doi.org/10.1002/smll.201703314,,CH4,Cu3Pd,,Cu,Pd,79.0,dodecahedron,,17.18,19.9,22.11,17.18,19.9,22.11,100.0,0.0,0.0,glassy-carbon electrode,KHCO3,0.1,6.8,-1.20,CH4,40.2,,H-cell,99.46,5.0,0.5,,140.0
3248,90,,2017,Morphological and Compositional Design of Pd–Cu Bimetallic Nanocatalysts with Controllable Product Selectivity toward CO2 Electroreduction,,,https://doi.org/10.1002/smll.201703314,,CH4,Cu3Pd,,Cu,Pd,79.0,dodecahedron,,17.18,19.9,22.11,17.18,19.9,22.11,100.0,0.0,0.0,glassy-carbon electrode,KHCO3,0.1,6.8,-1.20,H2,25.71,,H-cell,99.46,5.0,0.5,,140.0
3249,90,,2017,Morphological and Compositional Design of Pd–Cu Bimetallic Nanocatalysts with Controllable Product Selectivity toward CO2 Electroreduction,,,https://doi.org/10.1002/smll.201703314,,CH4,Cu3Pd,,Cu,Pd,79.0,dodecahedron,,17.18,19.9,22.11,17.18,19.9,22.11,100.0,0.0,0.0,glassy-carbon electrode,KHCO3,0.1,6.8,-1.30,CH4,32.23,,H-cell,99.46,5.0,0.5,,140.0
3250,90,,2017,Morphological and Compositional Design of Pd–Cu Bimetallic Nanocatalysts with Controllable Product Selectivity toward CO2 Electroreduction,,,https://doi.org/10.1002/smll.201703314,,CH4,Cu3Pd,,Cu,Pd,79.0,dodecahedron,,17.18,19.9,22.11,17.18,19.9,22.11,100.0,0.0,0.0,glassy-carbon electrode,KHCO3,0.1,6.8,-1.30,H2,26.92,,H-cell,99.46,5.0,0.5,,140.0
3251,90,,2017,Morphological and Compositional Design of Pd–Cu Bimetallic Nanocatalysts with Controllable Product Selectivity toward CO2 Electroreduction,,,https://doi.org/10.1002/smll.201703314,,CH4,Cu3Pd,,Cu,Pd,79.0,dodecahedron,,17.18,19.9,22.11,17.18,19.9,22.11,100.0,0.0,0.0,glassy-carbon electrode,KHCO3,0.1,6.8,-1.40,CH4,28.73,,H-cell,99.46,5.0,0.5,,140.0
3252,90,,2017,Morphological and Compositional Design of Pd–Cu Bimetallic Nanocatalysts with Controllable Product Selectivity toward CO2 Electroreduction,,,https://doi.org/10.1002/smll.201703314,,CH4,Cu3Pd,,Cu,Pd,79.0,dodecahedron,,17.18,19.9,22.11,17.18,19.9,22.11,100.0,0.0,0.0,glassy-carbon electrode,KHCO3,0.1,6.8,-1.40,H2,34.04,,H-cell,99.46,5.0,0.5,,140.0
3253,90,,2017,Morphological and Compositional Design of Pd–Cu Bimetallic Nanocatalysts with Controllable Product Selectivity toward CO2 Electroreduction,,,https://doi.org/10.1002/smll.201703314,,CH4,Cu3Pd,,Cu,Pd,79.0,dodecahedron,,17.18,19.9,22.11,17.18,19.9,22.11,100.0,0.0,0.0,glassy-carbon electrode,KHCO3,0.1,6.8,-1.50,CH4,27.28,,H-cell,99.46,5.0,0.5,,140.0
3254,90,,2017,Morphological and Compositional Design of Pd–Cu Bimetallic Nanocatalysts with Controllable Product Selectivity toward CO2 Electroreduction,,,https://doi.org/10.1002/smll.201703314,,CH4,Cu3Pd,,Cu,Pd,79.0,dodecahedron,,17.18,19.9,22.11,17.18,19.9,22.11,100.0,0.0,0.0,glassy-carbon electrode,KHCO3,0.1,6.8,-1.50,H2,35.61,,H-cell,99.46,5.0,0.5,,140.0
3255,131,,2024,Customized CO2 electroreduction to methane or ethylene by manipulating *H and *CO adsorption on Cu/CeOx catalysts,,,https://doi.org/10.1039/D4TA01808G,,,Cu0.1/CuCeOx,,Cu2O,CeO2,6.98,nanorod,,6.76,10.19,13.99,59.05,96.85,133.11,25.0,75.0,0.0,gasdiffusion electrode,KOH,1.0,14.0,-0.60,C2H4,3.24,,Flow cell,500.0,20.0,3.0,40.0,
3256,131,,2024,Customized CO2 electroreduction to methane or ethylene by manipulating *H and *CO adsorption on Cu/CeOx catalysts,,,https://doi.org/10.1039/D4TA01808G,,,Cu0.1/CuCeOx,,Cu2O,CeO2,6.98,nanorod,,6.76,10.19,13.99,59.05,96.85,133.11,25.0,75.0,0.0,gasdiffusion electrode,KOH,1.0,14.0,-0.60,CH4,3.88,,Flow cell,500.0,20.0,3.0,40.0,
3257,131,,2024,Customized CO2 electroreduction to methane or ethylene by manipulating *H and *CO adsorption on Cu/CeOx catalysts,,,https://doi.org/10.1039/D4TA01808G,,,Cu0.1/CuCeOx,,Cu2O,CeO2,6.98,nanorod,,6.76,10.19,13.99,59.05,96.85,133.11,25.0,75.0,0.0,gasdiffusion electrode,KOH,1.0,14.0,-0.60,CH3COOH,5.83,,Flow cell,500.0,20.0,3.0,40.0,
3258,131,,2024,Customized CO2 electroreduction to methane or ethylene by manipulating *H and *CO adsorption on Cu/CeOx catalysts,,,https://doi.org/10.1039/D4TA01808G,,,Cu0.1/CuCeOx,,Cu2O,CeO2,6.98,nanorod,,6.76,10.19,13.99,59.05,96.85,133.11,25.0,75.0,0.0,gasdiffusion electrode,KOH,1.0,14.0,-0.60,HCOOH,8.41,,Flow cell,500.0,20.0,3.0,40.0,
3259,131,,2024,Customized CO2 electroreduction to methane or ethylene by manipulating *H and *CO adsorption on Cu/CeOx catalysts,,,https://doi.org/10.1039/D4TA01808G,,,Cu0.1/CuCeOx,,Cu2O,CeO2,6.98,nanorod,,6.76,10.19,13.99,59.05,96.85,133.11,25.0,75.0,0.0,gasdiffusion electrode,KOH,1.0,14.0,-0.60,CO,61.81,,Flow cell,500.0,20.0,3.0,40.0,
3260,131,,2024,Customized CO2 electroreduction to methane or ethylene by manipulating *H and *CO adsorption on Cu/CeOx catalysts,,,https://doi.org/10.1039/D4TA01808G,,,Cu0.1/CuCeOx,,Cu2O,CeO2,6.98,nanorod,,6.76,10.19,13.99,59.05,96.85,133.11,25.0,75.0,0.0,gasdiffusion electrode,KOH,1.0,14.0,-0.60,H2,14.24,,Flow cell,500.0,20.0,3.0,40.0,
3261,131,,2024,Customized CO2 electroreduction to methane or ethylene by manipulating *H and *CO adsorption on Cu/CeOx catalysts,,,https://doi.org/10.1039/D4TA01808G,,,Cu0.1/CuCeOx,,Cu2O,CeO2,6.98,nanorod,,6.76,10.19,13.99,59.05,96.85,133.11,25.0,75.0,0.0,gasdiffusion electrode,KOH,1.0,14.0,-0.80,C2H4,14.89,,Flow cell,500.0,20.0,3.0,40.0,
3262,131,,2024,Customized CO2 electroreduction to methane or ethylene by manipulating *H and *CO adsorption on Cu/CeOx catalysts,,,https://doi.org/10.1039/D4TA01808G,,,Cu0.1/CuCeOx,,Cu2O,CeO2,6.98,nanorod,,6.76,10.19,13.99,59.05,96.85,133.11,25.0,75.0,0.0,gasdiffusion electrode,KOH,1.0,14.0,-0.80,CH4,6.8,,Flow cell,500.0,20.0,3.0,40.0,
3263,131,,2024,Customized CO2 electroreduction to methane or ethylene by manipulating *H and *CO adsorption on Cu/CeOx catalysts,,,https://doi.org/10.1039/D4TA01808G,,,Cu0.1/CuCeOx,,Cu2O,CeO2,6.98,nanorod,,6.76,10.19,13.99,59.05,96.85,133.11,25.0,75.0,0.0,gasdiffusion electrode,KOH,1.0,14.0,-0.80,CH3COOH,3.88,,Flow cell,500.0,20.0,3.0,40.0,
3264,131,,2024,Customized CO2 electroreduction to methane or ethylene by manipulating *H and *CO adsorption on Cu/CeOx catalysts,,,https://doi.org/10.1039/D4TA01808G,,,Cu0.1/CuCeOx,,Cu2O,CeO2,6.98,nanorod,,6.76,10.19,13.99,59.05,96.85,133.11,25.0,75.0,0.0,gasdiffusion electrode,KOH,1.0,14.0,-0.80,HCOOH,7.12,,Flow cell,500.0,20.0,3.0,40.0,
