Repository: vovamirosh/-CO2RR-Beyond-Green-AI

File: Datasets/prepr.csv (part 36 of 50)
DOI,Article name,Compound_1,Compound_2,"Cat./Support ratio, % (at)",Morphology (TEM/SEM),"Pore size, nm",width min (nm),width aver (nm),width max (nm),length min (nm),length aver (nm),length max (nm),"Cu, % (at.)","Cu+, % (at.)","Cu(2+), % (at.)",Base,electrolyte,"conc, M",pH,RHE vs V,Product,"FE, %","Time, h",Type of reactor,"Loading, μg/cm2","Add_carbon, %","Surface area of electrode, cm2","Flow rate CO2, ml/min","Av_volume, mkm^3",Ratio_sphere_volume,"Min_volume, mkm^3","Max_volume, mkm^3",1_efermi,1_density_atomic,1_total_magnetization_normalized_formula_units,1_energy_above_hull,1_energy_per_atom,1_volume,1_band_gap,2_efermi,2_density_atomic,2_total_magnetization_normalized_formula_units,2_energy_above_hull,2_energy_per_atom,2_volume,2_band_gap,Product_exactmw,Product_lipinskiHBA,Product_lipinskiHBD,Product_NumAtoms,Product_FractionCSP3,Product_CrippenClogP,Product_hallKierAlpha,Product_kappa2,Product_kappa3,anion_molar_conductance,anion_mobility,anion_diffusion_coefficient,anion_hydr_R_of_ion,Type of reactor_H-cell,Base_carbon paper electrode,Base_gasdiffusion electrode
https://doi.org/10.1002/aenm.202402237,PdCu-Al,Cu,Pd,46.43,sphere,0.0,15.0,27.5,40.0,15.0,27.5,40.0,100.0,0.0,0.0,carbon paper electrode,KOH,1.0,14.0,-1.7,CH3COOH,1.359,2.0,Flow cell,1943.63,9.09,0.49,50.0,1.0889218286270871e-05,1.0,1.7671458676442586e-06,3.3510321638291124e-05,7.51858683,11.445998564977856,2e-07,0.0,-10.846796,11.445998564977856,0.0,4.47959619,15.02799459406926,0.3851734,0.0,-22.960453610000002,15.02799459406926,0.0,60.021129368000004,2.0,1.0,8.0,0.5,0.09089999999999993,-0.53,0.8748582995951415,1.1560092559629747,199.1,20.21,5.192,0.472,0.0,1.0,0.0
https://doi.org/10.1002/aenm.202402237,PdCu-Al,Cu,Pd,46.43,sphere,0.0,15.0,27.5,40.0,15.0,27.5,40.0,100.0,0.0,0.0,carbon paper electrode,KOH,1.0,14.0,-0.7,C2H4,0.447,2.0,Flow cell,1943.63,9.09,0.49,50.0,1.0889218286270871e-05,1.0,1.7671458676442586e-06,3.3510321638291124e-05,7.51858683,11.445998564977856,2e-07,0.0,-10.846796,11.445998564977856,0.0,4.47959619,15.02799459406926,0.3851734,0.0,-22.960453610000002,15.02799459406926,0.0,28.031300127999998,0.0,0.0,6.0,0.0,0.8022,-0.26,0.74,-6.106153846153846,199.1,20.21,5.192,0.472,0.0,1.0,0.0
https://doi.org/10.1002/aenm.202402237,PdCu-Al,Cu,Pd,46.43,sphere,0.0,15.0,27.5,40.0,15.0,27.5,40.0,100.0,0.0,0.0,carbon paper electrode,KOH,1.0,14.0,-0.9,C2H4,2.518,2.0,Flow cell,1943.63,9.09,0.49,50.0,1.0889218286270871e-05,1.0,1.7671458676442586e-06,3.3510321638291124e-05,7.51858683,11.445998564977856,2e-07,0.0,-10.846796,11.445998564977856,0.0,4.47959619,15.02799459406926,0.3851734,0.0,-22.960453610000002,15.02799459406926,0.0,28.031300127999998,0.0,0.0,6.0,0.0,0.8022,-0.26,0.74,-6.106153846153846,199.1,20.21,5.192,0.472,0.0,1.0,0.0
https://doi.org/10.1002/aenm.202402237,PdCu-Al,Cu,Pd,46.43,sphere,0.0,15.0,27.5,40.0,15.0,27.5,40.0,100.0,0.0,0.0,carbon paper electrode,KOH,1.0,14.0,-1.1,C2H4,4.833,2.0,Flow cell,1943.63,9.09,0.49,50.0,1.0889218286270871e-05,1.0,1.7671458676442586e-06,3.3510321638291124e-05,7.51858683,11.445998564977856,2e-07,0.0,-10.846796,11.445998564977856,0.0,4.47959619,15.02799459406926,0.3851734,0.0,-22.960453610000002,15.02799459406926,0.0,28.031300127999998,0.0,0.0,6.0,0.0,0.8022,-0.26,0.74,-6.106153846153846,199.1,20.21,5.192,0.472,0.0,1.0,0.0
https://doi.org/10.1002/aenm.202402237,PdCu-Al,Cu,Pd,46.43,sphere,0.0,15.0,27.5,40.0,15.0,27.5,40.0,100.0,0.0,0.0,carbon paper electrode,KOH,1.0,14.0,-1.3,C2H4,3.288,2.0,Flow cell,1943.63,9.09,0.49,50.0,1.0889218286270871e-05,1.0,1.7671458676442586e-06,3.3510321638291124e-05,7.51858683,11.445998564977856,2e-07,0.0,-10.846796,11.445998564977856,0.0,4.47959619,15.02799459406926,0.3851734,0.0,-22.960453610000002,15.02799459406926,0.0,28.031300127999998,0.0,0.0,6.0,0.0,0.8022,-0.26,0.74,-6.106153846153846,199.1,20.21,5.192,0.472,0.0,1.0,0.0
https://doi.org/10.1002/aenm.202402237,PdCu-Al,Cu,Pd,46.43,sphere,0.0,15.0,27.5,40.0,15.0,27.5,40.0,100.0,0.0,0.0,carbon paper electrode,KOH,1.0,14.0,-1.5,C2H4,1.17,2.0,Flow cell,1943.63,9.09,0.49,50.0,1.0889218286270871e-05,1.0,1.7671458676442586e-06,3.3510321638291124e-05,7.51858683,11.445998564977856,2e-07,0.0,-10.846796,11.445998564977856,0.0,4.47959619,15.02799459406926,0.3851734,0.0,-22.960453610000002,15.02799459406926,0.0,28.031300127999998,0.0,0.0,6.0,0.0,0.8022,-0.26,0.74,-6.106153846153846,199.1,20.21,5.192,0.472,0.0,1.0,0.0
https://doi.org/10.1002/aenm.202402237,PdCu-Al,Cu,Pd,46.43,sphere,0.0,15.0,27.5,40.0,15.0,27.5,40.0,100.0,0.0,0.0,carbon paper electrode,KOH,1.0,14.0,-1.7,C2H4,1.311,2.0,Flow cell,1943.63,9.09,0.49,50.0,1.0889218286270871e-05,1.0,1.7671458676442586e-06,3.3510321638291124e-05,7.51858683,11.445998564977856,2e-07,0.0,-10.846796,11.445998564977856,0.0,4.47959619,15.02799459406926,0.3851734,0.0,-22.960453610000002,15.02799459406926,0.0,28.031300127999998,0.0,0.0,6.0,0.0,0.8022,-0.26,0.74,-6.106153846153846,199.1,20.21,5.192,0.472,0.0,1.0,0.0
https://doi.org/10.1002/aenm.202402237,PdCu-Al,Cu,Pd,46.43,sphere,0.0,15.0,27.5,40.0,15.0,27.5,40.0,100.0,0.0,0.0,carbon paper electrode,KOH,1.0,14.0,-1.1,C2H5OH,10.845,2.0,Flow cell,1943.63,9.09,0.49,50.0,1.0889218286270871e-05,1.0,1.7671458676442586e-06,3.3510321638291124e-05,7.51858683,11.445998564977856,2e-07,0.0,-10.846796,11.445998564977856,0.0,4.47959619,15.02799459406926,0.3851734,0.0,-22.960453610000002,15.02799459406926,0.0,46.041864812,1.0,1.0,9.0,1.0,-0.0014000000000000123,-0.04,1.96,1.9600000000000033,199.1,20.21,5.192,0.472,0.0,1.0,0.0
https://doi.org/10.1002/aenm.202402237,PdCu-Al,Cu,Pd,46.43,sphere,0.0,15.0,27.5,40.0,15.0,27.5,40.0,100.0,0.0,0.0,carbon paper electrode,KOH,1.0,14.0,-1.3,C2H5OH,13.258,2.0,Flow cell,1943.63,9.09,0.49,50.0,1.0889218286270871e-05,1.0,1.7671458676442586e-06,3.3510321638291124e-05,7.51858683,11.445998564977856,2e-07,0.0,-10.846796,11.445998564977856,0.0,4.47959619,15.02799459406926,0.3851734,0.0,-22.960453610000002,15.02799459406926,0.0,46.041864812,1.0,1.0,9.0,1.0,-0.0014000000000000123,-0.04,1.96,1.9600000000000033,199.1,20.21,5.192,0.472,0.0,1.0,0.0
https://doi.org/10.1002/aenm.202402237,PdCu-Al,Cu,Pd,46.43,sphere,0.0,15.0,27.5,40.0,15.0,27.5,40.0,100.0,0.0,0.0,carbon paper electrode,KOH,1.0,14.0,-1.5,C2H5OH,14.003,2.0,Flow cell,1943.63,9.09,0.49,50.0,1.0889218286270871e-05,1.0,1.7671458676442586e-06,3.3510321638291124e-05,7.51858683,11.445998564977856,2e-07,0.0,-10.846796,11.445998564977856,0.0,4.47959619,15.02799459406926,0.3851734,0.0,-22.960453610000002,15.02799459406926,0.0,46.041864812,1.0,1.0,9.0,1.0,-0.0014000000000000123,-0.04,1.96,1.9600000000000033,199.1,20.21,5.192,0.472,0.0,1.0,0.0
https://doi.org/10.1002/aenm.202402237,PdCu-Al,Cu,Pd,46.43,sphere,0.0,15.0,27.5,40.0,15.0,27.5,40.0,100.0,0.0,0.0,carbon paper electrode,KOH,1.0,14.0,-1.7,C2H5OH,1.22,2.0,Flow cell,1943.63,9.09,0.49,50.0,1.0889218286270871e-05,1.0,1.7671458676442586e-06,3.3510321638291124e-05,7.51858683,11.445998564977856,2e-07,0.0,-10.846796,11.445998564977856,0.0,4.47959619,15.02799459406926,0.3851734,0.0,-22.960453610000002,15.02799459406926,0.0,46.041864812,1.0,1.0,9.0,1.0,-0.0014000000000000123,-0.04,1.96,1.9600000000000033,199.1,20.21,5.192,0.472,0.0,1.0,0.0
https://doi.org/10.1002/aenm.202402237,PdCu-Al,Cu,Pd,46.43,sphere,0.0,15.0,27.5,40.0,15.0,27.5,40.0,100.0,0.0,0.0,carbon paper electrode,KOH,1.0,14.0,-1.1,CH4,0.388,2.0,Flow cell,1943.63,9.09,0.49,50.0,1.0889218286270871e-05,1.0,1.7671458676442586e-06,3.3510321638291124e-05,7.51858683,11.445998564977856,2e-07,0.0,-10.846796,11.445998564977856,0.0,4.47959619,15.02799459406926,0.3851734,0.0,-22.960453610000002,15.02799459406926,0.0,16.031300127999998,0.0,0.0,5.0,1.0,0.6361,0.0,0.0,0.0,199.1,20.21,5.192,0.472,0.0,1.0,0.0
https://doi.org/10.1002/aenm.202402237,PdCu-Al,Cu,Pd,46.43,sphere,0.0,15.0,27.5,40.0,15.0,27.5,40.0,100.0,0.0,0.0,carbon paper electrode,KOH,1.0,14.0,-1.3,CH4,0.711,2.0,Flow cell,1943.63,9.09,0.49,50.0,1.0889218286270871e-05,1.0,1.7671458676442586e-06,3.3510321638291124e-05,7.51858683,11.445998564977856,2e-07,0.0,-10.846796,11.445998564977856,0.0,4.47959619,15.02799459406926,0.3851734,0.0,-22.960453610000002,15.02799459406926,0.0,16.031300127999998,0.0,0.0,5.0,1.0,0.6361,0.0,0.0,0.0,199.1,20.21,5.192,0.472,0.0,1.0,0.0
https://doi.org/10.1002/aenm.202402237,PdCu-Al,Cu,Pd,46.43,sphere,0.0,15.0,27.5,40.0,15.0,27.5,40.0,100.0,0.0,0.0,carbon paper electrode,KOH,1.0,14.0,-1.5,CH4,3.467,2.0,Flow cell,1943.63,9.09,0.49,50.0,1.0889218286270871e-05,1.0,1.7671458676442586e-06,3.3510321638291124e-05,7.51858683,11.445998564977856,2e-07,0.0,-10.846796,11.445998564977856,0.0,4.47959619,15.02799459406926,0.3851734,0.0,-22.960453610000002,15.02799459406926,0.0,16.031300127999998,0.0,0.0,5.0,1.0,0.6361,0.0,0.0,0.0,199.1,20.21,5.192,0.472,0.0,1.0,0.0
https://doi.org/10.1002/aenm.202402237,PdCu-Al,Cu,Pd,46.43,sphere,0.0,15.0,27.5,40.0,15.0,27.5,40.0,100.0,0.0,0.0,carbon paper electrode,KOH,1.0,14.0,-1.7,CH4,5.065,2.0,Flow cell,1943.63,9.09,0.49,50.0,1.0889218286270871e-05,1.0,1.7671458676442586e-06,3.3510321638291124e-05,7.51858683,11.445998564977856,2e-07,0.0,-10.846796,11.445998564977856,0.0,4.47959619,15.02799459406926,0.3851734,0.0,-22.960453610000002,15.02799459406926,0.0,16.031300127999998,0.0,0.0,5.0,1.0,0.6361,0.0,0.0,0.0,199.1,20.21,5.192,0.472,0.0,1.0,0.0
https://doi.org/10.1002/aenm.202402237,PdCu-BM,Cu,Pd,49.87,sphere,0.0,40.0,55.0,100.0,40.0,55.0,100.0,100.0,0.0,0.0,carbon paper electrode,KOH,1.0,14.0,-0.7,H2,68.51,2.0,Flow cell,1943.63,9.09,0.49,50.0,8.711374629016697e-05,1.0,3.3510321638291124e-05,0.0005235987755982988,7.51858683,11.445998564977856,2e-07,0.0,-10.846796,11.445998564977856,0.0,4.47959619,15.02799459406926,0.3851734,0.0,-22.960453610000002,15.02799459406926,0.0,2.015650064,0.0,0.0,2.0,0.0,0.246,0.0,0.0,0.0,199.1,20.21,5.192,0.472,0.0,1.0,0.0
https://doi.org/10.1002/aenm.202402237,PdCu-BM,Cu,Pd,49.87,sphere,0.0,40.0,55.0,100.0,40.0,55.0,100.0,100.0,0.0,0.0,carbon paper electrode,KOH,1.0,14.0,-0.9,H2,59.1,2.0,Flow cell,1943.63,9.09,0.49,50.0,8.711374629016697e-05,1.0,3.3510321638291124e-05,0.0005235987755982988,7.51858683,11.445998564977856,2e-07,0.0,-10.846796,11.445998564977856,0.0,4.47959619,15.02799459406926,0.3851734,0.0,-22.960453610000002,15.02799459406926,0.0,2.015650064,0.0,0.0,2.0,0.0,0.246,0.0,0.0,0.0,199.1,20.21,5.192,0.472,0.0,1.0,0.0
https://doi.org/10.1002/aenm.202402237,PdCu-BM,Cu,Pd,49.87,sphere,0.0,40.0,55.0,100.0,40.0,55.0,100.0,100.0,0.0,0.0,carbon paper electrode,KOH,1.0,14.0,-1.1,H2,43.26,2.0,Flow cell,1943.63,9.09,0.49,50.0,8.711374629016697e-05,1.0,3.3510321638291124e-05,0.0005235987755982988,7.51858683,11.445998564977856,2e-07,0.0,-10.846796,11.445998564977856,0.0,4.47959619,15.02799459406926,0.3851734,0.0,-22.960453610000002,15.02799459406926,0.0,2.015650064,0.0,0.0,2.0,0.0,0.246,0.0,0.0,0.0,199.1,20.21,5.192,0.472,0.0,1.0,0.0
https://doi.org/10.1002/aenm.202402237,PdCu-BM,Cu,Pd,49.87,sphere,0.0,40.0,55.0,100.0,40.0,55.0,100.0,100.0,0.0,0.0,carbon paper electrode,KOH,1.0,14.0,-1.3,H2,57.29,2.0,Flow cell,1943.63,9.09,0.49,50.0,8.711374629016697e-05,1.0,3.3510321638291124e-05,0.0005235987755982988,7.51858683,11.445998564977856,2e-07,0.0,-10.846796,11.445998564977856,0.0,4.47959619,15.02799459406926,0.3851734,0.0,-22.960453610000002,15.02799459406926,0.0,2.015650064,0.0,0.0,2.0,0.0,0.246,0.0,0.0,0.0,199.1,20.21,5.192,0.472,0.0,1.0,0.0
https://doi.org/10.1002/aenm.202402237,PdCu-BM,Cu,Pd,49.87,sphere,0.0,40.0,55.0,100.0,40.0,55.0,100.0,100.0,0.0,0.0,carbon paper electrode,KOH,1.0,14.0,-1.5,H2,34.58,2.0,Flow cell,1943.63,9.09,0.49,50.0,8.711374629016697e-05,1.0,3.3510321638291124e-05,0.0005235987755982988,7.51858683,11.445998564977856,2e-07,0.0,-10.846796,11.445998564977856,0.0,4.47959619,15.02799459406926,0.3851734,0.0,-22.960453610000002,15.02799459406926,0.0,2.015650064,0.0,0.0,2.0,0.0,0.246,0.0,0.0,0.0,199.1,20.21,5.192,0.472,0.0,1.0,0.0
https://doi.org/10.1002/aenm.202402237,PdCu-BM,Cu,Pd,49.87,sphere,0.0,40.0,55.0,100.0,40.0,55.0,100.0,100.0,0.0,0.0,carbon paper electrode,KOH,1.0,14.0,-1.7,H2,27.04,2.0,Flow cell,1943.63,9.09,0.49,50.0,8.711374629016697e-05,1.0,3.3510321638291124e-05,0.0005235987755982988,7.51858683,11.445998564977856,2e-07,0.0,-10.846796,11.445998564977856,0.0,4.47959619,15.02799459406926,0.3851734,0.0,-22.960453610000002,15.02799459406926,0.0,2.015650064,0.0,0.0,2.0,0.0,0.246,0.0,0.0,0.0,199.1,20.21,5.192,0.472,0.0,1.0,0.0
https://doi.org/10.1002/aenm.202402237,PdCu-BM,Cu,Pd,49.87,sphere,0.0,40.0,55.0,100.0,40.0,55.0,100.0,100.0,0.0,0.0,carbon paper electrode,KOH,1.0,14.0,-0.7,CO,12.17,2.0,Flow cell,1943.63,9.09,0.49,50.0,8.711374629016697e-05,1.0,3.3510321638291124e-05,0.0005235987755982988,7.51858683,11.445998564977856,2e-07,0.0,-10.846796,11.445998564977856,0.0,4.47959619,15.02799459406926,0.3851734,0.0,-22.960453610000002,15.02799459406926,0.0,27.99491462,1.0,0.0,2.0,0.0,-0.03751,-0.26,0.74,-6.106153846153846,199.1,20.21,5.192,0.472,0.0,1.0,0.0
https://doi.org/10.1002/aenm.202402237,PdCu-BM,Cu,Pd,49.87,sphere,0.0,40.0,55.0,100.0,40.0,55.0,100.0,100.0,0.0,0.0,carbon paper electrode,KOH,1.0,14.0,-0.9,CO,11.43,2.0,Flow cell,1943.63,9.09,0.49,50.0,8.711374629016697e-05,1.0,3.3510321638291124e-05,0.0005235987755982988,7.51858683,11.445998564977856,2e-07,0.0,-10.846796,11.445998564977856,0.0,4.47959619,15.02799459406926,0.3851734,0.0,-22.960453610000002,15.02799459406926,0.0,27.99491462,1.0,0.0,2.0,0.0,-0.03751,-0.26,0.74,-6.106153846153846,199.1,20.21,5.192,0.472,0.0,1.0,0.0
https://doi.org/10.1002/aenm.202402237,PdCu-BM,Cu,Pd,49.87,sphere,0.0,40.0,55.0,100.0,40.0,55.0,100.0,100.0,0.0,0.0,carbon paper electrode,KOH,1.0,14.0,-1.1,CO,24.51,2.0,Flow cell,1943.63,9.09,0.49,50.0,8.711374629016697e-05,1.0,3.3510321638291124e-05,0.0005235987755982988,7.51858683,11.445998564977856,2e-07,0.0,-10.846796,11.445998564977856,0.0,4.47959619,15.02799459406926,0.3851734,0.0,-22.960453610000002,15.02799459406926,0.0,27.99491462,1.0,0.0,2.0,0.0,-0.03751,-0.26,0.74,-6.106153846153846,199.1,20.21,5.192,0.472,0.0,1.0,0.0
https://doi.org/10.1002/aenm.202402237,PdCu-BM,Cu,Pd,49.87,sphere,0.0,40.0,55.0,100.0,40.0,55.0,100.0,100.0,0.0,0.0,carbon paper electrode,KOH,1.0,14.0,-1.3,CO,9.27,2.0,Flow cell,1943.63,9.09,0.49,50.0,8.711374629016697e-05,1.0,3.3510321638291124e-05,0.0005235987755982988,7.51858683,11.445998564977856,2e-07,0.0,-10.846796,11.445998564977856,0.0,4.47959619,15.02799459406926,0.3851734,0.0,-22.960453610000002,15.02799459406926,0.0,27.99491462,1.0,0.0,2.0,0.0,-0.03751,-0.26,0.74,-6.106153846153846,199.1,20.21,5.192,0.472,0.0,1.0,0.0
https://doi.org/10.1002/aenm.202402237,PdCu-BM,Cu,Pd,49.87,sphere,0.0,40.0,55.0,100.0,40.0,55.0,100.0,100.0,0.0,0.0,carbon paper electrode,KOH,1.0,14.0,-1.5,CO,5.38,2.0,Flow cell,1943.63,9.09,0.49,50.0,8.711374629016697e-05,1.0,3.3510321638291124e-05,0.0005235987755982988,7.51858683,11.445998564977856,2e-07,0.0,-10.846796,11.445998564977856,0.0,4.47959619,15.02799459406926,0.3851734,0.0,-22.960453610000002,15.02799459406926,0.0,27.99491462,1.0,0.0,2.0,0.0,-0.03751,-0.26,0.74,-6.106153846153846,199.1,20.21,5.192,0.472,0.0,1.0,0.0
https://doi.org/10.1002/aenm.202402237,PdCu-BM,Cu,Pd,49.87,sphere,0.0,40.0,55.0,100.0,40.0,55.0,100.0,100.0,0.0,0.0,carbon paper electrode,KOH,1.0,14.0,-1.7,CO,6.68,2.0,Flow cell,1943.63,9.09,0.49,50.0,8.711374629016697e-05,1.0,3.3510321638291124e-05,0.0005235987755982988,7.51858683,11.445998564977856,2e-07,0.0,-10.846796,11.445998564977856,0.0,4.47959619,15.02799459406926,0.3851734,0.0,-22.960453610000002,15.02799459406926,0.0,27.99491462,1.0,0.0,2.0,0.0,-0.03751,-0.26,0.74,-6.106153846153846,199.1,20.21,5.192,0.472,0.0,1.0,0.0
https://doi.org/10.1002/aenm.202402237,PdCu-BM,Cu,Pd,49.87,sphere,0.0,40.0,55.0,100.0,40.0,55.0,100.0,100.0,0.0,0.0,carbon paper electrode,KOH,1.0,14.0,-0.7,HCOOH,17.94,2.0,Flow cell,1943.63,9.09,0.49,50.0,8.711374629016697e-05,1.0,3.3510321638291124e-05,0.0005235987755982988,7.51858683,11.445998564977856,2e-07,0.0,-10.846796,11.445998564977856,0.0,4.47959619,15.02799459406926,0.3851734,0.0,-22.960453610000002,15.02799459406926,0.0,46.005479304,2.0,1.0,5.0,0.0,-0.29919999999999997,-0.53,1.4699999999999982,1.4700000000000009,199.1,20.21,5.192,0.472,0.0,1.0,0.0
https://doi.org/10.1002/aenm.202402237,PdCu-BM,Cu,Pd,49.87,sphere,0.0,40.0,55.0,100.0,40.0,55.0,100.0,100.0,0.0,0.0,carbon paper electrode,KOH,1.0,14.0,-0.9,HCOOH,28.31,2.0,Flow cell,1943.63,9.09,0.49,50.0,8.711374629016697e-05,1.0,3.3510321638291124e-05,0.0005235987755982988,7.51858683,11.445998564977856,2e-07,0.0,-10.846796,11.445998564977856,0.0,4.47959619,15.02799459406926,0.3851734,0.0,-22.960453610000002,15.02799459406926,0.0,46.005479304,2.0,1.0,5.0,0.0,-0.29919999999999997,-0.53,1.4699999999999982,1.4700000000000009,199.1,20.21,5.192,0.472,0.0,1.0,0.0
https://doi.org/10.1002/aenm.202402237,PdCu-BM,Cu,Pd,49.87,sphere,0.0,40.0,55.0,100.0,40.0,55.0,100.0,100.0,0.0,0.0,carbon paper electrode,KOH,1.0,14.0,-1.1,HCOOH,22.67,2.0,Flow cell,1943.63,9.09,0.49,50.0,8.711374629016697e-05,1.0,3.3510321638291124e-05,0.0005235987755982988,7.51858683,11.445998564977856,2e-07,0.0,-10.846796,11.445998564977856,0.0,4.47959619,15.02799459406926,0.3851734,0.0,-22.960453610000002,15.02799459406926,0.0,46.005479304,2.0,1.0,5.0,0.0,-0.29919999999999997,-0.53,1.4699999999999982,1.4700000000000009,199.1,20.21,5.192,0.472,0.0,1.0,0.0
https://doi.org/10.1002/aenm.202402237,PdCu-BM,Cu,Pd,49.87,sphere,0.0,40.0,55.0,100.0,40.0,55.0,100.0,100.0,0.0,0.0,carbon paper electrode,KOH,1.0,14.0,-1.3,HCOOH,11.44,2.0,Flow cell,1943.63,9.09,0.49,50.0,8.711374629016697e-05,1.0,3.3510321638291124e-05,0.0005235987755982988,7.51858683,11.445998564977856,2e-07,0.0,-10.846796,11.445998564977856,0.0,4.47959619,15.02799459406926,0.3851734,0.0,-22.960453610000002,15.02799459406926,0.0,46.005479304,2.0,1.0,5.0,0.0,-0.29919999999999997,-0.53,1.4699999999999982,1.4700000000000009,199.1,20.21,5.192,0.472,0.0,1.0,0.0
https://doi.org/10.1002/aenm.202402237,PdCu-BM,Cu,Pd,49.87,sphere,0.0,40.0,55.0,100.0,40.0,55.0,100.0,100.0,0.0,0.0,carbon paper electrode,KOH,1.0,14.0,-1.5,HCOOH,8.07,2.0,Flow cell,1943.63,9.09,0.49,50.0,8.711374629016697e-05,1.0,3.3510321638291124e-05,0.0005235987755982988,7.51858683,11.445998564977856,2e-07,0.0,-10.846796,11.445998564977856,0.0,4.47959619,15.02799459406926,0.3851734,0.0,-22.960453610000002,15.02799459406926,0.0,46.005479304,2.0,1.0,5.0,0.0,-0.29919999999999997,-0.53,1.4699999999999982,1.4700000000000009,199.1,20.21,5.192,0.472,0.0,1.0,0.0
https://doi.org/10.1002/aenm.202402237,PdCu-BM,Cu,Pd,49.87,sphere,0.0,40.0,55.0,100.0,40.0,55.0,100.0,100.0,0.0,0.0,carbon paper electrode,KOH,1.0,14.0,-1.7,HCOOH,6.87,2.0,Flow cell,1943.63,9.09,0.49,50.0,8.711374629016697e-05,1.0,3.3510321638291124e-05,0.0005235987755982988,7.51858683,11.445998564977856,2e-07,0.0,-10.846796,11.445998564977856,0.0,4.47959619,15.02799459406926,0.3851734,0.0,-22.960453610000002,15.02799459406926,0.0,46.005479304,2.0,1.0,5.0,0.0,-0.29919999999999997,-0.53,1.4699999999999982,1.4700000000000009,199.1,20.21,5.192,0.472,0.0,1.0,0.0
https://doi.org/10.1002/aenm.202402237,PdCu-BM,Cu,Pd,49.87,sphere,0.0,40.0,55.0,100.0,40.0,55.0,100.0,100.0,0.0,0.0,carbon paper electrode,KOH,1.0,14.0,-0.7,CH3COOH,0.21,2.0,Flow cell,1943.63,9.09,0.49,50.0,8.711374629016697e-05,1.0,3.3510321638291124e-05,0.0005235987755982988,7.51858683,11.445998564977856,2e-07,0.0,-10.846796,11.445998564977856,0.0,4.47959619,15.02799459406926,0.3851734,0.0,-22.960453610000002,15.02799459406926,0.0,60.021129368000004,2.0,1.0,8.0,0.5,0.09089999999999993,-0.53,0.8748582995951415,1.1560092559629747,199.1,20.21,5.192,0.472,0.0,1.0,0.0
https://doi.org/10.1002/aenm.202402237,PdCu-BM,Cu,Pd,49.87,sphere,0.0,40.0,55.0,100.0,40.0,55.0,100.0,100.0,0.0,0.0,carbon paper electrode,KOH,1.0,14.0,-0.9,CH3COOH,0.08,2.0,Flow cell,1943.63,9.09,0.49,50.0,8.711374629016697e-05,1.0,3.3510321638291124e-05,0.0005235987755982988,7.51858683,11.445998564977856,2e-07,0.0,-10.846796,11.445998564977856,0.0,4.47959619,15.02799459406926,0.3851734,0.0,-22.960453610000002,15.02799459406926,0.0,60.021129368000004,2.0,1.0,8.0,0.5,0.09089999999999993,-0.53,0.8748582995951415,1.1560092559629747,199.1,20.21,5.192,0.472,0.0,1.0,0.0
https://doi.org/10.1002/aenm.202402237,PdCu-BM,Cu,Pd,49.87,sphere,0.0,40.0,55.0,100.0,40.0,55.0,100.0,100.0,0.0,0.0,carbon paper electrode,KOH,1.0,14.0,-1.1,CH3COOH,0.05,2.0,Flow cell,1943.63,9.09,0.49,50.0,8.711374629016697e-05,1.0,3.3510321638291124e-05,0.0005235987755982988,7.51858683,11.445998564977856,2e-07,0.0,-10.846796,11.445998564977856,0.0,4.47959619,15.02799459406926,0.3851734,0.0,-22.960453610000002,15.02799459406926,0.0,60.021129368000004,2.0,1.0,8.0,0.5,0.09089999999999993,-0.53,0.8748582995951415,1.1560092559629747,199.1,20.21,5.192,0.472,0.0,1.0,0.0
https://doi.org/10.1002/aenm.202402237,PdCu-BM,Cu,Pd,49.87,sphere,0.0,40.0,55.0,100.0,40.0,55.0,100.0,100.0,0.0,0.0,carbon paper electrode,KOH,1.0,14.0,-1.3,CH3COOH,0.45,2.0,Flow cell,1943.63,9.09,0.49,50.0,8.711374629016697e-05,1.0,3.3510321638291124e-05,0.0005235987755982988,7.51858683,11.445998564977856,2e-07,0.0,-10.846796,11.445998564977856,0.0,4.47959619,15.02799459406926,0.3851734,0.0,-22.960453610000002,15.02799459406926,0.0,60.021129368000004,2.0,1.0,8.0,0.5,0.09089999999999993,-0.53,0.8748582995951415,1.1560092559629747,199.1,20.21,5.192,0.472,0.0,1.0,0.0
https://doi.org/10.1002/aenm.202402237,PdCu-BM,Cu,Pd,49.87,sphere,0.0,40.0,55.0,100.0,40.0,55.0,100.0,100.0,0.0,0.0,carbon paper electrode,KOH,1.0,14.0,-1.5,CH3COOH,1.26,2.0,Flow cell,1943.63,9.09,0.49,50.0,8.711374629016697e-05,1.0,3.3510321638291124e-05,0.0005235987755982988,7.51858683,11.445998564977856,2e-07,0.0,-10.846796,11.445998564977856,0.0,4.47959619,15.02799459406926,0.3851734,0.0,-22.960453610000002,15.02799459406926,0.0,60.021129368000004,2.0,1.0,8.0,0.5,0.09089999999999993,-0.53,0.8748582995951415,1.1560092559629747,199.1,20.21,5.192,0.472,0.0,1.0,0.0
https://doi.org/10.1002/aenm.202402237,PdCu-BM,Cu,Pd,49.87,sphere,0.0,40.0,55.0,100.0,40.0,55.0,100.0,100.0,0.0,0.0,carbon paper electrode,KOH,1.0,14.0,-1.7,CH3COOH,1.22,2.0,Flow cell,1943.63,9.09,0.49,50.0,8.711374629016697e-05,1.0,3.3510321638291124e-05,0.0005235987755982988,7.51858683,11.445998564977856,2e-07,0.0,-10.846796,11.445998564977856,0.0,4.47959619,15.02799459406926,0.3851734,0.0,-22.960453610000002,15.02799459406926,0.0,60.021129368000004,2.0,1.0,8.0,0.5,0.09089999999999993,-0.53,0.8748582995951415,1.1560092559629747,199.1,20.21,5.192,0.472,0.0,1.0,0.0
https://doi.org/10.1002/aenm.202402237,PdCu-BM,Cu,Pd,49.87,sphere,0.0,40.0,55.0,100.0,40.0,55.0,100.0,100.0,0.0,0.0,carbon paper electrode,KOH,1.0,14.0,-0.7,C2H4,1.18,2.0,Flow cell,1943.63,9.09,0.49,50.0,8.711374629016697e-05,1.0,3.3510321638291124e-05,0.0005235987755982988,7.51858683,11.445998564977856,2e-07,0.0,-10.846796,11.445998564977856,0.0,4.47959619,15.02799459406926,0.3851734,0.0,-22.960453610000002,15.02799459406926,0.0,28.031300127999998,0.0,0.0,6.0,0.0,0.8022,-0.26,0.74,-6.106153846153846,199.1,20.21,5.192,0.472,0.0,1.0,0.0
https://doi.org/10.1002/aenm.202402237,PdCu-BM,Cu,Pd,49.87,sphere,0.0,40.0,55.0,100.0,40.0,55.0,100.0,100.0,0.0,0.0,carbon paper electrode,KOH,1.0,14.0,-0.9,C2H4,1.08,2.0,Flow cell,1943.63,9.09,0.49,50.0,8.711374629016697e-05,1.0,3.3510321638291124e-05,0.0005235987755982988,7.51858683,11.445998564977856,2e-07,0.0,-10.846796,11.445998564977856,0.0,4.47959619,15.02799459406926,0.3851734,0.0,-22.960453610000002,15.02799459406926,0.0,28.031300127999998,0.0,0.0,6.0,0.0,0.8022,-0.26,0.74,-6.106153846153846,199.1,20.21,5.192,0.472,0.0,1.0,0.0
https://doi.org/10.1002/aenm.202402237,PdCu-BM,Cu,Pd,49.87,sphere,0.0,40.0,55.0,100.0,40.0,55.0,100.0,100.0,0.0,0.0,carbon paper electrode,KOH,1.0,14.0,-1.1,C2H4,1.75,2.0,Flow cell,1943.63,9.09,0.49,50.0,8.711374629016697e-05,1.0,3.3510321638291124e-05,0.0005235987755982988,7.51858683,11.445998564977856,2e-07,0.0,-10.846796,11.445998564977856,0.0,4.47959619,15.02799459406926,0.3851734,0.0,-22.960453610000002,15.02799459406926,0.0,28.031300127999998,0.0,0.0,6.0,0.0,0.8022,-0.26,0.74,-6.106153846153846,199.1,20.21,5.192,0.472,0.0,1.0,0.0
https://doi.org/10.1002/aenm.202402237,PdCu-BM,Cu,Pd,49.87,sphere,0.0,40.0,55.0,100.0,40.0,55.0,100.0,100.0,0.0,0.0,carbon paper electrode,KOH,1.0,14.0,-1.3,C2H4,5.05,2.0,Flow cell,1943.63,9.09,0.49,50.0,8.711374629016697e-05,1.0,3.3510321638291124e-05,0.0005235987755982988,7.51858683,11.445998564977856,2e-07,0.0,-10.846796,11.445998564977856,0.0,4.47959619,15.02799459406926,0.3851734,0.0,-22.960453610000002,15.02799459406926,0.0,28.031300127999998,0.0,0.0,6.0,0.0,0.8022,-0.26,0.74,-6.106153846153846,199.1,20.21,5.192,0.472,0.0,1.0,0.0
https://doi.org/10.1002/aenm.202402237,PdCu-BM,Cu,Pd,49.87,sphere,0.0,40.0,55.0,100.0,40.0,55.0,100.0,100.0,0.0,0.0,carbon paper electrode,KOH,1.0,14.0,-1.5,C2H4,14.1,2.0,Flow cell,1943.63,9.09,0.49,50.0,8.711374629016697e-05,1.0,3.3510321638291124e-05,0.0005235987755982988,7.51858683,11.445998564977856,2e-07,0.0,-10.846796,11.445998564977856,0.0,4.47959619,15.02799459406926,0.3851734,0.0,-22.960453610000002,15.02799459406926,0.0,28.031300127999998,0.0,0.0,6.0,0.0,0.8022,-0.26,0.74,-6.106153846153846,199.1,20.21,5.192,0.472,0.0,1.0,0.0
https://doi.org/10.1002/aenm.202402237,PdCu-BM,Cu,Pd,49.87,sphere,0.0,40.0,55.0,100.0,40.0,55.0,100.0,100.0,0.0,0.0,carbon paper electrode,KOH,1.0,14.0,-1.7,C2H4,17.43,2.0,Flow cell,1943.63,9.09,0.49,50.0,8.711374629016697e-05,1.0,3.3510321638291124e-05,0.0005235987755982988,7.51858683,11.445998564977856,2e-07,0.0,-10.846796,11.445998564977856,0.0,4.47959619,15.02799459406926,0.3851734,0.0,-22.960453610000002,15.02799459406926,0.0,28.031300127999998,0.0,0.0,6.0,0.0,0.8022,-0.26,0.74,-6.106153846153846,199.1,20.21,5.192,0.472,0.0,1.0,0.0
https://doi.org/10.1002/aenm.202402237,PdCu-BM,Cu,Pd,49.87,sphere,0.0,40.0,55.0,100.0,40.0,55.0,100.0,100.0,0.0,0.0,carbon paper electrode,KOH,1.0,14.0,-1.1,C2H5OH,6.9,2.0,Flow cell,1943.63,9.09,0.49,50.0,8.711374629016697e-05,1.0,3.3510321638291124e-05,0.0005235987755982988,7.51858683,11.445998564977856,2e-07,0.0,-10.846796,11.445998564977856,0.0,4.47959619,15.02799459406926,0.3851734,0.0,-22.960453610000002,15.02799459406926,0.0,46.041864812,1.0,1.0,9.0,1.0,-0.0014000000000000123,-0.04,1.96,1.9600000000000033,199.1,20.21,5.192,0.472,0.0,1.0,0.0
https://doi.org/10.1002/aenm.202402237,PdCu-BM,Cu,Pd,49.87,sphere,0.0,40.0,55.0,100.0,40.0,55.0,100.0,100.0,0.0,0.0,carbon paper electrode,KOH,1.0,14.0,-1.3,C2H5OH,14.88,2.0,Flow cell,1943.63,9.09,0.49,50.0,8.711374629016697e-05,1.0,3.3510321638291124e-05,0.0005235987755982988,7.51858683,11.445998564977856,2e-07,0.0,-10.846796,11.445998564977856,0.0,4.47959619,15.02799459406926,0.3851734,0.0,-22.960453610000002,15.02799459406926,0.0,46.041864812,1.0,1.0,9.0,1.0,-0.0014000000000000123,-0.04,1.96,1.9600000000000033,199.1,20.21,5.192,0.472,0.0,1.0,0.0
https://doi.org/10.1002/aenm.202402237,PdCu-BM,Cu,Pd,49.87,sphere,0.0,40.0,55.0,100.0,40.0,55.0,100.0,100.0,0.0,0.0,carbon paper electrode,KOH,1.0,14.0,-1.5,C2H5OH,31.36,2.0,Flow cell,1943.63,9.09,0.49,50.0,8.711374629016697e-05,1.0,3.3510321638291124e-05,0.0005235987755982988,7.51858683,11.445998564977856,2e-07,0.0,-10.846796,11.445998564977856,0.0,4.47959619,15.02799459406926,0.3851734,0.0,-22.960453610000002,15.02799459406926,0.0,46.041864812,1.0,1.0,9.0,1.0,-0.0014000000000000123,-0.04,1.96,1.9600000000000033,199.1,20.21,5.192,0.472,0.0,1.0,0.0
https://doi.org/10.1002/aenm.202402237,PdCu-BM,Cu,Pd,49.87,sphere,0.0,40.0,55.0,100.0,40.0,55.0,100.0,100.0,0.0,0.0,carbon paper electrode,KOH,1.0,14.0,-1.7,C2H5OH,35.35,2.0,Flow cell,1943.63,9.09,0.49,50.0,8.711374629016697e-05,1.0,3.3510321638291124e-05,0.0005235987755982988,7.51858683,11.445998564977856,2e-07,0.0,-10.846796,11.445998564977856,0.0,4.47959619,15.02799459406926,0.3851734,0.0,-22.960453610000002,15.02799459406926,0.0,46.041864812,1.0,1.0,9.0,1.0,-0.0014000000000000123,-0.04,1.96,1.9600000000000033,199.1,20.21,5.192,0.472,0.0,1.0,0.0
https://doi.org/10.1002/aenm.202402237,PdCu-BM,Cu,Pd,49.87,sphere,0.0,40.0,55.0,100.0,40.0,55.0,100.0,100.0,0.0,0.0,carbon paper electrode,KOH,1.0,14.0,-1.1,CH4,0.66,2.0,Flow cell,1943.63,9.09,0.49,50.0,8.711374629016697e-05,1.0,3.3510321638291124e-05,0.0005235987755982988,7.51858683,11.445998564977856,2e-07,0.0,-10.846796,11.445998564977856,0.0,4.47959619,15.02799459406926,0.3851734,0.0,-22.960453610000002,15.02799459406926,0.0,16.031300127999998,0.0,0.0,5.0,1.0,0.6361,0.0,0.0,0.0,199.1,20.21,5.192,0.472,0.0,1.0,0.0
https://doi.org/10.1002/aenm.202402237,PdCu-BM,Cu,Pd,49.87,sphere,0.0,40.0,55.0,100.0,40.0,55.0,100.0,100.0,0.0,0.0,carbon paper electrode,KOH,1.0,14.0,-1.3,CH4,1.19,2.0,Flow cell,1943.63,9.09,0.49,50.0,8.711374629016697e-05,1.0,3.3510321638291124e-05,0.0005235987755982988,7.51858683,11.445998564977856,2e-07,0.0,-10.846796,11.445998564977856,0.0,4.47959619,15.02799459406926,0.3851734,0.0,-22.960453610000002,15.02799459406926,0.0,16.031300127999998,0.0,0.0,5.0,1.0,0.6361,0.0,0.0,0.0,199.1,20.21,5.192,0.472,0.0,1.0,0.0
https://doi.org/10.1002/aenm.202402237,PdCu-BM,Cu,Pd,49.87,sphere,0.0,40.0,55.0,100.0,40.0,55.0,100.0,100.0,0.0,0.0,carbon paper electrode,KOH,1.0,14.0,-1.5,CH4,4.45,2.0,Flow cell,1943.63,9.09,0.49,50.0,8.711374629016697e-05,1.0,3.3510321638291124e-05,0.0005235987755982988,7.51858683,11.445998564977856,2e-07,0.0,-10.846796,11.445998564977856,0.0,4.47959619,15.02799459406926,0.3851734,0.0,-22.960453610000002,15.02799459406926,0.0,16.031300127999998,0.0,0.0,5.0,1.0,0.6361,0.0,0.0,0.0,199.1,20.21,5.192,0.472,0.0,1.0,0.0
https://doi.org/10.1002/aenm.202402237,PdCu-BM,Cu,Pd,49.87,sphere,0.0,40.0,55.0,100.0,40.0,55.0,100.0,100.0,0.0,0.0,carbon paper electrode,KOH,1.0,14.0,-1.7,CH4,4.72,2.0,Flow cell,1943.63,9.09,0.49,50.0,8.711374629016697e-05,1.0,3.3510321638291124e-05,0.0005235987755982988,7.51858683,11.445998564977856,2e-07,0.0,-10.846796,11.445998564977856,0.0,4.47959619,15.02799459406926,0.3851734,0.0,-22.960453610000002,15.02799459406926,0.0,16.031300127999998,0.0,0.0,5.0,1.0,0.6361,0.0,0.0,0.0,199.1,20.21,5.192,0.472,0.0,1.0,0.0
https://doi.org/10.1002/aenm.202402237,PdCu-BM,Cu,Pd,49.87,sphere,0.0,40.0,55.0,100.0,40.0,55.0,100.0,100.0,0.0,0.0,carbon paper electrode,KOH,1.0,14.0,-1.1,C3H7OH,0.2,2.0,Flow cell,1943.63,9.09,0.49,50.0,8.711374629016697e-05,1.0,3.3510321638291124e-05,0.0005235987755982988,7.51858683,11.445998564977856,2e-07,0.0,-10.846796,11.445998564977856,0.0,4.47959619,15.02799459406926,0.3851734,0.0,-22.960453610000002,15.02799459406926,0.0,60.057514876,1.0,1.0,12.0,1.0,0.38710000000000006,-0.04,1.297837837837838,1128.9599999999998,199.1,20.21,5.192,0.472,0.0,1.0,0.0
https://doi.org/10.1002/aenm.202402237,PdCu-BM,Cu,Pd,49.87,sphere,0.0,40.0,55.0,100.0,40.0,55.0,100.0,100.0,0.0,0.0,carbon paper electrode,KOH,1.0,14.0,-1.3,C3H7OH,0.43,2.0,Flow cell,1943.63,9.09,0.49,50.0,8.711374629016697e-05,1.0,3.3510321638291124e-05,0.0005235987755982988,7.51858683,11.445998564977856,2e-07,0.0,-10.846796,11.445998564977856,0.0,4.47959619,15.02799459406926,0.3851734,0.0,-22.960453610000002,15.02799459406926,0.0,60.057514876,1.0,1.0,12.0,1.0,0.38710000000000006,-0.04,1.297837837837838,1128.9599999999998,199.1,20.21,5.192,0.472,0.0,1.0,0.0
https://doi.org/10.1002/aenm.202402237,PdCu-BM,Cu,Pd,49.87,sphere,0.0,40.0,55.0,100.0,40.0,55.0,100.0,100.0,0.0,0.0,carbon paper electrode,KOH,1.0,14.0,-1.5,C3H7OH,0.81,2.0,Flow cell,1943.63,9.09,0.49,50.0,8.711374629016697e-05,1.0,3.3510321638291124e-05,0.0005235987755982988,7.51858683,11.445998564977856,2e-07,0.0,-10.846796,11.445998564977856,0.0,4.47959619,15.02799459406926,0.3851734,0.0,-22.960453610000002,15.02799459406926,0.0,60.057514876,1.0,1.0,12.0,1.0,0.38710000000000006,-0.04,1.297837837837838,1128.9599999999998,199.1,20.21,5.192,0.472,0.0,1.0,0.0
https://doi.org/10.1002/aenm.202402237,PdCu-BM,Cu,Pd,49.87,sphere,0.0,40.0,55.0,100.0,40.0,55.0,100.0,100.0,0.0,0.0,carbon paper electrode,KOH,1.0,14.0,-1.7,C3H7OH,0.7,2.0,Flow cell,1943.63,9.09,0.49,50.0,8.711374629016697e-05,1.0,3.3510321638291124e-05,0.0005235987755982988,7.51858683,11.445998564977856,2e-07,0.0,-10.846796,11.445998564977856,0.0,4.47959619,15.02799459406926,0.3851734,0.0,-22.960453610000002,15.02799459406926,0.0,60.057514876,1.0,1.0,12.0,1.0,0.38710000000000006,-0.04,1.297837837837838,1128.9599999999998,199.1,20.21,5.192,0.472,0.0,1.0,0.0
https://doi.org/10.1021/acsami.8b12747,Cu/In 2O3 -0.8,Cu,In2O3,57.14,sphere,0.0,7.0,7.3,7.6,7.0,7.3,7.6,100.0,0.0,0.0,carbon paper electrode,KHCO3,0.5,7.8,-0.4,H2,59.26,1.0,H-cell,260.0,87.0,1.0,20.0,2.036888248869234e-07,1.0,1.795943800302165e-07,2.2984729611703877e-07,7.51858683,11.445998564977856,2e-07,0.0,-10.846796,11.445998564977856,0.0,5.14775141,12.816739438098494,0.0,0.020704577249998003,-6.045808910750002,128.16739438098494,0.9586000000000001,2.015650064,0.0,0.0,2.0,0.0,0.246,0.0,0.0,0.0,44.5,4.353,1.118,2.193,1.0,1.0,0.0
https://doi.org/10.1021/acsami.8b12747,Cu/In 2O3 -0.8,Cu,In2O3,57.14,sphere,0.0,7.0,7.3,7.6,7.0,7.3,7.6,100.0,0.0,0.0,carbon paper electrode,KHCO3,0.5,7.8,-0.4,CO,40.74,1.0,H-cell,260.0,87.0,1.0,20.0,2.036888248869234e-07,1.0,1.795943800302165e-07,2.2984729611703877e-07,7.51858683,11.445998564977856,2e-07,0.0,-10.846796,11.445998564977856,0.0,5.14775141,12.816739438098494,0.0,0.020704577249998003,-6.045808910750002,128.16739438098494,0.9586000000000001,27.99491462,1.0,0.0,2.0,0.0,-0.03751,-0.26,0.74,-6.106153846153846,44.5,4.353,1.118,2.193,1.0,1.0,0.0
https://doi.org/10.1021/acsami.8b12747,Cu/In 2O3 -0.8,Cu,In2O3,57.14,sphere,0.0,7.0,7.3,7.6,7.0,7.3,7.6,100.0,0.0,0.0,carbon paper electrode,KHCO3,0.5,7.8,-0.5,H2,33.33,1.0,H-cell,260.0,87.0,1.0,20.0,2.036888248869234e-07,1.0,1.795943800302165e-07,2.2984729611703877e-07,7.51858683,11.445998564977856,2e-07,0.0,-10.846796,11.445998564977856,0.0,5.14775141,12.816739438098494,0.0,0.020704577249998003,-6.045808910750002,128.16739438098494,0.9586000000000001,2.015650064,0.0,0.0,2.0,0.0,0.246,0.0,0.0,0.0,44.5,4.353,1.118,2.193,1.0,1.0,0.0
https://doi.org/10.1021/acsami.8b12747,Cu/In 2O3 -0.8,Cu,In2O3,57.14,sphere,0.0,7.0,7.3,7.6,7.0,7.3,7.6,100.0,0.0,0.0,carbon paper electrode,KHCO3,0.5,7.8,-0.5,CO,61.25,1.0,H-cell,260.0,87.0,1.0,20.0,2.036888248869234e-07,1.0,1.795943800302165e-07,2.2984729611703877e-07,7.51858683,11.445998564977856,2e-07,0.0,-10.846796,11.445998564977856,0.0,5.14775141,12.816739438098494,0.0,0.020704577249998003,-6.045808910750002,128.16739438098494,0.9586000000000001,27.99491462,1.0,0.0,2.0,0.0,-0.03751,-0.26,0.74,-6.106153846153846,44.5,4.353,1.118,2.193,1.0,1.0,0.0
https://doi.org/10.1021/acsami.8b12747,Cu/In 2O3 -0.8,Cu,In2O3,57.14,sphere,0.0,7.0,7.3,7.6,7.0,7.3,7.6,100.0,0.0,0.0,carbon paper electrode,KHCO3,0.5,7.8,-0.5,HCOOH,6.84,1.0,H-cell,260.0,87.0,1.0,20.0,2.036888248869234e-07,1.0,1.795943800302165e-07,2.2984729611703877e-07,7.51858683,11.445998564977856,2e-07,0.0,-10.846796,11.445998564977856,0.0,5.14775141,12.816739438098494,0.0,0.020704577249998003,-6.045808910750002,128.16739438098494,0.9586000000000001,46.005479304,2.0,1.0,5.0,0.0,-0.29919999999999997,-0.53,1.4699999999999982,1.4700000000000009,44.5,4.353,1.118,2.193,1.0,1.0,0.0
https://doi.org/10.1021/acsami.8b12747,Cu/In 2O3 -0.8,Cu,In2O3,57.14,sphere,0.0,7.0,7.3,7.6,7.0,7.3,7.6,100.0,0.0,0.0,carbon paper electrode,KHCO3,0.5,7.8,-0.6,H2,34.76,1.0,H-cell,260.0,87.0,1.0,20.0,2.036888248869234e-07,1.0,1.795943800302165e-07,2.2984729611703877e-07,7.51858683,11.445998564977856,2e-07,0.0,-10.846796,11.445998564977856,0.0,5.14775141,12.816739438098494,0.0,0.020704577249998003,-6.045808910750002,128.16739438098494,0.9586000000000001,2.015650064,0.0,0.0,2.0,0.0,0.246,0.0,0.0,0.0,44.5,4.353,1.118,2.193,1.0,1.0,0.0
https://doi.org/10.1021/acsami.8b12747,Cu/In 2O3 -0.8,Cu,In2O3,57.14,sphere,0.0,7.0,7.3,7.6,7.0,7.3,7.6,100.0,0.0,0.0,carbon paper electrode,KHCO3,0.5,7.8,-0.6,CO,58.4,1.0,H-cell,260.0,87.0,1.0,20.0,2.036888248869234e-07,1.0,1.795943800302165e-07,2.2984729611703877e-07,7.51858683,11.445998564977856,2e-07,0.0,-10.846796,11.445998564977856,0.0,5.14775141,12.816739438098494,0.0,0.020704577249998003,-6.045808910750002,128.16739438098494,0.9586000000000001,27.99491462,1.0,0.0,2.0,0.0,-0.03751,-0.26,0.74,-6.106153846153846,44.5,4.353,1.118,2.193,1.0,1.0,0.0
https://doi.org/10.1021/acsami.8b12747,Cu/In 2O3 -0.8,Cu,In2O3,57.14,sphere,0.0,7.0,7.3,7.6,7.0,7.3,7.6,100.0,0.0,0.0,carbon paper electrode,KHCO3,0.5,7.8,-0.6,HCOOH,9.12,1.0,H-cell,260.0,87.0,1.0,20.0,2.036888248869234e-07,1.0,1.795943800302165e-07,2.2984729611703877e-07,7.51858683,11.445998564977856,2e-07,0.0,-10.846796,11.445998564977856,0.0,5.14775141,12.816739438098494,0.0,0.020704577249998003,-6.045808910750002,128.16739438098494,0.9586000000000001,46.005479304,2.0,1.0,5.0,0.0,-0.29919999999999997,-0.53,1.4699999999999982,1.4700000000000009,44.5,4.353,1.118,2.193,1.0,1.0,0.0
https://doi.org/10.1021/acsami.8b12747,Cu/In 2O3 -0.8,Cu,In2O3,57.14,sphere,0.0,7.0,7.3,7.6,7.0,7.3,7.6,100.0,0.0,0.0,carbon paper electrode,KHCO3,0.5,7.8,-0.7,H2,35.33,1.0,H-cell,260.0,87.0,1.0,20.0,2.036888248869234e-07,1.0,1.795943800302165e-07,2.2984729611703877e-07,7.51858683,11.445998564977856,2e-07,0.0,-10.846796,11.445998564977856,0.0,5.14775141,12.816739438098494,0.0,0.020704577249998003,-6.045808910750002,128.16739438098494,0.9586000000000001,2.015650064,0.0,0.0,2.0,0.0,0.246,0.0,0.0,0.0,44.5,4.353,1.118,2.193,1.0,1.0,0.0
https://doi.org/10.1021/acsami.8b12747,Cu/In 2O3 -0.8,Cu,In2O3,57.14,sphere,0.0,7.0,7.3,7.6,7.0,7.3,7.6,100.0,0.0,0.0,carbon paper electrode,KHCO3,0.5,7.8,-0.7,CO,55.56,1.0,H-cell,260.0,87.0,1.0,20.0,2.036888248869234e-07,1.0,1.795943800302165e-07,2.2984729611703877e-07,7.51858683,11.445998564977856,2e-07,0.0,-10.846796,11.445998564977856,0.0,5.14775141,12.816739438098494,0.0,0.020704577249998003,-6.045808910750002,128.16739438098494,0.9586000000000001,27.99491462,1.0,0.0,2.0,0.0,-0.03751,-0.26,0.74,-6.106153846153846,44.5,4.353,1.118,2.193,1.0,1.0,0.0
https://doi.org/10.1021/acsami.8b12747,Cu/In 2O3 -0.8,Cu,In2O3,57.14,sphere,0.0,7.0,7.3,7.6,7.0,7.3,7.6,100.0,0.0,0.0,carbon paper electrode,KHCO3,0.5,7.8,-0.7,HCOOH,8.26,1.0,H-cell,260.0,87.0,1.0,20.0,2.036888248869234e-07,1.0,1.795943800302165e-07,2.2984729611703877e-07,7.51858683,11.445998564977856,2e-07,0.0,-10.846796,11.445998564977856,0.0,5.14775141,12.816739438098494,0.0,0.020704577249998003,-6.045808910750002,128.16739438098494,0.9586000000000001,46.005479304,2.0,1.0,5.0,0.0,-0.29919999999999997,-0.53,1.4699999999999982,1.4700000000000009,44.5,4.353,1.118,2.193,1.0,1.0,0.0
https://doi.org/10.1021/acsami.8b12747,Cu/In 2O3 -0.8,Cu,In2O3,57.14,sphere,0.0,7.0,7.3,7.6,7.0,7.3,7.6,100.0,0.0,0.0,carbon paper electrode,KHCO3,0.5,7.8,-0.8,H2,39.6,1.0,H-cell,260.0,87.0,1.0,20.0,2.036888248869234e-07,1.0,1.795943800302165e-07,2.2984729611703877e-07,7.51858683,11.445998564977856,2e-07,0.0,-10.846796,11.445998564977856,0.0,5.14775141,12.816739438098494,0.0,0.020704577249998003,-6.045808910750002,128.16739438098494,0.9586000000000001,2.015650064,0.0,0.0,2.0,0.0,0.246,0.0,0.0,0.0,44.5,4.353,1.118,2.193,1.0,1.0,0.0
https://doi.org/10.1021/acsami.8b12747,Cu/In 2O3 -0.8,Cu,In2O3,57.14,sphere,0.0,7.0,7.3,7.6,7.0,7.3,7.6,100.0,0.0,0.0,carbon paper electrode,KHCO3,0.5,7.8,-0.8,CO,41.31,1.0,H-cell,260.0,87.0,1.0,20.0,2.036888248869234e-07,1.0,1.795943800302165e-07,2.2984729611703877e-07,7.51858683,11.445998564977856,2e-07,0.0,-10.846796,11.445998564977856,0.0,5.14775141,12.816739438098494,0.0,0.020704577249998003,-6.045808910750002,128.16739438098494,0.9586000000000001,27.99491462,1.0,0.0,2.0,0.0,-0.03751,-0.26,0.74,-6.106153846153846,44.5,4.353,1.118,2.193,1.0,1.0,0.0
https://doi.org/10.1021/acsami.8b12747,Cu/In 2O3 -0.8,Cu,In2O3,57.14,sphere,0.0,7.0,7.3,7.6,7.0,7.3,7.6,100.0,0.0,0.0,carbon paper electrode,KHCO3,0.5,7.8,-0.8,HCOOH,21.08,1.0,H-cell,260.0,87.0,1.0,20.0,2.036888248869234e-07,1.0,1.795943800302165e-07,2.2984729611703877e-07,7.51858683,11.445998564977856,2e-07,0.0,-10.846796,11.445998564977856,0.0,5.14775141,12.816739438098494,0.0,0.020704577249998003,-6.045808910750002,128.16739438098494,0.9586000000000001,46.005479304,2.0,1.0,5.0,0.0,-0.29919999999999997,-0.53,1.4699999999999982,1.4700000000000009,44.5,4.353,1.118,2.193,1.0,1.0,0.0
https://doi.org/10.1021/acsami.8b12747,Cu/In 2O3 -0.8,Cu,In2O3,57.14,sphere,0.0,7.0,7.3,7.6,7.0,7.3,7.6,100.0,0.0,0.0,carbon paper electrode,KHCO3,0.5,7.8,-0.9,H2,45.3,1.0,H-cell,260.0,87.0,1.0,20.0,2.036888248869234e-07,1.0,1.795943800302165e-07,2.2984729611703877e-07,7.51858683,11.445998564977856,2e-07,0.0,-10.846796,11.445998564977856,0.0,5.14775141,12.816739438098494,0.0,0.020704577249998003,-6.045808910750002,128.16739438098494,0.9586000000000001,2.015650064,0.0,0.0,2.0,0.0,0.246,0.0,0.0,0.0,44.5,4.353,1.118,2.193,1.0,1.0,0.0
