Repository: vovamirosh/-CO2RR-Beyond-Green-AI

File: Datasets/raw_dataset.csv (part 36 of 43)
,Number,Autor,Publication,Title,Journal,IF,DOI,"Stability, hour",Key Product,Article name,Formula,Compound_1,Compound_2,"Cat./Support ratio, % (at)",Morphology (TEM/SEM),"Pore size, nm",width min (nm),width aver (nm),width max (nm),length min (nm),length aver (nm),length max (nm),"Cu, % (at.)","Cu+, % (at.)","Cu(2+), % (at.)",Base,electrolyte,"conc, M",pH,RHE vs V,Product,"FE, %","Time, h",Type of reactor,"Loading, μg/cm2","Add_carbon, %","Surface area of electrode, cm2","Flow rate CO2, ml/min","Volume, cm3"
3265,131,,2024,Customized CO2 electroreduction to methane or ethylene by manipulating *H and *CO adsorption on Cu/CeOx catalysts,,,https://doi.org/10.1039/D4TA01808G,,,Cu0.1/CuCeOx,,Cu2O,CeO2,6.98,nanorod,,6.76,10.19,13.99,59.05,96.85,133.11,25.0,75.0,0.0,gasdiffusion electrode,KOH,1.0,14.0,-0.80,CO,44.98,,Flow cell,500.0,20.0,3.0,40.0,
3266,131,,2024,Customized CO2 electroreduction to methane or ethylene by manipulating *H and *CO adsorption on Cu/CeOx catalysts,,,https://doi.org/10.1039/D4TA01808G,,,Cu0.1/CuCeOx,,Cu2O,CeO2,6.98,nanorod,,6.76,10.19,13.99,59.05,96.85,133.11,25.0,75.0,0.0,gasdiffusion electrode,KOH,1.0,14.0,-0.80,H2,12.62,,Flow cell,500.0,20.0,3.0,40.0,
3267,131,,2024,Customized CO2 electroreduction to methane or ethylene by manipulating *H and *CO adsorption on Cu/CeOx catalysts,,,https://doi.org/10.1039/D4TA01808G,,,Cu0.1/CuCeOx,,Cu2O,CeO2,6.98,nanorod,,6.76,10.19,13.99,59.05,96.85,133.11,25.0,75.0,0.0,gasdiffusion electrode,KOH,1.0,14.0,-1.00,C2H4,24.92,,Flow cell,500.0,20.0,3.0,40.0,
3268,131,,2024,Customized CO2 electroreduction to methane or ethylene by manipulating *H and *CO adsorption on Cu/CeOx catalysts,,,https://doi.org/10.1039/D4TA01808G,,,Cu0.1/CuCeOx,,Cu2O,CeO2,6.98,nanorod,,6.76,10.19,13.99,59.05,96.85,133.11,25.0,75.0,0.0,gasdiffusion electrode,KOH,1.0,14.0,-1.00,CH4,15.21,,Flow cell,500.0,20.0,3.0,40.0,
3269,131,,2024,Customized CO2 electroreduction to methane or ethylene by manipulating *H and *CO adsorption on Cu/CeOx catalysts,,,https://doi.org/10.1039/D4TA01808G,,,Cu0.1/CuCeOx,,Cu2O,CeO2,6.98,nanorod,,6.76,10.19,13.99,59.05,96.85,133.11,25.0,75.0,0.0,gasdiffusion electrode,KOH,1.0,14.0,-1.00,CH3COOH,4.53,,Flow cell,500.0,20.0,3.0,40.0,
3270,131,,2024,Customized CO2 electroreduction to methane or ethylene by manipulating *H and *CO adsorption on Cu/CeOx catalysts,,,https://doi.org/10.1039/D4TA01808G,,,Cu0.1/CuCeOx,,Cu2O,CeO2,6.98,nanorod,,6.76,10.19,13.99,59.05,96.85,133.11,25.0,75.0,0.0,gasdiffusion electrode,KOH,1.0,14.0,-1.00,C2H5OH,4.85,,Flow cell,500.0,20.0,3.0,40.0,
3271,131,,2024,Customized CO2 electroreduction to methane or ethylene by manipulating *H and *CO adsorption on Cu/CeOx catalysts,,,https://doi.org/10.1039/D4TA01808G,,,Cu0.1/CuCeOx,,Cu2O,CeO2,6.98,nanorod,,6.76,10.19,13.99,59.05,96.85,133.11,25.0,75.0,0.0,gasdiffusion electrode,KOH,1.0,14.0,-1.00,HCOOH,2.91,,Flow cell,500.0,20.0,3.0,40.0,
3272,131,,2024,Customized CO2 electroreduction to methane or ethylene by manipulating *H and *CO adsorption on Cu/CeOx catalysts,,,https://doi.org/10.1039/D4TA01808G,,,Cu0.1/CuCeOx,,Cu2O,CeO2,6.98,nanorod,,6.76,10.19,13.99,59.05,96.85,133.11,25.0,75.0,0.0,gasdiffusion electrode,KOH,1.0,14.0,-1.00,CO,27.18,,Flow cell,500.0,20.0,3.0,40.0,
3273,131,,2024,Customized CO2 electroreduction to methane or ethylene by manipulating *H and *CO adsorption on Cu/CeOx catalysts,,,https://doi.org/10.1039/D4TA01808G,,,Cu0.1/CuCeOx,,Cu2O,CeO2,6.98,nanorod,,6.76,10.19,13.99,59.05,96.85,133.11,25.0,75.0,0.0,gasdiffusion electrode,KOH,1.0,14.0,-1.00,H2,13.27,,Flow cell,500.0,20.0,3.0,40.0,
3274,131,,2024,Customized CO2 electroreduction to methane or ethylene by manipulating *H and *CO adsorption on Cu/CeOx catalysts,,,https://doi.org/10.1039/D4TA01808G,,,Cu0.1/CuCeOx,,Cu2O,CeO2,6.98,nanorod,,6.76,10.19,13.99,59.05,96.85,133.11,25.0,75.0,0.0,gasdiffusion electrode,KOH,1.0,14.0,-1.20,C2H4,27.18,,Flow cell,500.0,20.0,3.0,40.0,
3275,131,,2024,Customized CO2 electroreduction to methane or ethylene by manipulating *H and *CO adsorption on Cu/CeOx catalysts,,,https://doi.org/10.1039/D4TA01808G,,,Cu0.1/CuCeOx,,Cu2O,CeO2,6.98,nanorod,,6.76,10.19,13.99,59.05,96.85,133.11,25.0,75.0,0.0,gasdiffusion electrode,KOH,1.0,14.0,-1.20,CH4,15.21,,Flow cell,500.0,20.0,3.0,40.0,
3276,131,,2024,Customized CO2 electroreduction to methane or ethylene by manipulating *H and *CO adsorption on Cu/CeOx catalysts,,,https://doi.org/10.1039/D4TA01808G,,,Cu0.1/CuCeOx,,Cu2O,CeO2,6.98,nanorod,,6.76,10.19,13.99,59.05,96.85,133.11,25.0,75.0,0.0,gasdiffusion electrode,KOH,1.0,14.0,-1.20,CH3COOH,4.21,,Flow cell,500.0,20.0,3.0,40.0,
3277,131,,2024,Customized CO2 electroreduction to methane or ethylene by manipulating *H and *CO adsorption on Cu/CeOx catalysts,,,https://doi.org/10.1039/D4TA01808G,,,Cu0.1/CuCeOx,,Cu2O,CeO2,6.98,nanorod,,6.76,10.19,13.99,59.05,96.85,133.11,25.0,75.0,0.0,gasdiffusion electrode,KOH,1.0,14.0,-1.20,C2H5OH,6.47,,Flow cell,500.0,20.0,3.0,40.0,
3278,131,,2024,Customized CO2 electroreduction to methane or ethylene by manipulating *H and *CO adsorption on Cu/CeOx catalysts,,,https://doi.org/10.1039/D4TA01808G,,,Cu0.1/CuCeOx,,Cu2O,CeO2,6.98,nanorod,,6.76,10.19,13.99,59.05,96.85,133.11,25.0,75.0,0.0,gasdiffusion electrode,KOH,1.0,14.0,-1.20,HCOOH,4.21,,Flow cell,500.0,20.0,3.0,40.0,
3279,131,,2024,Customized CO2 electroreduction to methane or ethylene by manipulating *H and *CO adsorption on Cu/CeOx catalysts,,,https://doi.org/10.1039/D4TA01808G,,,Cu0.1/CuCeOx,,Cu2O,CeO2,6.98,nanorod,,6.76,10.19,13.99,59.05,96.85,133.11,25.0,75.0,0.0,gasdiffusion electrode,KOH,1.0,14.0,-1.20,CO,24.92,,Flow cell,500.0,20.0,3.0,40.0,
3280,131,,2024,Customized CO2 electroreduction to methane or ethylene by manipulating *H and *CO adsorption on Cu/CeOx catalysts,,,https://doi.org/10.1039/D4TA01808G,,,Cu0.1/CuCeOx,,Cu2O,CeO2,6.98,nanorod,,6.76,10.19,13.99,59.05,96.85,133.11,25.0,75.0,0.0,gasdiffusion electrode,KOH,1.0,14.0,-1.20,H2,13.92,,Flow cell,500.0,20.0,3.0,40.0,
3281,131,,2024,Customized CO2 electroreduction to methane or ethylene by manipulating *H and *CO adsorption on Cu/CeOx catalysts,,,https://doi.org/10.1039/D4TA01808G,,,Cu0.1/CuCeOx,,Cu2O,CeO2,6.98,nanorod,,6.76,10.19,13.99,59.05,96.85,133.11,25.0,75.0,0.0,gasdiffusion electrode,KOH,1.0,14.0,-1.40,C2H4,20.71,,Flow cell,500.0,20.0,3.0,40.0,
3282,131,,2024,Customized CO2 electroreduction to methane or ethylene by manipulating *H and *CO adsorption on Cu/CeOx catalysts,,,https://doi.org/10.1039/D4TA01808G,,,Cu0.1/CuCeOx,,Cu2O,CeO2,6.98,nanorod,,6.76,10.19,13.99,59.05,96.85,133.11,25.0,75.0,0.0,gasdiffusion electrode,KOH,1.0,14.0,-1.40,CH4,33.01,,Flow cell,500.0,20.0,3.0,40.0,
3283,131,,2024,Customized CO2 electroreduction to methane or ethylene by manipulating *H and *CO adsorption on Cu/CeOx catalysts,,,https://doi.org/10.1039/D4TA01808G,,,Cu0.1/CuCeOx,,Cu2O,CeO2,6.98,nanorod,,6.76,10.19,13.99,59.05,96.85,133.11,25.0,75.0,0.0,gasdiffusion electrode,KOH,1.0,14.0,-1.40,CH3COOH,3.88,,Flow cell,500.0,20.0,3.0,40.0,
3284,131,,2024,Customized CO2 electroreduction to methane or ethylene by manipulating *H and *CO adsorption on Cu/CeOx catalysts,,,https://doi.org/10.1039/D4TA01808G,,,Cu0.1/CuCeOx,,Cu2O,CeO2,6.98,nanorod,,6.76,10.19,13.99,59.05,96.85,133.11,25.0,75.0,0.0,gasdiffusion electrode,KOH,1.0,14.0,-1.40,C2H5OH,6.8,,Flow cell,500.0,20.0,3.0,40.0,
3285,131,,2024,Customized CO2 electroreduction to methane or ethylene by manipulating *H and *CO adsorption on Cu/CeOx catalysts,,,https://doi.org/10.1039/D4TA01808G,,,Cu0.1/CuCeOx,,Cu2O,CeO2,6.98,nanorod,,6.76,10.19,13.99,59.05,96.85,133.11,25.0,75.0,0.0,gasdiffusion electrode,KOH,1.0,14.0,-1.40,CO,13.92,,Flow cell,500.0,20.0,3.0,40.0,
3286,131,,2024,Customized CO2 electroreduction to methane or ethylene by manipulating *H and *CO adsorption on Cu/CeOx catalysts,,,https://doi.org/10.1039/D4TA01808G,,,Cu0.1/CuCeOx,,Cu2O,CeO2,6.98,nanorod,,6.76,10.19,13.99,59.05,96.85,133.11,25.0,75.0,0.0,gasdiffusion electrode,KOH,1.0,14.0,-1.40,H2,16.5,,Flow cell,500.0,20.0,3.0,40.0,
3287,131,,2024,Customized CO2 electroreduction to methane or ethylene by manipulating *H and *CO adsorption on Cu/CeOx catalysts,,,https://doi.org/10.1039/D4TA01808G,,,Cu0.1/CuCeOx,,Cu2O,CeO2,6.98,nanorod,,6.76,10.19,13.99,59.05,96.85,133.11,25.0,75.0,0.0,gasdiffusion electrode,KOH,1.0,14.0,-1.60,C2H4,15.21,,Flow cell,500.0,20.0,3.0,40.0,
3288,131,,2024,Customized CO2 electroreduction to methane or ethylene by manipulating *H and *CO adsorption on Cu/CeOx catalysts,,,https://doi.org/10.1039/D4TA01808G,,,Cu0.1/CuCeOx,,Cu2O,CeO2,6.98,nanorod,,6.76,10.19,13.99,59.05,96.85,133.11,25.0,75.0,0.0,gasdiffusion electrode,KOH,1.0,14.0,-1.60,CH4,27.18,,Flow cell,500.0,20.0,3.0,40.0,
3289,131,,2024,Customized CO2 electroreduction to methane or ethylene by manipulating *H and *CO adsorption on Cu/CeOx catalysts,,,https://doi.org/10.1039/D4TA01808G,,,Cu0.1/CuCeOx,,Cu2O,CeO2,6.98,nanorod,,6.76,10.19,13.99,59.05,96.85,133.11,25.0,75.0,0.0,gasdiffusion electrode,KOH,1.0,14.0,-1.60,CH3COOH,4.85,,Flow cell,500.0,20.0,3.0,40.0,
3290,131,,2024,Customized CO2 electroreduction to methane or ethylene by manipulating *H and *CO adsorption on Cu/CeOx catalysts,,,https://doi.org/10.1039/D4TA01808G,,,Cu0.1/CuCeOx,,Cu2O,CeO2,6.98,nanorod,,6.76,10.19,13.99,59.05,96.85,133.11,25.0,75.0,0.0,gasdiffusion electrode,KOH,1.0,14.0,-1.60,C2H5OH,6.15,,Flow cell,500.0,20.0,3.0,40.0,
3291,131,,2024,Customized CO2 electroreduction to methane or ethylene by manipulating *H and *CO adsorption on Cu/CeOx catalysts,,,https://doi.org/10.1039/D4TA01808G,,,Cu0.1/CuCeOx,,Cu2O,CeO2,6.98,nanorod,,6.76,10.19,13.99,59.05,96.85,133.11,25.0,75.0,0.0,gasdiffusion electrode,KOH,1.0,14.0,-1.60,HCOOH,7.44,,Flow cell,500.0,20.0,3.0,40.0,
3292,131,,2024,Customized CO2 electroreduction to methane or ethylene by manipulating *H and *CO adsorption on Cu/CeOx catalysts,,,https://doi.org/10.1039/D4TA01808G,,,Cu0.1/CuCeOx,,Cu2O,CeO2,6.98,nanorod,,6.76,10.19,13.99,59.05,96.85,133.11,25.0,75.0,0.0,gasdiffusion electrode,KOH,1.0,14.0,-1.60,CO,7.44,,Flow cell,500.0,20.0,3.0,40.0,
3293,131,,2024,Customized CO2 electroreduction to methane or ethylene by manipulating *H and *CO adsorption on Cu/CeOx catalysts,,,https://doi.org/10.1039/D4TA01808G,,,Cu0.1/CuCeOx,,Cu2O,CeO2,6.98,nanorod,,6.76,10.19,13.99,59.05,96.85,133.11,25.0,75.0,0.0,gasdiffusion electrode,KOH,1.0,14.0,-1.60,H2,19.74,,Flow cell,500.0,20.0,3.0,40.0,
3294,131,,2024,Customized CO2 electroreduction to methane or ethylene by manipulating *H and *CO adsorption on Cu/CeOx catalysts,,,https://doi.org/10.1039/D4TA01808G,,,Cu0.5/CuCeOx,,Cu2O,CeO2,41.89,nanorod,,5.68,8.52,12.84,33.78,76.65,128.38,27.79,72.21,0.0,gasdiffusion electrode,KOH,1.0,14.0,-0.60,C2H4,7.12,,Flow cell,500.0,20.0,3.0,40.0,
3295,131,,2024,Customized CO2 electroreduction to methane or ethylene by manipulating *H and *CO adsorption on Cu/CeOx catalysts,,,https://doi.org/10.1039/D4TA01808G,,,Cu0.5/CuCeOx,,Cu2O,CeO2,41.89,nanorod,,5.68,8.52,12.84,33.78,76.65,128.38,27.79,72.21,0.0,gasdiffusion electrode,KOH,1.0,14.0,-0.60,CH4,4.21,,Flow cell,500.0,20.0,3.0,40.0,
3296,131,,2024,Customized CO2 electroreduction to methane or ethylene by manipulating *H and *CO adsorption on Cu/CeOx catalysts,,,https://doi.org/10.1039/D4TA01808G,,,Cu0.5/CuCeOx,,Cu2O,CeO2,41.89,nanorod,,5.68,8.52,12.84,33.78,76.65,128.38,27.79,72.21,0.0,gasdiffusion electrode,KOH,1.0,14.0,-0.60,HCOOH,6.8,,Flow cell,500.0,20.0,3.0,40.0,
3297,131,,2024,Customized CO2 electroreduction to methane or ethylene by manipulating *H and *CO adsorption on Cu/CeOx catalysts,,,https://doi.org/10.1039/D4TA01808G,,,Cu0.5/CuCeOx,,Cu2O,CeO2,41.89,nanorod,,5.68,8.52,12.84,33.78,76.65,128.38,27.79,72.21,0.0,gasdiffusion electrode,KOH,1.0,14.0,-0.60,CO,54.37,,Flow cell,500.0,20.0,3.0,40.0,
3298,131,,2024,Customized CO2 electroreduction to methane or ethylene by manipulating *H and *CO adsorption on Cu/CeOx catalysts,,,https://doi.org/10.1039/D4TA01808G,,,Cu0.5/CuCeOx,,Cu2O,CeO2,41.89,nanorod,,5.68,8.52,12.84,33.78,76.65,128.38,27.79,72.21,0.0,gasdiffusion electrode,KOH,1.0,14.0,-0.60,H2,22.65,,Flow cell,500.0,20.0,3.0,40.0,
3299,131,,2024,Customized CO2 electroreduction to methane or ethylene by manipulating *H and *CO adsorption on Cu/CeOx catalysts,,,https://doi.org/10.1039/D4TA01808G,,,Cu0.5/CuCeOx,,Cu2O,CeO2,41.89,nanorod,,5.68,8.52,12.84,33.78,76.65,128.38,27.79,72.21,0.0,gasdiffusion electrode,KOH,1.0,14.0,-0.80,C2H4,16.18,,Flow cell,500.0,20.0,3.0,40.0,
3300,131,,2024,Customized CO2 electroreduction to methane or ethylene by manipulating *H and *CO adsorption on Cu/CeOx catalysts,,,https://doi.org/10.1039/D4TA01808G,,,Cu0.5/CuCeOx,,Cu2O,CeO2,41.89,nanorod,,5.68,8.52,12.84,33.78,76.65,128.38,27.79,72.21,0.0,gasdiffusion electrode,KOH,1.0,14.0,-0.80,CH4,8.74,,Flow cell,500.0,20.0,3.0,40.0,
3301,131,,2024,Customized CO2 electroreduction to methane or ethylene by manipulating *H and *CO adsorption on Cu/CeOx catalysts,,,https://doi.org/10.1039/D4TA01808G,,,Cu0.5/CuCeOx,,Cu2O,CeO2,41.89,nanorod,,5.68,8.52,12.84,33.78,76.65,128.38,27.79,72.21,0.0,gasdiffusion electrode,KOH,1.0,14.0,-0.80,CH3COOH,3.24,,Flow cell,500.0,20.0,3.0,40.0,
3302,131,,2024,Customized CO2 electroreduction to methane or ethylene by manipulating *H and *CO adsorption on Cu/CeOx catalysts,,,https://doi.org/10.1039/D4TA01808G,,,Cu0.5/CuCeOx,,Cu2O,CeO2,41.89,nanorod,,5.68,8.52,12.84,33.78,76.65,128.38,27.79,72.21,0.0,gasdiffusion electrode,KOH,1.0,14.0,-0.80,C2H5OH,4.85,,Flow cell,500.0,20.0,3.0,40.0,
3303,131,,2024,Customized CO2 electroreduction to methane or ethylene by manipulating *H and *CO adsorption on Cu/CeOx catalysts,,,https://doi.org/10.1039/D4TA01808G,,,Cu0.5/CuCeOx,,Cu2O,CeO2,41.89,nanorod,,5.68,8.52,12.84,33.78,76.65,128.38,27.79,72.21,0.0,gasdiffusion electrode,KOH,1.0,14.0,-0.80,HCOOH,4.21,,Flow cell,500.0,20.0,3.0,40.0,
3304,131,,2024,Customized CO2 electroreduction to methane or ethylene by manipulating *H and *CO adsorption on Cu/CeOx catalysts,,,https://doi.org/10.1039/D4TA01808G,,,Cu0.5/CuCeOx,,Cu2O,CeO2,41.89,nanorod,,5.68,8.52,12.84,33.78,76.65,128.38,27.79,72.21,0.0,gasdiffusion electrode,KOH,1.0,14.0,-0.80,CO,40.13,,Flow cell,500.0,20.0,3.0,40.0,
3305,131,,2024,Customized CO2 electroreduction to methane or ethylene by manipulating *H and *CO adsorption on Cu/CeOx catalysts,,,https://doi.org/10.1039/D4TA01808G,,,Cu0.5/CuCeOx,,Cu2O,CeO2,41.89,nanorod,,5.68,8.52,12.84,33.78,76.65,128.38,27.79,72.21,0.0,gasdiffusion electrode,KOH,1.0,14.0,-0.80,H2,20.71,,Flow cell,500.0,20.0,3.0,40.0,
3306,131,,2024,Customized CO2 electroreduction to methane or ethylene by manipulating *H and *CO adsorption on Cu/CeOx catalysts,,,https://doi.org/10.1039/D4TA01808G,,,Cu0.5/CuCeOx,,Cu2O,CeO2,41.89,nanorod,,5.68,8.52,12.84,33.78,76.65,128.38,27.79,72.21,0.0,gasdiffusion electrode,KOH,1.0,14.0,-1.00,C2H4,25.24,,Flow cell,500.0,20.0,3.0,40.0,
3307,131,,2024,Customized CO2 electroreduction to methane or ethylene by manipulating *H and *CO adsorption on Cu/CeOx catalysts,,,https://doi.org/10.1039/D4TA01808G,,,Cu0.5/CuCeOx,,Cu2O,CeO2,41.89,nanorod,,5.68,8.52,12.84,33.78,76.65,128.38,27.79,72.21,0.0,gasdiffusion electrode,KOH,1.0,14.0,-1.00,CH4,15.86,,Flow cell,500.0,20.0,3.0,40.0,
3308,131,,2024,Customized CO2 electroreduction to methane or ethylene by manipulating *H and *CO adsorption on Cu/CeOx catalysts,,,https://doi.org/10.1039/D4TA01808G,,,Cu0.5/CuCeOx,,Cu2O,CeO2,41.89,nanorod,,5.68,8.52,12.84,33.78,76.65,128.38,27.79,72.21,0.0,gasdiffusion electrode,KOH,1.0,14.0,-1.00,CH3COOH,4.21,,Flow cell,500.0,20.0,3.0,40.0,
3309,131,,2024,Customized CO2 electroreduction to methane or ethylene by manipulating *H and *CO adsorption on Cu/CeOx catalysts,,,https://doi.org/10.1039/D4TA01808G,,,Cu0.5/CuCeOx,,Cu2O,CeO2,41.89,nanorod,,5.68,8.52,12.84,33.78,76.65,128.38,27.79,72.21,0.0,gasdiffusion electrode,KOH,1.0,14.0,-1.00,C2H5OH,8.09,,Flow cell,500.0,20.0,3.0,40.0,
3310,131,,2024,Customized CO2 electroreduction to methane or ethylene by manipulating *H and *CO adsorption on Cu/CeOx catalysts,,,https://doi.org/10.1039/D4TA01808G,,,Cu0.5/CuCeOx,,Cu2O,CeO2,41.89,nanorod,,5.68,8.52,12.84,33.78,76.65,128.38,27.79,72.21,0.0,gasdiffusion electrode,KOH,1.0,14.0,-1.00,HCOOH,2.27,,Flow cell,500.0,20.0,3.0,40.0,
3311,131,,2024,Customized CO2 electroreduction to methane or ethylene by manipulating *H and *CO adsorption on Cu/CeOx catalysts,,,https://doi.org/10.1039/D4TA01808G,,,Cu0.5/CuCeOx,,Cu2O,CeO2,41.89,nanorod,,5.68,8.52,12.84,33.78,76.65,128.38,27.79,72.21,0.0,gasdiffusion electrode,KOH,1.0,14.0,-1.00,CO,22.65,,Flow cell,500.0,20.0,3.0,40.0,
3312,131,,2024,Customized CO2 electroreduction to methane or ethylene by manipulating *H and *CO adsorption on Cu/CeOx catalysts,,,https://doi.org/10.1039/D4TA01808G,,,Cu0.5/CuCeOx,,Cu2O,CeO2,41.89,nanorod,,5.68,8.52,12.84,33.78,76.65,128.38,27.79,72.21,0.0,gasdiffusion electrode,KOH,1.0,14.0,-1.00,H2,18.77,,Flow cell,500.0,20.0,3.0,40.0,
3313,131,,2024,Customized CO2 electroreduction to methane or ethylene by manipulating *H and *CO adsorption on Cu/CeOx catalysts,,,https://doi.org/10.1039/D4TA01808G,,,Cu0.5/CuCeOx,,Cu2O,CeO2,41.89,nanorod,,5.68,8.52,12.84,33.78,76.65,128.38,27.79,72.21,0.0,gasdiffusion electrode,KOH,1.0,14.0,-1.20,C2H4,29.45,,Flow cell,500.0,20.0,3.0,40.0,
3314,131,,2024,Customized CO2 electroreduction to methane or ethylene by manipulating *H and *CO adsorption on Cu/CeOx catalysts,,,https://doi.org/10.1039/D4TA01808G,,,Cu0.5/CuCeOx,,Cu2O,CeO2,41.89,nanorod,,5.68,8.52,12.84,33.78,76.65,128.38,27.79,72.21,0.0,gasdiffusion electrode,KOH,1.0,14.0,-1.20,CH4,22.33,,Flow cell,500.0,20.0,3.0,40.0,
3315,131,,2024,Customized CO2 electroreduction to methane or ethylene by manipulating *H and *CO adsorption on Cu/CeOx catalysts,,,https://doi.org/10.1039/D4TA01808G,,,Cu0.5/CuCeOx,,Cu2O,CeO2,41.89,nanorod,,5.68,8.52,12.84,33.78,76.65,128.38,27.79,72.21,0.0,gasdiffusion electrode,KOH,1.0,14.0,-1.20,CH3COOH,3.24,,Flow cell,500.0,20.0,3.0,40.0,
3316,131,,2024,Customized CO2 electroreduction to methane or ethylene by manipulating *H and *CO adsorption on Cu/CeOx catalysts,,,https://doi.org/10.1039/D4TA01808G,,,Cu0.5/CuCeOx,,Cu2O,CeO2,41.89,nanorod,,5.68,8.52,12.84,33.78,76.65,128.38,27.79,72.21,0.0,gasdiffusion electrode,KOH,1.0,14.0,-1.20,C2H5OH,7.12,,Flow cell,500.0,20.0,3.0,40.0,
3317,131,,2024,Customized CO2 electroreduction to methane or ethylene by manipulating *H and *CO adsorption on Cu/CeOx catalysts,,,https://doi.org/10.1039/D4TA01808G,,,Cu0.5/CuCeOx,,Cu2O,CeO2,41.89,nanorod,,5.68,8.52,12.84,33.78,76.65,128.38,27.79,72.21,0.0,gasdiffusion electrode,KOH,1.0,14.0,-1.20,CO,15.86,,Flow cell,500.0,20.0,3.0,40.0,
3318,131,,2024,Customized CO2 electroreduction to methane or ethylene by manipulating *H and *CO adsorption on Cu/CeOx catalysts,,,https://doi.org/10.1039/D4TA01808G,,,Cu0.5/CuCeOx,,Cu2O,CeO2,41.89,nanorod,,5.68,8.52,12.84,33.78,76.65,128.38,27.79,72.21,0.0,gasdiffusion electrode,KOH,1.0,14.0,-1.20,H2,17.8,,Flow cell,500.0,20.0,3.0,40.0,
3319,131,,2024,Customized CO2 electroreduction to methane or ethylene by manipulating *H and *CO adsorption on Cu/CeOx catalysts,,,https://doi.org/10.1039/D4TA01808G,,,Cu0.5/CuCeOx,,Cu2O,CeO2,41.89,nanorod,,5.68,8.52,12.84,33.78,76.65,128.38,27.79,72.21,0.0,gasdiffusion electrode,KOH,1.0,14.0,-1.40,C2H4,25.89,,Flow cell,500.0,20.0,3.0,40.0,
3320,131,,2024,Customized CO2 electroreduction to methane or ethylene by manipulating *H and *CO adsorption on Cu/CeOx catalysts,,,https://doi.org/10.1039/D4TA01808G,,,Cu0.5/CuCeOx,,Cu2O,CeO2,41.89,nanorod,,5.68,8.52,12.84,33.78,76.65,128.38,27.79,72.21,0.0,gasdiffusion electrode,KOH,1.0,14.0,-1.40,CH4,30.74,,Flow cell,500.0,20.0,3.0,40.0,
3321,131,,2024,Customized CO2 electroreduction to methane or ethylene by manipulating *H and *CO adsorption on Cu/CeOx catalysts,,,https://doi.org/10.1039/D4TA01808G,,,Cu0.5/CuCeOx,,Cu2O,CeO2,41.89,nanorod,,5.68,8.52,12.84,33.78,76.65,128.38,27.79,72.21,0.0,gasdiffusion electrode,KOH,1.0,14.0,-1.40,C2H5OH,4.85,,Flow cell,500.0,20.0,3.0,40.0,
3322,131,,2024,Customized CO2 electroreduction to methane or ethylene by manipulating *H and *CO adsorption on Cu/CeOx catalysts,,,https://doi.org/10.1039/D4TA01808G,,,Cu0.5/CuCeOx,,Cu2O,CeO2,41.89,nanorod,,5.68,8.52,12.84,33.78,76.65,128.38,27.79,72.21,0.0,gasdiffusion electrode,KOH,1.0,14.0,-1.40,CO,10.36,,Flow cell,500.0,20.0,3.0,40.0,
3323,131,,2024,Customized CO2 electroreduction to methane or ethylene by manipulating *H and *CO adsorption on Cu/CeOx catalysts,,,https://doi.org/10.1039/D4TA01808G,,,Cu0.5/CuCeOx,,Cu2O,CeO2,41.89,nanorod,,5.68,8.52,12.84,33.78,76.65,128.38,27.79,72.21,0.0,gasdiffusion electrode,KOH,1.0,14.0,-1.40,H2,21.36,,Flow cell,500.0,20.0,3.0,40.0,
3324,131,,2024,Customized CO2 electroreduction to methane or ethylene by manipulating *H and *CO adsorption on Cu/CeOx catalysts,,,https://doi.org/10.1039/D4TA01808G,,,Cu0.5/CuCeOx,,Cu2O,CeO2,41.89,nanorod,,5.68,8.52,12.84,33.78,76.65,128.38,27.79,72.21,0.0,gasdiffusion electrode,KOH,1.0,14.0,-1.60,C2H4,21.68,,Flow cell,500.0,20.0,3.0,40.0,
3325,131,,2024,Customized CO2 electroreduction to methane or ethylene by manipulating *H and *CO adsorption on Cu/CeOx catalysts,,,https://doi.org/10.1039/D4TA01808G,,,Cu0.5/CuCeOx,,Cu2O,CeO2,41.89,nanorod,,5.68,8.52,12.84,33.78,76.65,128.38,27.79,72.21,0.0,gasdiffusion electrode,KOH,1.0,14.0,-1.60,CH4,24.27,,Flow cell,500.0,20.0,3.0,40.0,
3326,131,,2024,Customized CO2 electroreduction to methane or ethylene by manipulating *H and *CO adsorption on Cu/CeOx catalysts,,,https://doi.org/10.1039/D4TA01808G,,,Cu0.5/CuCeOx,,Cu2O,CeO2,41.89,nanorod,,5.68,8.52,12.84,33.78,76.65,128.38,27.79,72.21,0.0,gasdiffusion electrode,KOH,1.0,14.0,-1.60,CH3COOH,3.56,,Flow cell,500.0,20.0,3.0,40.0,
3327,131,,2024,Customized CO2 electroreduction to methane or ethylene by manipulating *H and *CO adsorption on Cu/CeOx catalysts,,,https://doi.org/10.1039/D4TA01808G,,,Cu0.5/CuCeOx,,Cu2O,CeO2,41.89,nanorod,,5.68,8.52,12.84,33.78,76.65,128.38,27.79,72.21,0.0,gasdiffusion electrode,KOH,1.0,14.0,-1.60,C2H5OH,6.15,,Flow cell,500.0,20.0,3.0,40.0,
3328,131,,2024,Customized CO2 electroreduction to methane or ethylene by manipulating *H and *CO adsorption on Cu/CeOx catalysts,,,https://doi.org/10.1039/D4TA01808G,,,Cu0.5/CuCeOx,,Cu2O,CeO2,41.89,nanorod,,5.68,8.52,12.84,33.78,76.65,128.38,27.79,72.21,0.0,gasdiffusion electrode,KOH,1.0,14.0,-1.60,CO,16.5,,Flow cell,500.0,20.0,3.0,40.0,
3329,131,,2024,Customized CO2 electroreduction to methane or ethylene by manipulating *H and *CO adsorption on Cu/CeOx catalysts,,,https://doi.org/10.1039/D4TA01808G,,,Cu0.5/CuCeOx,,Cu2O,CeO2,41.89,nanorod,,5.68,8.52,12.84,33.78,76.65,128.38,27.79,72.21,0.0,gasdiffusion electrode,KOH,1.0,14.0,-1.60,H2,22.98,,Flow cell,500.0,20.0,3.0,40.0,
3330,131,,2024,Customized CO2 electroreduction to methane or ethylene by manipulating *H and *CO adsorption on Cu/CeOx catalysts,,,https://doi.org/10.1039/D4TA01808G,,, Cu/CuCeOx,,Cu2O,CeO2,24.81,nanorod,,7.03,8.73,11.35,47.77,65.68,102.09,22.0,78.0,0.0,gasdiffusion electrode,KOH,1.0,14.0,-0.60,CH4,8.39,,Flow cell,500.0,20.0,3.0,40.0,
3331,131,,2024,Customized CO2 electroreduction to methane or ethylene by manipulating *H and *CO adsorption on Cu/CeOx catalysts,,,https://doi.org/10.1039/D4TA01808G,,, Cu/CuCeOx,,Cu2O,CeO2,24.81,nanorod,,7.03,8.73,11.35,47.77,65.68,102.09,22.0,78.0,0.0,gasdiffusion electrode,KOH,1.0,14.0,-0.60,C2H5OH,1.55,,Flow cell,500.0,20.0,3.0,40.0,
3332,131,,2024,Customized CO2 electroreduction to methane or ethylene by manipulating *H and *CO adsorption on Cu/CeOx catalysts,,,https://doi.org/10.1039/D4TA01808G,,, Cu/CuCeOx,,Cu2O,CeO2,24.81,nanorod,,7.03,8.73,11.35,47.77,65.68,102.09,22.0,78.0,0.0,gasdiffusion electrode,KOH,1.0,14.0,-0.60,HCOOH,5.59,,Flow cell,500.0,20.0,3.0,40.0,
3333,131,,2024,Customized CO2 electroreduction to methane or ethylene by manipulating *H and *CO adsorption on Cu/CeOx catalysts,,,https://doi.org/10.1039/D4TA01808G,,, Cu/CuCeOx,,Cu2O,CeO2,24.81,nanorod,,7.03,8.73,11.35,47.77,65.68,102.09,22.0,78.0,0.0,gasdiffusion electrode,KOH,1.0,14.0,-0.60,CO,47.52,,Flow cell,500.0,20.0,3.0,40.0,
3334,131,,2024,Customized CO2 electroreduction to methane or ethylene by manipulating *H and *CO adsorption on Cu/CeOx catalysts,,,https://doi.org/10.1039/D4TA01808G,,, Cu/CuCeOx,,Cu2O,CeO2,24.81,nanorod,,7.03,8.73,11.35,47.77,65.68,102.09,22.0,78.0,0.0,gasdiffusion electrode,KOH,1.0,14.0,-0.60,H2,34.94,,Flow cell,500.0,20.0,3.0,40.0,
3335,131,,2024,Customized CO2 electroreduction to methane or ethylene by manipulating *H and *CO adsorption on Cu/CeOx catalysts,,,https://doi.org/10.1039/D4TA01808G,,, Cu/CuCeOx,,Cu2O,CeO2,24.81,nanorod,,7.03,8.73,11.35,47.77,65.68,102.09,22.0,78.0,0.0,gasdiffusion electrode,KOH,1.0,14.0,-0.80,C2H4,4.04,,Flow cell,500.0,20.0,3.0,40.0,
3336,131,,2024,Customized CO2 electroreduction to methane or ethylene by manipulating *H and *CO adsorption on Cu/CeOx catalysts,,,https://doi.org/10.1039/D4TA01808G,,, Cu/CuCeOx,,Cu2O,CeO2,24.81,nanorod,,7.03,8.73,11.35,47.77,65.68,102.09,22.0,78.0,0.0,gasdiffusion electrode,KOH,1.0,14.0,-0.80,CH4,12.27,,Flow cell,500.0,20.0,3.0,40.0,
3337,131,,2024,Customized CO2 electroreduction to methane or ethylene by manipulating *H and *CO adsorption on Cu/CeOx catalysts,,,https://doi.org/10.1039/D4TA01808G,,, Cu/CuCeOx,,Cu2O,CeO2,24.81,nanorod,,7.03,8.73,11.35,47.77,65.68,102.09,22.0,78.0,0.0,gasdiffusion electrode,KOH,1.0,14.0,-0.80,CH3COOH,3.26,,Flow cell,500.0,20.0,3.0,40.0,
3338,131,,2024,Customized CO2 electroreduction to methane or ethylene by manipulating *H and *CO adsorption on Cu/CeOx catalysts,,,https://doi.org/10.1039/D4TA01808G,,, Cu/CuCeOx,,Cu2O,CeO2,24.81,nanorod,,7.03,8.73,11.35,47.77,65.68,102.09,22.0,78.0,0.0,gasdiffusion electrode,KOH,1.0,14.0,-0.80,HCOOH,6.21,,Flow cell,500.0,20.0,3.0,40.0,
3339,131,,2024,Customized CO2 electroreduction to methane or ethylene by manipulating *H and *CO adsorption on Cu/CeOx catalysts,,,https://doi.org/10.1039/D4TA01808G,,, Cu/CuCeOx,,Cu2O,CeO2,24.81,nanorod,,7.03,8.73,11.35,47.77,65.68,102.09,22.0,78.0,0.0,gasdiffusion electrode,KOH,1.0,14.0,-0.80,CO,36.65,,Flow cell,500.0,20.0,3.0,40.0,
3340,131,,2024,Customized CO2 electroreduction to methane or ethylene by manipulating *H and *CO adsorption on Cu/CeOx catalysts,,,https://doi.org/10.1039/D4TA01808G,,, Cu/CuCeOx,,Cu2O,CeO2,24.81,nanorod,,7.03,8.73,11.35,47.77,65.68,102.09,22.0,78.0,0.0,gasdiffusion electrode,KOH,1.0,14.0,-0.80,H2,34.01,,Flow cell,500.0,20.0,3.0,40.0,
3341,131,,2024,Customized CO2 electroreduction to methane or ethylene by manipulating *H and *CO adsorption on Cu/CeOx catalysts,,,https://doi.org/10.1039/D4TA01808G,,, Cu/CuCeOx,,Cu2O,CeO2,24.81,nanorod,,7.03,8.73,11.35,47.77,65.68,102.09,22.0,78.0,0.0,gasdiffusion electrode,KOH,1.0,14.0,-1.00,C2H4,4.81,,Flow cell,500.0,20.0,3.0,40.0,
3342,131,,2024,Customized CO2 electroreduction to methane or ethylene by manipulating *H and *CO adsorption on Cu/CeOx catalysts,,,https://doi.org/10.1039/D4TA01808G,,, Cu/CuCeOx,,Cu2O,CeO2,24.81,nanorod,,7.03,8.73,11.35,47.77,65.68,102.09,22.0,78.0,0.0,gasdiffusion electrode,KOH,1.0,14.0,-1.00,CH4,25.93,,Flow cell,500.0,20.0,3.0,40.0,
3343,131,,2024,Customized CO2 electroreduction to methane or ethylene by manipulating *H and *CO adsorption on Cu/CeOx catalysts,,,https://doi.org/10.1039/D4TA01808G,,, Cu/CuCeOx,,Cu2O,CeO2,24.81,nanorod,,7.03,8.73,11.35,47.77,65.68,102.09,22.0,78.0,0.0,gasdiffusion electrode,KOH,1.0,14.0,-1.00,C2H5OH,4.19,,Flow cell,500.0,20.0,3.0,40.0,
3344,131,,2024,Customized CO2 electroreduction to methane or ethylene by manipulating *H and *CO adsorption on Cu/CeOx catalysts,,,https://doi.org/10.1039/D4TA01808G,,, Cu/CuCeOx,,Cu2O,CeO2,24.81,nanorod,,7.03,8.73,11.35,47.77,65.68,102.09,22.0,78.0,0.0,gasdiffusion electrode,KOH,1.0,14.0,-1.00,HCOOH,6.83,,Flow cell,500.0,20.0,3.0,40.0,
3345,131,,2024,Customized CO2 electroreduction to methane or ethylene by manipulating *H and *CO adsorption on Cu/CeOx catalysts,,,https://doi.org/10.1039/D4TA01808G,,, Cu/CuCeOx,,Cu2O,CeO2,24.81,nanorod,,7.03,8.73,11.35,47.77,65.68,102.09,22.0,78.0,0.0,gasdiffusion electrode,KOH,1.0,14.0,-1.00,CO,20.34,,Flow cell,500.0,20.0,3.0,40.0,
3346,131,,2024,Customized CO2 electroreduction to methane or ethylene by manipulating *H and *CO adsorption on Cu/CeOx catalysts,,,https://doi.org/10.1039/D4TA01808G,,, Cu/CuCeOx,,Cu2O,CeO2,24.81,nanorod,,7.03,8.73,11.35,47.77,65.68,102.09,22.0,78.0,0.0,gasdiffusion electrode,KOH,1.0,14.0,-1.00,H2,28.73,,Flow cell,500.0,20.0,3.0,40.0,
3347,131,,2024,Customized CO2 electroreduction to methane or ethylene by manipulating *H and *CO adsorption on Cu/CeOx catalysts,,,https://doi.org/10.1039/D4TA01808G,,, Cu/CuCeOx,,Cu2O,CeO2,24.81,nanorod,,7.03,8.73,11.35,47.77,65.68,102.09,22.0,78.0,0.0,gasdiffusion electrode,KOH,1.0,14.0,-1.20,C2H4,9.63,,Flow cell,500.0,20.0,3.0,40.0,
3348,131,,2024,Customized CO2 electroreduction to methane or ethylene by manipulating *H and *CO adsorption on Cu/CeOx catalysts,,,https://doi.org/10.1039/D4TA01808G,,, Cu/CuCeOx,,Cu2O,CeO2,24.81,nanorod,,7.03,8.73,11.35,47.77,65.68,102.09,22.0,78.0,0.0,gasdiffusion electrode,KOH,1.0,14.0,-1.20,CH4,38.04,,Flow cell,500.0,20.0,3.0,40.0,
3349,131,,2024,Customized CO2 electroreduction to methane or ethylene by manipulating *H and *CO adsorption on Cu/CeOx catalysts,,,https://doi.org/10.1039/D4TA01808G,,, Cu/CuCeOx,,Cu2O,CeO2,24.81,nanorod,,7.03,8.73,11.35,47.77,65.68,102.09,22.0,78.0,0.0,gasdiffusion electrode,KOH,1.0,14.0,-1.20,CH3COOH,2.8,,Flow cell,500.0,20.0,3.0,40.0,
3350,131,,2024,Customized CO2 electroreduction to methane or ethylene by manipulating *H and *CO adsorption on Cu/CeOx catalysts,,,https://doi.org/10.1039/D4TA01808G,,, Cu/CuCeOx,,Cu2O,CeO2,24.81,nanorod,,7.03,8.73,11.35,47.77,65.68,102.09,22.0,78.0,0.0,gasdiffusion electrode,KOH,1.0,14.0,-1.20,HCOOH,6.21,,Flow cell,500.0,20.0,3.0,40.0,
3351,131,,2024,Customized CO2 electroreduction to methane or ethylene by manipulating *H and *CO adsorption on Cu/CeOx catalysts,,,https://doi.org/10.1039/D4TA01808G,,, Cu/CuCeOx,,Cu2O,CeO2,24.81,nanorod,,7.03,8.73,11.35,47.77,65.68,102.09,22.0,78.0,0.0,gasdiffusion electrode,KOH,1.0,14.0,-1.20,CO,13.66,,Flow cell,500.0,20.0,3.0,40.0,
3352,131,,2024,Customized CO2 electroreduction to methane or ethylene by manipulating *H and *CO adsorption on Cu/CeOx catalysts,,,https://doi.org/10.1039/D4TA01808G,,, Cu/CuCeOx,,Cu2O,CeO2,24.81,nanorod,,7.03,8.73,11.35,47.77,65.68,102.09,22.0,78.0,0.0,gasdiffusion electrode,KOH,1.0,14.0,-1.20,H2,28.42,,Flow cell,500.0,20.0,3.0,40.0,
3353,131,,2024,Customized CO2 electroreduction to methane or ethylene by manipulating *H and *CO adsorption on Cu/CeOx catalysts,,,https://doi.org/10.1039/D4TA01808G,,, Cu/CuCeOx,,Cu2O,CeO2,24.81,nanorod,,7.03,8.73,11.35,47.77,65.68,102.09,22.0,78.0,0.0,gasdiffusion electrode,KOH,1.0,14.0,-1.40,C2H4,7.92,,Flow cell,500.0,20.0,3.0,40.0,
3354,131,,2024,Customized CO2 electroreduction to methane or ethylene by manipulating *H and *CO adsorption on Cu/CeOx catalysts,,,https://doi.org/10.1039/D4TA01808G,,, Cu/CuCeOx,,Cu2O,CeO2,24.81,nanorod,,7.03,8.73,11.35,47.77,65.68,102.09,22.0,78.0,0.0,gasdiffusion electrode,KOH,1.0,14.0,-1.40,CH4,23.91,,Flow cell,500.0,20.0,3.0,40.0,
3355,131,,2024,Customized CO2 electroreduction to methane or ethylene by manipulating *H and *CO adsorption on Cu/CeOx catalysts,,,https://doi.org/10.1039/D4TA01808G,,, Cu/CuCeOx,,Cu2O,CeO2,24.81,nanorod,,7.03,8.73,11.35,47.77,65.68,102.09,22.0,78.0,0.0,gasdiffusion electrode,KOH,1.0,14.0,-1.40,CH3COOH,2.8,,Flow cell,500.0,20.0,3.0,40.0,
3356,131,,2024,Customized CO2 electroreduction to methane or ethylene by manipulating *H and *CO adsorption on Cu/CeOx catalysts,,,https://doi.org/10.1039/D4TA01808G,,, Cu/CuCeOx,,Cu2O,CeO2,24.81,nanorod,,7.03,8.73,11.35,47.77,65.68,102.09,22.0,78.0,0.0,gasdiffusion electrode,KOH,1.0,14.0,-1.40,HCOOH,7.45,,Flow cell,500.0,20.0,3.0,40.0,
3357,131,,2024,Customized CO2 electroreduction to methane or ethylene by manipulating *H and *CO adsorption on Cu/CeOx catalysts,,,https://doi.org/10.1039/D4TA01808G,,, Cu/CuCeOx,,Cu2O,CeO2,24.81,nanorod,,7.03,8.73,11.35,47.77,65.68,102.09,22.0,78.0,0.0,gasdiffusion electrode,KOH,1.0,14.0,-1.40,CO,23.14,,Flow cell,500.0,20.0,3.0,40.0,
3358,131,,2024,Customized CO2 electroreduction to methane or ethylene by manipulating *H and *CO adsorption on Cu/CeOx catalysts,,,https://doi.org/10.1039/D4TA01808G,,, Cu/CuCeOx,,Cu2O,CeO2,24.81,nanorod,,7.03,8.73,11.35,47.77,65.68,102.09,22.0,78.0,0.0,gasdiffusion electrode,KOH,1.0,14.0,-1.40,H2,30.28,,Flow cell,500.0,20.0,3.0,40.0,
3359,131,,2024,Customized CO2 electroreduction to methane or ethylene by manipulating *H and *CO adsorption on Cu/CeOx catalysts,,,https://doi.org/10.1039/D4TA01808G,,, Cu/CuCeOx,,Cu2O,CeO2,24.81,nanorod,,7.03,8.73,11.35,47.77,65.68,102.09,22.0,78.0,0.0,gasdiffusion electrode,KOH,1.0,14.0,-1.60,C2H4,6.52,,Flow cell,500.0,20.0,3.0,40.0,
3360,131,,2024,Customized CO2 electroreduction to methane or ethylene by manipulating *H and *CO adsorption on Cu/CeOx catalysts,,,https://doi.org/10.1039/D4TA01808G,,, Cu/CuCeOx,,Cu2O,CeO2,24.81,nanorod,,7.03,8.73,11.35,47.77,65.68,102.09,22.0,78.0,0.0,gasdiffusion electrode,KOH,1.0,14.0,-1.60,CH4,23.6,,Flow cell,500.0,20.0,3.0,40.0,
3361,131,,2024,Customized CO2 electroreduction to methane or ethylene by manipulating *H and *CO adsorption on Cu/CeOx catalysts,,,https://doi.org/10.1039/D4TA01808G,,, Cu/CuCeOx,,Cu2O,CeO2,24.81,nanorod,,7.03,8.73,11.35,47.77,65.68,102.09,22.0,78.0,0.0,gasdiffusion electrode,KOH,1.0,14.0,-1.60,HCOOH,8.85,,Flow cell,500.0,20.0,3.0,40.0,
3362,131,,2024,Customized CO2 electroreduction to methane or ethylene by manipulating *H and *CO adsorption on Cu/CeOx catalysts,,,https://doi.org/10.1039/D4TA01808G,,, Cu/CuCeOx,,Cu2O,CeO2,24.81,nanorod,,7.03,8.73,11.35,47.77,65.68,102.09,22.0,78.0,0.0,gasdiffusion electrode,KOH,1.0,14.0,-1.60,CO,22.67,,Flow cell,500.0,20.0,3.0,40.0,
3363,131,,2024,Customized CO2 electroreduction to methane or ethylene by manipulating *H and *CO adsorption on Cu/CeOx catalysts,,,https://doi.org/10.1039/D4TA01808G,,, Cu/CuCeOx,,Cu2O,CeO2,24.81,nanorod,,7.03,8.73,11.35,47.77,65.68,102.09,22.0,78.0,0.0,gasdiffusion electrode,KOH,1.0,14.0,-1.60,H2,32.92,,Flow cell,500.0,20.0,3.0,40.0,
3364,133,,2024,CeO2-promoted Cu2O-based catalyst sprayed on the gas diffusion layer for the electroreduction of carbon dioxide to ethylene,,,https://doi.org/10.1039/D3MA01009K,2.0,,Cu2O-5CeO2-C,,Cu,CeO2,93.83,cubic,,130.72,193.37,271.9,130.72,193.37,271.9,92.68,7.32,0.0,gasdiffusion electrode,KOH,1.0,14.0,-1.12,H2,25.74,0.08,H-cell,1000.0,0.0,1.0,200.0,150.0
3365,133,,2024,CeO2-promoted Cu2O-based catalyst sprayed on the gas diffusion layer for the electroreduction of carbon dioxide to ethylene,,,https://doi.org/10.1039/D3MA01009K,2.0,,Cu2O-5CeO2-C,,Cu,CeO2,93.83,cubic,,130.72,193.37,271.9,130.72,193.37,271.9,92.68,7.32,0.0,gasdiffusion electrode,KOH,1.0,14.0,-1.12,CO,31.36,0.08,H-cell,1000.0,0.0,1.0,200.0,150.0
3366,133,,2024,CeO2-promoted Cu2O-based catalyst sprayed on the gas diffusion layer for the electroreduction of carbon dioxide to ethylene,,,https://doi.org/10.1039/D3MA01009K,2.0,,Cu2O-5CeO2-C,,Cu,CeO2,93.83,cubic,,130.72,193.37,271.9,130.72,193.37,271.9,92.68,7.32,0.0,gasdiffusion electrode,KOH,1.0,14.0,-1.12,CH4,2.96,0.08,H-cell,1000.0,0.0,1.0,200.0,150.0
3367,133,,2024,CeO2-promoted Cu2O-based catalyst sprayed on the gas diffusion layer for the electroreduction of carbon dioxide to ethylene,,,https://doi.org/10.1039/D3MA01009K,2.0,,Cu2O-5CeO2-C,,Cu,CeO2,93.83,cubic,,130.72,193.37,271.9,130.72,193.37,271.9,92.68,7.32,0.0,gasdiffusion electrode,KOH,1.0,14.0,-1.12,C2H4,40.24,0.08,H-cell,1000.0,0.0,1.0,200.0,150.0
3368,133,,2024,CeO2-promoted Cu2O-based catalyst sprayed on the gas diffusion layer for the electroreduction of carbon dioxide to ethylene,,,https://doi.org/10.1039/D3MA01009K,2.0,,Cu2O-5CeO2-C,,Cu,CeO2,93.83,cubic,,130.72,193.37,271.9,130.72,193.37,271.9,92.68,7.32,0.0,gasdiffusion electrode,KOH,1.0,14.0,-0.99,H2,28.7,0.08,H-cell,1000.0,0.0,1.0,200.0,150.0
3369,133,,2024,CeO2-promoted Cu2O-based catalyst sprayed on the gas diffusion layer for the electroreduction of carbon dioxide to ethylene,,,https://doi.org/10.1039/D3MA01009K,2.0,,Cu2O-5CeO2-C,,Cu,CeO2,93.83,cubic,,130.72,193.37,271.9,130.72,193.37,271.9,92.68,7.32,0.0,gasdiffusion electrode,KOH,1.0,14.0,-0.99,CO,15.98,0.08,H-cell,1000.0,0.0,1.0,200.0,150.0
3370,133,,2024,CeO2-promoted Cu2O-based catalyst sprayed on the gas diffusion layer for the electroreduction of carbon dioxide to ethylene,,,https://doi.org/10.1039/D3MA01009K,2.0,,Cu2O-5CeO2-C,,Cu,CeO2,93.83,cubic,,130.72,193.37,271.9,130.72,193.37,271.9,92.68,7.32,0.0,gasdiffusion electrode,KOH,1.0,14.0,-0.99,CH4,2.96,0.08,H-cell,1000.0,0.0,1.0,200.0,150.0
3371,133,,2024,CeO2-promoted Cu2O-based catalyst sprayed on the gas diffusion layer for the electroreduction of carbon dioxide to ethylene,,,https://doi.org/10.1039/D3MA01009K,2.0,,Cu2O-5CeO2-C,,Cu,CeO2,93.83,cubic,,130.72,193.37,271.9,130.72,193.37,271.9,92.68,7.32,0.0,gasdiffusion electrode,KOH,1.0,14.0,-0.99,C2H4,52.37,0.08,H-cell,1000.0,0.0,1.0,200.0,150.0
3372,133,,2024,CeO2-promoted Cu2O-based catalyst sprayed on the gas diffusion layer for the electroreduction of carbon dioxide to ethylene,,,https://doi.org/10.1039/D3MA01009K,2.0,,Cu2O-5CeO2-C,,Cu,CeO2,93.83,cubic,,130.72,193.37,271.9,130.72,193.37,271.9,92.68,7.32,0.0,gasdiffusion electrode,KOH,1.0,14.0,-0.84,H2,32.84,0.08,H-cell,1000.0,0.0,1.0,200.0,150.0
3373,133,,2024,CeO2-promoted Cu2O-based catalyst sprayed on the gas diffusion layer for the electroreduction of carbon dioxide to ethylene,,,https://doi.org/10.1039/D3MA01009K,2.0,,Cu2O-5CeO2-C,,Cu,CeO2,93.83,cubic,,130.72,193.37,271.9,130.72,193.37,271.9,92.68,7.32,0.0,gasdiffusion electrode,KOH,1.0,14.0,-0.84,CO,15.09,0.08,H-cell,1000.0,0.0,1.0,200.0,150.0
3374,133,,2024,CeO2-promoted Cu2O-based catalyst sprayed on the gas diffusion layer for the electroreduction of carbon dioxide to ethylene,,,https://doi.org/10.1039/D3MA01009K,2.0,,Cu2O-5CeO2-C,,Cu,CeO2,93.83,cubic,,130.72,193.37,271.9,130.72,193.37,271.9,92.68,7.32,0.0,gasdiffusion electrode,KOH,1.0,14.0,-0.84,C2H4,52.66,0.08,H-cell,1000.0,0.0,1.0,200.0,150.0
3375,133,,2024,CeO2-promoted Cu2O-based catalyst sprayed on the gas diffusion layer for the electroreduction of carbon dioxide to ethylene,,,https://doi.org/10.1039/D3MA01009K,2.0,,Cu2O-5CeO2-C,,Cu,CeO2,93.83,cubic,,130.72,193.37,271.9,130.72,193.37,271.9,92.68,7.32,0.0,gasdiffusion electrode,KOH,1.0,14.0,-0.76,H2,44.38,0.08,H-cell,1000.0,0.0,1.0,200.0,150.0
3376,133,,2024,CeO2-promoted Cu2O-based catalyst sprayed on the gas diffusion layer for the electroreduction of carbon dioxide to ethylene,,,https://doi.org/10.1039/D3MA01009K,2.0,,Cu2O-5CeO2-C,,Cu,CeO2,93.83,cubic,,130.72,193.37,271.9,130.72,193.37,271.9,92.68,7.32,0.0,gasdiffusion electrode,KOH,1.0,14.0,-0.76,CO,15.38,0.08,H-cell,1000.0,0.0,1.0,200.0,150.0
3377,133,,2024,CeO2-promoted Cu2O-based catalyst sprayed on the gas diffusion layer for the electroreduction of carbon dioxide to ethylene,,,https://doi.org/10.1039/D3MA01009K,2.0,,Cu2O-5CeO2-C,,Cu,CeO2,93.83,cubic,,130.72,193.37,271.9,130.72,193.37,271.9,92.68,7.32,0.0,gasdiffusion electrode,KOH,1.0,14.0,-0.76,C2H4,40.53,0.08,H-cell,1000.0,0.0,1.0,200.0,150.0
3378,133,,2024,CeO2-promoted Cu2O-based catalyst sprayed on the gas diffusion layer for the electroreduction of carbon dioxide to ethylene,,,https://doi.org/10.1039/D3MA01009K,2.0,,Cu2O-5CeO2-C,,Cu,CeO2,93.83,cubic,,130.72,193.37,271.9,130.72,193.37,271.9,92.68,7.32,0.0,gasdiffusion electrode,KOH,1.0,14.0,-0.66,H2,57.1,0.08,H-cell,1000.0,0.0,1.0,200.0,150.0
3379,133,,2024,CeO2-promoted Cu2O-based catalyst sprayed on the gas diffusion layer for the electroreduction of carbon dioxide to ethylene,,,https://doi.org/10.1039/D3MA01009K,2.0,,Cu2O-5CeO2-C,,Cu,CeO2,93.83,cubic,,130.72,193.37,271.9,130.72,193.37,271.9,92.68,7.32,0.0,gasdiffusion electrode,KOH,1.0,14.0,-0.66,CO,17.16,0.08,H-cell,1000.0,0.0,1.0,200.0,150.0
3380,133,,2024,CeO2-promoted Cu2O-based catalyst sprayed on the gas diffusion layer for the electroreduction of carbon dioxide to ethylene,,,https://doi.org/10.1039/D3MA01009K,2.0,,Cu2O-5CeO2-C,,Cu,CeO2,93.83,cubic,,130.72,193.37,271.9,130.72,193.37,271.9,92.68,7.32,0.0,gasdiffusion electrode,KOH,1.0,14.0,-0.66,C2H4,26.04,0.08,H-cell,1000.0,0.0,1.0,200.0,150.0
