Repository: vovamirosh/-CO2RR-Beyond-Green-AI

File: Datasets/prepr.csv (part 37 of 50)
DOI,Article name,Compound_1,Compound_2,"Cat./Support ratio, % (at)",Morphology (TEM/SEM),"Pore size, nm",width min (nm),width aver (nm),width max (nm),length min (nm),length aver (nm),length max (nm),"Cu, % (at.)","Cu+, % (at.)","Cu(2+), % (at.)",Base,electrolyte,"conc, M",pH,RHE vs V,Product,"FE, %","Time, h",Type of reactor,"Loading, μg/cm2","Add_carbon, %","Surface area of electrode, cm2","Flow rate CO2, ml/min","Av_volume, mkm^3",Ratio_sphere_volume,"Min_volume, mkm^3","Max_volume, mkm^3",1_efermi,1_density_atomic,1_total_magnetization_normalized_formula_units,1_energy_above_hull,1_energy_per_atom,1_volume,1_band_gap,2_efermi,2_density_atomic,2_total_magnetization_normalized_formula_units,2_energy_above_hull,2_energy_per_atom,2_volume,2_band_gap,Product_exactmw,Product_lipinskiHBA,Product_lipinskiHBD,Product_NumAtoms,Product_FractionCSP3,Product_CrippenClogP,Product_hallKierAlpha,Product_kappa2,Product_kappa3,anion_molar_conductance,anion_mobility,anion_diffusion_coefficient,anion_hydr_R_of_ion,Type of reactor_H-cell,Base_carbon paper electrode,Base_gasdiffusion electrode
https://doi.org/10.1021/acsami.8b12747,Cu/In 2O3 -0.8,Cu,In2O3,57.14,sphere,0.0,7.0,7.3,7.6,7.0,7.3,7.6,100.0,0.0,0.0,carbon paper electrode,KHCO3,0.5,7.8,-0.9,CO,44.44,1.0,H-cell,260.0,87.0,1.0,20.0,2.036888248869234e-07,1.0,1.795943800302165e-07,2.2984729611703877e-07,7.51858683,11.445998564977856,2e-07,0.0,-10.846796,11.445998564977856,0.0,5.14775141,12.816739438098494,0.0,0.020704577249998003,-6.045808910750002,128.16739438098494,0.9586000000000001,27.99491462,1.0,0.0,2.0,0.0,-0.03751,-0.26,0.74,-6.106153846153846,44.5,4.353,1.118,2.193,1.0,1.0,0.0
https://doi.org/10.1021/acsami.8b12747,Cu/In 2O3 -0.8,Cu,In2O3,57.14,sphere,0.0,7.0,7.3,7.6,7.0,7.3,7.6,100.0,0.0,0.0,carbon paper electrode,KHCO3,0.5,7.8,-0.9,HCOOH,10.26,1.0,H-cell,260.0,87.0,1.0,20.0,2.036888248869234e-07,1.0,1.795943800302165e-07,2.2984729611703877e-07,7.51858683,11.445998564977856,2e-07,0.0,-10.846796,11.445998564977856,0.0,5.14775141,12.816739438098494,0.0,0.020704577249998003,-6.045808910750002,128.16739438098494,0.9586000000000001,46.005479304,2.0,1.0,5.0,0.0,-0.29919999999999997,-0.53,1.4699999999999982,1.4700000000000009,44.5,4.353,1.118,2.193,1.0,1.0,0.0
https://doi.org/10.1021/acsami.8b12747,C−Cu/In 2O 3-1.5,Cu,In2O3,45.25,sphere,0.0,7.9,8.5,9.1,7.9,8.5,9.1,100.0,0.0,0.0,carbon paper electrode,KHCO3,0.5,7.8,-0.4,H2,66.38,1.0,H-cell,260.0,87.0,1.0,20.0,3.2155509806430524e-07,1.0,2.581546167222097e-07,3.945688529263856e-07,7.51858683,11.445998564977856,2e-07,0.0,-10.846796,11.445998564977856,0.0,5.14775141,12.816739438098494,0.0,0.020704577249998003,-6.045808910750002,128.16739438098494,0.9586000000000001,2.015650064,0.0,0.0,2.0,0.0,0.246,0.0,0.0,0.0,44.5,4.353,1.118,2.193,1.0,1.0,0.0
https://doi.org/10.1021/acsami.8b12747,C−Cu/In 2O 3-1.5,Cu,In2O3,45.25,sphere,0.0,7.9,8.5,9.1,7.9,8.5,9.1,100.0,0.0,0.0,carbon paper electrode,KHCO3,0.5,7.8,-0.4,CO,16.81,1.0,H-cell,260.0,87.0,1.0,20.0,3.2155509806430524e-07,1.0,2.581546167222097e-07,3.945688529263856e-07,7.51858683,11.445998564977856,2e-07,0.0,-10.846796,11.445998564977856,0.0,5.14775141,12.816739438098494,0.0,0.020704577249998003,-6.045808910750002,128.16739438098494,0.9586000000000001,27.99491462,1.0,0.0,2.0,0.0,-0.03751,-0.26,0.74,-6.106153846153846,44.5,4.353,1.118,2.193,1.0,1.0,0.0
https://doi.org/10.1021/acsami.8b12747,C−Cu/In 2O 3-1.5,Cu,In2O3,45.25,sphere,0.0,7.9,8.5,9.1,7.9,8.5,9.1,100.0,0.0,0.0,carbon paper electrode,KHCO3,0.5,7.8,-0.4,HCOOH,9.69,1.0,H-cell,260.0,87.0,1.0,20.0,3.2155509806430524e-07,1.0,2.581546167222097e-07,3.945688529263856e-07,7.51858683,11.445998564977856,2e-07,0.0,-10.846796,11.445998564977856,0.0,5.14775141,12.816739438098494,0.0,0.020704577249998003,-6.045808910750002,128.16739438098494,0.9586000000000001,46.005479304,2.0,1.0,5.0,0.0,-0.29919999999999997,-0.53,1.4699999999999982,1.4700000000000009,44.5,4.353,1.118,2.193,1.0,1.0,0.0
https://doi.org/10.1021/acsami.8b12747,C−Cu/In 2O 3-1.5,Cu,In2O3,45.25,sphere,0.0,7.9,8.5,9.1,7.9,8.5,9.1,100.0,0.0,0.0,carbon paper electrode,KHCO3,0.5,7.8,-0.5,H2,40.17,1.0,H-cell,260.0,87.0,1.0,20.0,3.2155509806430524e-07,1.0,2.581546167222097e-07,3.945688529263856e-07,7.51858683,11.445998564977856,2e-07,0.0,-10.846796,11.445998564977856,0.0,5.14775141,12.816739438098494,0.0,0.020704577249998003,-6.045808910750002,128.16739438098494,0.9586000000000001,2.015650064,0.0,0.0,2.0,0.0,0.246,0.0,0.0,0.0,44.5,4.353,1.118,2.193,1.0,1.0,0.0
https://doi.org/10.1021/acsami.8b12747,C−Cu/In 2O 3-1.5,Cu,In2O3,45.25,sphere,0.0,7.9,8.5,9.1,7.9,8.5,9.1,100.0,0.0,0.0,carbon paper electrode,KHCO3,0.5,7.8,-0.5,CO,38.75,1.0,H-cell,260.0,87.0,1.0,20.0,3.2155509806430524e-07,1.0,2.581546167222097e-07,3.945688529263856e-07,7.51858683,11.445998564977856,2e-07,0.0,-10.846796,11.445998564977856,0.0,5.14775141,12.816739438098494,0.0,0.020704577249998003,-6.045808910750002,128.16739438098494,0.9586000000000001,27.99491462,1.0,0.0,2.0,0.0,-0.03751,-0.26,0.74,-6.106153846153846,44.5,4.353,1.118,2.193,1.0,1.0,0.0
https://doi.org/10.1021/acsami.8b12747,C−Cu/In 2O 3-1.5,Cu,In2O3,45.25,sphere,0.0,7.9,8.5,9.1,7.9,8.5,9.1,100.0,0.0,0.0,carbon paper electrode,KHCO3,0.5,7.8,-0.5,HCOOH,18.52,1.0,H-cell,260.0,87.0,1.0,20.0,3.2155509806430524e-07,1.0,2.581546167222097e-07,3.945688529263856e-07,7.51858683,11.445998564977856,2e-07,0.0,-10.846796,11.445998564977856,0.0,5.14775141,12.816739438098494,0.0,0.020704577249998003,-6.045808910750002,128.16739438098494,0.9586000000000001,46.005479304,2.0,1.0,5.0,0.0,-0.29919999999999997,-0.53,1.4699999999999982,1.4700000000000009,44.5,4.353,1.118,2.193,1.0,1.0,0.0
https://doi.org/10.1021/acsami.8b12747,C−Cu/In 2O 3-1.5,Cu,In2O3,45.25,sphere,0.0,7.9,8.5,9.1,7.9,8.5,9.1,100.0,0.0,0.0,carbon paper electrode,KHCO3,0.5,7.8,-0.6,H2,15.95,1.0,H-cell,260.0,87.0,1.0,20.0,3.2155509806430524e-07,1.0,2.581546167222097e-07,3.945688529263856e-07,7.51858683,11.445998564977856,2e-07,0.0,-10.846796,11.445998564977856,0.0,5.14775141,12.816739438098494,0.0,0.020704577249998003,-6.045808910750002,128.16739438098494,0.9586000000000001,2.015650064,0.0,0.0,2.0,0.0,0.246,0.0,0.0,0.0,44.5,4.353,1.118,2.193,1.0,1.0,0.0
https://doi.org/10.1021/acsami.8b12747,C−Cu/In 2O 3-1.5,Cu,In2O3,45.25,sphere,0.0,7.9,8.5,9.1,7.9,8.5,9.1,100.0,0.0,0.0,carbon paper electrode,KHCO3,0.5,7.8,-0.6,CO,51.57,1.0,H-cell,260.0,87.0,1.0,20.0,3.2155509806430524e-07,1.0,2.581546167222097e-07,3.945688529263856e-07,7.51858683,11.445998564977856,2e-07,0.0,-10.846796,11.445998564977856,0.0,5.14775141,12.816739438098494,0.0,0.020704577249998003,-6.045808910750002,128.16739438098494,0.9586000000000001,27.99491462,1.0,0.0,2.0,0.0,-0.03751,-0.26,0.74,-6.106153846153846,44.5,4.353,1.118,2.193,1.0,1.0,0.0
https://doi.org/10.1021/acsami.8b12747,C−Cu/In 2O 3-1.5,Cu,In2O3,45.25,sphere,0.0,7.9,8.5,9.1,7.9,8.5,9.1,100.0,0.0,0.0,carbon paper electrode,KHCO3,0.5,7.8,-0.6,HCOOH,30.77,1.0,H-cell,260.0,87.0,1.0,20.0,3.2155509806430524e-07,1.0,2.581546167222097e-07,3.945688529263856e-07,7.51858683,11.445998564977856,2e-07,0.0,-10.846796,11.445998564977856,0.0,5.14775141,12.816739438098494,0.0,0.020704577249998003,-6.045808910750002,128.16739438098494,0.9586000000000001,46.005479304,2.0,1.0,5.0,0.0,-0.29919999999999997,-0.53,1.4699999999999982,1.4700000000000009,44.5,4.353,1.118,2.193,1.0,1.0,0.0
https://doi.org/10.1021/acsami.8b12747,C−Cu/In 2O 3-1.5,Cu,In2O3,45.25,sphere,0.0,7.9,8.5,9.1,7.9,8.5,9.1,100.0,0.0,0.0,carbon paper electrode,KHCO3,0.5,7.8,-0.7,H2,24.22,1.0,H-cell,260.0,87.0,1.0,20.0,3.2155509806430524e-07,1.0,2.581546167222097e-07,3.945688529263856e-07,7.51858683,11.445998564977856,2e-07,0.0,-10.846796,11.445998564977856,0.0,5.14775141,12.816739438098494,0.0,0.020704577249998003,-6.045808910750002,128.16739438098494,0.9586000000000001,2.015650064,0.0,0.0,2.0,0.0,0.246,0.0,0.0,0.0,44.5,4.353,1.118,2.193,1.0,1.0,0.0
https://doi.org/10.1021/acsami.8b12747,C−Cu/In 2O 3-1.5,Cu,In2O3,45.25,sphere,0.0,7.9,8.5,9.1,7.9,8.5,9.1,100.0,0.0,0.0,carbon paper electrode,KHCO3,0.5,7.8,-0.7,CO,28.49,1.0,H-cell,260.0,87.0,1.0,20.0,3.2155509806430524e-07,1.0,2.581546167222097e-07,3.945688529263856e-07,7.51858683,11.445998564977856,2e-07,0.0,-10.846796,11.445998564977856,0.0,5.14775141,12.816739438098494,0.0,0.020704577249998003,-6.045808910750002,128.16739438098494,0.9586000000000001,27.99491462,1.0,0.0,2.0,0.0,-0.03751,-0.26,0.74,-6.106153846153846,44.5,4.353,1.118,2.193,1.0,1.0,0.0
https://doi.org/10.1021/acsami.8b12747,C−Cu/In 2O 3-1.5,Cu,In2O3,45.25,sphere,0.0,7.9,8.5,9.1,7.9,8.5,9.1,100.0,0.0,0.0,carbon paper electrode,KHCO3,0.5,7.8,-0.7,HCOOH,49.0,1.0,H-cell,260.0,87.0,1.0,20.0,3.2155509806430524e-07,1.0,2.581546167222097e-07,3.945688529263856e-07,7.51858683,11.445998564977856,2e-07,0.0,-10.846796,11.445998564977856,0.0,5.14775141,12.816739438098494,0.0,0.020704577249998003,-6.045808910750002,128.16739438098494,0.9586000000000001,46.005479304,2.0,1.0,5.0,0.0,-0.29919999999999997,-0.53,1.4699999999999982,1.4700000000000009,44.5,4.353,1.118,2.193,1.0,1.0,0.0
https://doi.org/10.1021/acsami.8b12747,C−Cu/In 2O 3-1.5,Cu,In2O3,45.25,sphere,0.0,7.9,8.5,9.1,7.9,8.5,9.1,100.0,0.0,0.0,carbon paper electrode,KHCO3,0.5,7.8,-0.8,H2,26.5,1.0,H-cell,260.0,87.0,1.0,20.0,3.2155509806430524e-07,1.0,2.581546167222097e-07,3.945688529263856e-07,7.51858683,11.445998564977856,2e-07,0.0,-10.846796,11.445998564977856,0.0,5.14775141,12.816739438098494,0.0,0.020704577249998003,-6.045808910750002,128.16739438098494,0.9586000000000001,2.015650064,0.0,0.0,2.0,0.0,0.246,0.0,0.0,0.0,44.5,4.353,1.118,2.193,1.0,1.0,0.0
https://doi.org/10.1021/acsami.8b12747,C−Cu/In 2O 3-1.5,Cu,In2O3,45.25,sphere,0.0,7.9,8.5,9.1,7.9,8.5,9.1,100.0,0.0,0.0,carbon paper electrode,KHCO3,0.5,7.8,-0.8,CO,23.65,1.0,H-cell,260.0,87.0,1.0,20.0,3.2155509806430524e-07,1.0,2.581546167222097e-07,3.945688529263856e-07,7.51858683,11.445998564977856,2e-07,0.0,-10.846796,11.445998564977856,0.0,5.14775141,12.816739438098494,0.0,0.020704577249998003,-6.045808910750002,128.16739438098494,0.9586000000000001,27.99491462,1.0,0.0,2.0,0.0,-0.03751,-0.26,0.74,-6.106153846153846,44.5,4.353,1.118,2.193,1.0,1.0,0.0
https://doi.org/10.1021/acsami.8b12747,C−Cu/In 2O 3-1.5,Cu,In2O3,45.25,sphere,0.0,7.9,8.5,9.1,7.9,8.5,9.1,100.0,0.0,0.0,carbon paper electrode,KHCO3,0.5,7.8,-0.8,HCOOH,45.87,1.0,H-cell,260.0,87.0,1.0,20.0,3.2155509806430524e-07,1.0,2.581546167222097e-07,3.945688529263856e-07,7.51858683,11.445998564977856,2e-07,0.0,-10.846796,11.445998564977856,0.0,5.14775141,12.816739438098494,0.0,0.020704577249998003,-6.045808910750002,128.16739438098494,0.9586000000000001,46.005479304,2.0,1.0,5.0,0.0,-0.29919999999999997,-0.53,1.4699999999999982,1.4700000000000009,44.5,4.353,1.118,2.193,1.0,1.0,0.0
https://doi.org/10.1021/acsami.8b12747,C−Cu/In 2O 3-1.5,Cu,In2O3,45.25,sphere,0.0,7.9,8.5,9.1,7.9,8.5,9.1,100.0,0.0,0.0,carbon paper electrode,KHCO3,0.5,7.8,-0.9,H2,30.2,1.0,H-cell,260.0,87.0,1.0,20.0,3.2155509806430524e-07,1.0,2.581546167222097e-07,3.945688529263856e-07,7.51858683,11.445998564977856,2e-07,0.0,-10.846796,11.445998564977856,0.0,5.14775141,12.816739438098494,0.0,0.020704577249998003,-6.045808910750002,128.16739438098494,0.9586000000000001,2.015650064,0.0,0.0,2.0,0.0,0.246,0.0,0.0,0.0,44.5,4.353,1.118,2.193,1.0,1.0,0.0
https://doi.org/10.1021/acsami.8b12747,C−Cu/In 2O 3-1.5,Cu,In2O3,45.25,sphere,0.0,7.9,8.5,9.1,7.9,8.5,9.1,100.0,0.0,0.0,carbon paper electrode,KHCO3,0.5,7.8,-0.9,CO,22.22,1.0,H-cell,260.0,87.0,1.0,20.0,3.2155509806430524e-07,1.0,2.581546167222097e-07,3.945688529263856e-07,7.51858683,11.445998564977856,2e-07,0.0,-10.846796,11.445998564977856,0.0,5.14775141,12.816739438098494,0.0,0.020704577249998003,-6.045808910750002,128.16739438098494,0.9586000000000001,27.99491462,1.0,0.0,2.0,0.0,-0.03751,-0.26,0.74,-6.106153846153846,44.5,4.353,1.118,2.193,1.0,1.0,0.0
https://doi.org/10.1021/acsami.8b12747,C−Cu/In 2O 3-1.5,Cu,In2O3,45.25,sphere,0.0,7.9,8.5,9.1,7.9,8.5,9.1,100.0,0.0,0.0,carbon paper electrode,KHCO3,0.5,7.8,-0.9,HCOOH,40.46,1.0,H-cell,260.0,87.0,1.0,20.0,3.2155509806430524e-07,1.0,2.581546167222097e-07,3.945688529263856e-07,7.51858683,11.445998564977856,2e-07,0.0,-10.846796,11.445998564977856,0.0,5.14775141,12.816739438098494,0.0,0.020704577249998003,-6.045808910750002,128.16739438098494,0.9586000000000001,46.005479304,2.0,1.0,5.0,0.0,-0.29919999999999997,-0.53,1.4699999999999982,1.4700000000000009,44.5,4.353,1.118,2.193,1.0,1.0,0.0
https://doi.org/10.1021/acsaem.7b00320,Cu-Pd-S,Cu,Pd,90.91,sphere,0.0,10.0,12.5,16.0,10.0,12.5,16.0,100.0,0.0,0.0,glassy-carbon electrode,KHCO3,0.5,7.8,-1.07,CO,60.78,1.0,H-cell,200.0,80.0,0.5,10.0,1.0226538585904274e-06,1.0,5.235987755982988e-07,2.144660584850632e-06,7.51858683,11.445998564977856,2e-07,0.0,-10.846796,11.445998564977856,0.0,4.47959619,15.02799459406926,0.3851734,0.0,-22.960453610000002,15.02799459406926,0.0,27.99491462,1.0,0.0,2.0,0.0,-0.03751,-0.26,0.74,-6.106153846153846,44.5,4.353,1.118,2.193,1.0,0.0,0.0
https://doi.org/10.1021/acsaem.7b00320,Cu-Pd-S,Cu,Pd,90.91,sphere,0.0,10.0,12.5,16.0,10.0,12.5,16.0,100.0,0.0,0.0,glassy-carbon electrode,KHCO3,0.5,7.8,-0.97,CO,68.64,1.0,H-cell,200.0,80.0,0.5,10.0,1.0226538585904274e-06,1.0,5.235987755982988e-07,2.144660584850632e-06,7.51858683,11.445998564977856,2e-07,0.0,-10.846796,11.445998564977856,0.0,4.47959619,15.02799459406926,0.3851734,0.0,-22.960453610000002,15.02799459406926,0.0,27.99491462,1.0,0.0,2.0,0.0,-0.03751,-0.26,0.74,-6.106153846153846,44.5,4.353,1.118,2.193,1.0,0.0,0.0
https://doi.org/10.1021/acsaem.7b00320,Cu-Pd-S,Cu,Pd,90.91,sphere,0.0,10.0,12.5,16.0,10.0,12.5,16.0,100.0,0.0,0.0,glassy-carbon electrode,KHCO3,0.5,7.8,-0.87,CO,71.55,1.0,H-cell,200.0,80.0,0.5,10.0,1.0226538585904274e-06,1.0,5.235987755982988e-07,2.144660584850632e-06,7.51858683,11.445998564977856,2e-07,0.0,-10.846796,11.445998564977856,0.0,4.47959619,15.02799459406926,0.3851734,0.0,-22.960453610000002,15.02799459406926,0.0,27.99491462,1.0,0.0,2.0,0.0,-0.03751,-0.26,0.74,-6.106153846153846,44.5,4.353,1.118,2.193,1.0,0.0,0.0
https://doi.org/10.1021/acsaem.7b00320,Cu-Pd-S,Cu,Pd,90.91,sphere,0.0,10.0,12.5,16.0,10.0,12.5,16.0,100.0,0.0,0.0,glassy-carbon electrode,KHCO3,0.5,7.8,-0.77,CO,59.9,1.0,H-cell,200.0,80.0,0.5,10.0,1.0226538585904274e-06,1.0,5.235987755982988e-07,2.144660584850632e-06,7.51858683,11.445998564977856,2e-07,0.0,-10.846796,11.445998564977856,0.0,4.47959619,15.02799459406926,0.3851734,0.0,-22.960453610000002,15.02799459406926,0.0,27.99491462,1.0,0.0,2.0,0.0,-0.03751,-0.26,0.74,-6.106153846153846,44.5,4.353,1.118,2.193,1.0,0.0,0.0
https://doi.org/10.1021/acsaem.7b00320,Cu-Pd-S,Cu,Pd,90.91,sphere,0.0,10.0,12.5,16.0,10.0,12.5,16.0,100.0,0.0,0.0,glassy-carbon electrode,KHCO3,0.5,7.8,-0.67,CO,54.08,1.0,H-cell,200.0,80.0,0.5,10.0,1.0226538585904274e-06,1.0,5.235987755982988e-07,2.144660584850632e-06,7.51858683,11.445998564977856,2e-07,0.0,-10.846796,11.445998564977856,0.0,4.47959619,15.02799459406926,0.3851734,0.0,-22.960453610000002,15.02799459406926,0.0,27.99491462,1.0,0.0,2.0,0.0,-0.03751,-0.26,0.74,-6.106153846153846,44.5,4.353,1.118,2.193,1.0,0.0,0.0
https://doi.org/10.1021/acsaem.7b00320,Cu-Pd-S,Cu,Pd,90.91,sphere,0.0,10.0,12.5,16.0,10.0,12.5,16.0,100.0,0.0,0.0,glassy-carbon electrode,KHCO3,0.5,7.8,-0.57,CO,48.54,1.0,H-cell,200.0,80.0,0.5,10.0,1.0226538585904274e-06,1.0,5.235987755982988e-07,2.144660584850632e-06,7.51858683,11.445998564977856,2e-07,0.0,-10.846796,11.445998564977856,0.0,4.47959619,15.02799459406926,0.3851734,0.0,-22.960453610000002,15.02799459406926,0.0,27.99491462,1.0,0.0,2.0,0.0,-0.03751,-0.26,0.74,-6.106153846153846,44.5,4.353,1.118,2.193,1.0,0.0,0.0
https://doi.org/10.1021/acsaem.7b00320,Cu-Pd-S,Cu,Pd,90.91,sphere,0.0,10.0,12.5,16.0,10.0,12.5,16.0,100.0,0.0,0.0,glassy-carbon electrode,KHCO3,0.5,7.8,-1.07,H2,38.12,1.0,H-cell,200.0,80.0,0.5,10.0,1.0226538585904274e-06,1.0,5.235987755982988e-07,2.144660584850632e-06,7.51858683,11.445998564977856,2e-07,0.0,-10.846796,11.445998564977856,0.0,4.47959619,15.02799459406926,0.3851734,0.0,-22.960453610000002,15.02799459406926,0.0,2.015650064,0.0,0.0,2.0,0.0,0.246,0.0,0.0,0.0,44.5,4.353,1.118,2.193,1.0,0.0,0.0
https://doi.org/10.1021/acsaem.7b00320,Cu-Pd-S,Cu,Pd,90.91,sphere,0.0,10.0,12.5,16.0,10.0,12.5,16.0,100.0,0.0,0.0,glassy-carbon electrode,KHCO3,0.5,7.8,-0.97,H2,30.9,1.0,H-cell,200.0,80.0,0.5,10.0,1.0226538585904274e-06,1.0,5.235987755982988e-07,2.144660584850632e-06,7.51858683,11.445998564977856,2e-07,0.0,-10.846796,11.445998564977856,0.0,4.47959619,15.02799459406926,0.3851734,0.0,-22.960453610000002,15.02799459406926,0.0,2.015650064,0.0,0.0,2.0,0.0,0.246,0.0,0.0,0.0,44.5,4.353,1.118,2.193,1.0,0.0,0.0
https://doi.org/10.1021/acsaem.7b00320,Cu-Pd-S,Cu,Pd,90.91,sphere,0.0,10.0,12.5,16.0,10.0,12.5,16.0,100.0,0.0,0.0,glassy-carbon electrode,KHCO3,0.5,7.8,-0.87,H2,25.7,1.0,H-cell,200.0,80.0,0.5,10.0,1.0226538585904274e-06,1.0,5.235987755982988e-07,2.144660584850632e-06,7.51858683,11.445998564977856,2e-07,0.0,-10.846796,11.445998564977856,0.0,4.47959619,15.02799459406926,0.3851734,0.0,-22.960453610000002,15.02799459406926,0.0,2.015650064,0.0,0.0,2.0,0.0,0.246,0.0,0.0,0.0,44.5,4.353,1.118,2.193,1.0,0.0,0.0
https://doi.org/10.1021/acsaem.7b00320,Cu-Pd-S,Cu,Pd,90.91,sphere,0.0,10.0,12.5,16.0,10.0,12.5,16.0,100.0,0.0,0.0,glassy-carbon electrode,KHCO3,0.5,7.8,-0.77,H2,34.95,1.0,H-cell,200.0,80.0,0.5,10.0,1.0226538585904274e-06,1.0,5.235987755982988e-07,2.144660584850632e-06,7.51858683,11.445998564977856,2e-07,0.0,-10.846796,11.445998564977856,0.0,4.47959619,15.02799459406926,0.3851734,0.0,-22.960453610000002,15.02799459406926,0.0,2.015650064,0.0,0.0,2.0,0.0,0.246,0.0,0.0,0.0,44.5,4.353,1.118,2.193,1.0,0.0,0.0
https://doi.org/10.1021/acsaem.7b00320,Cu-Pd-S,Cu,Pd,90.91,sphere,0.0,10.0,12.5,16.0,10.0,12.5,16.0,100.0,0.0,0.0,glassy-carbon electrode,KHCO3,0.5,7.8,-0.67,H2,40.43,1.0,H-cell,200.0,80.0,0.5,10.0,1.0226538585904274e-06,1.0,5.235987755982988e-07,2.144660584850632e-06,7.51858683,11.445998564977856,2e-07,0.0,-10.846796,11.445998564977856,0.0,4.47959619,15.02799459406926,0.3851734,0.0,-22.960453610000002,15.02799459406926,0.0,2.015650064,0.0,0.0,2.0,0.0,0.246,0.0,0.0,0.0,44.5,4.353,1.118,2.193,1.0,0.0,0.0
https://doi.org/10.1021/acsaem.7b00320,Cu-Pd-S,Cu,Pd,90.91,sphere,0.0,10.0,12.5,16.0,10.0,12.5,16.0,100.0,0.0,0.0,glassy-carbon electrode,KHCO3,0.5,7.8,-0.57,H2,43.03,1.0,H-cell,200.0,80.0,0.5,10.0,1.0226538585904274e-06,1.0,5.235987755982988e-07,2.144660584850632e-06,7.51858683,11.445998564977856,2e-07,0.0,-10.846796,11.445998564977856,0.0,4.47959619,15.02799459406926,0.3851734,0.0,-22.960453610000002,15.02799459406926,0.0,2.015650064,0.0,0.0,2.0,0.0,0.246,0.0,0.0,0.0,44.5,4.353,1.118,2.193,1.0,0.0,0.0
https://doi.org/10.1021/acsaem.7b00320,Cu-Pd-0.1,Cu,Pd,90.91,sphere,0.0,7.0,10.8,15.0,7.0,10.8,15.0,100.0,0.0,0.0,glassy-carbon electrode,KHCO3,0.5,7.8,-1.07,CO,47.67,1.0,H-cell,200.0,80.0,0.5,10.0,6.595836608064843e-07,1.0,1.795943800302165e-07,1.7671458676442586e-06,7.51858683,11.445998564977856,2e-07,0.0,-10.846796,11.445998564977856,0.0,4.47959619,15.02799459406926,0.3851734,0.0,-22.960453610000002,15.02799459406926,0.0,27.99491462,1.0,0.0,2.0,0.0,-0.03751,-0.26,0.74,-6.106153846153846,44.5,4.353,1.118,2.193,1.0,0.0,0.0
https://doi.org/10.1021/acsaem.7b00320,Cu-Pd-0.1,Cu,Pd,90.91,sphere,0.0,7.0,10.8,15.0,7.0,10.8,15.0,100.0,0.0,0.0,glassy-carbon electrode,KHCO3,0.5,7.8,-0.97,CO,50.29,1.0,H-cell,200.0,80.0,0.5,10.0,6.595836608064843e-07,1.0,1.795943800302165e-07,1.7671458676442586e-06,7.51858683,11.445998564977856,2e-07,0.0,-10.846796,11.445998564977856,0.0,4.47959619,15.02799459406926,0.3851734,0.0,-22.960453610000002,15.02799459406926,0.0,27.99491462,1.0,0.0,2.0,0.0,-0.03751,-0.26,0.74,-6.106153846153846,44.5,4.353,1.118,2.193,1.0,0.0,0.0
https://doi.org/10.1021/acsaem.7b00320,Cu-Pd-0.1,Cu,Pd,90.91,sphere,0.0,7.0,10.8,15.0,7.0,10.8,15.0,100.0,0.0,0.0,glassy-carbon electrode,KHCO3,0.5,7.8,-0.87,CO,56.41,1.0,H-cell,200.0,80.0,0.5,10.0,6.595836608064843e-07,1.0,1.795943800302165e-07,1.7671458676442586e-06,7.51858683,11.445998564977856,2e-07,0.0,-10.846796,11.445998564977856,0.0,4.47959619,15.02799459406926,0.3851734,0.0,-22.960453610000002,15.02799459406926,0.0,27.99491462,1.0,0.0,2.0,0.0,-0.03751,-0.26,0.74,-6.106153846153846,44.5,4.353,1.118,2.193,1.0,0.0,0.0
https://doi.org/10.1021/acsaem.7b00320,Cu-Pd-0.1,Cu,Pd,90.91,sphere,0.0,7.0,10.8,15.0,7.0,10.8,15.0,100.0,0.0,0.0,glassy-carbon electrode,KHCO3,0.5,7.8,-0.77,CO,48.54,1.0,H-cell,200.0,80.0,0.5,10.0,6.595836608064843e-07,1.0,1.795943800302165e-07,1.7671458676442586e-06,7.51858683,11.445998564977856,2e-07,0.0,-10.846796,11.445998564977856,0.0,4.47959619,15.02799459406926,0.3851734,0.0,-22.960453610000002,15.02799459406926,0.0,27.99491462,1.0,0.0,2.0,0.0,-0.03751,-0.26,0.74,-6.106153846153846,44.5,4.353,1.118,2.193,1.0,0.0,0.0
https://doi.org/10.1021/acsaem.7b00320,Cu-Pd-0.1,Cu,Pd,90.91,sphere,0.0,7.0,10.8,15.0,7.0,10.8,15.0,100.0,0.0,0.0,glassy-carbon electrode,KHCO3,0.5,7.8,-0.67,CO,46.21,1.0,H-cell,200.0,80.0,0.5,10.0,6.595836608064843e-07,1.0,1.795943800302165e-07,1.7671458676442586e-06,7.51858683,11.445998564977856,2e-07,0.0,-10.846796,11.445998564977856,0.0,4.47959619,15.02799459406926,0.3851734,0.0,-22.960453610000002,15.02799459406926,0.0,27.99491462,1.0,0.0,2.0,0.0,-0.03751,-0.26,0.74,-6.106153846153846,44.5,4.353,1.118,2.193,1.0,0.0,0.0
https://doi.org/10.1021/acsaem.7b00320,Cu-Pd-0.1,Cu,Pd,90.91,sphere,0.0,7.0,10.8,15.0,7.0,10.8,15.0,100.0,0.0,0.0,glassy-carbon electrode,KHCO3,0.5,7.8,-0.57,CO,39.22,1.0,H-cell,200.0,80.0,0.5,10.0,6.595836608064843e-07,1.0,1.795943800302165e-07,1.7671458676442586e-06,7.51858683,11.445998564977856,2e-07,0.0,-10.846796,11.445998564977856,0.0,4.47959619,15.02799459406926,0.3851734,0.0,-22.960453610000002,15.02799459406926,0.0,27.99491462,1.0,0.0,2.0,0.0,-0.03751,-0.26,0.74,-6.106153846153846,44.5,4.353,1.118,2.193,1.0,0.0,0.0
https://doi.org/10.1021/acsaem.7b00320,Cu-Pd-0.1,Cu,Pd,90.91,sphere,0.0,7.0,10.8,15.0,7.0,10.8,15.0,100.0,0.0,0.0,glassy-carbon electrode,KHCO3,0.5,7.8,-1.07,H2,51.12,1.0,H-cell,200.0,80.0,0.5,10.0,6.595836608064843e-07,1.0,1.795943800302165e-07,1.7671458676442586e-06,7.51858683,11.445998564977856,2e-07,0.0,-10.846796,11.445998564977856,0.0,4.47959619,15.02799459406926,0.3851734,0.0,-22.960453610000002,15.02799459406926,0.0,2.015650064,0.0,0.0,2.0,0.0,0.246,0.0,0.0,0.0,44.5,4.353,1.118,2.193,1.0,0.0,0.0
https://doi.org/10.1021/acsaem.7b00320,Cu-Pd-0.1,Cu,Pd,90.91,sphere,0.0,7.0,10.8,15.0,7.0,10.8,15.0,100.0,0.0,0.0,glassy-carbon electrode,KHCO3,0.5,7.8,-0.97,H2,44.48,1.0,H-cell,200.0,80.0,0.5,10.0,6.595836608064843e-07,1.0,1.795943800302165e-07,1.7671458676442586e-06,7.51858683,11.445998564977856,2e-07,0.0,-10.846796,11.445998564977856,0.0,4.47959619,15.02799459406926,0.3851734,0.0,-22.960453610000002,15.02799459406926,0.0,2.015650064,0.0,0.0,2.0,0.0,0.246,0.0,0.0,0.0,44.5,4.353,1.118,2.193,1.0,0.0,0.0
https://doi.org/10.1021/acsaem.7b00320,Cu-Pd-0.1,Cu,Pd,90.91,sphere,0.0,7.0,10.8,15.0,7.0,10.8,15.0,100.0,0.0,0.0,glassy-carbon electrode,KHCO3,0.5,7.8,-0.87,H2,41.3,1.0,H-cell,200.0,80.0,0.5,10.0,6.595836608064843e-07,1.0,1.795943800302165e-07,1.7671458676442586e-06,7.51858683,11.445998564977856,2e-07,0.0,-10.846796,11.445998564977856,0.0,4.47959619,15.02799459406926,0.3851734,0.0,-22.960453610000002,15.02799459406926,0.0,2.015650064,0.0,0.0,2.0,0.0,0.246,0.0,0.0,0.0,44.5,4.353,1.118,2.193,1.0,0.0,0.0
https://doi.org/10.1021/acsaem.7b00320,Cu-Pd-0.1,Cu,Pd,90.91,sphere,0.0,7.0,10.8,15.0,7.0,10.8,15.0,100.0,0.0,0.0,glassy-carbon electrode,KHCO3,0.5,7.8,-0.77,H2,48.52,1.0,H-cell,200.0,80.0,0.5,10.0,6.595836608064843e-07,1.0,1.795943800302165e-07,1.7671458676442586e-06,7.51858683,11.445998564977856,2e-07,0.0,-10.846796,11.445998564977856,0.0,4.47959619,15.02799459406926,0.3851734,0.0,-22.960453610000002,15.02799459406926,0.0,2.015650064,0.0,0.0,2.0,0.0,0.246,0.0,0.0,0.0,44.5,4.353,1.118,2.193,1.0,0.0,0.0
https://doi.org/10.1021/acsaem.7b00320,Cu-Pd-0.1,Cu,Pd,90.91,sphere,0.0,7.0,10.8,15.0,7.0,10.8,15.0,100.0,0.0,0.0,glassy-carbon electrode,KHCO3,0.5,7.8,-0.67,H2,54.01,1.0,H-cell,200.0,80.0,0.5,10.0,6.595836608064843e-07,1.0,1.795943800302165e-07,1.7671458676442586e-06,7.51858683,11.445998564977856,2e-07,0.0,-10.846796,11.445998564977856,0.0,4.47959619,15.02799459406926,0.3851734,0.0,-22.960453610000002,15.02799459406926,0.0,2.015650064,0.0,0.0,2.0,0.0,0.246,0.0,0.0,0.0,44.5,4.353,1.118,2.193,1.0,0.0,0.0
https://doi.org/10.1021/acsaem.7b00320,Cu-Pd-0.1,Cu,Pd,90.91,sphere,0.0,7.0,10.8,15.0,7.0,10.8,15.0,100.0,0.0,0.0,glassy-carbon electrode,KHCO3,0.5,7.8,-0.57,H2,58.63,1.0,H-cell,200.0,80.0,0.5,10.0,6.595836608064843e-07,1.0,1.795943800302165e-07,1.7671458676442586e-06,7.51858683,11.445998564977856,2e-07,0.0,-10.846796,11.445998564977856,0.0,4.47959619,15.02799459406926,0.3851734,0.0,-22.960453610000002,15.02799459406926,0.0,2.015650064,0.0,0.0,2.0,0.0,0.246,0.0,0.0,0.0,44.5,4.353,1.118,2.193,1.0,0.0,0.0
https://doi.org/10.1021/acsaem.7b00320, Cu-Pd-0.3,Cu,Pd,76.92,sphere,0.0,7.0,12.3,15.0,7.0,12.3,15.0,100.0,0.0,0.0,glassy-carbon electrode,KHCO3,0.5,7.8,-1.07,CO,77.33,1.0,H-cell,200.0,80.0,0.5,10.0,9.743476827512796e-07,1.0,1.795943800302165e-07,1.7671458676442586e-06,7.51858683,11.445998564977856,2e-07,0.0,-10.846796,11.445998564977856,0.0,4.47959619,15.02799459406926,0.3851734,0.0,-22.960453610000002,15.02799459406926,0.0,27.99491462,1.0,0.0,2.0,0.0,-0.03751,-0.26,0.74,-6.106153846153846,44.5,4.353,1.118,2.193,1.0,0.0,0.0
https://doi.org/10.1021/acsaem.7b00320, Cu-Pd-0.3,Cu,Pd,76.92,sphere,0.0,7.0,12.3,15.0,7.0,12.3,15.0,100.0,0.0,0.0,glassy-carbon electrode,KHCO3,0.5,7.8,-0.97,CO,83.2,1.0,H-cell,200.0,80.0,0.5,10.0,9.743476827512796e-07,1.0,1.795943800302165e-07,1.7671458676442586e-06,7.51858683,11.445998564977856,2e-07,0.0,-10.846796,11.445998564977856,0.0,4.47959619,15.02799459406926,0.3851734,0.0,-22.960453610000002,15.02799459406926,0.0,27.99491462,1.0,0.0,2.0,0.0,-0.03751,-0.26,0.74,-6.106153846153846,44.5,4.353,1.118,2.193,1.0,0.0,0.0
https://doi.org/10.1021/acsaem.7b00320, Cu-Pd-0.3,Cu,Pd,76.92,sphere,0.0,7.0,12.3,15.0,7.0,12.3,15.0,100.0,0.0,0.0,glassy-carbon electrode,KHCO3,0.5,7.8,-0.87,CO,93.07,1.0,H-cell,200.0,80.0,0.5,10.0,9.743476827512796e-07,1.0,1.795943800302165e-07,1.7671458676442586e-06,7.51858683,11.445998564977856,2e-07,0.0,-10.846796,11.445998564977856,0.0,4.47959619,15.02799459406926,0.3851734,0.0,-22.960453610000002,15.02799459406926,0.0,27.99491462,1.0,0.0,2.0,0.0,-0.03751,-0.26,0.74,-6.106153846153846,44.5,4.353,1.118,2.193,1.0,0.0,0.0
https://doi.org/10.1021/acsaem.7b00320, Cu-Pd-0.3,Cu,Pd,76.92,sphere,0.0,7.0,12.3,15.0,7.0,12.3,15.0,100.0,0.0,0.0,glassy-carbon electrode,KHCO3,0.5,7.8,-0.77,CO,85.33,1.0,H-cell,200.0,80.0,0.5,10.0,9.743476827512796e-07,1.0,1.795943800302165e-07,1.7671458676442586e-06,7.51858683,11.445998564977856,2e-07,0.0,-10.846796,11.445998564977856,0.0,4.47959619,15.02799459406926,0.3851734,0.0,-22.960453610000002,15.02799459406926,0.0,27.99491462,1.0,0.0,2.0,0.0,-0.03751,-0.26,0.74,-6.106153846153846,44.5,4.353,1.118,2.193,1.0,0.0,0.0
https://doi.org/10.1021/acsaem.7b00320, Cu-Pd-0.3,Cu,Pd,76.92,sphere,0.0,7.0,12.3,15.0,7.0,12.3,15.0,100.0,0.0,0.0,glassy-carbon electrode,KHCO3,0.5,7.8,-0.67,CO,78.67,1.0,H-cell,200.0,80.0,0.5,10.0,9.743476827512796e-07,1.0,1.795943800302165e-07,1.7671458676442586e-06,7.51858683,11.445998564977856,2e-07,0.0,-10.846796,11.445998564977856,0.0,4.47959619,15.02799459406926,0.3851734,0.0,-22.960453610000002,15.02799459406926,0.0,27.99491462,1.0,0.0,2.0,0.0,-0.03751,-0.26,0.74,-6.106153846153846,44.5,4.353,1.118,2.193,1.0,0.0,0.0
https://doi.org/10.1021/acsaem.7b00320, Cu-Pd-0.3,Cu,Pd,76.92,sphere,0.0,7.0,12.3,15.0,7.0,12.3,15.0,100.0,0.0,0.0,glassy-carbon electrode,KHCO3,0.5,7.8,-0.57,CO,64.27,1.0,H-cell,200.0,80.0,0.5,10.0,9.743476827512796e-07,1.0,1.795943800302165e-07,1.7671458676442586e-06,7.51858683,11.445998564977856,2e-07,0.0,-10.846796,11.445998564977856,0.0,4.47959619,15.02799459406926,0.3851734,0.0,-22.960453610000002,15.02799459406926,0.0,27.99491462,1.0,0.0,2.0,0.0,-0.03751,-0.26,0.74,-6.106153846153846,44.5,4.353,1.118,2.193,1.0,0.0,0.0
https://doi.org/10.1021/acsaem.7b00320, Cu-Pd-0.3,Cu,Pd,76.92,sphere,0.0,7.0,12.3,15.0,7.0,12.3,15.0,100.0,0.0,0.0,glassy-carbon electrode,KHCO3,0.5,7.8,-1.07,H2,20.51,1.0,H-cell,200.0,80.0,0.5,10.0,9.743476827512796e-07,1.0,1.795943800302165e-07,1.7671458676442586e-06,7.51858683,11.445998564977856,2e-07,0.0,-10.846796,11.445998564977856,0.0,4.47959619,15.02799459406926,0.3851734,0.0,-22.960453610000002,15.02799459406926,0.0,2.015650064,0.0,0.0,2.0,0.0,0.246,0.0,0.0,0.0,44.5,4.353,1.118,2.193,1.0,0.0,0.0
https://doi.org/10.1021/acsaem.7b00320, Cu-Pd-0.3,Cu,Pd,76.92,sphere,0.0,7.0,12.3,15.0,7.0,12.3,15.0,100.0,0.0,0.0,glassy-carbon electrode,KHCO3,0.5,7.8,-0.97,H2,15.02,1.0,H-cell,200.0,80.0,0.5,10.0,9.743476827512796e-07,1.0,1.795943800302165e-07,1.7671458676442586e-06,7.51858683,11.445998564977856,2e-07,0.0,-10.846796,11.445998564977856,0.0,4.47959619,15.02799459406926,0.3851734,0.0,-22.960453610000002,15.02799459406926,0.0,2.015650064,0.0,0.0,2.0,0.0,0.246,0.0,0.0,0.0,44.5,4.353,1.118,2.193,1.0,0.0,0.0
https://doi.org/10.1021/acsaem.7b00320, Cu-Pd-0.3,Cu,Pd,76.92,sphere,0.0,7.0,12.3,15.0,7.0,12.3,15.0,100.0,0.0,0.0,glassy-carbon electrode,KHCO3,0.5,7.8,-0.87,H2,6.35,1.0,H-cell,200.0,80.0,0.5,10.0,9.743476827512796e-07,1.0,1.795943800302165e-07,1.7671458676442586e-06,7.51858683,11.445998564977856,2e-07,0.0,-10.846796,11.445998564977856,0.0,4.47959619,15.02799459406926,0.3851734,0.0,-22.960453610000002,15.02799459406926,0.0,2.015650064,0.0,0.0,2.0,0.0,0.246,0.0,0.0,0.0,44.5,4.353,1.118,2.193,1.0,0.0,0.0
https://doi.org/10.1021/acsaem.7b00320, Cu-Pd-0.3,Cu,Pd,76.92,sphere,0.0,7.0,12.3,15.0,7.0,12.3,15.0,100.0,0.0,0.0,glassy-carbon electrode,KHCO3,0.5,7.8,-0.77,H2,12.42,1.0,H-cell,200.0,80.0,0.5,10.0,9.743476827512796e-07,1.0,1.795943800302165e-07,1.7671458676442586e-06,7.51858683,11.445998564977856,2e-07,0.0,-10.846796,11.445998564977856,0.0,4.47959619,15.02799459406926,0.3851734,0.0,-22.960453610000002,15.02799459406926,0.0,2.015650064,0.0,0.0,2.0,0.0,0.246,0.0,0.0,0.0,44.5,4.353,1.118,2.193,1.0,0.0,0.0
https://doi.org/10.1021/acsaem.7b00320, Cu-Pd-0.3,Cu,Pd,76.92,sphere,0.0,7.0,12.3,15.0,7.0,12.3,15.0,100.0,0.0,0.0,glassy-carbon electrode,KHCO3,0.5,7.8,-0.67,H2,19.35,1.0,H-cell,200.0,80.0,0.5,10.0,9.743476827512796e-07,1.0,1.795943800302165e-07,1.7671458676442586e-06,7.51858683,11.445998564977856,2e-07,0.0,-10.846796,11.445998564977856,0.0,4.47959619,15.02799459406926,0.3851734,0.0,-22.960453610000002,15.02799459406926,0.0,2.015650064,0.0,0.0,2.0,0.0,0.246,0.0,0.0,0.0,44.5,4.353,1.118,2.193,1.0,0.0,0.0
https://doi.org/10.1021/acsaem.7b00320, Cu-Pd-0.3,Cu,Pd,76.92,sphere,0.0,7.0,12.3,15.0,7.0,12.3,15.0,100.0,0.0,0.0,glassy-carbon electrode,KHCO3,0.5,7.8,-0.57,H2,30.9,1.0,H-cell,200.0,80.0,0.5,10.0,9.743476827512796e-07,1.0,1.795943800302165e-07,1.7671458676442586e-06,7.51858683,11.445998564977856,2e-07,0.0,-10.846796,11.445998564977856,0.0,4.47959619,15.02799459406926,0.3851734,0.0,-22.960453610000002,15.02799459406926,0.0,2.015650064,0.0,0.0,2.0,0.0,0.246,0.0,0.0,0.0,44.5,4.353,1.118,2.193,1.0,0.0,0.0
https://doi.org/10.1021/acsaem.7b00320,Cu-Pd-0.8,Cu,Pd,55.56,sphere,0.0,8.0,13.2,16.0,8.0,13.2,16.0,100.0,0.0,0.0,glassy-carbon electrode,KHCO3,0.5,7.8,-1.07,CO,68.8,1.0,H-cell,200.0,80.0,0.5,10.0,1.2042604287152677e-06,1.0,2.68082573106329e-07,2.144660584850632e-06,7.51858683,11.445998564977856,2e-07,0.0,-10.846796,11.445998564977856,0.0,4.47959619,15.02799459406926,0.3851734,0.0,-22.960453610000002,15.02799459406926,0.0,27.99491462,1.0,0.0,2.0,0.0,-0.03751,-0.26,0.74,-6.106153846153846,44.5,4.353,1.118,2.193,1.0,0.0,0.0
https://doi.org/10.1021/acsaem.7b00320,Cu-Pd-0.8,Cu,Pd,55.56,sphere,0.0,8.0,13.2,16.0,8.0,13.2,16.0,100.0,0.0,0.0,glassy-carbon electrode,KHCO3,0.5,7.8,-0.97,CO,78.67,1.0,H-cell,200.0,80.0,0.5,10.0,1.2042604287152677e-06,1.0,2.68082573106329e-07,2.144660584850632e-06,7.51858683,11.445998564977856,2e-07,0.0,-10.846796,11.445998564977856,0.0,4.47959619,15.02799459406926,0.3851734,0.0,-22.960453610000002,15.02799459406926,0.0,27.99491462,1.0,0.0,2.0,0.0,-0.03751,-0.26,0.74,-6.106153846153846,44.5,4.353,1.118,2.193,1.0,0.0,0.0
https://doi.org/10.1021/acsaem.7b00320,Cu-Pd-0.8,Cu,Pd,55.56,sphere,0.0,8.0,13.2,16.0,8.0,13.2,16.0,100.0,0.0,0.0,glassy-carbon electrode,KHCO3,0.5,7.8,-0.87,CO,86.13,1.0,H-cell,200.0,80.0,0.5,10.0,1.2042604287152677e-06,1.0,2.68082573106329e-07,2.144660584850632e-06,7.51858683,11.445998564977856,2e-07,0.0,-10.846796,11.445998564977856,0.0,4.47959619,15.02799459406926,0.3851734,0.0,-22.960453610000002,15.02799459406926,0.0,27.99491462,1.0,0.0,2.0,0.0,-0.03751,-0.26,0.74,-6.106153846153846,44.5,4.353,1.118,2.193,1.0,0.0,0.0
https://doi.org/10.1021/acsaem.7b00320,Cu-Pd-0.8,Cu,Pd,55.56,sphere,0.0,8.0,13.2,16.0,8.0,13.2,16.0,100.0,0.0,0.0,glassy-carbon electrode,KHCO3,0.5,7.8,-0.77,CO,71.47,1.0,H-cell,200.0,80.0,0.5,10.0,1.2042604287152677e-06,1.0,2.68082573106329e-07,2.144660584850632e-06,7.51858683,11.445998564977856,2e-07,0.0,-10.846796,11.445998564977856,0.0,4.47959619,15.02799459406926,0.3851734,0.0,-22.960453610000002,15.02799459406926,0.0,27.99491462,1.0,0.0,2.0,0.0,-0.03751,-0.26,0.74,-6.106153846153846,44.5,4.353,1.118,2.193,1.0,0.0,0.0
https://doi.org/10.1021/acsaem.7b00320,Cu-Pd-0.8,Cu,Pd,55.56,sphere,0.0,8.0,13.2,16.0,8.0,13.2,16.0,100.0,0.0,0.0,glassy-carbon electrode,KHCO3,0.5,7.8,-0.67,CO,60.27,1.0,H-cell,200.0,80.0,0.5,10.0,1.2042604287152677e-06,1.0,2.68082573106329e-07,2.144660584850632e-06,7.51858683,11.445998564977856,2e-07,0.0,-10.846796,11.445998564977856,0.0,4.47959619,15.02799459406926,0.3851734,0.0,-22.960453610000002,15.02799459406926,0.0,27.99491462,1.0,0.0,2.0,0.0,-0.03751,-0.26,0.74,-6.106153846153846,44.5,4.353,1.118,2.193,1.0,0.0,0.0
https://doi.org/10.1021/acsaem.7b00320,Cu-Pd-0.8,Cu,Pd,55.56,sphere,0.0,8.0,13.2,16.0,8.0,13.2,16.0,100.0,0.0,0.0,glassy-carbon electrode,KHCO3,0.5,7.8,-0.57,CO,56.0,1.0,H-cell,200.0,80.0,0.5,10.0,1.2042604287152677e-06,1.0,2.68082573106329e-07,2.144660584850632e-06,7.51858683,11.445998564977856,2e-07,0.0,-10.846796,11.445998564977856,0.0,4.47959619,15.02799459406926,0.3851734,0.0,-22.960453610000002,15.02799459406926,0.0,27.99491462,1.0,0.0,2.0,0.0,-0.03751,-0.26,0.74,-6.106153846153846,44.5,4.353,1.118,2.193,1.0,0.0,0.0
https://doi.org/10.1021/acsaem.7b00320,Cu-Pd-0.8,Cu,Pd,55.56,sphere,0.0,8.0,13.2,16.0,8.0,13.2,16.0,100.0,0.0,0.0,glassy-carbon electrode,KHCO3,0.5,7.8,-1.07,H2,28.49,1.0,H-cell,200.0,80.0,0.5,10.0,1.2042604287152677e-06,1.0,2.68082573106329e-07,2.144660584850632e-06,7.51858683,11.445998564977856,2e-07,0.0,-10.846796,11.445998564977856,0.0,4.47959619,15.02799459406926,0.3851734,0.0,-22.960453610000002,15.02799459406926,0.0,2.015650064,0.0,0.0,2.0,0.0,0.246,0.0,0.0,0.0,44.5,4.353,1.118,2.193,1.0,0.0,0.0
https://doi.org/10.1021/acsaem.7b00320,Cu-Pd-0.8,Cu,Pd,55.56,sphere,0.0,8.0,13.2,16.0,8.0,13.2,16.0,100.0,0.0,0.0,glassy-carbon electrode,KHCO3,0.5,7.8,-0.97,H2,15.25,1.0,H-cell,200.0,80.0,0.5,10.0,1.2042604287152677e-06,1.0,2.68082573106329e-07,2.144660584850632e-06,7.51858683,11.445998564977856,2e-07,0.0,-10.846796,11.445998564977856,0.0,4.47959619,15.02799459406926,0.3851734,0.0,-22.960453610000002,15.02799459406926,0.0,2.015650064,0.0,0.0,2.0,0.0,0.246,0.0,0.0,0.0,44.5,4.353,1.118,2.193,1.0,0.0,0.0
https://doi.org/10.1021/acsaem.7b00320,Cu-Pd-0.8,Cu,Pd,55.56,sphere,0.0,8.0,13.2,16.0,8.0,13.2,16.0,100.0,0.0,0.0,glassy-carbon electrode,KHCO3,0.5,7.8,-0.87,H2,10.65,1.0,H-cell,200.0,80.0,0.5,10.0,1.2042604287152677e-06,1.0,2.68082573106329e-07,2.144660584850632e-06,7.51858683,11.445998564977856,2e-07,0.0,-10.846796,11.445998564977856,0.0,4.47959619,15.02799459406926,0.3851734,0.0,-22.960453610000002,15.02799459406926,0.0,2.015650064,0.0,0.0,2.0,0.0,0.246,0.0,0.0,0.0,44.5,4.353,1.118,2.193,1.0,0.0,0.0
https://doi.org/10.1021/acsaem.7b00320,Cu-Pd-0.8,Cu,Pd,55.56,sphere,0.0,8.0,13.2,16.0,8.0,13.2,16.0,100.0,0.0,0.0,glassy-carbon electrode,KHCO3,0.5,7.8,-0.77,H2,27.34,1.0,H-cell,200.0,80.0,0.5,10.0,1.2042604287152677e-06,1.0,2.68082573106329e-07,2.144660584850632e-06,7.51858683,11.445998564977856,2e-07,0.0,-10.846796,11.445998564977856,0.0,4.47959619,15.02799459406926,0.3851734,0.0,-22.960453610000002,15.02799459406926,0.0,2.015650064,0.0,0.0,2.0,0.0,0.246,0.0,0.0,0.0,44.5,4.353,1.118,2.193,1.0,0.0,0.0
https://doi.org/10.1021/acsaem.7b00320,Cu-Pd-0.8,Cu,Pd,55.56,sphere,0.0,8.0,13.2,16.0,8.0,13.2,16.0,100.0,0.0,0.0,glassy-carbon electrode,KHCO3,0.5,7.8,-0.67,H2,35.68,1.0,H-cell,200.0,80.0,0.5,10.0,1.2042604287152677e-06,1.0,2.68082573106329e-07,2.144660584850632e-06,7.51858683,11.445998564977856,2e-07,0.0,-10.846796,11.445998564977856,0.0,4.47959619,15.02799459406926,0.3851734,0.0,-22.960453610000002,15.02799459406926,0.0,2.015650064,0.0,0.0,2.0,0.0,0.246,0.0,0.0,0.0,44.5,4.353,1.118,2.193,1.0,0.0,0.0
https://doi.org/10.1021/acsaem.7b00320,Cu-Pd-0.8,Cu,Pd,55.56,sphere,0.0,8.0,13.2,16.0,8.0,13.2,16.0,100.0,0.0,0.0,glassy-carbon electrode,KHCO3,0.5,7.8,-0.57,H2,43.45,1.0,H-cell,200.0,80.0,0.5,10.0,1.2042604287152677e-06,1.0,2.68082573106329e-07,2.144660584850632e-06,7.51858683,11.445998564977856,2e-07,0.0,-10.846796,11.445998564977856,0.0,4.47959619,15.02799459406926,0.3851734,0.0,-22.960453610000002,15.02799459406926,0.0,2.015650064,0.0,0.0,2.0,0.0,0.246,0.0,0.0,0.0,44.5,4.353,1.118,2.193,1.0,0.0,0.0
https://doi.org/10.1016/j.electacta.2021.138988,CuO-ZnO10,CuO,ZnO,48.77,sphere,0.0,25.0,35.0,45.0,25.0,35.0,45.0,54.58,0.0,45.42,carbon paper electrode,KHCO3,0.1,6.8,-0.4,CH3OH,6.32,2.0,H-cell,2000.0,0.0,2.0,10.0,2.244929750377706e-05,1.0,8.181230868723419e-06,4.7712938426394975e-05,4.72796063,11.121387926358747,0.0006916,0.000264654999999,-5.466114125,44.485551705434986,0.0,0.8923141,11.849287064975101,0.0,0.0,-4.894751419999999,47.397148259900405,0.7227,32.026214748,1.0,1.0,6.0,1.0,-0.3915,-0.04,0.9600000000000016,-27.040000000000028,44.5,4.353,1.118,2.193,1.0,1.0,0.0
https://doi.org/10.1016/j.electacta.2021.138988,CuO-ZnO10,CuO,ZnO,48.77,sphere,0.0,25.0,35.0,45.0,25.0,35.0,45.0,54.58,0.0,45.42,carbon paper electrode,KHCO3,0.1,6.8,-0.4,HCOOH,15.98,2.0,H-cell,2000.0,0.0,2.0,10.0,2.244929750377706e-05,1.0,8.181230868723419e-06,4.7712938426394975e-05,4.72796063,11.121387926358747,0.0006916,0.000264654999999,-5.466114125,44.485551705434986,0.0,0.8923141,11.849287064975101,0.0,0.0,-4.894751419999999,47.397148259900405,0.7227,46.005479304,2.0,1.0,5.0,0.0,-0.29919999999999997,-0.53,1.4699999999999982,1.4700000000000009,44.5,4.353,1.118,2.193,1.0,1.0,0.0
https://doi.org/10.1016/j.electacta.2021.138988,CuO-ZnO10,CuO,ZnO,48.77,sphere,0.0,25.0,35.0,45.0,25.0,35.0,45.0,54.58,0.0,45.42,carbon paper electrode,KHCO3,0.1,6.8,-0.4,H2,77.7,2.0,H-cell,2000.0,0.0,2.0,10.0,2.244929750377706e-05,1.0,8.181230868723419e-06,4.7712938426394975e-05,4.72796063,11.121387926358747,0.0006916,0.000264654999999,-5.466114125,44.485551705434986,0.0,0.8923141,11.849287064975101,0.0,0.0,-4.894751419999999,47.397148259900405,0.7227,2.015650064,0.0,0.0,2.0,0.0,0.246,0.0,0.0,0.0,44.5,4.353,1.118,2.193,1.0,1.0,0.0
https://doi.org/10.1016/j.electacta.2021.138988,CuO-ZnO10,CuO,ZnO,48.77,sphere,0.0,25.0,35.0,45.0,25.0,35.0,45.0,54.58,0.0,45.42,carbon paper electrode,KHCO3,0.1,6.8,-0.6,CH3OH,14.79,2.0,H-cell,2000.0,0.0,2.0,10.0,2.244929750377706e-05,1.0,8.181230868723419e-06,4.7712938426394975e-05,4.72796063,11.121387926358747,0.0006916,0.000264654999999,-5.466114125,44.485551705434986,0.0,0.8923141,11.849287064975101,0.0,0.0,-4.894751419999999,47.397148259900405,0.7227,32.026214748,1.0,1.0,6.0,1.0,-0.3915,-0.04,0.9600000000000016,-27.040000000000028,44.5,4.353,1.118,2.193,1.0,1.0,0.0
https://doi.org/10.1016/j.electacta.2021.138988,CuO-ZnO10,CuO,ZnO,48.77,sphere,0.0,25.0,35.0,45.0,25.0,35.0,45.0,54.58,0.0,45.42,carbon paper electrode,KHCO3,0.1,6.8,-0.6,C2H5OH,15.66,2.0,H-cell,2000.0,0.0,2.0,10.0,2.244929750377706e-05,1.0,8.181230868723419e-06,4.7712938426394975e-05,4.72796063,11.121387926358747,0.0006916,0.000264654999999,-5.466114125,44.485551705434986,0.0,0.8923141,11.849287064975101,0.0,0.0,-4.894751419999999,47.397148259900405,0.7227,46.041864812,1.0,1.0,9.0,1.0,-0.0014000000000000123,-0.04,1.96,1.9600000000000033,44.5,4.353,1.118,2.193,1.0,1.0,0.0
https://doi.org/10.1016/j.electacta.2021.138988,CuO-ZnO10,CuO,ZnO,48.77,sphere,0.0,25.0,35.0,45.0,25.0,35.0,45.0,54.58,0.0,45.42,carbon paper electrode,KHCO3,0.1,6.8,-0.6,HCOOH,18.25,2.0,H-cell,2000.0,0.0,2.0,10.0,2.244929750377706e-05,1.0,8.181230868723419e-06,4.7712938426394975e-05,4.72796063,11.121387926358747,0.0006916,0.000264654999999,-5.466114125,44.485551705434986,0.0,0.8923141,11.849287064975101,0.0,0.0,-4.894751419999999,47.397148259900405,0.7227,46.005479304,2.0,1.0,5.0,0.0,-0.29919999999999997,-0.53,1.4699999999999982,1.4700000000000009,44.5,4.353,1.118,2.193,1.0,1.0,0.0
