Repository: vovamirosh/-CO2RR-Beyond-Green-AI

File: Datasets/raw_dataset.csv (part 37 of 43)
,Number,Autor,Publication,Title,Journal,IF,DOI,"Stability, hour",Key Product,Article name,Formula,Compound_1,Compound_2,"Cat./Support ratio, % (at)",Morphology (TEM/SEM),"Pore size, nm",width min (nm),width aver (nm),width max (nm),length min (nm),length aver (nm),length max (nm),"Cu, % (at.)","Cu+, % (at.)","Cu(2+), % (at.)",Base,electrolyte,"conc, M",pH,RHE vs V,Product,"FE, %","Time, h",Type of reactor,"Loading, μg/cm2","Add_carbon, %","Surface area of electrode, cm2","Flow rate CO2, ml/min","Volume, cm3"
3381,133,,2024,CeO2-promoted Cu2O-based catalyst sprayed on the gas diffusion layer for the electroreduction of carbon dioxide to ethylene,,,https://doi.org/10.1039/D3MA01009K,2.0,,Cu2O-5CeO2-C,,Cu,CeO2,93.83,cubic,,130.72,193.37,271.9,130.72,193.37,271.9,92.68,7.32,0.0,gasdiffusion electrode,KOH,1.0,14.0,-0.52,H2,72.19,0.08,H-cell,1000.0,0.0,1.0,200.0,150.0
3382,133,,2024,CeO2-promoted Cu2O-based catalyst sprayed on the gas diffusion layer for the electroreduction of carbon dioxide to ethylene,,,https://doi.org/10.1039/D3MA01009K,2.0,,Cu2O-5CeO2-C,,Cu,CeO2,93.83,cubic,,130.72,193.37,271.9,130.72,193.37,271.9,92.68,7.32,0.0,gasdiffusion electrode,KOH,1.0,14.0,-0.52,CO,18.05,0.08,H-cell,1000.0,0.0,1.0,200.0,150.0
3383,133,,2024,CeO2-promoted Cu2O-based catalyst sprayed on the gas diffusion layer for the electroreduction of carbon dioxide to ethylene,,,https://doi.org/10.1039/D3MA01009K,2.0,,Cu2O-5CeO2-C,,Cu,CeO2,93.83,cubic,,130.72,193.37,271.9,130.72,193.37,271.9,92.68,7.32,0.0,gasdiffusion electrode,KOH,1.0,14.0,-0.52,C2H4,10.36,0.08,H-cell,1000.0,0.0,1.0,200.0,150.0
3384,133,,2024,CeO2-promoted Cu2O-based catalyst sprayed on the gas diffusion layer for the electroreduction of carbon dioxide to ethylene,,,https://doi.org/10.1039/D3MA01009K,2.0,,Cu2O-5CeO2-C,,Cu,CeO2,93.83,cubic,,130.72,193.37,271.9,130.72,193.37,271.9,92.68,7.32,0.0,gasdiffusion electrode,KCl,1.0,6.9,-1.31,H2,42.58,,H-cell,1000.0,0.0,1.0,200.0,150.0
3385,133,,2024,CeO2-promoted Cu2O-based catalyst sprayed on the gas diffusion layer for the electroreduction of carbon dioxide to ethylene,,,https://doi.org/10.1039/D3MA01009K,2.0,,Cu2O-5CeO2-C,,Cu,CeO2,93.83,cubic,,130.72,193.37,271.9,130.72,193.37,271.9,92.68,7.32,0.0,gasdiffusion electrode,KCl,1.0,6.9,-1.31,CO,22.49,,H-cell,1000.0,0.0,1.0,200.0,150.0
3386,133,,2024,CeO2-promoted Cu2O-based catalyst sprayed on the gas diffusion layer for the electroreduction of carbon dioxide to ethylene,,,https://doi.org/10.1039/D3MA01009K,2.0,,Cu2O-5CeO2-C,,Cu,CeO2,93.83,cubic,,130.72,193.37,271.9,130.72,193.37,271.9,92.68,7.32,0.0,gasdiffusion electrode,KCl,1.0,6.9,-1.31,CH4,4.78,,H-cell,1000.0,0.0,1.0,200.0,150.0
3387,133,,2024,CeO2-promoted Cu2O-based catalyst sprayed on the gas diffusion layer for the electroreduction of carbon dioxide to ethylene,,,https://doi.org/10.1039/D3MA01009K,2.0,,Cu2O-5CeO2-C,,Cu,CeO2,93.83,cubic,,130.72,193.37,271.9,130.72,193.37,271.9,92.68,7.32,0.0,gasdiffusion electrode,KCl,1.0,6.9,-1.31,C2H4,30.14,,H-cell,1000.0,0.0,1.0,200.0,150.0
3388,133,,2024,CeO2-promoted Cu2O-based catalyst sprayed on the gas diffusion layer for the electroreduction of carbon dioxide to ethylene,,,https://doi.org/10.1039/D3MA01009K,2.0,,Cu2O-5CeO2-C,,Cu,CeO2,93.83,cubic,,130.72,193.37,271.9,130.72,193.37,271.9,92.68,7.32,0.0,gasdiffusion electrode,KCl,1.0,6.9,-1.29,H2,34.29,,H-cell,1000.0,0.0,1.0,200.0,150.0
3389,133,,2024,CeO2-promoted Cu2O-based catalyst sprayed on the gas diffusion layer for the electroreduction of carbon dioxide to ethylene,,,https://doi.org/10.1039/D3MA01009K,2.0,,Cu2O-5CeO2-C,,Cu,CeO2,93.83,cubic,,130.72,193.37,271.9,130.72,193.37,271.9,92.68,7.32,0.0,gasdiffusion electrode,KCl,1.0,6.9,-1.29,CO,22.33,,H-cell,1000.0,0.0,1.0,200.0,150.0
3390,133,,2024,CeO2-promoted Cu2O-based catalyst sprayed on the gas diffusion layer for the electroreduction of carbon dioxide to ethylene,,,https://doi.org/10.1039/D3MA01009K,2.0,,Cu2O-5CeO2-C,,Cu,CeO2,93.83,cubic,,130.72,193.37,271.9,130.72,193.37,271.9,92.68,7.32,0.0,gasdiffusion electrode,KCl,1.0,6.9,-1.29,CH4,4.47,,H-cell,1000.0,0.0,1.0,200.0,150.0
3391,133,,2024,CeO2-promoted Cu2O-based catalyst sprayed on the gas diffusion layer for the electroreduction of carbon dioxide to ethylene,,,https://doi.org/10.1039/D3MA01009K,2.0,,Cu2O-5CeO2-C,,Cu,CeO2,93.83,cubic,,130.72,193.37,271.9,130.72,193.37,271.9,92.68,7.32,0.0,gasdiffusion electrode,KCl,1.0,6.9,-1.29,C2H4,39.07,,H-cell,1000.0,0.0,1.0,200.0,150.0
3392,133,,2024,CeO2-promoted Cu2O-based catalyst sprayed on the gas diffusion layer for the electroreduction of carbon dioxide to ethylene,,,https://doi.org/10.1039/D3MA01009K,2.0,,Cu2O-5CeO2-C,,Cu,CeO2,93.83,cubic,,130.72,193.37,271.9,130.72,193.37,271.9,92.68,7.32,0.0,gasdiffusion electrode,KCl,1.0,6.9,-1.23,H2,39.23,,H-cell,1000.0,0.0,1.0,200.0,150.0
3393,133,,2024,CeO2-promoted Cu2O-based catalyst sprayed on the gas diffusion layer for the electroreduction of carbon dioxide to ethylene,,,https://doi.org/10.1039/D3MA01009K,2.0,,Cu2O-5CeO2-C,,Cu,CeO2,93.83,cubic,,130.72,193.37,271.9,130.72,193.37,271.9,92.68,7.32,0.0,gasdiffusion electrode,KCl,1.0,6.9,-1.23,CO,17.22,,H-cell,1000.0,0.0,1.0,200.0,150.0
3394,133,,2024,CeO2-promoted Cu2O-based catalyst sprayed on the gas diffusion layer for the electroreduction of carbon dioxide to ethylene,,,https://doi.org/10.1039/D3MA01009K,2.0,,Cu2O-5CeO2-C,,Cu,CeO2,93.83,cubic,,130.72,193.37,271.9,130.72,193.37,271.9,92.68,7.32,0.0,gasdiffusion electrode,KCl,1.0,6.9,-1.23,CH4,3.67,,H-cell,1000.0,0.0,1.0,200.0,150.0
3395,133,,2024,CeO2-promoted Cu2O-based catalyst sprayed on the gas diffusion layer for the electroreduction of carbon dioxide to ethylene,,,https://doi.org/10.1039/D3MA01009K,2.0,,Cu2O-5CeO2-C,,Cu,CeO2,93.83,cubic,,130.72,193.37,271.9,130.72,193.37,271.9,92.68,7.32,0.0,gasdiffusion electrode,KCl,1.0,6.9,-1.23,C2H4,40.19,,H-cell,1000.0,0.0,1.0,200.0,150.0
3396,133,,2024,CeO2-promoted Cu2O-based catalyst sprayed on the gas diffusion layer for the electroreduction of carbon dioxide to ethylene,,,https://doi.org/10.1039/D3MA01009K,2.0,,Cu2O-5CeO2-C,,Cu,CeO2,93.83,cubic,,130.72,193.37,271.9,130.72,193.37,271.9,92.68,7.32,0.0,gasdiffusion electrode,KCl,1.0,6.9,-1.13,H2,50.88,,H-cell,1000.0,0.0,1.0,200.0,150.0
3397,133,,2024,CeO2-promoted Cu2O-based catalyst sprayed on the gas diffusion layer for the electroreduction of carbon dioxide to ethylene,,,https://doi.org/10.1039/D3MA01009K,2.0,,Cu2O-5CeO2-C,,Cu,CeO2,93.83,cubic,,130.72,193.37,271.9,130.72,193.37,271.9,92.68,7.32,0.0,gasdiffusion electrode,KCl,1.0,6.9,-1.13,CO,11.8,,H-cell,1000.0,0.0,1.0,200.0,150.0
3398,133,,2024,CeO2-promoted Cu2O-based catalyst sprayed on the gas diffusion layer for the electroreduction of carbon dioxide to ethylene,,,https://doi.org/10.1039/D3MA01009K,2.0,,Cu2O-5CeO2-C,,Cu,CeO2,93.83,cubic,,130.72,193.37,271.9,130.72,193.37,271.9,92.68,7.32,0.0,gasdiffusion electrode,KCl,1.0,6.9,-1.13,CH4,1.44,,H-cell,1000.0,0.0,1.0,200.0,150.0
3399,133,,2024,CeO2-promoted Cu2O-based catalyst sprayed on the gas diffusion layer for the electroreduction of carbon dioxide to ethylene,,,https://doi.org/10.1039/D3MA01009K,2.0,,Cu2O-5CeO2-C,,Cu,CeO2,93.83,cubic,,130.72,193.37,271.9,130.72,193.37,271.9,92.68,7.32,0.0,gasdiffusion electrode,KCl,1.0,6.9,-1.13,C2H4,36.04,,H-cell,1000.0,0.0,1.0,200.0,150.0
3400,133,,2024,CeO2-promoted Cu2O-based catalyst sprayed on the gas diffusion layer for the electroreduction of carbon dioxide to ethylene,,,https://doi.org/10.1039/D3MA01009K,2.0,,Cu2O-5CeO2-C,,Cu,CeO2,93.83,cubic,,130.72,193.37,271.9,130.72,193.37,271.9,92.68,7.32,0.0,gasdiffusion electrode,KCl,1.0,6.9,-1.04,H2,65.23,,H-cell,1000.0,0.0,1.0,200.0,150.0
3401,133,,2024,CeO2-promoted Cu2O-based catalyst sprayed on the gas diffusion layer for the electroreduction of carbon dioxide to ethylene,,,https://doi.org/10.1039/D3MA01009K,2.0,,Cu2O-5CeO2-C,,Cu,CeO2,93.83,cubic,,130.72,193.37,271.9,130.72,193.37,271.9,92.68,7.32,0.0,gasdiffusion electrode,KCl,1.0,6.9,-1.04,CO,11.0,,H-cell,1000.0,0.0,1.0,200.0,150.0
3402,133,,2024,CeO2-promoted Cu2O-based catalyst sprayed on the gas diffusion layer for the electroreduction of carbon dioxide to ethylene,,,https://doi.org/10.1039/D3MA01009K,2.0,,Cu2O-5CeO2-C,,Cu,CeO2,93.83,cubic,,130.72,193.37,271.9,130.72,193.37,271.9,92.68,7.32,0.0,gasdiffusion electrode,KCl,1.0,6.9,-1.04,C2H4,23.92,,H-cell,1000.0,0.0,1.0,200.0,150.0
3403,133,,2024,CeO2-promoted Cu2O-based catalyst sprayed on the gas diffusion layer for the electroreduction of carbon dioxide to ethylene,,,https://doi.org/10.1039/D3MA01009K,2.0,,Cu2O-5CeO2-C,,Cu,CeO2,93.83,cubic,,130.72,193.37,271.9,130.72,193.37,271.9,92.68,7.32,0.0,gasdiffusion electrode,KCl,1.0,6.9,-0.93,H2,74.64,,H-cell,1000.0,0.0,1.0,200.0,150.0
3404,133,,2024,CeO2-promoted Cu2O-based catalyst sprayed on the gas diffusion layer for the electroreduction of carbon dioxide to ethylene,,,https://doi.org/10.1039/D3MA01009K,2.0,,Cu2O-5CeO2-C,,Cu,CeO2,93.83,cubic,,130.72,193.37,271.9,130.72,193.37,271.9,92.68,7.32,0.0,gasdiffusion electrode,KCl,1.0,6.9,-0.93,CO,11.64,,H-cell,1000.0,0.0,1.0,200.0,150.0
3405,133,,2024,CeO2-promoted Cu2O-based catalyst sprayed on the gas diffusion layer for the electroreduction of carbon dioxide to ethylene,,,https://doi.org/10.1039/D3MA01009K,2.0,,Cu2O-5CeO2-C,,Cu,CeO2,93.83,cubic,,130.72,193.37,271.9,130.72,193.37,271.9,92.68,7.32,0.0,gasdiffusion electrode,KCl,1.0,6.9,-0.93,C2H4,13.72,,H-cell,1000.0,0.0,1.0,200.0,150.0
3406,133,,2024,CeO2-promoted Cu2O-based catalyst sprayed on the gas diffusion layer for the electroreduction of carbon dioxide to ethylene,,,https://doi.org/10.1039/D3MA01009K,2.0,,Cu2O-5CeO2-C,,Cu,CeO2,93.83,cubic,,130.72,193.37,271.9,130.72,193.37,271.9,92.68,7.32,0.0,gasdiffusion electrode,KHCO3,0.5,7.2,-1.55,H2,66.19,,H-cell,1000.0,0.0,1.0,200.0,150.0
3407,133,,2024,CeO2-promoted Cu2O-based catalyst sprayed on the gas diffusion layer for the electroreduction of carbon dioxide to ethylene,,,https://doi.org/10.1039/D3MA01009K,2.0,,Cu2O-5CeO2-C,,Cu,CeO2,93.83,cubic,,130.72,193.37,271.9,130.72,193.37,271.9,92.68,7.32,0.0,gasdiffusion electrode,KHCO3,0.5,7.2,-1.55,CO,4.47,,H-cell,1000.0,0.0,1.0,200.0,150.0
3408,133,,2024,CeO2-promoted Cu2O-based catalyst sprayed on the gas diffusion layer for the electroreduction of carbon dioxide to ethylene,,,https://doi.org/10.1039/D3MA01009K,2.0,,Cu2O-5CeO2-C,,Cu,CeO2,93.83,cubic,,130.72,193.37,271.9,130.72,193.37,271.9,92.68,7.32,0.0,gasdiffusion electrode,KHCO3,0.5,7.2,-1.55,CH4,2.71,,H-cell,1000.0,0.0,1.0,200.0,150.0
3409,133,,2024,CeO2-promoted Cu2O-based catalyst sprayed on the gas diffusion layer for the electroreduction of carbon dioxide to ethylene,,,https://doi.org/10.1039/D3MA01009K,2.0,,Cu2O-5CeO2-C,,Cu,CeO2,93.83,cubic,,130.72,193.37,271.9,130.72,193.37,271.9,92.68,7.32,0.0,gasdiffusion electrode,KHCO3,0.5,7.2,-1.55,C2H4,26.32,,H-cell,1000.0,0.0,1.0,200.0,150.0
3410,133,,2024,CeO2-promoted Cu2O-based catalyst sprayed on the gas diffusion layer for the electroreduction of carbon dioxide to ethylene,,,https://doi.org/10.1039/D3MA01009K,2.0,,Cu2O-5CeO2-C,,Cu,CeO2,93.83,cubic,,130.72,193.37,271.9,130.72,193.37,271.9,92.68,7.32,0.0,gasdiffusion electrode,KHCO3,0.5,7.2,-1.45,H2,62.84,,H-cell,1000.0,0.0,1.0,200.0,150.0
3411,133,,2024,CeO2-promoted Cu2O-based catalyst sprayed on the gas diffusion layer for the electroreduction of carbon dioxide to ethylene,,,https://doi.org/10.1039/D3MA01009K,2.0,,Cu2O-5CeO2-C,,Cu,CeO2,93.83,cubic,,130.72,193.37,271.9,130.72,193.37,271.9,92.68,7.32,0.0,gasdiffusion electrode,KHCO3,0.5,7.2,-1.45,CO,6.06,,H-cell,1000.0,0.0,1.0,200.0,150.0
3412,133,,2024,CeO2-promoted Cu2O-based catalyst sprayed on the gas diffusion layer for the electroreduction of carbon dioxide to ethylene,,,https://doi.org/10.1039/D3MA01009K,2.0,,Cu2O-5CeO2-C,,Cu,CeO2,93.83,cubic,,130.72,193.37,271.9,130.72,193.37,271.9,92.68,7.32,0.0,gasdiffusion electrode,KHCO3,0.5,7.2,-1.45,CH4,2.39,,H-cell,1000.0,0.0,1.0,200.0,150.0
3413,133,,2024,CeO2-promoted Cu2O-based catalyst sprayed on the gas diffusion layer for the electroreduction of carbon dioxide to ethylene,,,https://doi.org/10.1039/D3MA01009K,2.0,,Cu2O-5CeO2-C,,Cu,CeO2,93.83,cubic,,130.72,193.37,271.9,130.72,193.37,271.9,92.68,7.32,0.0,gasdiffusion electrode,KHCO3,0.5,7.2,-1.45,C2H4,28.71,,H-cell,1000.0,0.0,1.0,200.0,150.0
3414,133,,2024,CeO2-promoted Cu2O-based catalyst sprayed on the gas diffusion layer for the electroreduction of carbon dioxide to ethylene,,,https://doi.org/10.1039/D3MA01009K,2.0,,Cu2O-5CeO2-C,,Cu,CeO2,93.83,cubic,,130.72,193.37,271.9,130.72,193.37,271.9,92.68,7.32,0.0,gasdiffusion electrode,KHCO3,0.5,7.2,-1.43,H2,59.49,,H-cell,1000.0,0.0,1.0,200.0,150.0
3415,133,,2024,CeO2-promoted Cu2O-based catalyst sprayed on the gas diffusion layer for the electroreduction of carbon dioxide to ethylene,,,https://doi.org/10.1039/D3MA01009K,2.0,,Cu2O-5CeO2-C,,Cu,CeO2,93.83,cubic,,130.72,193.37,271.9,130.72,193.37,271.9,92.68,7.32,0.0,gasdiffusion electrode,KHCO3,0.5,7.2,-1.43,CO,10.37,,H-cell,1000.0,0.0,1.0,200.0,150.0
3416,133,,2024,CeO2-promoted Cu2O-based catalyst sprayed on the gas diffusion layer for the electroreduction of carbon dioxide to ethylene,,,https://doi.org/10.1039/D3MA01009K,2.0,,Cu2O-5CeO2-C,,Cu,CeO2,93.83,cubic,,130.72,193.37,271.9,130.72,193.37,271.9,92.68,7.32,0.0,gasdiffusion electrode,KHCO3,0.5,7.2,-1.43,CH4,1.91,,H-cell,1000.0,0.0,1.0,200.0,150.0
3417,133,,2024,CeO2-promoted Cu2O-based catalyst sprayed on the gas diffusion layer for the electroreduction of carbon dioxide to ethylene,,,https://doi.org/10.1039/D3MA01009K,2.0,,Cu2O-5CeO2-C,,Cu,CeO2,93.83,cubic,,130.72,193.37,271.9,130.72,193.37,271.9,92.68,7.32,0.0,gasdiffusion electrode,KHCO3,0.5,7.2,-1.43,C2H4,28.07,,H-cell,1000.0,0.0,1.0,200.0,150.0
3418,133,,2024,CeO2-promoted Cu2O-based catalyst sprayed on the gas diffusion layer for the electroreduction of carbon dioxide to ethylene,,,https://doi.org/10.1039/D3MA01009K,2.0,,Cu2O-5CeO2-C,,Cu,CeO2,93.83,cubic,,130.72,193.37,271.9,130.72,193.37,271.9,92.68,7.32,0.0,gasdiffusion electrode,KHCO3,0.5,7.2,-1.34,H2,59.17,,H-cell,1000.0,0.0,1.0,200.0,150.0
3419,133,,2024,CeO2-promoted Cu2O-based catalyst sprayed on the gas diffusion layer for the electroreduction of carbon dioxide to ethylene,,,https://doi.org/10.1039/D3MA01009K,2.0,,Cu2O-5CeO2-C,,Cu,CeO2,93.83,cubic,,130.72,193.37,271.9,130.72,193.37,271.9,92.68,7.32,0.0,gasdiffusion electrode,KHCO3,0.5,7.2,-1.34,CO,11.96,,H-cell,1000.0,0.0,1.0,200.0,150.0
3420,133,,2024,CeO2-promoted Cu2O-based catalyst sprayed on the gas diffusion layer for the electroreduction of carbon dioxide to ethylene,,,https://doi.org/10.1039/D3MA01009K,2.0,,Cu2O-5CeO2-C,,Cu,CeO2,93.83,cubic,,130.72,193.37,271.9,130.72,193.37,271.9,92.68,7.32,0.0,gasdiffusion electrode,KHCO3,0.5,7.2,-1.34,CH4,1.59,,H-cell,1000.0,0.0,1.0,200.0,150.0
3421,133,,2024,CeO2-promoted Cu2O-based catalyst sprayed on the gas diffusion layer for the electroreduction of carbon dioxide to ethylene,,,https://doi.org/10.1039/D3MA01009K,2.0,,Cu2O-5CeO2-C,,Cu,CeO2,93.83,cubic,,130.72,193.37,271.9,130.72,193.37,271.9,92.68,7.32,0.0,gasdiffusion electrode,KHCO3,0.5,7.2,-1.34,C2H4,27.43,,H-cell,1000.0,0.0,1.0,200.0,150.0
3422,133,,2024,CeO2-promoted Cu2O-based catalyst sprayed on the gas diffusion layer for the electroreduction of carbon dioxide to ethylene,,,https://doi.org/10.1039/D3MA01009K,2.0,,Cu2O-5CeO2-C,,Cu,CeO2,93.83,cubic,,130.72,193.37,271.9,130.72,193.37,271.9,92.68,7.32,0.0,gasdiffusion electrode,KHCO3,0.5,7.2,-1.24,H2,63.64,,H-cell,1000.0,0.0,1.0,200.0,150.0
3423,133,,2024,CeO2-promoted Cu2O-based catalyst sprayed on the gas diffusion layer for the electroreduction of carbon dioxide to ethylene,,,https://doi.org/10.1039/D3MA01009K,2.0,,Cu2O-5CeO2-C,,Cu,CeO2,93.83,cubic,,130.72,193.37,271.9,130.72,193.37,271.9,92.68,7.32,0.0,gasdiffusion electrode,KHCO3,0.5,7.2,-1.24,CO,14.19,,H-cell,1000.0,0.0,1.0,200.0,150.0
3424,133,,2024,CeO2-promoted Cu2O-based catalyst sprayed on the gas diffusion layer for the electroreduction of carbon dioxide to ethylene,,,https://doi.org/10.1039/D3MA01009K,2.0,,Cu2O-5CeO2-C,,Cu,CeO2,93.83,cubic,,130.72,193.37,271.9,130.72,193.37,271.9,92.68,7.32,0.0,gasdiffusion electrode,KHCO3,0.5,7.2,-1.24,CH4,1.28,,H-cell,1000.0,0.0,1.0,200.0,150.0
3425,133,,2024,CeO2-promoted Cu2O-based catalyst sprayed on the gas diffusion layer for the electroreduction of carbon dioxide to ethylene,,,https://doi.org/10.1039/D3MA01009K,2.0,,Cu2O-5CeO2-C,,Cu,CeO2,93.83,cubic,,130.72,193.37,271.9,130.72,193.37,271.9,92.68,7.32,0.0,gasdiffusion electrode,KHCO3,0.5,7.2,-1.24,C2H4,20.89,,H-cell,1000.0,0.0,1.0,200.0,150.0
3426,133,,2024,CeO2-promoted Cu2O-based catalyst sprayed on the gas diffusion layer for the electroreduction of carbon dioxide to ethylene,,,https://doi.org/10.1039/D3MA01009K,2.0,,Cu2O-5CeO2-C,,Cu,CeO2,93.83,cubic,,130.72,193.37,271.9,130.72,193.37,271.9,92.68,7.32,0.0,gasdiffusion electrode,KHCO3,0.5,7.2,-1.11,H2,69.7,,H-cell,1000.0,0.0,1.0,200.0,150.0
3427,133,,2024,CeO2-promoted Cu2O-based catalyst sprayed on the gas diffusion layer for the electroreduction of carbon dioxide to ethylene,,,https://doi.org/10.1039/D3MA01009K,2.0,,Cu2O-5CeO2-C,,Cu,CeO2,93.83,cubic,,130.72,193.37,271.9,130.72,193.37,271.9,92.68,7.32,0.0,gasdiffusion electrode,KHCO3,0.5,7.2,-1.11,CO,21.05,,H-cell,1000.0,0.0,1.0,200.0,150.0
3428,133,,2024,CeO2-promoted Cu2O-based catalyst sprayed on the gas diffusion layer for the electroreduction of carbon dioxide to ethylene,,,https://doi.org/10.1039/D3MA01009K,2.0,,Cu2O-5CeO2-C,,Cu,CeO2,93.83,cubic,,130.72,193.37,271.9,130.72,193.37,271.9,92.68,7.32,0.0,gasdiffusion electrode,KHCO3,0.5,7.2,-1.11,C2H4,9.25,,H-cell,1000.0,0.0,1.0,200.0,150.0
3429,133,,2024,CeO2-promoted Cu2O-based catalyst sprayed on the gas diffusion layer for the electroreduction of carbon dioxide to ethylene,,,https://doi.org/10.1039/D3MA01009K,2.0,,Cu2O-5CeO2-C,,Cu,CeO2,93.83,cubic,,130.72,193.37,271.9,130.72,193.37,271.9,92.68,7.32,0.0,gasdiffusion electrode,KOH,0.1,13.0,-1.01,H2,37.45,,H-cell,1000.0,0.0,1.0,200.0,150.0
3430,133,,2024,CeO2-promoted Cu2O-based catalyst sprayed on the gas diffusion layer for the electroreduction of carbon dioxide to ethylene,,,https://doi.org/10.1039/D3MA01009K,2.0,,Cu2O-5CeO2-C,,Cu,CeO2,93.83,cubic,,130.72,193.37,271.9,130.72,193.37,271.9,92.68,7.32,0.0,gasdiffusion electrode,KOH,0.1,13.0,-1.01,CO,34.62,,H-cell,1000.0,0.0,1.0,200.0,150.0
3431,133,,2024,CeO2-promoted Cu2O-based catalyst sprayed on the gas diffusion layer for the electroreduction of carbon dioxide to ethylene,,,https://doi.org/10.1039/D3MA01009K,2.0,,Cu2O-5CeO2-C,,Cu,CeO2,93.83,cubic,,130.72,193.37,271.9,130.72,193.37,271.9,92.68,7.32,0.0,gasdiffusion electrode,KOH,0.1,13.0,-1.01,C2H4,28.14,,H-cell,1000.0,0.0,1.0,200.0,150.0
3432,133,,2024,CeO2-promoted Cu2O-based catalyst sprayed on the gas diffusion layer for the electroreduction of carbon dioxide to ethylene,,,https://doi.org/10.1039/D3MA01009K,2.0,,Cu2O-5CeO2-C,,Cu,CeO2,93.83,cubic,,130.72,193.37,271.9,130.72,193.37,271.9,92.68,7.32,0.0,gasdiffusion electrode,KOH,0.1,13.0,-0.96,H2,48.18,,H-cell,1000.0,0.0,1.0,200.0,150.0
3433,133,,2024,CeO2-promoted Cu2O-based catalyst sprayed on the gas diffusion layer for the electroreduction of carbon dioxide to ethylene,,,https://doi.org/10.1039/D3MA01009K,2.0,,Cu2O-5CeO2-C,,Cu,CeO2,93.83,cubic,,130.72,193.37,271.9,130.72,193.37,271.9,92.68,7.32,0.0,gasdiffusion electrode,KOH,0.1,13.0,-0.96,CO,18.42,,H-cell,1000.0,0.0,1.0,200.0,150.0
3434,133,,2024,CeO2-promoted Cu2O-based catalyst sprayed on the gas diffusion layer for the electroreduction of carbon dioxide to ethylene,,,https://doi.org/10.1039/D3MA01009K,2.0,,Cu2O-5CeO2-C,,Cu,CeO2,93.83,cubic,,130.72,193.37,271.9,130.72,193.37,271.9,92.68,7.32,0.0,gasdiffusion electrode,KOH,0.1,13.0,-0.96,C2H4,33.4,,H-cell,1000.0,0.0,1.0,200.0,150.0
3435,133,,2024,CeO2-promoted Cu2O-based catalyst sprayed on the gas diffusion layer for the electroreduction of carbon dioxide to ethylene,,,https://doi.org/10.1039/D3MA01009K,2.0,,Cu2O-5CeO2-C,,Cu,CeO2,93.83,cubic,,130.72,193.37,271.9,130.72,193.37,271.9,92.68,7.32,0.0,gasdiffusion electrode,KOH,0.1,13.0,-0.91,H2,53.64,,H-cell,1000.0,0.0,1.0,200.0,150.0
3436,133,,2024,CeO2-promoted Cu2O-based catalyst sprayed on the gas diffusion layer for the electroreduction of carbon dioxide to ethylene,,,https://doi.org/10.1039/D3MA01009K,2.0,,Cu2O-5CeO2-C,,Cu,CeO2,93.83,cubic,,130.72,193.37,271.9,130.72,193.37,271.9,92.68,7.32,0.0,gasdiffusion electrode,KOH,0.1,13.0,-0.91,CO,15.79,,H-cell,1000.0,0.0,1.0,200.0,150.0
3437,133,,2024,CeO2-promoted Cu2O-based catalyst sprayed on the gas diffusion layer for the electroreduction of carbon dioxide to ethylene,,,https://doi.org/10.1039/D3MA01009K,2.0,,Cu2O-5CeO2-C,,Cu,CeO2,93.83,cubic,,130.72,193.37,271.9,130.72,193.37,271.9,92.68,7.32,0.0,gasdiffusion electrode,KOH,0.1,13.0,-0.91,C2H4,30.57,,H-cell,1000.0,0.0,1.0,200.0,150.0
3438,133,,2024,CeO2-promoted Cu2O-based catalyst sprayed on the gas diffusion layer for the electroreduction of carbon dioxide to ethylene,,,https://doi.org/10.1039/D3MA01009K,2.0,,Cu2O-5CeO2-C,,Cu,CeO2,93.83,cubic,,130.72,193.37,271.9,130.72,193.37,271.9,92.68,7.32,0.0,gasdiffusion electrode,KOH,0.1,13.0,-0.80,H2,64.98,,H-cell,1000.0,0.0,1.0,200.0,150.0
3439,133,,2024,CeO2-promoted Cu2O-based catalyst sprayed on the gas diffusion layer for the electroreduction of carbon dioxide to ethylene,,,https://doi.org/10.1039/D3MA01009K,2.0,,Cu2O-5CeO2-C,,Cu,CeO2,93.83,cubic,,130.72,193.37,271.9,130.72,193.37,271.9,92.68,7.32,0.0,gasdiffusion electrode,KOH,0.1,13.0,-0.80,CO,13.77,,H-cell,1000.0,0.0,1.0,200.0,150.0
3440,133,,2024,CeO2-promoted Cu2O-based catalyst sprayed on the gas diffusion layer for the electroreduction of carbon dioxide to ethylene,,,https://doi.org/10.1039/D3MA01009K,2.0,,Cu2O-5CeO2-C,,Cu,CeO2,93.83,cubic,,130.72,193.37,271.9,130.72,193.37,271.9,92.68,7.32,0.0,gasdiffusion electrode,KOH,0.1,13.0,-0.80,C2H4,21.05,,H-cell,1000.0,0.0,1.0,200.0,150.0
3441,133,,2024,CeO2-promoted Cu2O-based catalyst sprayed on the gas diffusion layer for the electroreduction of carbon dioxide to ethylene,,,https://doi.org/10.1039/D3MA01009K,2.0,,Cu2O-5CeO2-C,,Cu,CeO2,93.83,cubic,,130.72,193.37,271.9,130.72,193.37,271.9,92.68,7.32,0.0,gasdiffusion electrode,KOH,0.1,13.0,-0.71,H2,73.89,,H-cell,1000.0,0.0,1.0,200.0,150.0
3442,133,,2024,CeO2-promoted Cu2O-based catalyst sprayed on the gas diffusion layer for the electroreduction of carbon dioxide to ethylene,,,https://doi.org/10.1039/D3MA01009K,2.0,,Cu2O-5CeO2-C,,Cu,CeO2,93.83,cubic,,130.72,193.37,271.9,130.72,193.37,271.9,92.68,7.32,0.0,gasdiffusion electrode,KOH,0.1,13.0,-0.71,CO,13.56,,H-cell,1000.0,0.0,1.0,200.0,150.0
3443,133,,2024,CeO2-promoted Cu2O-based catalyst sprayed on the gas diffusion layer for the electroreduction of carbon dioxide to ethylene,,,https://doi.org/10.1039/D3MA01009K,2.0,,Cu2O-5CeO2-C,,Cu,CeO2,93.83,cubic,,130.72,193.37,271.9,130.72,193.37,271.9,92.68,7.32,0.0,gasdiffusion electrode,KOH,0.1,13.0,-0.71,C2H4,12.75,,H-cell,1000.0,0.0,1.0,200.0,150.0
3444,133,,2024,CeO2-promoted Cu2O-based catalyst sprayed on the gas diffusion layer for the electroreduction of carbon dioxide to ethylene,,,https://doi.org/10.1039/D3MA01009K,2.0,,Cu2O-5CeO2-C,,Cu,CeO2,93.83,cubic,,130.72,193.37,271.9,130.72,193.37,271.9,92.68,7.32,0.0,gasdiffusion electrode,KOH,0.1,13.0,-0.60,H2,80.36,,H-cell,1000.0,0.0,1.0,200.0,150.0
3445,133,,2024,CeO2-promoted Cu2O-based catalyst sprayed on the gas diffusion layer for the electroreduction of carbon dioxide to ethylene,,,https://doi.org/10.1039/D3MA01009K,2.0,,Cu2O-5CeO2-C,,Cu,CeO2,93.83,cubic,,130.72,193.37,271.9,130.72,193.37,271.9,92.68,7.32,0.0,gasdiffusion electrode,KOH,0.1,13.0,-0.60,CO,11.94,,H-cell,1000.0,0.0,1.0,200.0,150.0
3446,133,,2024,CeO2-promoted Cu2O-based catalyst sprayed on the gas diffusion layer for the electroreduction of carbon dioxide to ethylene,,,https://doi.org/10.1039/D3MA01009K,2.0,,Cu2O-5CeO2-C,,Cu,CeO2,93.83,cubic,,130.72,193.37,271.9,130.72,193.37,271.9,92.68,7.32,0.0,gasdiffusion electrode,KOH,0.1,13.0,-0.60,C2H4,7.89,,H-cell,1000.0,0.0,1.0,200.0,150.0
3447,133,,2024,CeO2-promoted Cu2O-based catalyst sprayed on the gas diffusion layer for the electroreduction of carbon dioxide to ethylene,,,https://doi.org/10.1039/D3MA01009K,2.0,,Cu2O-5CeO2-C,,Cu,CeO2,93.83,cubic,,130.72,193.37,271.9,130.72,193.37,271.9,92.68,7.32,0.0,gasdiffusion electrode,KOH,2.0,14.0,-1.11,H2,35.22,,H-cell,1000.0,0.0,1.0,200.0,150.0
3448,133,,2024,CeO2-promoted Cu2O-based catalyst sprayed on the gas diffusion layer for the electroreduction of carbon dioxide to ethylene,,,https://doi.org/10.1039/D3MA01009K,2.0,,Cu2O-5CeO2-C,,Cu,CeO2,93.83,cubic,,130.72,193.37,271.9,130.72,193.37,271.9,92.68,7.32,0.0,gasdiffusion electrode,KOH,2.0,14.0,-1.11,CO,38.87,,H-cell,1000.0,0.0,1.0,200.0,150.0
3449,133,,2024,CeO2-promoted Cu2O-based catalyst sprayed on the gas diffusion layer for the electroreduction of carbon dioxide to ethylene,,,https://doi.org/10.1039/D3MA01009K,2.0,,Cu2O-5CeO2-C,,Cu,CeO2,93.83,cubic,,130.72,193.37,271.9,130.72,193.37,271.9,92.68,7.32,0.0,gasdiffusion electrode,KOH,2.0,14.0,-1.11,CH4,2.63,,H-cell,1000.0,0.0,1.0,200.0,150.0
3450,133,,2024,CeO2-promoted Cu2O-based catalyst sprayed on the gas diffusion layer for the electroreduction of carbon dioxide to ethylene,,,https://doi.org/10.1039/D3MA01009K,2.0,,Cu2O-5CeO2-C,,Cu,CeO2,93.83,cubic,,130.72,193.37,271.9,130.72,193.37,271.9,92.68,7.32,0.0,gasdiffusion electrode,KOH,2.0,14.0,-1.11,C2H4,23.08,,H-cell,1000.0,0.0,1.0,200.0,150.0
3451,133,,2024,CeO2-promoted Cu2O-based catalyst sprayed on the gas diffusion layer for the electroreduction of carbon dioxide to ethylene,,,https://doi.org/10.1039/D3MA01009K,2.0,,Cu2O-5CeO2-C,,Cu,CeO2,93.83,cubic,,130.72,193.37,271.9,130.72,193.37,271.9,92.68,7.32,0.0,gasdiffusion electrode,KOH,2.0,14.0,-1.06,H2,36.44,,H-cell,1000.0,0.0,1.0,200.0,150.0
3452,133,,2024,CeO2-promoted Cu2O-based catalyst sprayed on the gas diffusion layer for the electroreduction of carbon dioxide to ethylene,,,https://doi.org/10.1039/D3MA01009K,2.0,,Cu2O-5CeO2-C,,Cu,CeO2,93.83,cubic,,130.72,193.37,271.9,130.72,193.37,271.9,92.68,7.32,0.0,gasdiffusion electrode,KOH,2.0,14.0,-1.06,CO,25.1,,H-cell,1000.0,0.0,1.0,200.0,150.0
3453,133,,2024,CeO2-promoted Cu2O-based catalyst sprayed on the gas diffusion layer for the electroreduction of carbon dioxide to ethylene,,,https://doi.org/10.1039/D3MA01009K,2.0,,Cu2O-5CeO2-C,,Cu,CeO2,93.83,cubic,,130.72,193.37,271.9,130.72,193.37,271.9,92.68,7.32,0.0,gasdiffusion electrode,KOH,2.0,14.0,-1.06,CH4,2.83,,H-cell,1000.0,0.0,1.0,200.0,150.0
3454,133,,2024,CeO2-promoted Cu2O-based catalyst sprayed on the gas diffusion layer for the electroreduction of carbon dioxide to ethylene,,,https://doi.org/10.1039/D3MA01009K,2.0,,Cu2O-5CeO2-C,,Cu,CeO2,93.83,cubic,,130.72,193.37,271.9,130.72,193.37,271.9,92.68,7.32,0.0,gasdiffusion electrode,KOH,2.0,14.0,-1.06,C2H4,35.63,,H-cell,1000.0,0.0,1.0,200.0,150.0
3455,133,,2024,CeO2-promoted Cu2O-based catalyst sprayed on the gas diffusion layer for the electroreduction of carbon dioxide to ethylene,,,https://doi.org/10.1039/D3MA01009K,2.0,,Cu2O-5CeO2-C,,Cu,CeO2,93.83,cubic,,130.72,193.37,271.9,130.72,193.37,271.9,92.68,7.32,0.0,gasdiffusion electrode,KOH,2.0,14.0,-0.90,H2,43.93,,H-cell,1000.0,0.0,1.0,200.0,150.0
3456,133,,2024,CeO2-promoted Cu2O-based catalyst sprayed on the gas diffusion layer for the electroreduction of carbon dioxide to ethylene,,,https://doi.org/10.1039/D3MA01009K,2.0,,Cu2O-5CeO2-C,,Cu,CeO2,93.83,cubic,,130.72,193.37,271.9,130.72,193.37,271.9,92.68,7.32,0.0,gasdiffusion electrode,KOH,2.0,14.0,-0.90,CO,9.92,,H-cell,1000.0,0.0,1.0,200.0,150.0
3457,133,,2024,CeO2-promoted Cu2O-based catalyst sprayed on the gas diffusion layer for the electroreduction of carbon dioxide to ethylene,,,https://doi.org/10.1039/D3MA01009K,2.0,,Cu2O-5CeO2-C,,Cu,CeO2,93.83,cubic,,130.72,193.37,271.9,130.72,193.37,271.9,92.68,7.32,0.0,gasdiffusion electrode,KOH,2.0,14.0,-0.90,CH4,2.02,,H-cell,1000.0,0.0,1.0,200.0,150.0
3458,133,,2024,CeO2-promoted Cu2O-based catalyst sprayed on the gas diffusion layer for the electroreduction of carbon dioxide to ethylene,,,https://doi.org/10.1039/D3MA01009K,2.0,,Cu2O-5CeO2-C,,Cu,CeO2,93.83,cubic,,130.72,193.37,271.9,130.72,193.37,271.9,92.68,7.32,0.0,gasdiffusion electrode,KOH,2.0,14.0,-0.90,C2H4,43.93,,H-cell,1000.0,0.0,1.0,200.0,150.0
3459,133,,2024,CeO2-promoted Cu2O-based catalyst sprayed on the gas diffusion layer for the electroreduction of carbon dioxide to ethylene,,,https://doi.org/10.1039/D3MA01009K,2.0,,Cu2O-5CeO2-C,,Cu,CeO2,93.83,cubic,,130.72,193.37,271.9,130.72,193.37,271.9,92.68,7.32,0.0,gasdiffusion electrode,KOH,2.0,14.0,-0.78,H2,55.87,,H-cell,1000.0,0.0,1.0,200.0,150.0
3460,133,,2024,CeO2-promoted Cu2O-based catalyst sprayed on the gas diffusion layer for the electroreduction of carbon dioxide to ethylene,,,https://doi.org/10.1039/D3MA01009K,2.0,,Cu2O-5CeO2-C,,Cu,CeO2,93.83,cubic,,130.72,193.37,271.9,130.72,193.37,271.9,92.68,7.32,0.0,gasdiffusion electrode,KOH,2.0,14.0,-0.78,CO,9.11,,H-cell,1000.0,0.0,1.0,200.0,150.0
3461,133,,2024,CeO2-promoted Cu2O-based catalyst sprayed on the gas diffusion layer for the electroreduction of carbon dioxide to ethylene,,,https://doi.org/10.1039/D3MA01009K,2.0,,Cu2O-5CeO2-C,,Cu,CeO2,93.83,cubic,,130.72,193.37,271.9,130.72,193.37,271.9,92.68,7.32,0.0,gasdiffusion electrode,KOH,2.0,14.0,-0.78,CH4,1.82,,H-cell,1000.0,0.0,1.0,200.0,150.0
3462,133,,2024,CeO2-promoted Cu2O-based catalyst sprayed on the gas diffusion layer for the electroreduction of carbon dioxide to ethylene,,,https://doi.org/10.1039/D3MA01009K,2.0,,Cu2O-5CeO2-C,,Cu,CeO2,93.83,cubic,,130.72,193.37,271.9,130.72,193.37,271.9,92.68,7.32,0.0,gasdiffusion electrode,KOH,2.0,14.0,-0.78,C2H4,33.4,,H-cell,1000.0,0.0,1.0,200.0,150.0
3463,133,,2024,CeO2-promoted Cu2O-based catalyst sprayed on the gas diffusion layer for the electroreduction of carbon dioxide to ethylene,,,https://doi.org/10.1039/D3MA01009K,2.0,,Cu2O-5CeO2-C,,Cu,CeO2,93.83,cubic,,130.72,193.37,271.9,130.72,193.37,271.9,92.68,7.32,0.0,gasdiffusion electrode,KOH,2.0,14.0,-0.66,H2,67.41,,H-cell,1000.0,0.0,1.0,200.0,150.0
3464,133,,2024,CeO2-promoted Cu2O-based catalyst sprayed on the gas diffusion layer for the electroreduction of carbon dioxide to ethylene,,,https://doi.org/10.1039/D3MA01009K,2.0,,Cu2O-5CeO2-C,,Cu,CeO2,93.83,cubic,,130.72,193.37,271.9,130.72,193.37,271.9,92.68,7.32,0.0,gasdiffusion electrode,KOH,2.0,14.0,-0.66,CO,10.32,,H-cell,1000.0,0.0,1.0,200.0,150.0
3465,133,,2024,CeO2-promoted Cu2O-based catalyst sprayed on the gas diffusion layer for the electroreduction of carbon dioxide to ethylene,,,https://doi.org/10.1039/D3MA01009K,2.0,,Cu2O-5CeO2-C,,Cu,CeO2,93.83,cubic,,130.72,193.37,271.9,130.72,193.37,271.9,92.68,7.32,0.0,gasdiffusion electrode,KOH,2.0,14.0,-0.66,C2H4,22.47,,H-cell,1000.0,0.0,1.0,200.0,150.0
3466,133,,2024,CeO2-promoted Cu2O-based catalyst sprayed on the gas diffusion layer for the electroreduction of carbon dioxide to ethylene,,,https://doi.org/10.1039/D3MA01009K,2.0,,Cu2O-5CeO2-C,,Cu,CeO2,93.83,cubic,,130.72,193.37,271.9,130.72,193.37,271.9,92.68,7.32,0.0,gasdiffusion electrode,KOH,2.0,14.0,-0.54,H2,77.73,,H-cell,1000.0,0.0,1.0,200.0,150.0
3467,133,,2024,CeO2-promoted Cu2O-based catalyst sprayed on the gas diffusion layer for the electroreduction of carbon dioxide to ethylene,,,https://doi.org/10.1039/D3MA01009K,2.0,,Cu2O-5CeO2-C,,Cu,CeO2,93.83,cubic,,130.72,193.37,271.9,130.72,193.37,271.9,92.68,7.32,0.0,gasdiffusion electrode,KOH,2.0,14.0,-0.54,CO,10.93,,H-cell,1000.0,0.0,1.0,200.0,150.0
3468,133,,2024,CeO2-promoted Cu2O-based catalyst sprayed on the gas diffusion layer for the electroreduction of carbon dioxide to ethylene,,,https://doi.org/10.1039/D3MA01009K,2.0,,Cu2O-5CeO2-C,,Cu,CeO2,93.83,cubic,,130.72,193.37,271.9,130.72,193.37,271.9,92.68,7.32,0.0,gasdiffusion electrode,KOH,2.0,14.0,-0.54,C2H4,11.34,,H-cell,1000.0,0.0,1.0,200.0,150.0
3469,133,,2024,CeO2-promoted Cu2O-based catalyst sprayed on the gas diffusion layer for the electroreduction of carbon dioxide to ethylene,,,https://doi.org/10.1039/D3MA01009K,2.0,,Cu2O-5CeO2-C,,Cu,CeO2,93.83,cubic,,130.72,193.37,271.9,130.72,193.37,271.9,92.68,7.32,0.0,gasdiffusion electrode,KOH,3.0,14.0,-1.21,H2,25.1,,H-cell,1000.0,0.0,1.0,200.0,150.0
3470,133,,2024,CeO2-promoted Cu2O-based catalyst sprayed on the gas diffusion layer for the electroreduction of carbon dioxide to ethylene,,,https://doi.org/10.1039/D3MA01009K,2.0,,Cu2O-5CeO2-C,,Cu,CeO2,93.83,cubic,,130.72,193.37,271.9,130.72,193.37,271.9,92.68,7.32,0.0,gasdiffusion electrode,KOH,3.0,14.0,-1.21,CO,54.25,,H-cell,1000.0,0.0,1.0,200.0,150.0
3471,133,,2024,CeO2-promoted Cu2O-based catalyst sprayed on the gas diffusion layer for the electroreduction of carbon dioxide to ethylene,,,https://doi.org/10.1039/D3MA01009K,2.0,,Cu2O-5CeO2-C,,Cu,CeO2,93.83,cubic,,130.72,193.37,271.9,130.72,193.37,271.9,92.68,7.32,0.0,gasdiffusion electrode,KOH,3.0,14.0,-1.21,CH4,4.05,,H-cell,1000.0,0.0,1.0,200.0,150.0
3472,133,,2024,CeO2-promoted Cu2O-based catalyst sprayed on the gas diffusion layer for the electroreduction of carbon dioxide to ethylene,,,https://doi.org/10.1039/D3MA01009K,2.0,,Cu2O-5CeO2-C,,Cu,CeO2,93.83,cubic,,130.72,193.37,271.9,130.72,193.37,271.9,92.68,7.32,0.0,gasdiffusion electrode,KOH,3.0,14.0,-1.21,C2H4,16.6,,H-cell,1000.0,0.0,1.0,200.0,150.0
3473,133,,2024,CeO2-promoted Cu2O-based catalyst sprayed on the gas diffusion layer for the electroreduction of carbon dioxide to ethylene,,,https://doi.org/10.1039/D3MA01009K,2.0,,Cu2O-5CeO2-C,,Cu,CeO2,93.83,cubic,,130.72,193.37,271.9,130.72,193.37,271.9,92.68,7.32,0.0,gasdiffusion electrode,KOH,3.0,14.0,-1.15,H2,28.34,,H-cell,1000.0,0.0,1.0,200.0,150.0
3474,133,,2024,CeO2-promoted Cu2O-based catalyst sprayed on the gas diffusion layer for the electroreduction of carbon dioxide to ethylene,,,https://doi.org/10.1039/D3MA01009K,2.0,,Cu2O-5CeO2-C,,Cu,CeO2,93.83,cubic,,130.72,193.37,271.9,130.72,193.37,271.9,92.68,7.32,0.0,gasdiffusion electrode,KOH,3.0,14.0,-1.15,CO,24.49,,H-cell,1000.0,0.0,1.0,200.0,150.0
3475,133,,2024,CeO2-promoted Cu2O-based catalyst sprayed on the gas diffusion layer for the electroreduction of carbon dioxide to ethylene,,,https://doi.org/10.1039/D3MA01009K,2.0,,Cu2O-5CeO2-C,,Cu,CeO2,93.83,cubic,,130.72,193.37,271.9,130.72,193.37,271.9,92.68,7.32,0.0,gasdiffusion electrode,KOH,3.0,14.0,-1.15,CH4,6.48,,H-cell,1000.0,0.0,1.0,200.0,150.0
3476,133,,2024,CeO2-promoted Cu2O-based catalyst sprayed on the gas diffusion layer for the electroreduction of carbon dioxide to ethylene,,,https://doi.org/10.1039/D3MA01009K,2.0,,Cu2O-5CeO2-C,,Cu,CeO2,93.83,cubic,,130.72,193.37,271.9,130.72,193.37,271.9,92.68,7.32,0.0,gasdiffusion electrode,KOH,3.0,14.0,-1.15,C2H4,40.69,,H-cell,1000.0,0.0,1.0,200.0,150.0
3477,133,,2024,CeO2-promoted Cu2O-based catalyst sprayed on the gas diffusion layer for the electroreduction of carbon dioxide to ethylene,,,https://doi.org/10.1039/D3MA01009K,2.0,,Cu2O-5CeO2-C,,Cu,CeO2,93.83,cubic,,130.72,193.37,271.9,130.72,193.37,271.9,92.68,7.32,0.0,gasdiffusion electrode,KOH,3.0,14.0,-0.99,H2,40.69,,H-cell,1000.0,0.0,1.0,200.0,150.0
3478,133,,2024,CeO2-promoted Cu2O-based catalyst sprayed on the gas diffusion layer for the electroreduction of carbon dioxide to ethylene,,,https://doi.org/10.1039/D3MA01009K,2.0,,Cu2O-5CeO2-C,,Cu,CeO2,93.83,cubic,,130.72,193.37,271.9,130.72,193.37,271.9,92.68,7.32,0.0,gasdiffusion electrode,KOH,3.0,14.0,-0.99,CO,14.57,,H-cell,1000.0,0.0,1.0,200.0,150.0
3479,133,,2024,CeO2-promoted Cu2O-based catalyst sprayed on the gas diffusion layer for the electroreduction of carbon dioxide to ethylene,,,https://doi.org/10.1039/D3MA01009K,2.0,,Cu2O-5CeO2-C,,Cu,CeO2,93.83,cubic,,130.72,193.37,271.9,130.72,193.37,271.9,92.68,7.32,0.0,gasdiffusion electrode,KOH,3.0,14.0,-0.99,CH4,2.43,,H-cell,1000.0,0.0,1.0,200.0,150.0
3480,133,,2024,CeO2-promoted Cu2O-based catalyst sprayed on the gas diffusion layer for the electroreduction of carbon dioxide to ethylene,,,https://doi.org/10.1039/D3MA01009K,2.0,,Cu2O-5CeO2-C,,Cu,CeO2,93.83,cubic,,130.72,193.37,271.9,130.72,193.37,271.9,92.68,7.32,0.0,gasdiffusion electrode,KOH,3.0,14.0,-0.99,C2H4,42.51,,H-cell,1000.0,0.0,1.0,200.0,150.0
3481,133,,2024,CeO2-promoted Cu2O-based catalyst sprayed on the gas diffusion layer for the electroreduction of carbon dioxide to ethylene,,,https://doi.org/10.1039/D3MA01009K,2.0,,Cu2O-5CeO2-C,,Cu,CeO2,93.83,cubic,,130.72,193.37,271.9,130.72,193.37,271.9,92.68,7.32,0.0,gasdiffusion electrode,KOH,3.0,14.0,-0.91,H2,53.85,,H-cell,1000.0,0.0,1.0,200.0,150.0
3482,133,,2024,CeO2-promoted Cu2O-based catalyst sprayed on the gas diffusion layer for the electroreduction of carbon dioxide to ethylene,,,https://doi.org/10.1039/D3MA01009K,2.0,,Cu2O-5CeO2-C,,Cu,CeO2,93.83,cubic,,130.72,193.37,271.9,130.72,193.37,271.9,92.68,7.32,0.0,gasdiffusion electrode,KOH,3.0,14.0,-0.91,CO,13.16,,H-cell,1000.0,0.0,1.0,200.0,150.0
3483,133,,2024,CeO2-promoted Cu2O-based catalyst sprayed on the gas diffusion layer for the electroreduction of carbon dioxide to ethylene,,,https://doi.org/10.1039/D3MA01009K,2.0,,Cu2O-5CeO2-C,,Cu,CeO2,93.83,cubic,,130.72,193.37,271.9,130.72,193.37,271.9,92.68,7.32,0.0,gasdiffusion electrode,KOH,3.0,14.0,-0.91,CH4,2.02,,H-cell,1000.0,0.0,1.0,200.0,150.0
3484,133,,2024,CeO2-promoted Cu2O-based catalyst sprayed on the gas diffusion layer for the electroreduction of carbon dioxide to ethylene,,,https://doi.org/10.1039/D3MA01009K,2.0,,Cu2O-5CeO2-C,,Cu,CeO2,93.83,cubic,,130.72,193.37,271.9,130.72,193.37,271.9,92.68,7.32,0.0,gasdiffusion electrode,KOH,3.0,14.0,-0.91,C2H4,30.57,,H-cell,1000.0,0.0,1.0,200.0,150.0
3485,133,,2024,CeO2-promoted Cu2O-based catalyst sprayed on the gas diffusion layer for the electroreduction of carbon dioxide to ethylene,,,https://doi.org/10.1039/D3MA01009K,2.0,,Cu2O-5CeO2-C,,Cu,CeO2,93.83,cubic,,130.72,193.37,271.9,130.72,193.37,271.9,92.68,7.32,0.0,gasdiffusion electrode,KOH,3.0,14.0,-0.81,H2,63.36,,H-cell,1000.0,0.0,1.0,200.0,150.0
3486,133,,2024,CeO2-promoted Cu2O-based catalyst sprayed on the gas diffusion layer for the electroreduction of carbon dioxide to ethylene,,,https://doi.org/10.1039/D3MA01009K,2.0,,Cu2O-5CeO2-C,,Cu,CeO2,93.83,cubic,,130.72,193.37,271.9,130.72,193.37,271.9,92.68,7.32,0.0,gasdiffusion electrode,KOH,3.0,14.0,-0.81,CO,14.37,,H-cell,1000.0,0.0,1.0,200.0,150.0
3487,133,,2024,CeO2-promoted Cu2O-based catalyst sprayed on the gas diffusion layer for the electroreduction of carbon dioxide to ethylene,,,https://doi.org/10.1039/D3MA01009K,2.0,,Cu2O-5CeO2-C,,Cu,CeO2,93.83,cubic,,130.72,193.37,271.9,130.72,193.37,271.9,92.68,7.32,0.0,gasdiffusion electrode,KOH,3.0,14.0,-0.81,C2H4,22.47,,H-cell,1000.0,0.0,1.0,200.0,150.0
3488,133,,2024,CeO2-promoted Cu2O-based catalyst sprayed on the gas diffusion layer for the electroreduction of carbon dioxide to ethylene,,,https://doi.org/10.1039/D3MA01009K,2.0,,Cu2O-5CeO2-C,,Cu,CeO2,93.83,cubic,,130.72,193.37,271.9,130.72,193.37,271.9,92.68,7.32,0.0,gasdiffusion electrode,KOH,3.0,14.0,-0.74,H2,71.66,,H-cell,1000.0,0.0,1.0,200.0,150.0
3489,133,,2024,CeO2-promoted Cu2O-based catalyst sprayed on the gas diffusion layer for the electroreduction of carbon dioxide to ethylene,,,https://doi.org/10.1039/D3MA01009K,2.0,,Cu2O-5CeO2-C,,Cu,CeO2,93.83,cubic,,130.72,193.37,271.9,130.72,193.37,271.9,92.68,7.32,0.0,gasdiffusion electrode,KOH,3.0,14.0,-0.74,CO,13.56,,H-cell,1000.0,0.0,1.0,200.0,150.0
3490,133,,2024,CeO2-promoted Cu2O-based catalyst sprayed on the gas diffusion layer for the electroreduction of carbon dioxide to ethylene,,,https://doi.org/10.1039/D3MA01009K,2.0,,Cu2O-5CeO2-C,,Cu,CeO2,93.83,cubic,,130.72,193.37,271.9,130.72,193.37,271.9,92.68,7.32,0.0,gasdiffusion electrode,KOH,3.0,14.0,-0.74,C2H4,15.18,,H-cell,1000.0,0.0,1.0,200.0,150.0
3491,133,,2024,CeO2-promoted Cu2O-based catalyst sprayed on the gas diffusion layer for the electroreduction of carbon dioxide to ethylene,,,https://doi.org/10.1039/D3MA01009K,,,Cu2O-10CeO2-C,,Cu,CeO2,89.29,cubic,,143.79,221.61,326.8,143.79,221.61,326.8,100.0,0.0,0.0,gasdiffusion electrode,KOH,1.0,14.0,-1.08,H2,20.41,,H-cell,1000.0,0.0,1.0,200.0,150.0
