Repository: vovamirosh/-CO2RR-Beyond-Green-AI

File: Datasets/prepr.csv (part 38 of 50)
DOI,Article name,Compound_1,Compound_2,"Cat./Support ratio, % (at)",Morphology (TEM/SEM),"Pore size, nm",width min (nm),width aver (nm),width max (nm),length min (nm),length aver (nm),length max (nm),"Cu, % (at.)","Cu+, % (at.)","Cu(2+), % (at.)",Base,electrolyte,"conc, M",pH,RHE vs V,Product,"FE, %","Time, h",Type of reactor,"Loading, μg/cm2","Add_carbon, %","Surface area of electrode, cm2","Flow rate CO2, ml/min","Av_volume, mkm^3",Ratio_sphere_volume,"Min_volume, mkm^3","Max_volume, mkm^3",1_efermi,1_density_atomic,1_total_magnetization_normalized_formula_units,1_energy_above_hull,1_energy_per_atom,1_volume,1_band_gap,2_efermi,2_density_atomic,2_total_magnetization_normalized_formula_units,2_energy_above_hull,2_energy_per_atom,2_volume,2_band_gap,Product_exactmw,Product_lipinskiHBA,Product_lipinskiHBD,Product_NumAtoms,Product_FractionCSP3,Product_CrippenClogP,Product_hallKierAlpha,Product_kappa2,Product_kappa3,anion_molar_conductance,anion_mobility,anion_diffusion_coefficient,anion_hydr_R_of_ion,Type of reactor_H-cell,Base_carbon paper electrode,Base_gasdiffusion electrode
https://doi.org/10.1016/j.electacta.2021.138988,CuO-ZnO10,CuO,ZnO,48.77,sphere,0.0,25.0,35.0,45.0,25.0,35.0,45.0,54.58,0.0,45.42,carbon paper electrode,KHCO3,0.1,6.8,-0.6,H2,51.3,2.0,H-cell,2000.0,0.0,2.0,10.0,2.244929750377706e-05,1.0,8.181230868723419e-06,4.7712938426394975e-05,4.72796063,11.121387926358747,0.0006916,0.000264654999999,-5.466114125,44.485551705434986,0.0,0.8923141,11.849287064975101,0.0,0.0,-4.894751419999999,47.397148259900405,0.7227,2.015650064,0.0,0.0,2.0,0.0,0.246,0.0,0.0,0.0,44.5,4.353,1.118,2.193,1.0,1.0,0.0
https://doi.org/10.1016/j.electacta.2021.138988,CuO-ZnO10,CuO,ZnO,48.77,sphere,0.0,25.0,35.0,45.0,25.0,35.0,45.0,54.58,0.0,45.42,carbon paper electrode,KHCO3,0.1,6.8,-0.8,C3H7OH,6.48,2.0,H-cell,2000.0,0.0,2.0,10.0,2.244929750377706e-05,1.0,8.181230868723419e-06,4.7712938426394975e-05,4.72796063,11.121387926358747,0.0006916,0.000264654999999,-5.466114125,44.485551705434986,0.0,0.8923141,11.849287064975101,0.0,0.0,-4.894751419999999,47.397148259900405,0.7227,60.057514876,1.0,1.0,12.0,1.0,0.38710000000000006,-0.04,1.297837837837838,1128.9599999999998,44.5,4.353,1.118,2.193,1.0,1.0,0.0
https://doi.org/10.1016/j.electacta.2021.138988,CuO-ZnO10,CuO,ZnO,48.77,sphere,0.0,25.0,35.0,45.0,25.0,35.0,45.0,54.58,0.0,45.42,carbon paper electrode,KHCO3,0.1,6.8,-0.8,CH3OH,7.13,2.0,H-cell,2000.0,0.0,2.0,10.0,2.244929750377706e-05,1.0,8.181230868723419e-06,4.7712938426394975e-05,4.72796063,11.121387926358747,0.0006916,0.000264654999999,-5.466114125,44.485551705434986,0.0,0.8923141,11.849287064975101,0.0,0.0,-4.894751419999999,47.397148259900405,0.7227,32.026214748,1.0,1.0,6.0,1.0,-0.3915,-0.04,0.9600000000000016,-27.040000000000028,44.5,4.353,1.118,2.193,1.0,1.0,0.0
https://doi.org/10.1016/j.electacta.2021.138988,CuO-ZnO10,CuO,ZnO,48.77,sphere,0.0,25.0,35.0,45.0,25.0,35.0,45.0,54.58,0.0,45.42,carbon paper electrode,KHCO3,0.1,6.8,-0.8,HCOOH,13.39,2.0,H-cell,2000.0,0.0,2.0,10.0,2.244929750377706e-05,1.0,8.181230868723419e-06,4.7712938426394975e-05,4.72796063,11.121387926358747,0.0006916,0.000264654999999,-5.466114125,44.485551705434986,0.0,0.8923141,11.849287064975101,0.0,0.0,-4.894751419999999,47.397148259900405,0.7227,46.005479304,2.0,1.0,5.0,0.0,-0.29919999999999997,-0.53,1.4699999999999982,1.4700000000000009,44.5,4.353,1.118,2.193,1.0,1.0,0.0
https://doi.org/10.1016/j.electacta.2021.138988,CuO-ZnO10,CuO,ZnO,48.77,sphere,0.0,25.0,35.0,45.0,25.0,35.0,45.0,54.58,0.0,45.42,carbon paper electrode,KHCO3,0.1,6.8,-0.8,C2H5OH,22.41,2.0,H-cell,2000.0,0.0,2.0,10.0,2.244929750377706e-05,1.0,8.181230868723419e-06,4.7712938426394975e-05,4.72796063,11.121387926358747,0.0006916,0.000264654999999,-5.466114125,44.485551705434986,0.0,0.8923141,11.849287064975101,0.0,0.0,-4.894751419999999,47.397148259900405,0.7227,46.041864812,1.0,1.0,9.0,1.0,-0.0014000000000000123,-0.04,1.96,1.9600000000000033,44.5,4.353,1.118,2.193,1.0,1.0,0.0
https://doi.org/10.1016/j.electacta.2021.138988,CuO-ZnO10,CuO,ZnO,48.77,sphere,0.0,25.0,35.0,45.0,25.0,35.0,45.0,54.58,0.0,45.42,carbon paper electrode,KHCO3,0.1,6.8,-0.8,H2,57.07,2.0,H-cell,2000.0,0.0,2.0,10.0,2.244929750377706e-05,1.0,8.181230868723419e-06,4.7712938426394975e-05,4.72796063,11.121387926358747,0.0006916,0.000264654999999,-5.466114125,44.485551705434986,0.0,0.8923141,11.849287064975101,0.0,0.0,-4.894751419999999,47.397148259900405,0.7227,2.015650064,0.0,0.0,2.0,0.0,0.246,0.0,0.0,0.0,44.5,4.353,1.118,2.193,1.0,1.0,0.0
https://doi.org/10.1016/j.electacta.2021.138988,CuO-ZnO10,CuO,ZnO,48.77,sphere,0.0,25.0,35.0,45.0,25.0,35.0,45.0,54.58,0.0,45.42,carbon paper electrode,KHCO3,0.1,6.8,-1.0,CH3OH,4.75,2.0,H-cell,2000.0,0.0,2.0,10.0,2.244929750377706e-05,1.0,8.181230868723419e-06,4.7712938426394975e-05,4.72796063,11.121387926358747,0.0006916,0.000264654999999,-5.466114125,44.485551705434986,0.0,0.8923141,11.849287064975101,0.0,0.0,-4.894751419999999,47.397148259900405,0.7227,32.026214748,1.0,1.0,6.0,1.0,-0.3915,-0.04,0.9600000000000016,-27.040000000000028,44.5,4.353,1.118,2.193,1.0,1.0,0.0
https://doi.org/10.1016/j.electacta.2021.138988,CuO-ZnO10,CuO,ZnO,48.77,sphere,0.0,25.0,35.0,45.0,25.0,35.0,45.0,54.58,0.0,45.42,carbon paper electrode,KHCO3,0.1,6.8,-1.0,HCOOH,8.05,2.0,H-cell,2000.0,0.0,2.0,10.0,2.244929750377706e-05,1.0,8.181230868723419e-06,4.7712938426394975e-05,4.72796063,11.121387926358747,0.0006916,0.000264654999999,-5.466114125,44.485551705434986,0.0,0.8923141,11.849287064975101,0.0,0.0,-4.894751419999999,47.397148259900405,0.7227,46.005479304,2.0,1.0,5.0,0.0,-0.29919999999999997,-0.53,1.4699999999999982,1.4700000000000009,44.5,4.353,1.118,2.193,1.0,1.0,0.0
https://doi.org/10.1016/j.electacta.2021.138988,CuO-ZnO10,CuO,ZnO,48.77,sphere,0.0,25.0,35.0,45.0,25.0,35.0,45.0,54.58,0.0,45.42,carbon paper electrode,KHCO3,0.1,6.8,-1.0,C3H7OH,8.86,2.0,H-cell,2000.0,0.0,2.0,10.0,2.244929750377706e-05,1.0,8.181230868723419e-06,4.7712938426394975e-05,4.72796063,11.121387926358747,0.0006916,0.000264654999999,-5.466114125,44.485551705434986,0.0,0.8923141,11.849287064975101,0.0,0.0,-4.894751419999999,47.397148259900405,0.7227,60.057514876,1.0,1.0,12.0,1.0,0.38710000000000006,-0.04,1.297837837837838,1128.9599999999998,44.5,4.353,1.118,2.193,1.0,1.0,0.0
https://doi.org/10.1016/j.electacta.2021.138988,CuO-ZnO10,CuO,ZnO,48.77,sphere,0.0,25.0,35.0,45.0,25.0,35.0,45.0,54.58,0.0,45.42,carbon paper electrode,KHCO3,0.1,6.8,-1.0,C2H5OH,16.14,2.0,H-cell,2000.0,0.0,2.0,10.0,2.244929750377706e-05,1.0,8.181230868723419e-06,4.7712938426394975e-05,4.72796063,11.121387926358747,0.0006916,0.000264654999999,-5.466114125,44.485551705434986,0.0,0.8923141,11.849287064975101,0.0,0.0,-4.894751419999999,47.397148259900405,0.7227,46.041864812,1.0,1.0,9.0,1.0,-0.0014000000000000123,-0.04,1.96,1.9600000000000033,44.5,4.353,1.118,2.193,1.0,1.0,0.0
https://doi.org/10.1016/j.electacta.2021.138988,CuO-ZnO10,CuO,ZnO,48.77,sphere,0.0,25.0,35.0,45.0,25.0,35.0,45.0,54.58,0.0,45.42,carbon paper electrode,KHCO3,0.1,6.8,-1.0,H2,66.95,2.0,H-cell,2000.0,0.0,2.0,10.0,2.244929750377706e-05,1.0,8.181230868723419e-06,4.7712938426394975e-05,4.72796063,11.121387926358747,0.0006916,0.000264654999999,-5.466114125,44.485551705434986,0.0,0.8923141,11.849287064975101,0.0,0.0,-4.894751419999999,47.397148259900405,0.7227,2.015650064,0.0,0.0,2.0,0.0,0.246,0.0,0.0,0.0,44.5,4.353,1.118,2.193,1.0,1.0,0.0
https://doi.org/10.1002/smll.201703314,Cu3Pd,Cu,Pd,79.0,dodecahedron,0.0,17.18,19.9,22.11,17.18,19.9,22.11,100.0,0.0,0.0,glassy-carbon electrode,KHCO3,0.1,6.8,-1.0,CH4,11.71,1.0,H-cell,99.46,5.0,0.5,20.0,2.7428220105926167e-06,0.664721574094151,1.764850308490875e-06,3.7618772847946957e-06,7.51858683,11.445998564977856,2e-07,0.0,-10.846796,11.445998564977856,0.0,4.47959619,15.02799459406926,0.3851734,0.0,-22.960453610000002,15.02799459406926,0.0,16.031300127999998,0.0,0.0,5.0,1.0,0.6361,0.0,0.0,0.0,44.5,4.353,1.118,2.193,1.0,0.0,0.0
https://doi.org/10.1002/smll.201703314,Cu3Pd,Cu,Pd,79.0,dodecahedron,0.0,17.18,19.9,22.11,17.18,19.9,22.11,100.0,0.0,0.0,glassy-carbon electrode,KHCO3,0.1,6.8,-1.0,H2,35.37,1.0,H-cell,99.46,5.0,0.5,20.0,2.7428220105926167e-06,0.664721574094151,1.764850308490875e-06,3.7618772847946957e-06,7.51858683,11.445998564977856,2e-07,0.0,-10.846796,11.445998564977856,0.0,4.47959619,15.02799459406926,0.3851734,0.0,-22.960453610000002,15.02799459406926,0.0,2.015650064,0.0,0.0,2.0,0.0,0.246,0.0,0.0,0.0,44.5,4.353,1.118,2.193,1.0,0.0,0.0
https://doi.org/10.1002/smll.201703314,Cu3Pd,Cu,Pd,79.0,dodecahedron,0.0,17.18,19.9,22.11,17.18,19.9,22.11,100.0,0.0,0.0,glassy-carbon electrode,KHCO3,0.1,6.8,-1.1,CH4,24.39,1.0,H-cell,99.46,5.0,0.5,20.0,2.7428220105926167e-06,0.664721574094151,1.764850308490875e-06,3.7618772847946957e-06,7.51858683,11.445998564977856,2e-07,0.0,-10.846796,11.445998564977856,0.0,4.47959619,15.02799459406926,0.3851734,0.0,-22.960453610000002,15.02799459406926,0.0,16.031300127999998,0.0,0.0,5.0,1.0,0.6361,0.0,0.0,0.0,44.5,4.353,1.118,2.193,1.0,0.0,0.0
https://doi.org/10.1002/smll.201703314,Cu3Pd,Cu,Pd,79.0,dodecahedron,0.0,17.18,19.9,22.11,17.18,19.9,22.11,100.0,0.0,0.0,glassy-carbon electrode,KHCO3,0.1,6.8,-1.1,H2,26.8,1.0,H-cell,99.46,5.0,0.5,20.0,2.7428220105926167e-06,0.664721574094151,1.764850308490875e-06,3.7618772847946957e-06,7.51858683,11.445998564977856,2e-07,0.0,-10.846796,11.445998564977856,0.0,4.47959619,15.02799459406926,0.3851734,0.0,-22.960453610000002,15.02799459406926,0.0,2.015650064,0.0,0.0,2.0,0.0,0.246,0.0,0.0,0.0,44.5,4.353,1.118,2.193,1.0,0.0,0.0
https://doi.org/10.1002/smll.201703314,Cu3Pd,Cu,Pd,79.0,dodecahedron,0.0,17.18,19.9,22.11,17.18,19.9,22.11,100.0,0.0,0.0,glassy-carbon electrode,KHCO3,0.1,6.8,-1.2,CH4,40.2,1.0,H-cell,99.46,5.0,0.5,20.0,2.7428220105926167e-06,0.664721574094151,1.764850308490875e-06,3.7618772847946957e-06,7.51858683,11.445998564977856,2e-07,0.0,-10.846796,11.445998564977856,0.0,4.47959619,15.02799459406926,0.3851734,0.0,-22.960453610000002,15.02799459406926,0.0,16.031300127999998,0.0,0.0,5.0,1.0,0.6361,0.0,0.0,0.0,44.5,4.353,1.118,2.193,1.0,0.0,0.0
https://doi.org/10.1002/smll.201703314,Cu3Pd,Cu,Pd,79.0,dodecahedron,0.0,17.18,19.9,22.11,17.18,19.9,22.11,100.0,0.0,0.0,glassy-carbon electrode,KHCO3,0.1,6.8,-1.2,H2,25.71,1.0,H-cell,99.46,5.0,0.5,20.0,2.7428220105926167e-06,0.664721574094151,1.764850308490875e-06,3.7618772847946957e-06,7.51858683,11.445998564977856,2e-07,0.0,-10.846796,11.445998564977856,0.0,4.47959619,15.02799459406926,0.3851734,0.0,-22.960453610000002,15.02799459406926,0.0,2.015650064,0.0,0.0,2.0,0.0,0.246,0.0,0.0,0.0,44.5,4.353,1.118,2.193,1.0,0.0,0.0
https://doi.org/10.1002/smll.201703314,Cu3Pd,Cu,Pd,79.0,dodecahedron,0.0,17.18,19.9,22.11,17.18,19.9,22.11,100.0,0.0,0.0,glassy-carbon electrode,KHCO3,0.1,6.8,-1.3,CH4,32.23,1.0,H-cell,99.46,5.0,0.5,20.0,2.7428220105926167e-06,0.664721574094151,1.764850308490875e-06,3.7618772847946957e-06,7.51858683,11.445998564977856,2e-07,0.0,-10.846796,11.445998564977856,0.0,4.47959619,15.02799459406926,0.3851734,0.0,-22.960453610000002,15.02799459406926,0.0,16.031300127999998,0.0,0.0,5.0,1.0,0.6361,0.0,0.0,0.0,44.5,4.353,1.118,2.193,1.0,0.0,0.0
https://doi.org/10.1002/smll.201703314,Cu3Pd,Cu,Pd,79.0,dodecahedron,0.0,17.18,19.9,22.11,17.18,19.9,22.11,100.0,0.0,0.0,glassy-carbon electrode,KHCO3,0.1,6.8,-1.3,H2,26.92,1.0,H-cell,99.46,5.0,0.5,20.0,2.7428220105926167e-06,0.664721574094151,1.764850308490875e-06,3.7618772847946957e-06,7.51858683,11.445998564977856,2e-07,0.0,-10.846796,11.445998564977856,0.0,4.47959619,15.02799459406926,0.3851734,0.0,-22.960453610000002,15.02799459406926,0.0,2.015650064,0.0,0.0,2.0,0.0,0.246,0.0,0.0,0.0,44.5,4.353,1.118,2.193,1.0,0.0,0.0
https://doi.org/10.1002/smll.201703314,Cu3Pd,Cu,Pd,79.0,dodecahedron,0.0,17.18,19.9,22.11,17.18,19.9,22.11,100.0,0.0,0.0,glassy-carbon electrode,KHCO3,0.1,6.8,-1.4,CH4,28.73,1.0,H-cell,99.46,5.0,0.5,20.0,2.7428220105926167e-06,0.664721574094151,1.764850308490875e-06,3.7618772847946957e-06,7.51858683,11.445998564977856,2e-07,0.0,-10.846796,11.445998564977856,0.0,4.47959619,15.02799459406926,0.3851734,0.0,-22.960453610000002,15.02799459406926,0.0,16.031300127999998,0.0,0.0,5.0,1.0,0.6361,0.0,0.0,0.0,44.5,4.353,1.118,2.193,1.0,0.0,0.0
https://doi.org/10.1002/smll.201703314,Cu3Pd,Cu,Pd,79.0,dodecahedron,0.0,17.18,19.9,22.11,17.18,19.9,22.11,100.0,0.0,0.0,glassy-carbon electrode,KHCO3,0.1,6.8,-1.4,H2,34.04,1.0,H-cell,99.46,5.0,0.5,20.0,2.7428220105926167e-06,0.664721574094151,1.764850308490875e-06,3.7618772847946957e-06,7.51858683,11.445998564977856,2e-07,0.0,-10.846796,11.445998564977856,0.0,4.47959619,15.02799459406926,0.3851734,0.0,-22.960453610000002,15.02799459406926,0.0,2.015650064,0.0,0.0,2.0,0.0,0.246,0.0,0.0,0.0,44.5,4.353,1.118,2.193,1.0,0.0,0.0
https://doi.org/10.1002/smll.201703314,Cu3Pd,Cu,Pd,79.0,dodecahedron,0.0,17.18,19.9,22.11,17.18,19.9,22.11,100.0,0.0,0.0,glassy-carbon electrode,KHCO3,0.1,6.8,-1.5,CH4,27.28,1.0,H-cell,99.46,5.0,0.5,20.0,2.7428220105926167e-06,0.664721574094151,1.764850308490875e-06,3.7618772847946957e-06,7.51858683,11.445998564977856,2e-07,0.0,-10.846796,11.445998564977856,0.0,4.47959619,15.02799459406926,0.3851734,0.0,-22.960453610000002,15.02799459406926,0.0,16.031300127999998,0.0,0.0,5.0,1.0,0.6361,0.0,0.0,0.0,44.5,4.353,1.118,2.193,1.0,0.0,0.0
https://doi.org/10.1002/smll.201703314,Cu3Pd,Cu,Pd,79.0,dodecahedron,0.0,17.18,19.9,22.11,17.18,19.9,22.11,100.0,0.0,0.0,glassy-carbon electrode,KHCO3,0.1,6.8,-1.5,H2,35.61,1.0,H-cell,99.46,5.0,0.5,20.0,2.7428220105926167e-06,0.664721574094151,1.764850308490875e-06,3.7618772847946957e-06,7.51858683,11.445998564977856,2e-07,0.0,-10.846796,11.445998564977856,0.0,4.47959619,15.02799459406926,0.3851734,0.0,-22.960453610000002,15.02799459406926,0.0,2.015650064,0.0,0.0,2.0,0.0,0.246,0.0,0.0,0.0,44.5,4.353,1.118,2.193,1.0,0.0,0.0
https://doi.org/10.1039/D4TA01808G,Cu0.1/CuCeOx,Cu2O,CeO2,6.98,nanowire,0.0,6.76,10.19,13.99,59.05,96.85,133.11,25.0,75.0,0.0,gasdiffusion electrode,KOH,1.0,14.0,-0.6,C2H4,3.24,1.0,Flow cell,500.0,20.0,3.0,40.0,7.898377274397163e-06,0.15609341321699186,2.119352396144186e-06,2.0461430544414132e-05,4.17791244,12.764484711878117,0.0,0.0,-5.02663022,76.5869082712687,0.512699999999999,5.05743538,13.619880499307337,0.0,0.0,-9.204800156666666,40.85964149792201,1.8647,28.031300127999998,0.0,0.0,6.0,0.0,0.8022,-0.26,0.74,-6.106153846153846,199.1,20.21,5.192,0.472,0.0,0.0,1.0
https://doi.org/10.1039/D4TA01808G,Cu0.1/CuCeOx,Cu2O,CeO2,6.98,nanowire,0.0,6.76,10.19,13.99,59.05,96.85,133.11,25.0,75.0,0.0,gasdiffusion electrode,KOH,1.0,14.0,-0.6,CH4,3.88,1.0,Flow cell,500.0,20.0,3.0,40.0,7.898377274397163e-06,0.15609341321699186,2.119352396144186e-06,2.0461430544414132e-05,4.17791244,12.764484711878117,0.0,0.0,-5.02663022,76.5869082712687,0.512699999999999,5.05743538,13.619880499307337,0.0,0.0,-9.204800156666666,40.85964149792201,1.8647,16.031300127999998,0.0,0.0,5.0,1.0,0.6361,0.0,0.0,0.0,199.1,20.21,5.192,0.472,0.0,0.0,1.0
https://doi.org/10.1039/D4TA01808G,Cu0.1/CuCeOx,Cu2O,CeO2,6.98,nanowire,0.0,6.76,10.19,13.99,59.05,96.85,133.11,25.0,75.0,0.0,gasdiffusion electrode,KOH,1.0,14.0,-0.6,CH3COOH,5.83,1.0,Flow cell,500.0,20.0,3.0,40.0,7.898377274397163e-06,0.15609341321699186,2.119352396144186e-06,2.0461430544414132e-05,4.17791244,12.764484711878117,0.0,0.0,-5.02663022,76.5869082712687,0.512699999999999,5.05743538,13.619880499307337,0.0,0.0,-9.204800156666666,40.85964149792201,1.8647,60.021129368000004,2.0,1.0,8.0,0.5,0.09089999999999993,-0.53,0.8748582995951415,1.1560092559629747,199.1,20.21,5.192,0.472,0.0,0.0,1.0
https://doi.org/10.1039/D4TA01808G,Cu0.1/CuCeOx,Cu2O,CeO2,6.98,nanowire,0.0,6.76,10.19,13.99,59.05,96.85,133.11,25.0,75.0,0.0,gasdiffusion electrode,KOH,1.0,14.0,-0.6,HCOOH,8.41,1.0,Flow cell,500.0,20.0,3.0,40.0,7.898377274397163e-06,0.15609341321699186,2.119352396144186e-06,2.0461430544414132e-05,4.17791244,12.764484711878117,0.0,0.0,-5.02663022,76.5869082712687,0.512699999999999,5.05743538,13.619880499307337,0.0,0.0,-9.204800156666666,40.85964149792201,1.8647,46.005479304,2.0,1.0,5.0,0.0,-0.29919999999999997,-0.53,1.4699999999999982,1.4700000000000009,199.1,20.21,5.192,0.472,0.0,0.0,1.0
https://doi.org/10.1039/D4TA01808G,Cu0.1/CuCeOx,Cu2O,CeO2,6.98,nanowire,0.0,6.76,10.19,13.99,59.05,96.85,133.11,25.0,75.0,0.0,gasdiffusion electrode,KOH,1.0,14.0,-0.6,CO,61.81,1.0,Flow cell,500.0,20.0,3.0,40.0,7.898377274397163e-06,0.15609341321699186,2.119352396144186e-06,2.0461430544414132e-05,4.17791244,12.764484711878117,0.0,0.0,-5.02663022,76.5869082712687,0.512699999999999,5.05743538,13.619880499307337,0.0,0.0,-9.204800156666666,40.85964149792201,1.8647,27.99491462,1.0,0.0,2.0,0.0,-0.03751,-0.26,0.74,-6.106153846153846,199.1,20.21,5.192,0.472,0.0,0.0,1.0
https://doi.org/10.1039/D4TA01808G,Cu0.1/CuCeOx,Cu2O,CeO2,6.98,nanowire,0.0,6.76,10.19,13.99,59.05,96.85,133.11,25.0,75.0,0.0,gasdiffusion electrode,KOH,1.0,14.0,-0.6,H2,14.24,1.0,Flow cell,500.0,20.0,3.0,40.0,7.898377274397163e-06,0.15609341321699186,2.119352396144186e-06,2.0461430544414132e-05,4.17791244,12.764484711878117,0.0,0.0,-5.02663022,76.5869082712687,0.512699999999999,5.05743538,13.619880499307337,0.0,0.0,-9.204800156666666,40.85964149792201,1.8647,2.015650064,0.0,0.0,2.0,0.0,0.246,0.0,0.0,0.0,199.1,20.21,5.192,0.472,0.0,0.0,1.0
https://doi.org/10.1039/D4TA01808G,Cu0.1/CuCeOx,Cu2O,CeO2,6.98,nanowire,0.0,6.76,10.19,13.99,59.05,96.85,133.11,25.0,75.0,0.0,gasdiffusion electrode,KOH,1.0,14.0,-0.8,C2H4,14.89,1.0,Flow cell,500.0,20.0,3.0,40.0,7.898377274397163e-06,0.15609341321699186,2.119352396144186e-06,2.0461430544414132e-05,4.17791244,12.764484711878117,0.0,0.0,-5.02663022,76.5869082712687,0.512699999999999,5.05743538,13.619880499307337,0.0,0.0,-9.204800156666666,40.85964149792201,1.8647,28.031300127999998,0.0,0.0,6.0,0.0,0.8022,-0.26,0.74,-6.106153846153846,199.1,20.21,5.192,0.472,0.0,0.0,1.0
https://doi.org/10.1039/D4TA01808G,Cu0.1/CuCeOx,Cu2O,CeO2,6.98,nanowire,0.0,6.76,10.19,13.99,59.05,96.85,133.11,25.0,75.0,0.0,gasdiffusion electrode,KOH,1.0,14.0,-0.8,CH4,6.8,1.0,Flow cell,500.0,20.0,3.0,40.0,7.898377274397163e-06,0.15609341321699186,2.119352396144186e-06,2.0461430544414132e-05,4.17791244,12.764484711878117,0.0,0.0,-5.02663022,76.5869082712687,0.512699999999999,5.05743538,13.619880499307337,0.0,0.0,-9.204800156666666,40.85964149792201,1.8647,16.031300127999998,0.0,0.0,5.0,1.0,0.6361,0.0,0.0,0.0,199.1,20.21,5.192,0.472,0.0,0.0,1.0
https://doi.org/10.1039/D4TA01808G,Cu0.1/CuCeOx,Cu2O,CeO2,6.98,nanowire,0.0,6.76,10.19,13.99,59.05,96.85,133.11,25.0,75.0,0.0,gasdiffusion electrode,KOH,1.0,14.0,-0.8,CH3COOH,3.88,1.0,Flow cell,500.0,20.0,3.0,40.0,7.898377274397163e-06,0.15609341321699186,2.119352396144186e-06,2.0461430544414132e-05,4.17791244,12.764484711878117,0.0,0.0,-5.02663022,76.5869082712687,0.512699999999999,5.05743538,13.619880499307337,0.0,0.0,-9.204800156666666,40.85964149792201,1.8647,60.021129368000004,2.0,1.0,8.0,0.5,0.09089999999999993,-0.53,0.8748582995951415,1.1560092559629747,199.1,20.21,5.192,0.472,0.0,0.0,1.0
https://doi.org/10.1039/D4TA01808G,Cu0.1/CuCeOx,Cu2O,CeO2,6.98,nanowire,0.0,6.76,10.19,13.99,59.05,96.85,133.11,25.0,75.0,0.0,gasdiffusion electrode,KOH,1.0,14.0,-0.8,HCOOH,7.12,1.0,Flow cell,500.0,20.0,3.0,40.0,7.898377274397163e-06,0.15609341321699186,2.119352396144186e-06,2.0461430544414132e-05,4.17791244,12.764484711878117,0.0,0.0,-5.02663022,76.5869082712687,0.512699999999999,5.05743538,13.619880499307337,0.0,0.0,-9.204800156666666,40.85964149792201,1.8647,46.005479304,2.0,1.0,5.0,0.0,-0.29919999999999997,-0.53,1.4699999999999982,1.4700000000000009,199.1,20.21,5.192,0.472,0.0,0.0,1.0
https://doi.org/10.1039/D4TA01808G,Cu0.1/CuCeOx,Cu2O,CeO2,6.98,nanowire,0.0,6.76,10.19,13.99,59.05,96.85,133.11,25.0,75.0,0.0,gasdiffusion electrode,KOH,1.0,14.0,-0.8,CO,44.98,1.0,Flow cell,500.0,20.0,3.0,40.0,7.898377274397163e-06,0.15609341321699186,2.119352396144186e-06,2.0461430544414132e-05,4.17791244,12.764484711878117,0.0,0.0,-5.02663022,76.5869082712687,0.512699999999999,5.05743538,13.619880499307337,0.0,0.0,-9.204800156666666,40.85964149792201,1.8647,27.99491462,1.0,0.0,2.0,0.0,-0.03751,-0.26,0.74,-6.106153846153846,199.1,20.21,5.192,0.472,0.0,0.0,1.0
https://doi.org/10.1039/D4TA01808G,Cu0.1/CuCeOx,Cu2O,CeO2,6.98,nanowire,0.0,6.76,10.19,13.99,59.05,96.85,133.11,25.0,75.0,0.0,gasdiffusion electrode,KOH,1.0,14.0,-0.8,H2,12.62,1.0,Flow cell,500.0,20.0,3.0,40.0,7.898377274397163e-06,0.15609341321699186,2.119352396144186e-06,2.0461430544414132e-05,4.17791244,12.764484711878117,0.0,0.0,-5.02663022,76.5869082712687,0.512699999999999,5.05743538,13.619880499307337,0.0,0.0,-9.204800156666666,40.85964149792201,1.8647,2.015650064,0.0,0.0,2.0,0.0,0.246,0.0,0.0,0.0,199.1,20.21,5.192,0.472,0.0,0.0,1.0
https://doi.org/10.1039/D4TA01808G,Cu0.1/CuCeOx,Cu2O,CeO2,6.98,nanowire,0.0,6.76,10.19,13.99,59.05,96.85,133.11,25.0,75.0,0.0,gasdiffusion electrode,KOH,1.0,14.0,-1.0,C2H4,24.92,1.0,Flow cell,500.0,20.0,3.0,40.0,7.898377274397163e-06,0.15609341321699186,2.119352396144186e-06,2.0461430544414132e-05,4.17791244,12.764484711878117,0.0,0.0,-5.02663022,76.5869082712687,0.512699999999999,5.05743538,13.619880499307337,0.0,0.0,-9.204800156666666,40.85964149792201,1.8647,28.031300127999998,0.0,0.0,6.0,0.0,0.8022,-0.26,0.74,-6.106153846153846,199.1,20.21,5.192,0.472,0.0,0.0,1.0
https://doi.org/10.1039/D4TA01808G,Cu0.1/CuCeOx,Cu2O,CeO2,6.98,nanowire,0.0,6.76,10.19,13.99,59.05,96.85,133.11,25.0,75.0,0.0,gasdiffusion electrode,KOH,1.0,14.0,-1.0,CH4,15.21,1.0,Flow cell,500.0,20.0,3.0,40.0,7.898377274397163e-06,0.15609341321699186,2.119352396144186e-06,2.0461430544414132e-05,4.17791244,12.764484711878117,0.0,0.0,-5.02663022,76.5869082712687,0.512699999999999,5.05743538,13.619880499307337,0.0,0.0,-9.204800156666666,40.85964149792201,1.8647,16.031300127999998,0.0,0.0,5.0,1.0,0.6361,0.0,0.0,0.0,199.1,20.21,5.192,0.472,0.0,0.0,1.0
https://doi.org/10.1039/D4TA01808G,Cu0.1/CuCeOx,Cu2O,CeO2,6.98,nanowire,0.0,6.76,10.19,13.99,59.05,96.85,133.11,25.0,75.0,0.0,gasdiffusion electrode,KOH,1.0,14.0,-1.0,CH3COOH,4.53,1.0,Flow cell,500.0,20.0,3.0,40.0,7.898377274397163e-06,0.15609341321699186,2.119352396144186e-06,2.0461430544414132e-05,4.17791244,12.764484711878117,0.0,0.0,-5.02663022,76.5869082712687,0.512699999999999,5.05743538,13.619880499307337,0.0,0.0,-9.204800156666666,40.85964149792201,1.8647,60.021129368000004,2.0,1.0,8.0,0.5,0.09089999999999993,-0.53,0.8748582995951415,1.1560092559629747,199.1,20.21,5.192,0.472,0.0,0.0,1.0
https://doi.org/10.1039/D4TA01808G,Cu0.1/CuCeOx,Cu2O,CeO2,6.98,nanowire,0.0,6.76,10.19,13.99,59.05,96.85,133.11,25.0,75.0,0.0,gasdiffusion electrode,KOH,1.0,14.0,-1.0,C2H5OH,4.85,1.0,Flow cell,500.0,20.0,3.0,40.0,7.898377274397163e-06,0.15609341321699186,2.119352396144186e-06,2.0461430544414132e-05,4.17791244,12.764484711878117,0.0,0.0,-5.02663022,76.5869082712687,0.512699999999999,5.05743538,13.619880499307337,0.0,0.0,-9.204800156666666,40.85964149792201,1.8647,46.041864812,1.0,1.0,9.0,1.0,-0.0014000000000000123,-0.04,1.96,1.9600000000000033,199.1,20.21,5.192,0.472,0.0,0.0,1.0
https://doi.org/10.1039/D4TA01808G,Cu0.1/CuCeOx,Cu2O,CeO2,6.98,nanowire,0.0,6.76,10.19,13.99,59.05,96.85,133.11,25.0,75.0,0.0,gasdiffusion electrode,KOH,1.0,14.0,-1.0,HCOOH,2.91,1.0,Flow cell,500.0,20.0,3.0,40.0,7.898377274397163e-06,0.15609341321699186,2.119352396144186e-06,2.0461430544414132e-05,4.17791244,12.764484711878117,0.0,0.0,-5.02663022,76.5869082712687,0.512699999999999,5.05743538,13.619880499307337,0.0,0.0,-9.204800156666666,40.85964149792201,1.8647,46.005479304,2.0,1.0,5.0,0.0,-0.29919999999999997,-0.53,1.4699999999999982,1.4700000000000009,199.1,20.21,5.192,0.472,0.0,0.0,1.0
https://doi.org/10.1039/D4TA01808G,Cu0.1/CuCeOx,Cu2O,CeO2,6.98,nanowire,0.0,6.76,10.19,13.99,59.05,96.85,133.11,25.0,75.0,0.0,gasdiffusion electrode,KOH,1.0,14.0,-1.0,CO,27.18,1.0,Flow cell,500.0,20.0,3.0,40.0,7.898377274397163e-06,0.15609341321699186,2.119352396144186e-06,2.0461430544414132e-05,4.17791244,12.764484711878117,0.0,0.0,-5.02663022,76.5869082712687,0.512699999999999,5.05743538,13.619880499307337,0.0,0.0,-9.204800156666666,40.85964149792201,1.8647,27.99491462,1.0,0.0,2.0,0.0,-0.03751,-0.26,0.74,-6.106153846153846,199.1,20.21,5.192,0.472,0.0,0.0,1.0
https://doi.org/10.1039/D4TA01808G,Cu0.1/CuCeOx,Cu2O,CeO2,6.98,nanowire,0.0,6.76,10.19,13.99,59.05,96.85,133.11,25.0,75.0,0.0,gasdiffusion electrode,KOH,1.0,14.0,-1.0,H2,13.27,1.0,Flow cell,500.0,20.0,3.0,40.0,7.898377274397163e-06,0.15609341321699186,2.119352396144186e-06,2.0461430544414132e-05,4.17791244,12.764484711878117,0.0,0.0,-5.02663022,76.5869082712687,0.512699999999999,5.05743538,13.619880499307337,0.0,0.0,-9.204800156666666,40.85964149792201,1.8647,2.015650064,0.0,0.0,2.0,0.0,0.246,0.0,0.0,0.0,199.1,20.21,5.192,0.472,0.0,0.0,1.0
https://doi.org/10.1039/D4TA01808G,Cu0.1/CuCeOx,Cu2O,CeO2,6.98,nanowire,0.0,6.76,10.19,13.99,59.05,96.85,133.11,25.0,75.0,0.0,gasdiffusion electrode,KOH,1.0,14.0,-1.2,C2H4,27.18,1.0,Flow cell,500.0,20.0,3.0,40.0,7.898377274397163e-06,0.15609341321699186,2.119352396144186e-06,2.0461430544414132e-05,4.17791244,12.764484711878117,0.0,0.0,-5.02663022,76.5869082712687,0.512699999999999,5.05743538,13.619880499307337,0.0,0.0,-9.204800156666666,40.85964149792201,1.8647,28.031300127999998,0.0,0.0,6.0,0.0,0.8022,-0.26,0.74,-6.106153846153846,199.1,20.21,5.192,0.472,0.0,0.0,1.0
https://doi.org/10.1039/D4TA01808G,Cu0.1/CuCeOx,Cu2O,CeO2,6.98,nanowire,0.0,6.76,10.19,13.99,59.05,96.85,133.11,25.0,75.0,0.0,gasdiffusion electrode,KOH,1.0,14.0,-1.2,CH4,15.21,1.0,Flow cell,500.0,20.0,3.0,40.0,7.898377274397163e-06,0.15609341321699186,2.119352396144186e-06,2.0461430544414132e-05,4.17791244,12.764484711878117,0.0,0.0,-5.02663022,76.5869082712687,0.512699999999999,5.05743538,13.619880499307337,0.0,0.0,-9.204800156666666,40.85964149792201,1.8647,16.031300127999998,0.0,0.0,5.0,1.0,0.6361,0.0,0.0,0.0,199.1,20.21,5.192,0.472,0.0,0.0,1.0
https://doi.org/10.1039/D4TA01808G,Cu0.1/CuCeOx,Cu2O,CeO2,6.98,nanowire,0.0,6.76,10.19,13.99,59.05,96.85,133.11,25.0,75.0,0.0,gasdiffusion electrode,KOH,1.0,14.0,-1.2,CH3COOH,4.21,1.0,Flow cell,500.0,20.0,3.0,40.0,7.898377274397163e-06,0.15609341321699186,2.119352396144186e-06,2.0461430544414132e-05,4.17791244,12.764484711878117,0.0,0.0,-5.02663022,76.5869082712687,0.512699999999999,5.05743538,13.619880499307337,0.0,0.0,-9.204800156666666,40.85964149792201,1.8647,60.021129368000004,2.0,1.0,8.0,0.5,0.09089999999999993,-0.53,0.8748582995951415,1.1560092559629747,199.1,20.21,5.192,0.472,0.0,0.0,1.0
https://doi.org/10.1039/D4TA01808G,Cu0.1/CuCeOx,Cu2O,CeO2,6.98,nanowire,0.0,6.76,10.19,13.99,59.05,96.85,133.11,25.0,75.0,0.0,gasdiffusion electrode,KOH,1.0,14.0,-1.2,C2H5OH,6.47,1.0,Flow cell,500.0,20.0,3.0,40.0,7.898377274397163e-06,0.15609341321699186,2.119352396144186e-06,2.0461430544414132e-05,4.17791244,12.764484711878117,0.0,0.0,-5.02663022,76.5869082712687,0.512699999999999,5.05743538,13.619880499307337,0.0,0.0,-9.204800156666666,40.85964149792201,1.8647,46.041864812,1.0,1.0,9.0,1.0,-0.0014000000000000123,-0.04,1.96,1.9600000000000033,199.1,20.21,5.192,0.472,0.0,0.0,1.0
https://doi.org/10.1039/D4TA01808G,Cu0.1/CuCeOx,Cu2O,CeO2,6.98,nanowire,0.0,6.76,10.19,13.99,59.05,96.85,133.11,25.0,75.0,0.0,gasdiffusion electrode,KOH,1.0,14.0,-1.2,HCOOH,4.21,1.0,Flow cell,500.0,20.0,3.0,40.0,7.898377274397163e-06,0.15609341321699186,2.119352396144186e-06,2.0461430544414132e-05,4.17791244,12.764484711878117,0.0,0.0,-5.02663022,76.5869082712687,0.512699999999999,5.05743538,13.619880499307337,0.0,0.0,-9.204800156666666,40.85964149792201,1.8647,46.005479304,2.0,1.0,5.0,0.0,-0.29919999999999997,-0.53,1.4699999999999982,1.4700000000000009,199.1,20.21,5.192,0.472,0.0,0.0,1.0
https://doi.org/10.1039/D4TA01808G,Cu0.1/CuCeOx,Cu2O,CeO2,6.98,nanowire,0.0,6.76,10.19,13.99,59.05,96.85,133.11,25.0,75.0,0.0,gasdiffusion electrode,KOH,1.0,14.0,-1.2,CO,24.92,1.0,Flow cell,500.0,20.0,3.0,40.0,7.898377274397163e-06,0.15609341321699186,2.119352396144186e-06,2.0461430544414132e-05,4.17791244,12.764484711878117,0.0,0.0,-5.02663022,76.5869082712687,0.512699999999999,5.05743538,13.619880499307337,0.0,0.0,-9.204800156666666,40.85964149792201,1.8647,27.99491462,1.0,0.0,2.0,0.0,-0.03751,-0.26,0.74,-6.106153846153846,199.1,20.21,5.192,0.472,0.0,0.0,1.0
https://doi.org/10.1039/D4TA01808G,Cu0.1/CuCeOx,Cu2O,CeO2,6.98,nanowire,0.0,6.76,10.19,13.99,59.05,96.85,133.11,25.0,75.0,0.0,gasdiffusion electrode,KOH,1.0,14.0,-1.2,H2,13.92,1.0,Flow cell,500.0,20.0,3.0,40.0,7.898377274397163e-06,0.15609341321699186,2.119352396144186e-06,2.0461430544414132e-05,4.17791244,12.764484711878117,0.0,0.0,-5.02663022,76.5869082712687,0.512699999999999,5.05743538,13.619880499307337,0.0,0.0,-9.204800156666666,40.85964149792201,1.8647,2.015650064,0.0,0.0,2.0,0.0,0.246,0.0,0.0,0.0,199.1,20.21,5.192,0.472,0.0,0.0,1.0
https://doi.org/10.1039/D4TA01808G,Cu0.1/CuCeOx,Cu2O,CeO2,6.98,nanowire,0.0,6.76,10.19,13.99,59.05,96.85,133.11,25.0,75.0,0.0,gasdiffusion electrode,KOH,1.0,14.0,-1.4,C2H4,20.71,1.0,Flow cell,500.0,20.0,3.0,40.0,7.898377274397163e-06,0.15609341321699186,2.119352396144186e-06,2.0461430544414132e-05,4.17791244,12.764484711878117,0.0,0.0,-5.02663022,76.5869082712687,0.512699999999999,5.05743538,13.619880499307337,0.0,0.0,-9.204800156666666,40.85964149792201,1.8647,28.031300127999998,0.0,0.0,6.0,0.0,0.8022,-0.26,0.74,-6.106153846153846,199.1,20.21,5.192,0.472,0.0,0.0,1.0
https://doi.org/10.1039/D4TA01808G,Cu0.1/CuCeOx,Cu2O,CeO2,6.98,nanowire,0.0,6.76,10.19,13.99,59.05,96.85,133.11,25.0,75.0,0.0,gasdiffusion electrode,KOH,1.0,14.0,-1.4,CH4,33.01,1.0,Flow cell,500.0,20.0,3.0,40.0,7.898377274397163e-06,0.15609341321699186,2.119352396144186e-06,2.0461430544414132e-05,4.17791244,12.764484711878117,0.0,0.0,-5.02663022,76.5869082712687,0.512699999999999,5.05743538,13.619880499307337,0.0,0.0,-9.204800156666666,40.85964149792201,1.8647,16.031300127999998,0.0,0.0,5.0,1.0,0.6361,0.0,0.0,0.0,199.1,20.21,5.192,0.472,0.0,0.0,1.0
https://doi.org/10.1039/D4TA01808G,Cu0.1/CuCeOx,Cu2O,CeO2,6.98,nanowire,0.0,6.76,10.19,13.99,59.05,96.85,133.11,25.0,75.0,0.0,gasdiffusion electrode,KOH,1.0,14.0,-1.4,CH3COOH,3.88,1.0,Flow cell,500.0,20.0,3.0,40.0,7.898377274397163e-06,0.15609341321699186,2.119352396144186e-06,2.0461430544414132e-05,4.17791244,12.764484711878117,0.0,0.0,-5.02663022,76.5869082712687,0.512699999999999,5.05743538,13.619880499307337,0.0,0.0,-9.204800156666666,40.85964149792201,1.8647,60.021129368000004,2.0,1.0,8.0,0.5,0.09089999999999993,-0.53,0.8748582995951415,1.1560092559629747,199.1,20.21,5.192,0.472,0.0,0.0,1.0
https://doi.org/10.1039/D4TA01808G,Cu0.1/CuCeOx,Cu2O,CeO2,6.98,nanowire,0.0,6.76,10.19,13.99,59.05,96.85,133.11,25.0,75.0,0.0,gasdiffusion electrode,KOH,1.0,14.0,-1.4,C2H5OH,6.8,1.0,Flow cell,500.0,20.0,3.0,40.0,7.898377274397163e-06,0.15609341321699186,2.119352396144186e-06,2.0461430544414132e-05,4.17791244,12.764484711878117,0.0,0.0,-5.02663022,76.5869082712687,0.512699999999999,5.05743538,13.619880499307337,0.0,0.0,-9.204800156666666,40.85964149792201,1.8647,46.041864812,1.0,1.0,9.0,1.0,-0.0014000000000000123,-0.04,1.96,1.9600000000000033,199.1,20.21,5.192,0.472,0.0,0.0,1.0
https://doi.org/10.1039/D4TA01808G,Cu0.1/CuCeOx,Cu2O,CeO2,6.98,nanowire,0.0,6.76,10.19,13.99,59.05,96.85,133.11,25.0,75.0,0.0,gasdiffusion electrode,KOH,1.0,14.0,-1.4,CO,13.92,1.0,Flow cell,500.0,20.0,3.0,40.0,7.898377274397163e-06,0.15609341321699186,2.119352396144186e-06,2.0461430544414132e-05,4.17791244,12.764484711878117,0.0,0.0,-5.02663022,76.5869082712687,0.512699999999999,5.05743538,13.619880499307337,0.0,0.0,-9.204800156666666,40.85964149792201,1.8647,27.99491462,1.0,0.0,2.0,0.0,-0.03751,-0.26,0.74,-6.106153846153846,199.1,20.21,5.192,0.472,0.0,0.0,1.0
https://doi.org/10.1039/D4TA01808G,Cu0.1/CuCeOx,Cu2O,CeO2,6.98,nanowire,0.0,6.76,10.19,13.99,59.05,96.85,133.11,25.0,75.0,0.0,gasdiffusion electrode,KOH,1.0,14.0,-1.4,H2,16.5,1.0,Flow cell,500.0,20.0,3.0,40.0,7.898377274397163e-06,0.15609341321699186,2.119352396144186e-06,2.0461430544414132e-05,4.17791244,12.764484711878117,0.0,0.0,-5.02663022,76.5869082712687,0.512699999999999,5.05743538,13.619880499307337,0.0,0.0,-9.204800156666666,40.85964149792201,1.8647,2.015650064,0.0,0.0,2.0,0.0,0.246,0.0,0.0,0.0,199.1,20.21,5.192,0.472,0.0,0.0,1.0
https://doi.org/10.1039/D4TA01808G,Cu0.1/CuCeOx,Cu2O,CeO2,6.98,nanowire,0.0,6.76,10.19,13.99,59.05,96.85,133.11,25.0,75.0,0.0,gasdiffusion electrode,KOH,1.0,14.0,-1.6,C2H4,15.21,1.0,Flow cell,500.0,20.0,3.0,40.0,7.898377274397163e-06,0.15609341321699186,2.119352396144186e-06,2.0461430544414132e-05,4.17791244,12.764484711878117,0.0,0.0,-5.02663022,76.5869082712687,0.512699999999999,5.05743538,13.619880499307337,0.0,0.0,-9.204800156666666,40.85964149792201,1.8647,28.031300127999998,0.0,0.0,6.0,0.0,0.8022,-0.26,0.74,-6.106153846153846,199.1,20.21,5.192,0.472,0.0,0.0,1.0
https://doi.org/10.1039/D4TA01808G,Cu0.1/CuCeOx,Cu2O,CeO2,6.98,nanowire,0.0,6.76,10.19,13.99,59.05,96.85,133.11,25.0,75.0,0.0,gasdiffusion electrode,KOH,1.0,14.0,-1.6,CH4,27.18,1.0,Flow cell,500.0,20.0,3.0,40.0,7.898377274397163e-06,0.15609341321699186,2.119352396144186e-06,2.0461430544414132e-05,4.17791244,12.764484711878117,0.0,0.0,-5.02663022,76.5869082712687,0.512699999999999,5.05743538,13.619880499307337,0.0,0.0,-9.204800156666666,40.85964149792201,1.8647,16.031300127999998,0.0,0.0,5.0,1.0,0.6361,0.0,0.0,0.0,199.1,20.21,5.192,0.472,0.0,0.0,1.0
https://doi.org/10.1039/D4TA01808G,Cu0.1/CuCeOx,Cu2O,CeO2,6.98,nanowire,0.0,6.76,10.19,13.99,59.05,96.85,133.11,25.0,75.0,0.0,gasdiffusion electrode,KOH,1.0,14.0,-1.6,CH3COOH,4.85,1.0,Flow cell,500.0,20.0,3.0,40.0,7.898377274397163e-06,0.15609341321699186,2.119352396144186e-06,2.0461430544414132e-05,4.17791244,12.764484711878117,0.0,0.0,-5.02663022,76.5869082712687,0.512699999999999,5.05743538,13.619880499307337,0.0,0.0,-9.204800156666666,40.85964149792201,1.8647,60.021129368000004,2.0,1.0,8.0,0.5,0.09089999999999993,-0.53,0.8748582995951415,1.1560092559629747,199.1,20.21,5.192,0.472,0.0,0.0,1.0
https://doi.org/10.1039/D4TA01808G,Cu0.1/CuCeOx,Cu2O,CeO2,6.98,nanowire,0.0,6.76,10.19,13.99,59.05,96.85,133.11,25.0,75.0,0.0,gasdiffusion electrode,KOH,1.0,14.0,-1.6,C2H5OH,6.15,1.0,Flow cell,500.0,20.0,3.0,40.0,7.898377274397163e-06,0.15609341321699186,2.119352396144186e-06,2.0461430544414132e-05,4.17791244,12.764484711878117,0.0,0.0,-5.02663022,76.5869082712687,0.512699999999999,5.05743538,13.619880499307337,0.0,0.0,-9.204800156666666,40.85964149792201,1.8647,46.041864812,1.0,1.0,9.0,1.0,-0.0014000000000000123,-0.04,1.96,1.9600000000000033,199.1,20.21,5.192,0.472,0.0,0.0,1.0
https://doi.org/10.1039/D4TA01808G,Cu0.1/CuCeOx,Cu2O,CeO2,6.98,nanowire,0.0,6.76,10.19,13.99,59.05,96.85,133.11,25.0,75.0,0.0,gasdiffusion electrode,KOH,1.0,14.0,-1.6,HCOOH,7.44,1.0,Flow cell,500.0,20.0,3.0,40.0,7.898377274397163e-06,0.15609341321699186,2.119352396144186e-06,2.0461430544414132e-05,4.17791244,12.764484711878117,0.0,0.0,-5.02663022,76.5869082712687,0.512699999999999,5.05743538,13.619880499307337,0.0,0.0,-9.204800156666666,40.85964149792201,1.8647,46.005479304,2.0,1.0,5.0,0.0,-0.29919999999999997,-0.53,1.4699999999999982,1.4700000000000009,199.1,20.21,5.192,0.472,0.0,0.0,1.0
https://doi.org/10.1039/D4TA01808G,Cu0.1/CuCeOx,Cu2O,CeO2,6.98,nanowire,0.0,6.76,10.19,13.99,59.05,96.85,133.11,25.0,75.0,0.0,gasdiffusion electrode,KOH,1.0,14.0,-1.6,CO,7.44,1.0,Flow cell,500.0,20.0,3.0,40.0,7.898377274397163e-06,0.15609341321699186,2.119352396144186e-06,2.0461430544414132e-05,4.17791244,12.764484711878117,0.0,0.0,-5.02663022,76.5869082712687,0.512699999999999,5.05743538,13.619880499307337,0.0,0.0,-9.204800156666666,40.85964149792201,1.8647,27.99491462,1.0,0.0,2.0,0.0,-0.03751,-0.26,0.74,-6.106153846153846,199.1,20.21,5.192,0.472,0.0,0.0,1.0
https://doi.org/10.1039/D4TA01808G,Cu0.1/CuCeOx,Cu2O,CeO2,6.98,nanowire,0.0,6.76,10.19,13.99,59.05,96.85,133.11,25.0,75.0,0.0,gasdiffusion electrode,KOH,1.0,14.0,-1.6,H2,19.74,1.0,Flow cell,500.0,20.0,3.0,40.0,7.898377274397163e-06,0.15609341321699186,2.119352396144186e-06,2.0461430544414132e-05,4.17791244,12.764484711878117,0.0,0.0,-5.02663022,76.5869082712687,0.512699999999999,5.05743538,13.619880499307337,0.0,0.0,-9.204800156666666,40.85964149792201,1.8647,2.015650064,0.0,0.0,2.0,0.0,0.246,0.0,0.0,0.0,199.1,20.21,5.192,0.472,0.0,0.0,1.0
https://doi.org/10.1039/D4TA01808G,Cu0.5/CuCeOx,Cu2O,CeO2,41.89,nanowire,0.0,5.68,8.52,12.84,33.78,76.65,128.38,27.79,72.21,0.0,gasdiffusion electrode,KOH,1.0,14.0,-0.6,C2H4,7.12,1.0,Flow cell,500.0,20.0,3.0,40.0,4.369997918307931e-06,0.16469700988744954,8.559456674954956e-07,1.6623302202259565e-05,4.17791244,12.764484711878117,0.0,0.0,-5.02663022,76.5869082712687,0.512699999999999,5.05743538,13.619880499307337,0.0,0.0,-9.204800156666666,40.85964149792201,1.8647,28.031300127999998,0.0,0.0,6.0,0.0,0.8022,-0.26,0.74,-6.106153846153846,199.1,20.21,5.192,0.472,0.0,0.0,1.0
https://doi.org/10.1039/D4TA01808G,Cu0.5/CuCeOx,Cu2O,CeO2,41.89,nanowire,0.0,5.68,8.52,12.84,33.78,76.65,128.38,27.79,72.21,0.0,gasdiffusion electrode,KOH,1.0,14.0,-0.6,CH4,4.21,1.0,Flow cell,500.0,20.0,3.0,40.0,4.369997918307931e-06,0.16469700988744954,8.559456674954956e-07,1.6623302202259565e-05,4.17791244,12.764484711878117,0.0,0.0,-5.02663022,76.5869082712687,0.512699999999999,5.05743538,13.619880499307337,0.0,0.0,-9.204800156666666,40.85964149792201,1.8647,16.031300127999998,0.0,0.0,5.0,1.0,0.6361,0.0,0.0,0.0,199.1,20.21,5.192,0.472,0.0,0.0,1.0
https://doi.org/10.1039/D4TA01808G,Cu0.5/CuCeOx,Cu2O,CeO2,41.89,nanowire,0.0,5.68,8.52,12.84,33.78,76.65,128.38,27.79,72.21,0.0,gasdiffusion electrode,KOH,1.0,14.0,-0.6,HCOOH,6.8,1.0,Flow cell,500.0,20.0,3.0,40.0,4.369997918307931e-06,0.16469700988744954,8.559456674954956e-07,1.6623302202259565e-05,4.17791244,12.764484711878117,0.0,0.0,-5.02663022,76.5869082712687,0.512699999999999,5.05743538,13.619880499307337,0.0,0.0,-9.204800156666666,40.85964149792201,1.8647,46.005479304,2.0,1.0,5.0,0.0,-0.29919999999999997,-0.53,1.4699999999999982,1.4700000000000009,199.1,20.21,5.192,0.472,0.0,0.0,1.0
https://doi.org/10.1039/D4TA01808G,Cu0.5/CuCeOx,Cu2O,CeO2,41.89,nanowire,0.0,5.68,8.52,12.84,33.78,76.65,128.38,27.79,72.21,0.0,gasdiffusion electrode,KOH,1.0,14.0,-0.6,CO,54.37,1.0,Flow cell,500.0,20.0,3.0,40.0,4.369997918307931e-06,0.16469700988744954,8.559456674954956e-07,1.6623302202259565e-05,4.17791244,12.764484711878117,0.0,0.0,-5.02663022,76.5869082712687,0.512699999999999,5.05743538,13.619880499307337,0.0,0.0,-9.204800156666666,40.85964149792201,1.8647,27.99491462,1.0,0.0,2.0,0.0,-0.03751,-0.26,0.74,-6.106153846153846,199.1,20.21,5.192,0.472,0.0,0.0,1.0
https://doi.org/10.1039/D4TA01808G,Cu0.5/CuCeOx,Cu2O,CeO2,41.89,nanowire,0.0,5.68,8.52,12.84,33.78,76.65,128.38,27.79,72.21,0.0,gasdiffusion electrode,KOH,1.0,14.0,-0.6,H2,22.65,1.0,Flow cell,500.0,20.0,3.0,40.0,4.369997918307931e-06,0.16469700988744954,8.559456674954956e-07,1.6623302202259565e-05,4.17791244,12.764484711878117,0.0,0.0,-5.02663022,76.5869082712687,0.512699999999999,5.05743538,13.619880499307337,0.0,0.0,-9.204800156666666,40.85964149792201,1.8647,2.015650064,0.0,0.0,2.0,0.0,0.246,0.0,0.0,0.0,199.1,20.21,5.192,0.472,0.0,0.0,1.0
https://doi.org/10.1039/D4TA01808G,Cu0.5/CuCeOx,Cu2O,CeO2,41.89,nanowire,0.0,5.68,8.52,12.84,33.78,76.65,128.38,27.79,72.21,0.0,gasdiffusion electrode,KOH,1.0,14.0,-0.8,C2H4,16.18,1.0,Flow cell,500.0,20.0,3.0,40.0,4.369997918307931e-06,0.16469700988744954,8.559456674954956e-07,1.6623302202259565e-05,4.17791244,12.764484711878117,0.0,0.0,-5.02663022,76.5869082712687,0.512699999999999,5.05743538,13.619880499307337,0.0,0.0,-9.204800156666666,40.85964149792201,1.8647,28.031300127999998,0.0,0.0,6.0,0.0,0.8022,-0.26,0.74,-6.106153846153846,199.1,20.21,5.192,0.472,0.0,0.0,1.0
https://doi.org/10.1039/D4TA01808G,Cu0.5/CuCeOx,Cu2O,CeO2,41.89,nanowire,0.0,5.68,8.52,12.84,33.78,76.65,128.38,27.79,72.21,0.0,gasdiffusion electrode,KOH,1.0,14.0,-0.8,CH4,8.74,1.0,Flow cell,500.0,20.0,3.0,40.0,4.369997918307931e-06,0.16469700988744954,8.559456674954956e-07,1.6623302202259565e-05,4.17791244,12.764484711878117,0.0,0.0,-5.02663022,76.5869082712687,0.512699999999999,5.05743538,13.619880499307337,0.0,0.0,-9.204800156666666,40.85964149792201,1.8647,16.031300127999998,0.0,0.0,5.0,1.0,0.6361,0.0,0.0,0.0,199.1,20.21,5.192,0.472,0.0,0.0,1.0
https://doi.org/10.1039/D4TA01808G,Cu0.5/CuCeOx,Cu2O,CeO2,41.89,nanowire,0.0,5.68,8.52,12.84,33.78,76.65,128.38,27.79,72.21,0.0,gasdiffusion electrode,KOH,1.0,14.0,-0.8,CH3COOH,3.24,1.0,Flow cell,500.0,20.0,3.0,40.0,4.369997918307931e-06,0.16469700988744954,8.559456674954956e-07,1.6623302202259565e-05,4.17791244,12.764484711878117,0.0,0.0,-5.02663022,76.5869082712687,0.512699999999999,5.05743538,13.619880499307337,0.0,0.0,-9.204800156666666,40.85964149792201,1.8647,60.021129368000004,2.0,1.0,8.0,0.5,0.09089999999999993,-0.53,0.8748582995951415,1.1560092559629747,199.1,20.21,5.192,0.472,0.0,0.0,1.0
