Repository: vovamirosh/-CO2RR-Beyond-Green-AI

File: Datasets/raw_dataset.csv (part 38 of 43)
,Number,Autor,Publication,Title,Journal,IF,DOI,"Stability, hour",Key Product,Article name,Formula,Compound_1,Compound_2,"Cat./Support ratio, % (at)",Morphology (TEM/SEM),"Pore size, nm",width min (nm),width aver (nm),width max (nm),length min (nm),length aver (nm),length max (nm),"Cu, % (at.)","Cu+, % (at.)","Cu(2+), % (at.)",Base,electrolyte,"conc, M",pH,RHE vs V,Product,"FE, %","Time, h",Type of reactor,"Loading, μg/cm2","Add_carbon, %","Surface area of electrode, cm2","Flow rate CO2, ml/min","Volume, cm3"
3492,133,,2024,CeO2-promoted Cu2O-based catalyst sprayed on the gas diffusion layer for the electroreduction of carbon dioxide to ethylene,,,https://doi.org/10.1039/D3MA01009K,,,Cu2O-10CeO2-C,,Cu,CeO2,89.29,cubic,,143.79,221.61,326.8,143.79,221.61,326.8,100.0,0.0,0.0,gasdiffusion electrode,KOH,1.0,14.0,-1.08,CO,37.57,,H-cell,1000.0,0.0,1.0,200.0,150.0
3493,133,,2024,CeO2-promoted Cu2O-based catalyst sprayed on the gas diffusion layer for the electroreduction of carbon dioxide to ethylene,,,https://doi.org/10.1039/D3MA01009K,,,Cu2O-10CeO2-C,,Cu,CeO2,89.29,cubic,,143.79,221.61,326.8,143.79,221.61,326.8,100.0,0.0,0.0,gasdiffusion electrode,KOH,1.0,14.0,-1.08,CH4,5.33,,H-cell,1000.0,0.0,1.0,200.0,150.0
3494,133,,2024,CeO2-promoted Cu2O-based catalyst sprayed on the gas diffusion layer for the electroreduction of carbon dioxide to ethylene,,,https://doi.org/10.1039/D3MA01009K,,,Cu2O-10CeO2-C,,Cu,CeO2,89.29,cubic,,143.79,221.61,326.8,143.79,221.61,326.8,100.0,0.0,0.0,gasdiffusion electrode,KOH,1.0,14.0,-1.08,C2H4,36.98,,H-cell,1000.0,0.0,1.0,200.0,150.0
3495,133,,2024,CeO2-promoted Cu2O-based catalyst sprayed on the gas diffusion layer for the electroreduction of carbon dioxide to ethylene,,,https://doi.org/10.1039/D3MA01009K,,,Cu2O-10CeO2-C,,Cu,CeO2,89.29,cubic,,143.79,221.61,326.8,143.79,221.61,326.8,100.0,0.0,0.0,gasdiffusion electrode,KOH,1.0,14.0,-1.03,H2,23.37,,H-cell,1000.0,0.0,1.0,200.0,150.0
3496,133,,2024,CeO2-promoted Cu2O-based catalyst sprayed on the gas diffusion layer for the electroreduction of carbon dioxide to ethylene,,,https://doi.org/10.1039/D3MA01009K,,,Cu2O-10CeO2-C,,Cu,CeO2,89.29,cubic,,143.79,221.61,326.8,143.79,221.61,326.8,100.0,0.0,0.0,gasdiffusion electrode,KOH,1.0,14.0,-1.03,CO,24.56,,H-cell,1000.0,0.0,1.0,200.0,150.0
3497,133,,2024,CeO2-promoted Cu2O-based catalyst sprayed on the gas diffusion layer for the electroreduction of carbon dioxide to ethylene,,,https://doi.org/10.1039/D3MA01009K,,,Cu2O-10CeO2-C,,Cu,CeO2,89.29,cubic,,143.79,221.61,326.8,143.79,221.61,326.8,100.0,0.0,0.0,gasdiffusion electrode,KOH,1.0,14.0,-1.03,CH4,3.55,,H-cell,1000.0,0.0,1.0,200.0,150.0
3498,133,,2024,CeO2-promoted Cu2O-based catalyst sprayed on the gas diffusion layer for the electroreduction of carbon dioxide to ethylene,,,https://doi.org/10.1039/D3MA01009K,,,Cu2O-10CeO2-C,,Cu,CeO2,89.29,cubic,,143.79,221.61,326.8,143.79,221.61,326.8,100.0,0.0,0.0,gasdiffusion electrode,KOH,1.0,14.0,-1.03,C2H4,48.52,,H-cell,1000.0,0.0,1.0,200.0,150.0
3499,133,,2024,CeO2-promoted Cu2O-based catalyst sprayed on the gas diffusion layer for the electroreduction of carbon dioxide to ethylene,,,https://doi.org/10.1039/D3MA01009K,,,Cu2O-10CeO2-C,,Cu,CeO2,89.29,cubic,,143.79,221.61,326.8,143.79,221.61,326.8,100.0,0.0,0.0,gasdiffusion electrode,KOH,1.0,14.0,-0.87,H2,36.09,,H-cell,1000.0,0.0,1.0,200.0,150.0
3500,133,,2024,CeO2-promoted Cu2O-based catalyst sprayed on the gas diffusion layer for the electroreduction of carbon dioxide to ethylene,,,https://doi.org/10.1039/D3MA01009K,,,Cu2O-10CeO2-C,,Cu,CeO2,89.29,cubic,,143.79,221.61,326.8,143.79,221.61,326.8,100.0,0.0,0.0,gasdiffusion electrode,KOH,1.0,14.0,-0.87,CO,13.02,,H-cell,1000.0,0.0,1.0,200.0,150.0
3501,133,,2024,CeO2-promoted Cu2O-based catalyst sprayed on the gas diffusion layer for the electroreduction of carbon dioxide to ethylene,,,https://doi.org/10.1039/D3MA01009K,,,Cu2O-10CeO2-C,,Cu,CeO2,89.29,cubic,,143.79,221.61,326.8,143.79,221.61,326.8,100.0,0.0,0.0,gasdiffusion electrode,KOH,1.0,14.0,-0.87,CH4,1.78,,H-cell,1000.0,0.0,1.0,200.0,150.0
3502,133,,2024,CeO2-promoted Cu2O-based catalyst sprayed on the gas diffusion layer for the electroreduction of carbon dioxide to ethylene,,,https://doi.org/10.1039/D3MA01009K,,,Cu2O-10CeO2-C,,Cu,CeO2,89.29,cubic,,143.79,221.61,326.8,143.79,221.61,326.8,100.0,0.0,0.0,gasdiffusion electrode,KOH,1.0,14.0,-0.87,C2H4,49.41,,H-cell,1000.0,0.0,1.0,200.0,150.0
3503,133,,2024,CeO2-promoted Cu2O-based catalyst sprayed on the gas diffusion layer for the electroreduction of carbon dioxide to ethylene,,,https://doi.org/10.1039/D3MA01009K,,,Cu2O-10CeO2-C,,Cu,CeO2,89.29,cubic,,143.79,221.61,326.8,143.79,221.61,326.8,100.0,0.0,0.0,gasdiffusion electrode,KOH,1.0,14.0,-0.77,H2,42.01,,H-cell,1000.0,0.0,1.0,200.0,150.0
3504,133,,2024,CeO2-promoted Cu2O-based catalyst sprayed on the gas diffusion layer for the electroreduction of carbon dioxide to ethylene,,,https://doi.org/10.1039/D3MA01009K,,,Cu2O-10CeO2-C,,Cu,CeO2,89.29,cubic,,143.79,221.61,326.8,143.79,221.61,326.8,100.0,0.0,0.0,gasdiffusion electrode,KOH,1.0,14.0,-0.77,CO,14.2,,H-cell,1000.0,0.0,1.0,200.0,150.0
3505,133,,2024,CeO2-promoted Cu2O-based catalyst sprayed on the gas diffusion layer for the electroreduction of carbon dioxide to ethylene,,,https://doi.org/10.1039/D3MA01009K,,,Cu2O-10CeO2-C,,Cu,CeO2,89.29,cubic,,143.79,221.61,326.8,143.79,221.61,326.8,100.0,0.0,0.0,gasdiffusion electrode,KOH,1.0,14.0,-0.77,C2H4,44.38,,H-cell,1000.0,0.0,1.0,200.0,150.0
3506,133,,2024,CeO2-promoted Cu2O-based catalyst sprayed on the gas diffusion layer for the electroreduction of carbon dioxide to ethylene,,,https://doi.org/10.1039/D3MA01009K,,,Cu2O-10CeO2-C,,Cu,CeO2,89.29,cubic,,143.79,221.61,326.8,143.79,221.61,326.8,100.0,0.0,0.0,gasdiffusion electrode,KOH,1.0,14.0,-0.68,H2,54.73,,H-cell,1000.0,0.0,1.0,200.0,150.0
3507,133,,2024,CeO2-promoted Cu2O-based catalyst sprayed on the gas diffusion layer for the electroreduction of carbon dioxide to ethylene,,,https://doi.org/10.1039/D3MA01009K,,,Cu2O-10CeO2-C,,Cu,CeO2,89.29,cubic,,143.79,221.61,326.8,143.79,221.61,326.8,100.0,0.0,0.0,gasdiffusion electrode,KOH,1.0,14.0,-0.68,CO,15.38,,H-cell,1000.0,0.0,1.0,200.0,150.0
3508,133,,2024,CeO2-promoted Cu2O-based catalyst sprayed on the gas diffusion layer for the electroreduction of carbon dioxide to ethylene,,,https://doi.org/10.1039/D3MA01009K,,,Cu2O-10CeO2-C,,Cu,CeO2,89.29,cubic,,143.79,221.61,326.8,143.79,221.61,326.8,100.0,0.0,0.0,gasdiffusion electrode,KOH,1.0,14.0,-0.68,C2H4,30.18,,H-cell,1000.0,0.0,1.0,200.0,150.0
3509,133,,2024,CeO2-promoted Cu2O-based catalyst sprayed on the gas diffusion layer for the electroreduction of carbon dioxide to ethylene,,,https://doi.org/10.1039/D3MA01009K,,,Cu2O-10CeO2-C,,Cu,CeO2,89.29,cubic,,143.79,221.61,326.8,143.79,221.61,326.8,100.0,0.0,0.0,gasdiffusion electrode,KOH,1.0,14.0,-0.55,H2,71.01,,H-cell,1000.0,0.0,1.0,200.0,150.0
3510,133,,2024,CeO2-promoted Cu2O-based catalyst sprayed on the gas diffusion layer for the electroreduction of carbon dioxide to ethylene,,,https://doi.org/10.1039/D3MA01009K,,,Cu2O-10CeO2-C,,Cu,CeO2,89.29,cubic,,143.79,221.61,326.8,143.79,221.61,326.8,100.0,0.0,0.0,gasdiffusion electrode,KOH,1.0,14.0,-0.55,CO,16.57,,H-cell,1000.0,0.0,1.0,200.0,150.0
3511,133,,2024,CeO2-promoted Cu2O-based catalyst sprayed on the gas diffusion layer for the electroreduction of carbon dioxide to ethylene,,,https://doi.org/10.1039/D3MA01009K,,,Cu2O-10CeO2-C,,Cu,CeO2,89.29,cubic,,143.79,221.61,326.8,143.79,221.61,326.8,100.0,0.0,0.0,gasdiffusion electrode,KOH,1.0,14.0,-0.55,C2H4,13.31,,H-cell,1000.0,0.0,1.0,200.0,150.0
3512,133,,2024,CeO2-promoted Cu2O-based catalyst sprayed on the gas diffusion layer for the electroreduction of carbon dioxide to ethylene,,,https://doi.org/10.1039/D3MA01009K,,,Cu2O-15CeO2-C,,Cu,CeO2,85.37,cubic,,125.49,189.74,265.36,125.49,189.74,265.36,100.0,0.0,0.0,gasdiffusion electrode,KOH,1.0,14.0,-1.08,H2,18.34,,H-cell,1000.0,0.0,1.0,200.0,150.0
3513,133,,2024,CeO2-promoted Cu2O-based catalyst sprayed on the gas diffusion layer for the electroreduction of carbon dioxide to ethylene,,,https://doi.org/10.1039/D3MA01009K,,,Cu2O-15CeO2-C,,Cu,CeO2,85.37,cubic,,125.49,189.74,265.36,125.49,189.74,265.36,100.0,0.0,0.0,gasdiffusion electrode,KOH,1.0,14.0,-1.08,CO,45.27,,H-cell,1000.0,0.0,1.0,200.0,150.0
3514,133,,2024,CeO2-promoted Cu2O-based catalyst sprayed on the gas diffusion layer for the electroreduction of carbon dioxide to ethylene,,,https://doi.org/10.1039/D3MA01009K,,,Cu2O-15CeO2-C,,Cu,CeO2,85.37,cubic,,125.49,189.74,265.36,125.49,189.74,265.36,100.0,0.0,0.0,gasdiffusion electrode,KOH,1.0,14.0,-1.08,CH4,6.21,,H-cell,1000.0,0.0,1.0,200.0,150.0
3515,133,,2024,CeO2-promoted Cu2O-based catalyst sprayed on the gas diffusion layer for the electroreduction of carbon dioxide to ethylene,,,https://doi.org/10.1039/D3MA01009K,,,Cu2O-15CeO2-C,,Cu,CeO2,85.37,cubic,,125.49,189.74,265.36,125.49,189.74,265.36,100.0,0.0,0.0,gasdiffusion electrode,KOH,1.0,14.0,-1.08,C2H4,30.77,,H-cell,1000.0,0.0,1.0,200.0,150.0
3516,133,,2024,CeO2-promoted Cu2O-based catalyst sprayed on the gas diffusion layer for the electroreduction of carbon dioxide to ethylene,,,https://doi.org/10.1039/D3MA01009K,,,Cu2O-15CeO2-C,,Cu,CeO2,85.37,cubic,,125.49,189.74,265.36,125.49,189.74,265.36,100.0,0.0,0.0,gasdiffusion electrode,KOH,1.0,14.0,-1.03,H2,23.96,,H-cell,1000.0,0.0,1.0,200.0,150.0
3517,133,,2024,CeO2-promoted Cu2O-based catalyst sprayed on the gas diffusion layer for the electroreduction of carbon dioxide to ethylene,,,https://doi.org/10.1039/D3MA01009K,,,Cu2O-15CeO2-C,,Cu,CeO2,85.37,cubic,,125.49,189.74,265.36,125.49,189.74,265.36,100.0,0.0,0.0,gasdiffusion electrode,KOH,1.0,14.0,-1.03,CO,27.81,,H-cell,1000.0,0.0,1.0,200.0,150.0
3518,133,,2024,CeO2-promoted Cu2O-based catalyst sprayed on the gas diffusion layer for the electroreduction of carbon dioxide to ethylene,,,https://doi.org/10.1039/D3MA01009K,,,Cu2O-15CeO2-C,,Cu,CeO2,85.37,cubic,,125.49,189.74,265.36,125.49,189.74,265.36,100.0,0.0,0.0,gasdiffusion electrode,KOH,1.0,14.0,-1.03,CH4,5.92,,H-cell,1000.0,0.0,1.0,200.0,150.0
3519,133,,2024,CeO2-promoted Cu2O-based catalyst sprayed on the gas diffusion layer for the electroreduction of carbon dioxide to ethylene,,,https://doi.org/10.1039/D3MA01009K,,,Cu2O-15CeO2-C,,Cu,CeO2,85.37,cubic,,125.49,189.74,265.36,125.49,189.74,265.36,100.0,0.0,0.0,gasdiffusion electrode,KOH,1.0,14.0,-1.03,C2H4,43.49,,H-cell,1000.0,0.0,1.0,200.0,150.0
3520,133,,2024,CeO2-promoted Cu2O-based catalyst sprayed on the gas diffusion layer for the electroreduction of carbon dioxide to ethylene,,,https://doi.org/10.1039/D3MA01009K,,,Cu2O-15CeO2-C,,Cu,CeO2,85.37,cubic,,125.49,189.74,265.36,125.49,189.74,265.36,100.0,0.0,0.0,gasdiffusion electrode,KOH,1.0,14.0,-0.87,H2,36.09,,H-cell,1000.0,0.0,1.0,200.0,150.0
3521,133,,2024,CeO2-promoted Cu2O-based catalyst sprayed on the gas diffusion layer for the electroreduction of carbon dioxide to ethylene,,,https://doi.org/10.1039/D3MA01009K,,,Cu2O-15CeO2-C,,Cu,CeO2,85.37,cubic,,125.49,189.74,265.36,125.49,189.74,265.36,100.0,0.0,0.0,gasdiffusion electrode,KOH,1.0,14.0,-0.87,CO,14.5,,H-cell,1000.0,0.0,1.0,200.0,150.0
3522,133,,2024,CeO2-promoted Cu2O-based catalyst sprayed on the gas diffusion layer for the electroreduction of carbon dioxide to ethylene,,,https://doi.org/10.1039/D3MA01009K,,,Cu2O-15CeO2-C,,Cu,CeO2,85.37,cubic,,125.49,189.74,265.36,125.49,189.74,265.36,100.0,0.0,0.0,gasdiffusion electrode,KOH,1.0,14.0,-0.87,CH4,2.07,,H-cell,1000.0,0.0,1.0,200.0,150.0
3523,133,,2024,CeO2-promoted Cu2O-based catalyst sprayed on the gas diffusion layer for the electroreduction of carbon dioxide to ethylene,,,https://doi.org/10.1039/D3MA01009K,,,Cu2O-15CeO2-C,,Cu,CeO2,85.37,cubic,,125.49,189.74,265.36,125.49,189.74,265.36,100.0,0.0,0.0,gasdiffusion electrode,KOH,1.0,14.0,-0.87,C2H4,47.93,,H-cell,1000.0,0.0,1.0,200.0,150.0
3524,133,,2024,CeO2-promoted Cu2O-based catalyst sprayed on the gas diffusion layer for the electroreduction of carbon dioxide to ethylene,,,https://doi.org/10.1039/D3MA01009K,,,Cu2O-15CeO2-C,,Cu,CeO2,85.37,cubic,,125.49,189.74,265.36,125.49,189.74,265.36,100.0,0.0,0.0,gasdiffusion electrode,KOH,1.0,14.0,-0.77,H2,41.42,,H-cell,1000.0,0.0,1.0,200.0,150.0
3525,133,,2024,CeO2-promoted Cu2O-based catalyst sprayed on the gas diffusion layer for the electroreduction of carbon dioxide to ethylene,,,https://doi.org/10.1039/D3MA01009K,,,Cu2O-15CeO2-C,,Cu,CeO2,85.37,cubic,,125.49,189.74,265.36,125.49,189.74,265.36,100.0,0.0,0.0,gasdiffusion electrode,KOH,1.0,14.0,-0.77,CO,13.31,,H-cell,1000.0,0.0,1.0,200.0,150.0
3526,133,,2024,CeO2-promoted Cu2O-based catalyst sprayed on the gas diffusion layer for the electroreduction of carbon dioxide to ethylene,,,https://doi.org/10.1039/D3MA01009K,,,Cu2O-15CeO2-C,,Cu,CeO2,85.37,cubic,,125.49,189.74,265.36,125.49,189.74,265.36,100.0,0.0,0.0,gasdiffusion electrode,KOH,1.0,14.0,-0.77,C2H4,45.86,,H-cell,1000.0,0.0,1.0,200.0,150.0
3527,133,,2024,CeO2-promoted Cu2O-based catalyst sprayed on the gas diffusion layer for the electroreduction of carbon dioxide to ethylene,,,https://doi.org/10.1039/D3MA01009K,,,Cu2O-15CeO2-C,,Cu,CeO2,85.37,cubic,,125.49,189.74,265.36,125.49,189.74,265.36,100.0,0.0,0.0,gasdiffusion electrode,KOH,1.0,14.0,-0.67,H2,52.07,,H-cell,1000.0,0.0,1.0,200.0,150.0
3528,133,,2024,CeO2-promoted Cu2O-based catalyst sprayed on the gas diffusion layer for the electroreduction of carbon dioxide to ethylene,,,https://doi.org/10.1039/D3MA01009K,,,Cu2O-15CeO2-C,,Cu,CeO2,85.37,cubic,,125.49,189.74,265.36,125.49,189.74,265.36,100.0,0.0,0.0,gasdiffusion electrode,KOH,1.0,14.0,-0.67,CO,14.5,,H-cell,1000.0,0.0,1.0,200.0,150.0
3529,133,,2024,CeO2-promoted Cu2O-based catalyst sprayed on the gas diffusion layer for the electroreduction of carbon dioxide to ethylene,,,https://doi.org/10.1039/D3MA01009K,,,Cu2O-15CeO2-C,,Cu,CeO2,85.37,cubic,,125.49,189.74,265.36,125.49,189.74,265.36,100.0,0.0,0.0,gasdiffusion electrode,KOH,1.0,14.0,-0.67,C2H4,33.73,,H-cell,1000.0,0.0,1.0,200.0,150.0
3530,133,,2024,CeO2-promoted Cu2O-based catalyst sprayed on the gas diffusion layer for the electroreduction of carbon dioxide to ethylene,,,https://doi.org/10.1039/D3MA01009K,,,Cu2O-15CeO2-C,,Cu,CeO2,85.37,cubic,,125.49,189.74,265.36,125.49,189.74,265.36,100.0,0.0,0.0,gasdiffusion electrode,KOH,1.0,14.0,-0.55,H2,69.82,,H-cell,1000.0,0.0,1.0,200.0,150.0
3531,133,,2024,CeO2-promoted Cu2O-based catalyst sprayed on the gas diffusion layer for the electroreduction of carbon dioxide to ethylene,,,https://doi.org/10.1039/D3MA01009K,,,Cu2O-15CeO2-C,,Cu,CeO2,85.37,cubic,,125.49,189.74,265.36,125.49,189.74,265.36,100.0,0.0,0.0,gasdiffusion electrode,KOH,1.0,14.0,-0.55,CO,15.38,,H-cell,1000.0,0.0,1.0,200.0,150.0
3532,133,,2024,CeO2-promoted Cu2O-based catalyst sprayed on the gas diffusion layer for the electroreduction of carbon dioxide to ethylene,,,https://doi.org/10.1039/D3MA01009K,,,Cu2O-15CeO2-C,,Cu,CeO2,85.37,cubic,,125.49,189.74,265.36,125.49,189.74,265.36,100.0,0.0,0.0,gasdiffusion electrode,KOH,1.0,14.0,-0.55,C2H4,15.09,,H-cell,1000.0,0.0,1.0,200.0,150.0
3533,133,,2024,CeO2-promoted Cu2O-based catalyst sprayed on the gas diffusion layer for the electroreduction of carbon dioxide to ethylene,,,https://doi.org/10.1039/D3MA01009K,,,Cu2O-20CeO2-C,,Cu,Ce2O3,87.94,cubic,,121.57,175.23,226.14,121.57,175.23,226.14,100.0,0.0,0.0,gasdiffusion electrode,KOH,1.0,14.0,-1.06,H2,13.61,,H-cell,1000.0,0.0,1.0,200.0,150.0
3534,133,,2024,CeO2-promoted Cu2O-based catalyst sprayed on the gas diffusion layer for the electroreduction of carbon dioxide to ethylene,,,https://doi.org/10.1039/D3MA01009K,,,Cu2O-20CeO2-C,,Cu,Ce2O3,87.94,cubic,,121.57,175.23,226.14,121.57,175.23,226.14,100.0,0.0,0.0,gasdiffusion electrode,KOH,1.0,14.0,-1.06,CO,51.18,,H-cell,1000.0,0.0,1.0,200.0,150.0
3535,133,,2024,CeO2-promoted Cu2O-based catalyst sprayed on the gas diffusion layer for the electroreduction of carbon dioxide to ethylene,,,https://doi.org/10.1039/D3MA01009K,,,Cu2O-20CeO2-C,,Cu,Ce2O3,87.94,cubic,,121.57,175.23,226.14,121.57,175.23,226.14,100.0,0.0,0.0,gasdiffusion electrode,KOH,1.0,14.0,-1.06,CH4,6.8,,H-cell,1000.0,0.0,1.0,200.0,150.0
3536,133,,2024,CeO2-promoted Cu2O-based catalyst sprayed on the gas diffusion layer for the electroreduction of carbon dioxide to ethylene,,,https://doi.org/10.1039/D3MA01009K,,,Cu2O-20CeO2-C,,Cu,Ce2O3,87.94,cubic,,121.57,175.23,226.14,121.57,175.23,226.14,100.0,0.0,0.0,gasdiffusion electrode,KOH,1.0,14.0,-1.06,C2H4,28.7,,H-cell,1000.0,0.0,1.0,200.0,150.0
3537,133,,2024,CeO2-promoted Cu2O-based catalyst sprayed on the gas diffusion layer for the electroreduction of carbon dioxide to ethylene,,,https://doi.org/10.1039/D3MA01009K,,,Cu2O-20CeO2-C,,Cu,Ce2O3,87.94,cubic,,121.57,175.23,226.14,121.57,175.23,226.14,100.0,0.0,0.0,gasdiffusion electrode,KOH,1.0,14.0,-1.05,H2,18.05,,H-cell,1000.0,0.0,1.0,200.0,150.0
3538,133,,2024,CeO2-promoted Cu2O-based catalyst sprayed on the gas diffusion layer for the electroreduction of carbon dioxide to ethylene,,,https://doi.org/10.1039/D3MA01009K,,,Cu2O-20CeO2-C,,Cu,Ce2O3,87.94,cubic,,121.57,175.23,226.14,121.57,175.23,226.14,100.0,0.0,0.0,gasdiffusion electrode,KOH,1.0,14.0,-1.05,CO,34.32,,H-cell,1000.0,0.0,1.0,200.0,150.0
3539,133,,2024,CeO2-promoted Cu2O-based catalyst sprayed on the gas diffusion layer for the electroreduction of carbon dioxide to ethylene,,,https://doi.org/10.1039/D3MA01009K,,,Cu2O-20CeO2-C,,Cu,Ce2O3,87.94,cubic,,121.57,175.23,226.14,121.57,175.23,226.14,100.0,0.0,0.0,gasdiffusion electrode,KOH,1.0,14.0,-1.05,CH4,7.1,,H-cell,1000.0,0.0,1.0,200.0,150.0
3540,133,,2024,CeO2-promoted Cu2O-based catalyst sprayed on the gas diffusion layer for the electroreduction of carbon dioxide to ethylene,,,https://doi.org/10.1039/D3MA01009K,,,Cu2O-20CeO2-C,,Cu,Ce2O3,87.94,cubic,,121.57,175.23,226.14,121.57,175.23,226.14,100.0,0.0,0.0,gasdiffusion electrode,KOH,1.0,14.0,-1.05,C2H4,41.42,,H-cell,1000.0,0.0,1.0,200.0,150.0
3541,133,,2024,CeO2-promoted Cu2O-based catalyst sprayed on the gas diffusion layer for the electroreduction of carbon dioxide to ethylene,,,https://doi.org/10.1039/D3MA01009K,,,Cu2O-20CeO2-C,,Cu,Ce2O3,87.94,cubic,,121.57,175.23,226.14,121.57,175.23,226.14,100.0,0.0,0.0,gasdiffusion electrode,KOH,1.0,14.0,-0.96,H2,30.77,,H-cell,1000.0,0.0,1.0,200.0,150.0
3542,133,,2024,CeO2-promoted Cu2O-based catalyst sprayed on the gas diffusion layer for the electroreduction of carbon dioxide to ethylene,,,https://doi.org/10.1039/D3MA01009K,,,Cu2O-20CeO2-C,,Cu,Ce2O3,87.94,cubic,,121.57,175.23,226.14,121.57,175.23,226.14,100.0,0.0,0.0,gasdiffusion electrode,KOH,1.0,14.0,-0.96,CO,19.53,,H-cell,1000.0,0.0,1.0,200.0,150.0
3543,133,,2024,CeO2-promoted Cu2O-based catalyst sprayed on the gas diffusion layer for the electroreduction of carbon dioxide to ethylene,,,https://doi.org/10.1039/D3MA01009K,,,Cu2O-20CeO2-C,,Cu,Ce2O3,87.94,cubic,,121.57,175.23,226.14,121.57,175.23,226.14,100.0,0.0,0.0,gasdiffusion electrode,KOH,1.0,14.0,-0.96,CH4,4.44,,H-cell,1000.0,0.0,1.0,200.0,150.0
3544,133,,2024,CeO2-promoted Cu2O-based catalyst sprayed on the gas diffusion layer for the electroreduction of carbon dioxide to ethylene,,,https://doi.org/10.1039/D3MA01009K,,,Cu2O-20CeO2-C,,Cu,Ce2O3,87.94,cubic,,121.57,175.23,226.14,121.57,175.23,226.14,100.0,0.0,0.0,gasdiffusion electrode,KOH,1.0,14.0,-0.96,C2H4,45.86,,H-cell,1000.0,0.0,1.0,200.0,150.0
3545,133,,2024,CeO2-promoted Cu2O-based catalyst sprayed on the gas diffusion layer for the electroreduction of carbon dioxide to ethylene,,,https://doi.org/10.1039/D3MA01009K,,,Cu2O-20CeO2-C,,Cu,Ce2O3,87.94,cubic,,121.57,175.23,226.14,121.57,175.23,226.14,100.0,0.0,0.0,gasdiffusion electrode,KOH,1.0,14.0,-0.81,H2,41.42,,H-cell,1000.0,0.0,1.0,200.0,150.0
3546,133,,2024,CeO2-promoted Cu2O-based catalyst sprayed on the gas diffusion layer for the electroreduction of carbon dioxide to ethylene,,,https://doi.org/10.1039/D3MA01009K,,,Cu2O-20CeO2-C,,Cu,Ce2O3,87.94,cubic,,121.57,175.23,226.14,121.57,175.23,226.14,100.0,0.0,0.0,gasdiffusion electrode,KOH,1.0,14.0,-0.81,CO,12.43,,H-cell,1000.0,0.0,1.0,200.0,150.0
3547,133,,2024,CeO2-promoted Cu2O-based catalyst sprayed on the gas diffusion layer for the electroreduction of carbon dioxide to ethylene,,,https://doi.org/10.1039/D3MA01009K,,,Cu2O-20CeO2-C,,Cu,Ce2O3,87.94,cubic,,121.57,175.23,226.14,121.57,175.23,226.14,100.0,0.0,0.0,gasdiffusion electrode,KOH,1.0,14.0,-0.81,C2H4,46.45,,H-cell,1000.0,0.0,1.0,200.0,150.0
3548,133,,2024,CeO2-promoted Cu2O-based catalyst sprayed on the gas diffusion layer for the electroreduction of carbon dioxide to ethylene,,,https://doi.org/10.1039/D3MA01009K,,,Cu2O-20CeO2-C,,Cu,Ce2O3,87.94,cubic,,121.57,175.23,226.14,121.57,175.23,226.14,100.0,0.0,0.0,gasdiffusion electrode,KOH,1.0,14.0,-0.78,H2,51.18,,H-cell,1000.0,0.0,1.0,200.0,150.0
3549,133,,2024,CeO2-promoted Cu2O-based catalyst sprayed on the gas diffusion layer for the electroreduction of carbon dioxide to ethylene,,,https://doi.org/10.1039/D3MA01009K,,,Cu2O-20CeO2-C,,Cu,Ce2O3,87.94,cubic,,121.57,175.23,226.14,121.57,175.23,226.14,100.0,0.0,0.0,gasdiffusion electrode,KOH,1.0,14.0,-0.78,CO,13.02,,H-cell,1000.0,0.0,1.0,200.0,150.0
3550,133,,2024,CeO2-promoted Cu2O-based catalyst sprayed on the gas diffusion layer for the electroreduction of carbon dioxide to ethylene,,,https://doi.org/10.1039/D3MA01009K,,,Cu2O-20CeO2-C,,Cu,Ce2O3,87.94,cubic,,121.57,175.23,226.14,121.57,175.23,226.14,100.0,0.0,0.0,gasdiffusion electrode,KOH,1.0,14.0,-0.78,C2H4,36.09,,H-cell,1000.0,0.0,1.0,200.0,150.0
3551,133,,2024,CeO2-promoted Cu2O-based catalyst sprayed on the gas diffusion layer for the electroreduction of carbon dioxide to ethylene,,,https://doi.org/10.1039/D3MA01009K,,,Cu2O-20CeO2-C,,Cu,Ce2O3,87.94,cubic,,121.57,175.23,226.14,121.57,175.23,226.14,100.0,0.0,0.0,gasdiffusion electrode,KOH,1.0,14.0,-0.65,H2,69.82,,H-cell,1000.0,0.0,1.0,200.0,150.0
3552,133,,2024,CeO2-promoted Cu2O-based catalyst sprayed on the gas diffusion layer for the electroreduction of carbon dioxide to ethylene,,,https://doi.org/10.1039/D3MA01009K,,,Cu2O-20CeO2-C,,Cu,Ce2O3,87.94,cubic,,121.57,175.23,226.14,121.57,175.23,226.14,100.0,0.0,0.0,gasdiffusion electrode,KOH,1.0,14.0,-0.65,CO,12.13,,H-cell,1000.0,0.0,1.0,200.0,150.0
3553,133,,2024,CeO2-promoted Cu2O-based catalyst sprayed on the gas diffusion layer for the electroreduction of carbon dioxide to ethylene,,,https://doi.org/10.1039/D3MA01009K,,,Cu2O-20CeO2-C,,Cu,Ce2O3,87.94,cubic,,121.57,175.23,226.14,121.57,175.23,226.14,100.0,0.0,0.0,gasdiffusion electrode,KOH,1.0,14.0,-0.65,C2H4,18.64,,H-cell,1000.0,0.0,1.0,200.0,150.0
3554,135,,2018,Electrochemical reduction of CO2 at CuAu nanoparticles: size and alloy effects,,,https://doi.org/10.1007/s10800-018-1166-6,,,Cu25Au75,,Cu,Au,25.0,sphere,,1.84,2.28,2.72,1.84,2.28,2.72,100.0,0.0,0.0,glassy-carbon electrode,KHCO3,0.1,6.8,-0.61,CO,23.68,,H-cell,60.0,90.91,1.0,,
3555,135,,2018,Electrochemical reduction of CO2 at CuAu nanoparticles: size and alloy effects,,,https://doi.org/10.1007/s10800-018-1166-6,,,Cu25Au75,,Cu,Au,25.0,sphere,,1.84,2.28,2.72,1.84,2.28,2.72,100.0,0.0,0.0,glassy-carbon electrode,KHCO3,0.1,6.8,-0.78,CO,37.24,,H-cell,60.0,90.91,1.0,,
3556,135,,2018,Electrochemical reduction of CO2 at CuAu nanoparticles: size and alloy effects,,,https://doi.org/10.1007/s10800-018-1166-6,,,Cu25Au75,,Cu,Au,25.0,sphere,,1.84,2.28,2.72,1.84,2.28,2.72,100.0,0.0,0.0,glassy-carbon electrode,KHCO3,0.1,6.8,-0.93,CO,32.22,,H-cell,60.0,90.91,1.0,,
3557,135,,2018,Electrochemical reduction of CO2 at CuAu nanoparticles: size and alloy effects,,,https://doi.org/10.1007/s10800-018-1166-6,,,Cu25Au75,,Cu,Au,25.0,sphere,,1.84,2.28,2.72,1.84,2.28,2.72,100.0,0.0,0.0,glassy-carbon electrode,KHCO3,0.1,6.8,-1.04,CO,24.31,,H-cell,60.0,90.91,1.0,,
3558,135,,2018,Electrochemical reduction of CO2 at CuAu nanoparticles: size and alloy effects,,,https://doi.org/10.1007/s10800-018-1166-6,,,Cu25Au75,,Cu,Au,25.0,sphere,,1.84,2.28,2.72,1.84,2.28,2.72,100.0,0.0,0.0,glassy-carbon electrode,KHCO3,0.1,6.8,-1.11,CO,19.04,,H-cell,60.0,90.91,1.0,,
3559,135,,2018,Electrochemical reduction of CO2 at CuAu nanoparticles: size and alloy effects,,,https://doi.org/10.1007/s10800-018-1166-6,,,Cu25Au75,,Cu,Au,25.0,sphere,,1.84,2.28,2.72,1.84,2.28,2.72,100.0,0.0,0.0,glassy-carbon electrode,KHCO3,0.1,6.8,-0.61,H2,76.32,,H-cell,60.0,90.91,1.0,,
3560,135,,2018,Electrochemical reduction of CO2 at CuAu nanoparticles: size and alloy effects,,,https://doi.org/10.1007/s10800-018-1166-6,,,Cu25Au75,,Cu,Au,25.0,sphere,,1.84,2.28,2.72,1.84,2.28,2.72,100.0,0.0,0.0,glassy-carbon electrode,KHCO3,0.1,6.8,-0.78,H2,62.76,,H-cell,60.0,90.91,1.0,,
3561,135,,2018,Electrochemical reduction of CO2 at CuAu nanoparticles: size and alloy effects,,,https://doi.org/10.1007/s10800-018-1166-6,,,Cu25Au75,,Cu,Au,25.0,sphere,,1.84,2.28,2.72,1.84,2.28,2.72,100.0,0.0,0.0,glassy-carbon electrode,KHCO3,0.1,6.8,-0.93,H2,67.78,,H-cell,60.0,90.91,1.0,,
3562,135,,2018,Electrochemical reduction of CO2 at CuAu nanoparticles: size and alloy effects,,,https://doi.org/10.1007/s10800-018-1166-6,,,Cu25Au75,,Cu,Au,25.0,sphere,,1.84,2.28,2.72,1.84,2.28,2.72,100.0,0.0,0.0,glassy-carbon electrode,KHCO3,0.1,6.8,-1.04,H2,75.69,,H-cell,60.0,90.91,1.0,,
3563,135,,2018,Electrochemical reduction of CO2 at CuAu nanoparticles: size and alloy effects,,,https://doi.org/10.1007/s10800-018-1166-6,,,Cu25Au75,,Cu,Au,25.0,sphere,,1.84,2.28,2.72,1.84,2.28,2.72,100.0,0.0,0.0,glassy-carbon electrode,KHCO3,0.1,6.8,-1.11,H2,80.96,,H-cell,60.0,90.91,1.0,,
3564,135,,2018,Electrochemical reduction of CO2 at CuAu nanoparticles: size and alloy effects,,,https://doi.org/10.1007/s10800-018-1166-6,,,Cu62Au38,,Cu,Au,62.0,sphere,,1.84,2.29,2.74,1.84,2.29,2.74,100.0,0.0,0.0,glassy-carbon electrode,KHCO3,0.1,6.8,-0.60,CO,4.23,,H-cell,60.0,90.91,1.0,,
3565,135,,2018,Electrochemical reduction of CO2 at CuAu nanoparticles: size and alloy effects,,,https://doi.org/10.1007/s10800-018-1166-6,,,Cu62Au38,,Cu,Au,62.0,sphere,,1.84,2.29,2.74,1.84,2.29,2.74,100.0,0.0,0.0,glassy-carbon electrode,KHCO3,0.1,6.8,-0.79,CO,6.61,,H-cell,60.0,90.91,1.0,,
3566,135,,2018,Electrochemical reduction of CO2 at CuAu nanoparticles: size and alloy effects,,,https://doi.org/10.1007/s10800-018-1166-6,,,Cu62Au38,,Cu,Au,62.0,sphere,,1.84,2.29,2.74,1.84,2.29,2.74,100.0,0.0,0.0,glassy-carbon electrode,KHCO3,0.1,6.8,-0.95,CO,27.95,,H-cell,60.0,90.91,1.0,,
3567,135,,2018,Electrochemical reduction of CO2 at CuAu nanoparticles: size and alloy effects,,,https://doi.org/10.1007/s10800-018-1166-6,,,Cu62Au38,,Cu,Au,62.0,sphere,,1.84,2.29,2.74,1.84,2.29,2.74,100.0,0.0,0.0,glassy-carbon electrode,KHCO3,0.1,6.8,-1.07,CO,26.57,,H-cell,60.0,90.91,1.0,,
3568,135,,2018,Electrochemical reduction of CO2 at CuAu nanoparticles: size and alloy effects,,,https://doi.org/10.1007/s10800-018-1166-6,,,Cu62Au38,,Cu,Au,62.0,sphere,,1.84,2.29,2.74,1.84,2.29,2.74,100.0,0.0,0.0,glassy-carbon electrode,KHCO3,0.1,6.8,-1.20,CO,13.01,,H-cell,60.0,90.91,1.0,,
3569,135,,2018,Electrochemical reduction of CO2 at CuAu nanoparticles: size and alloy effects,,,https://doi.org/10.1007/s10800-018-1166-6,,,Cu62Au38,,Cu,Au,62.0,sphere,,1.84,2.29,2.74,1.84,2.29,2.74,100.0,0.0,0.0,glassy-carbon electrode,KHCO3,0.1,6.8,-0.60,H2,95.77,,H-cell,60.0,90.91,1.0,,
3570,135,,2018,Electrochemical reduction of CO2 at CuAu nanoparticles: size and alloy effects,,,https://doi.org/10.1007/s10800-018-1166-6,,,Cu62Au38,,Cu,Au,62.0,sphere,,1.84,2.29,2.74,1.84,2.29,2.74,100.0,0.0,0.0,glassy-carbon electrode,KHCO3,0.1,6.8,-0.79,H2,93.39,,H-cell,60.0,90.91,1.0,,
3571,135,,2018,Electrochemical reduction of CO2 at CuAu nanoparticles: size and alloy effects,,,https://doi.org/10.1007/s10800-018-1166-6,,,Cu62Au38,,Cu,Au,62.0,sphere,,1.84,2.29,2.74,1.84,2.29,2.74,100.0,0.0,0.0,glassy-carbon electrode,KHCO3,0.1,6.8,-0.95,H2,72.05,,H-cell,60.0,90.91,1.0,,
3572,135,,2018,Electrochemical reduction of CO2 at CuAu nanoparticles: size and alloy effects,,,https://doi.org/10.1007/s10800-018-1166-6,,,Cu62Au38,,Cu,Au,62.0,sphere,,1.84,2.29,2.74,1.84,2.29,2.74,100.0,0.0,0.0,glassy-carbon electrode,KHCO3,0.1,6.8,-1.07,H2,73.43,,H-cell,60.0,90.91,1.0,,
3573,135,,2018,Electrochemical reduction of CO2 at CuAu nanoparticles: size and alloy effects,,,https://doi.org/10.1007/s10800-018-1166-6,,,Cu62Au38,,Cu,Au,62.0,sphere,,1.84,2.29,2.74,1.84,2.29,2.74,100.0,0.0,0.0,glassy-carbon electrode,KHCO3,0.1,6.8,-1.20,H2,86.99,,H-cell,60.0,90.91,1.0,,
3574,135,,2018,Electrochemical reduction of CO2 at CuAu nanoparticles: size and alloy effects,,,https://doi.org/10.1007/s10800-018-1166-6,,,Cu70Au30,,Cu,Au,70.0,sphere,,1.88,2.3,2.72,1.88,2.3,2.72,100.0,0.0,0.0,glassy-carbon electrode,KHCO3,0.1,6.8,-0.60,CO,4.23,,H-cell,60.0,90.91,1.0,,
3575,135,,2018,Electrochemical reduction of CO2 at CuAu nanoparticles: size and alloy effects,,,https://doi.org/10.1007/s10800-018-1166-6,,,Cu70Au30,,Cu,Au,70.0,sphere,,1.88,2.3,2.72,1.88,2.3,2.72,100.0,0.0,0.0,glassy-carbon electrode,KHCO3,0.1,6.8,-0.78,CO,6.49,,H-cell,60.0,90.91,1.0,,
3576,135,,2018,Electrochemical reduction of CO2 at CuAu nanoparticles: size and alloy effects,,,https://doi.org/10.1007/s10800-018-1166-6,,,Cu70Au30,,Cu,Au,70.0,sphere,,1.88,2.3,2.72,1.88,2.3,2.72,100.0,0.0,0.0,glassy-carbon electrode,KHCO3,0.1,6.8,-0.95,CO,28.2,,H-cell,60.0,90.91,1.0,,
3577,135,,2018,Electrochemical reduction of CO2 at CuAu nanoparticles: size and alloy effects,,,https://doi.org/10.1007/s10800-018-1166-6,,,Cu70Au30,,Cu,Au,70.0,sphere,,1.88,2.3,2.72,1.88,2.3,2.72,100.0,0.0,0.0,glassy-carbon electrode,KHCO3,0.1,6.8,-1.08,CO,26.44,,H-cell,60.0,90.91,1.0,,
3578,135,,2018,Electrochemical reduction of CO2 at CuAu nanoparticles: size and alloy effects,,,https://doi.org/10.1007/s10800-018-1166-6,,,Cu70Au30,,Cu,Au,70.0,sphere,,1.88,2.3,2.72,1.88,2.3,2.72,100.0,0.0,0.0,glassy-carbon electrode,KHCO3,0.1,6.8,-1.20,CO,12.89,,H-cell,60.0,90.91,1.0,,
3579,135,,2018,Electrochemical reduction of CO2 at CuAu nanoparticles: size and alloy effects,,,https://doi.org/10.1007/s10800-018-1166-6,,,Cu70Au30,,Cu,Au,70.0,sphere,,1.88,2.3,2.72,1.88,2.3,2.72,100.0,0.0,0.0,glassy-carbon electrode,KHCO3,0.1,6.8,-0.60,H2,95.77,,H-cell,60.0,90.91,1.0,,
3580,135,,2018,Electrochemical reduction of CO2 at CuAu nanoparticles: size and alloy effects,,,https://doi.org/10.1007/s10800-018-1166-6,,,Cu70Au30,,Cu,Au,70.0,sphere,,1.88,2.3,2.72,1.88,2.3,2.72,100.0,0.0,0.0,glassy-carbon electrode,KHCO3,0.1,6.8,-0.78,H2,93.51,,H-cell,60.0,90.91,1.0,,
3581,135,,2018,Electrochemical reduction of CO2 at CuAu nanoparticles: size and alloy effects,,,https://doi.org/10.1007/s10800-018-1166-6,,,Cu70Au30,,Cu,Au,70.0,sphere,,1.88,2.3,2.72,1.88,2.3,2.72,100.0,0.0,0.0,glassy-carbon electrode,KHCO3,0.1,6.8,-0.95,H2,71.8,,H-cell,60.0,90.91,1.0,,
3582,135,,2018,Electrochemical reduction of CO2 at CuAu nanoparticles: size and alloy effects,,,https://doi.org/10.1007/s10800-018-1166-6,,,Cu70Au30,,Cu,Au,70.0,sphere,,1.88,2.3,2.72,1.88,2.3,2.72,100.0,0.0,0.0,glassy-carbon electrode,KHCO3,0.1,6.8,-1.08,H2,73.56,,H-cell,60.0,90.91,1.0,,
3583,135,,2018,Electrochemical reduction of CO2 at CuAu nanoparticles: size and alloy effects,,,https://doi.org/10.1007/s10800-018-1166-6,,,Cu70Au30,,Cu,Au,70.0,sphere,,1.88,2.3,2.72,1.88,2.3,2.72,100.0,0.0,0.0,glassy-carbon electrode,KHCO3,0.1,6.8,-1.20,H2,87.11,,H-cell,60.0,90.91,1.0,,
3584,135,,2018,Electrochemical reduction of CO2 at CuAu nanoparticles: size and alloy effects,,,https://doi.org/10.1007/s10800-018-1166-6,,,Cu9Au91,,Cu,Au,9.0,sphere,,6.16,6.84,7.52,6.16,6.84,7.52,100.0,0.0,0.0,glassy-carbon electrode,KHCO3,0.1,6.8,-0.61,CO,44.66,,H-cell,60.0,90.91,1.0,,
3585,135,,2018,Electrochemical reduction of CO2 at CuAu nanoparticles: size and alloy effects,,,https://doi.org/10.1007/s10800-018-1166-6,,,Cu9Au91,,Cu,Au,9.0,sphere,,6.16,6.84,7.52,6.16,6.84,7.52,100.0,0.0,0.0,glassy-carbon electrode,KHCO3,0.1,6.8,-0.96,CO,73.15,,H-cell,60.0,90.91,1.0,,
3586,135,,2018,Electrochemical reduction of CO2 at CuAu nanoparticles: size and alloy effects,,,https://doi.org/10.1007/s10800-018-1166-6,,,Cu9Au91,,Cu,Au,9.0,sphere,,6.16,6.84,7.52,6.16,6.84,7.52,100.0,0.0,0.0,glassy-carbon electrode,KHCO3,0.1,6.8,-1.09,CO,45.75,,H-cell,60.0,90.91,1.0,,
3587,135,,2018,Electrochemical reduction of CO2 at CuAu nanoparticles: size and alloy effects,,,https://doi.org/10.1007/s10800-018-1166-6,,,Cu9Au91,,Cu,Au,9.0,sphere,,6.16,6.84,7.52,6.16,6.84,7.52,100.0,0.0,0.0,glassy-carbon electrode,KHCO3,0.1,6.8,-1.18,CO,28.22,,H-cell,60.0,90.91,1.0,,
3588,135,,2018,Electrochemical reduction of CO2 at CuAu nanoparticles: size and alloy effects,,,https://doi.org/10.1007/s10800-018-1166-6,,,Cu9Au91,,Cu,Au,9.0,sphere,,6.16,6.84,7.52,6.16,6.84,7.52,100.0,0.0,0.0,glassy-carbon electrode,KHCO3,0.1,6.8,-0.61,H2,12.89,,H-cell,60.0,90.91,1.0,,
3589,135,,2018,Electrochemical reduction of CO2 at CuAu nanoparticles: size and alloy effects,,,https://doi.org/10.1007/s10800-018-1166-6,,,Cu9Au91,,Cu,Au,9.0,sphere,,6.16,6.84,7.52,6.16,6.84,7.52,100.0,0.0,0.0,glassy-carbon electrode,KHCO3,0.1,6.8,-0.96,H2,55.34,,H-cell,60.0,90.91,1.0,,
3590,135,,2018,Electrochemical reduction of CO2 at CuAu nanoparticles: size and alloy effects,,,https://doi.org/10.1007/s10800-018-1166-6,,,Cu9Au91,,Cu,Au,9.0,sphere,,6.16,6.84,7.52,6.16,6.84,7.52,100.0,0.0,0.0,glassy-carbon electrode,KHCO3,0.1,6.8,-1.09,H2,26.85,,H-cell,60.0,90.91,1.0,,
3591,135,,2018,Electrochemical reduction of CO2 at CuAu nanoparticles: size and alloy effects,,,https://doi.org/10.1007/s10800-018-1166-6,,,Cu9Au91,,Cu,Au,9.0,sphere,,6.16,6.84,7.52,6.16,6.84,7.52,100.0,0.0,0.0,glassy-carbon electrode,KHCO3,0.1,6.8,-1.18,H2,54.25,,H-cell,60.0,90.91,1.0,,
3592,135,,2018,Electrochemical reduction of CO2 at CuAu nanoparticles: size and alloy effects,,,https://doi.org/10.1007/s10800-018-1166-6,,,Cu38Au62,,Cu,Au,38.0,sphere,,5.03,6.04,7.05,5.03,6.04,7.05,100.0,0.0,0.0,glassy-carbon electrode,KHCO3,0.1,6.8,-0.60,CO,11.51,,H-cell,60.0,90.91,1.0,,
3593,135,,2018,Electrochemical reduction of CO2 at CuAu nanoparticles: size and alloy effects,,,https://doi.org/10.1007/s10800-018-1166-6,,,Cu38Au62,,Cu,Au,38.0,sphere,,5.03,6.04,7.05,5.03,6.04,7.05,100.0,0.0,0.0,glassy-carbon electrode,KHCO3,0.1,6.8,-0.78,CO,41.37,,H-cell,60.0,90.91,1.0,,
3594,135,,2018,Electrochemical reduction of CO2 at CuAu nanoparticles: size and alloy effects,,,https://doi.org/10.1007/s10800-018-1166-6,,,Cu38Au62,,Cu,Au,38.0,sphere,,5.03,6.04,7.05,5.03,6.04,7.05,100.0,0.0,0.0,glassy-carbon electrode,KHCO3,0.1,6.8,-0.93,CO,50.96,,H-cell,60.0,90.91,1.0,,
3595,135,,2018,Electrochemical reduction of CO2 at CuAu nanoparticles: size and alloy effects,,,https://doi.org/10.1007/s10800-018-1166-6,,,Cu38Au62,,Cu,Au,38.0,sphere,,5.03,6.04,7.05,5.03,6.04,7.05,100.0,0.0,0.0,glassy-carbon electrode,KHCO3,0.1,6.8,-1.02,CO,46.85,,H-cell,60.0,90.91,1.0,,
3596,135,,2018,Electrochemical reduction of CO2 at CuAu nanoparticles: size and alloy effects,,,https://doi.org/10.1007/s10800-018-1166-6,,,Cu38Au62,,Cu,Au,38.0,sphere,,5.03,6.04,7.05,5.03,6.04,7.05,100.0,0.0,0.0,glassy-carbon electrode,KHCO3,0.1,6.8,-1.09,CO,38.08,,H-cell,60.0,90.91,1.0,,
3597,135,,2018,Electrochemical reduction of CO2 at CuAu nanoparticles: size and alloy effects,,,https://doi.org/10.1007/s10800-018-1166-6,,,Cu38Au62,,Cu,Au,38.0,sphere,,5.03,6.04,7.05,5.03,6.04,7.05,100.0,0.0,0.0,glassy-carbon electrode,KHCO3,0.1,6.8,-0.60,H2,88.49,,H-cell,60.0,90.91,1.0,,
3598,135,,2018,Electrochemical reduction of CO2 at CuAu nanoparticles: size and alloy effects,,,https://doi.org/10.1007/s10800-018-1166-6,,,Cu38Au62,,Cu,Au,38.0,sphere,,5.03,6.04,7.05,5.03,6.04,7.05,100.0,0.0,0.0,glassy-carbon electrode,KHCO3,0.1,6.8,-0.78,H2,58.63,,H-cell,60.0,90.91,1.0,,
3599,135,,2018,Electrochemical reduction of CO2 at CuAu nanoparticles: size and alloy effects,,,https://doi.org/10.1007/s10800-018-1166-6,,,Cu38Au62,,Cu,Au,38.0,sphere,,5.03,6.04,7.05,5.03,6.04,7.05,100.0,0.0,0.0,glassy-carbon electrode,KHCO3,0.1,6.8,-0.93,H2,49.04,,H-cell,60.0,90.91,1.0,,
3600,135,,2018,Electrochemical reduction of CO2 at CuAu nanoparticles: size and alloy effects,,,https://doi.org/10.1007/s10800-018-1166-6,,,Cu38Au62,,Cu,Au,38.0,sphere,,5.03,6.04,7.05,5.03,6.04,7.05,100.0,0.0,0.0,glassy-carbon electrode,KHCO3,0.1,6.8,-1.02,H2,53.15,,H-cell,60.0,90.91,1.0,,
3601,135,,2018,Electrochemical reduction of CO2 at CuAu nanoparticles: size and alloy effects,,,https://doi.org/10.1007/s10800-018-1166-6,,,Cu38Au62,,Cu,Au,38.0,sphere,,5.03,6.04,7.05,5.03,6.04,7.05,100.0,0.0,0.0,glassy-carbon electrode,KHCO3,0.1,6.8,-1.09,H2,61.92,,H-cell,60.0,90.91,1.0,,
3602,135,,2018,Electrochemical reduction of CO2 at CuAu nanoparticles: size and alloy effects,,,https://doi.org/10.1007/s10800-018-1166-6,,,Cu59Au41,,Cu,Au,59.0,sphere,,3.98,4.81,5.64,3.98,4.81,5.64,100.0,0.0,0.0,glassy-carbon electrode,KHCO3,0.1,6.8,-0.60,CO,8.22,,H-cell,60.0,90.91,1.0,,
3603,135,,2018,Electrochemical reduction of CO2 at CuAu nanoparticles: size and alloy effects,,,https://doi.org/10.1007/s10800-018-1166-6,,,Cu59Au41,,Cu,Au,59.0,sphere,,3.98,4.81,5.64,3.98,4.81,5.64,100.0,0.0,0.0,glassy-carbon electrode,KHCO3,0.1,6.8,-0.78,CO,17.53,,H-cell,60.0,90.91,1.0,,
3604,135,,2018,Electrochemical reduction of CO2 at CuAu nanoparticles: size and alloy effects,,,https://doi.org/10.1007/s10800-018-1166-6,,,Cu59Au41,,Cu,Au,59.0,sphere,,3.98,4.81,5.64,3.98,4.81,5.64,100.0,0.0,0.0,glassy-carbon electrode,KHCO3,0.1,6.8,-0.93,CO,18.36,,H-cell,60.0,90.91,1.0,,
3605,135,,2018,Electrochemical reduction of CO2 at CuAu nanoparticles: size and alloy effects,,,https://doi.org/10.1007/s10800-018-1166-6,,,Cu59Au41,,Cu,Au,59.0,sphere,,3.98,4.81,5.64,3.98,4.81,5.64,100.0,0.0,0.0,glassy-carbon electrode,KHCO3,0.1,6.8,-1.06,CO,13.7,,H-cell,60.0,90.91,1.0,,
3606,135,,2018,Electrochemical reduction of CO2 at CuAu nanoparticles: size and alloy effects,,,https://doi.org/10.1007/s10800-018-1166-6,,,Cu59Au41,,Cu,Au,59.0,sphere,,3.98,4.81,5.64,3.98,4.81,5.64,100.0,0.0,0.0,glassy-carbon electrode,KHCO3,0.1,6.8,-1.15,CO,11.78,,H-cell,60.0,90.91,1.0,,
3607,135,,2018,Electrochemical reduction of CO2 at CuAu nanoparticles: size and alloy effects,,,https://doi.org/10.1007/s10800-018-1166-6,,,Cu59Au41,,Cu,Au,59.0,sphere,,3.98,4.81,5.64,3.98,4.81,5.64,100.0,0.0,0.0,glassy-carbon electrode,KHCO3,0.1,6.8,-0.60,H2,91.78,,H-cell,60.0,90.91,1.0,,
3608,135,,2018,Electrochemical reduction of CO2 at CuAu nanoparticles: size and alloy effects,,,https://doi.org/10.1007/s10800-018-1166-6,,,Cu59Au41,,Cu,Au,59.0,sphere,,3.98,4.81,5.64,3.98,4.81,5.64,100.0,0.0,0.0,glassy-carbon electrode,KHCO3,0.1,6.8,-0.78,H2,82.47,,H-cell,60.0,90.91,1.0,,
3609,135,,2018,Electrochemical reduction of CO2 at CuAu nanoparticles: size and alloy effects,,,https://doi.org/10.1007/s10800-018-1166-6,,,Cu59Au41,,Cu,Au,59.0,sphere,,3.98,4.81,5.64,3.98,4.81,5.64,100.0,0.0,0.0,glassy-carbon electrode,KHCO3,0.1,6.8,-0.93,H2,81.64,,H-cell,60.0,90.91,1.0,,
3610,135,,2018,Electrochemical reduction of CO2 at CuAu nanoparticles: size and alloy effects,,,https://doi.org/10.1007/s10800-018-1166-6,,,Cu59Au41,,Cu,Au,59.0,sphere,,3.98,4.81,5.64,3.98,4.81,5.64,100.0,0.0,0.0,glassy-carbon electrode,KHCO3,0.1,6.8,-1.06,H2,86.3,,H-cell,60.0,90.91,1.0,,
3611,135,,2018,Electrochemical reduction of CO2 at CuAu nanoparticles: size and alloy effects,,,https://doi.org/10.1007/s10800-018-1166-6,,,Cu59Au41,,Cu,Au,59.0,sphere,,3.98,4.81,5.64,3.98,4.81,5.64,100.0,0.0,0.0,glassy-carbon electrode,KHCO3,0.1,6.8,-1.15,H2,88.22,,H-cell,60.0,90.91,1.0,,
3612,136,,2025,Tailoring the product selectivity of electrochemical CO2 reduction at copper-tin composite oxide nanofibers,,,https://doi.org/10.1016/j.jallcom.2025.178574,,, Cu1Sn0.5Oy,,Cu2O,SnO2,35.74,nanorod,,66.31,74.05,81.79,,,,0.0,50.0,50.0,glassy-carbon electrode,KHCO3,0.1,6.8,-0.80,CO,95.97,0.75,H-cell,679.41,0.0,0.07,20.0,20.0
3613,136,,2025,Tailoring the product selectivity of electrochemical CO2 reduction at copper-tin composite oxide nanofibers,,,https://doi.org/10.1016/j.jallcom.2025.178574,,, Cu1Sn0.5Oy,,Cu2O,SnO2,35.74,nanorod,,66.31,74.05,81.79,,,,0.0,50.0,50.0,glassy-carbon electrode,KHCO3,0.1,6.8,-0.80,HCOOH,5.76,0.75,H-cell,679.41,0.0,0.07,20.0,20.0
3614,136,,2025,Tailoring the product selectivity of electrochemical CO2 reduction at copper-tin composite oxide nanofibers,,,https://doi.org/10.1016/j.jallcom.2025.178574,,, Cu1Sn0.5Oy,,Cu2O,SnO2,35.74,nanorod,,66.31,74.05,81.79,,,,0.0,50.0,50.0,glassy-carbon electrode,KHCO3,0.1,6.8,-0.85,CO,87.91,0.75,H-cell,679.41,0.0,0.07,20.0,20.0
