Repository: vovamirosh/-CO2RR-Beyond-Green-AI

File: Datasets/prepr.csv (part 39 of 50)
DOI,Article name,Compound_1,Compound_2,"Cat./Support ratio, % (at)",Morphology (TEM/SEM),"Pore size, nm",width min (nm),width aver (nm),width max (nm),length min (nm),length aver (nm),length max (nm),"Cu, % (at.)","Cu+, % (at.)","Cu(2+), % (at.)",Base,electrolyte,"conc, M",pH,RHE vs V,Product,"FE, %","Time, h",Type of reactor,"Loading, μg/cm2","Add_carbon, %","Surface area of electrode, cm2","Flow rate CO2, ml/min","Av_volume, mkm^3",Ratio_sphere_volume,"Min_volume, mkm^3","Max_volume, mkm^3",1_efermi,1_density_atomic,1_total_magnetization_normalized_formula_units,1_energy_above_hull,1_energy_per_atom,1_volume,1_band_gap,2_efermi,2_density_atomic,2_total_magnetization_normalized_formula_units,2_energy_above_hull,2_energy_per_atom,2_volume,2_band_gap,Product_exactmw,Product_lipinskiHBA,Product_lipinskiHBD,Product_NumAtoms,Product_FractionCSP3,Product_CrippenClogP,Product_hallKierAlpha,Product_kappa2,Product_kappa3,anion_molar_conductance,anion_mobility,anion_diffusion_coefficient,anion_hydr_R_of_ion,Type of reactor_H-cell,Base_carbon paper electrode,Base_gasdiffusion electrode
https://doi.org/10.1039/D4TA01808G,Cu0.5/CuCeOx,Cu2O,CeO2,41.89,nanowire,0.0,5.68,8.52,12.84,33.78,76.65,128.38,27.79,72.21,0.0,gasdiffusion electrode,KOH,1.0,14.0,-0.8,C2H5OH,4.85,1.0,Flow cell,500.0,20.0,3.0,40.0,4.369997918307931e-06,0.16469700988744954,8.559456674954956e-07,1.6623302202259565e-05,4.17791244,12.764484711878117,0.0,0.0,-5.02663022,76.5869082712687,0.512699999999999,5.05743538,13.619880499307337,0.0,0.0,-9.204800156666666,40.85964149792201,1.8647,46.041864812,1.0,1.0,9.0,1.0,-0.0014000000000000123,-0.04,1.96,1.9600000000000033,199.1,20.21,5.192,0.472,0.0,0.0,1.0
https://doi.org/10.1039/D4TA01808G,Cu0.5/CuCeOx,Cu2O,CeO2,41.89,nanowire,0.0,5.68,8.52,12.84,33.78,76.65,128.38,27.79,72.21,0.0,gasdiffusion electrode,KOH,1.0,14.0,-0.8,HCOOH,4.21,1.0,Flow cell,500.0,20.0,3.0,40.0,4.369997918307931e-06,0.16469700988744954,8.559456674954956e-07,1.6623302202259565e-05,4.17791244,12.764484711878117,0.0,0.0,-5.02663022,76.5869082712687,0.512699999999999,5.05743538,13.619880499307337,0.0,0.0,-9.204800156666666,40.85964149792201,1.8647,46.005479304,2.0,1.0,5.0,0.0,-0.29919999999999997,-0.53,1.4699999999999982,1.4700000000000009,199.1,20.21,5.192,0.472,0.0,0.0,1.0
https://doi.org/10.1039/D4TA01808G,Cu0.5/CuCeOx,Cu2O,CeO2,41.89,nanowire,0.0,5.68,8.52,12.84,33.78,76.65,128.38,27.79,72.21,0.0,gasdiffusion electrode,KOH,1.0,14.0,-0.8,CO,40.13,1.0,Flow cell,500.0,20.0,3.0,40.0,4.369997918307931e-06,0.16469700988744954,8.559456674954956e-07,1.6623302202259565e-05,4.17791244,12.764484711878117,0.0,0.0,-5.02663022,76.5869082712687,0.512699999999999,5.05743538,13.619880499307337,0.0,0.0,-9.204800156666666,40.85964149792201,1.8647,27.99491462,1.0,0.0,2.0,0.0,-0.03751,-0.26,0.74,-6.106153846153846,199.1,20.21,5.192,0.472,0.0,0.0,1.0
https://doi.org/10.1039/D4TA01808G,Cu0.5/CuCeOx,Cu2O,CeO2,41.89,nanowire,0.0,5.68,8.52,12.84,33.78,76.65,128.38,27.79,72.21,0.0,gasdiffusion electrode,KOH,1.0,14.0,-0.8,H2,20.71,1.0,Flow cell,500.0,20.0,3.0,40.0,4.369997918307931e-06,0.16469700988744954,8.559456674954956e-07,1.6623302202259565e-05,4.17791244,12.764484711878117,0.0,0.0,-5.02663022,76.5869082712687,0.512699999999999,5.05743538,13.619880499307337,0.0,0.0,-9.204800156666666,40.85964149792201,1.8647,2.015650064,0.0,0.0,2.0,0.0,0.246,0.0,0.0,0.0,199.1,20.21,5.192,0.472,0.0,0.0,1.0
https://doi.org/10.1039/D4TA01808G,Cu0.5/CuCeOx,Cu2O,CeO2,41.89,nanowire,0.0,5.68,8.52,12.84,33.78,76.65,128.38,27.79,72.21,0.0,gasdiffusion electrode,KOH,1.0,14.0,-1.0,C2H4,25.24,1.0,Flow cell,500.0,20.0,3.0,40.0,4.369997918307931e-06,0.16469700988744954,8.559456674954956e-07,1.6623302202259565e-05,4.17791244,12.764484711878117,0.0,0.0,-5.02663022,76.5869082712687,0.512699999999999,5.05743538,13.619880499307337,0.0,0.0,-9.204800156666666,40.85964149792201,1.8647,28.031300127999998,0.0,0.0,6.0,0.0,0.8022,-0.26,0.74,-6.106153846153846,199.1,20.21,5.192,0.472,0.0,0.0,1.0
https://doi.org/10.1039/D4TA01808G,Cu0.5/CuCeOx,Cu2O,CeO2,41.89,nanowire,0.0,5.68,8.52,12.84,33.78,76.65,128.38,27.79,72.21,0.0,gasdiffusion electrode,KOH,1.0,14.0,-1.0,CH4,15.86,1.0,Flow cell,500.0,20.0,3.0,40.0,4.369997918307931e-06,0.16469700988744954,8.559456674954956e-07,1.6623302202259565e-05,4.17791244,12.764484711878117,0.0,0.0,-5.02663022,76.5869082712687,0.512699999999999,5.05743538,13.619880499307337,0.0,0.0,-9.204800156666666,40.85964149792201,1.8647,16.031300127999998,0.0,0.0,5.0,1.0,0.6361,0.0,0.0,0.0,199.1,20.21,5.192,0.472,0.0,0.0,1.0
https://doi.org/10.1039/D4TA01808G,Cu0.5/CuCeOx,Cu2O,CeO2,41.89,nanowire,0.0,5.68,8.52,12.84,33.78,76.65,128.38,27.79,72.21,0.0,gasdiffusion electrode,KOH,1.0,14.0,-1.0,CH3COOH,4.21,1.0,Flow cell,500.0,20.0,3.0,40.0,4.369997918307931e-06,0.16469700988744954,8.559456674954956e-07,1.6623302202259565e-05,4.17791244,12.764484711878117,0.0,0.0,-5.02663022,76.5869082712687,0.512699999999999,5.05743538,13.619880499307337,0.0,0.0,-9.204800156666666,40.85964149792201,1.8647,60.021129368000004,2.0,1.0,8.0,0.5,0.09089999999999993,-0.53,0.8748582995951415,1.1560092559629747,199.1,20.21,5.192,0.472,0.0,0.0,1.0
https://doi.org/10.1039/D4TA01808G,Cu0.5/CuCeOx,Cu2O,CeO2,41.89,nanowire,0.0,5.68,8.52,12.84,33.78,76.65,128.38,27.79,72.21,0.0,gasdiffusion electrode,KOH,1.0,14.0,-1.0,C2H5OH,8.09,1.0,Flow cell,500.0,20.0,3.0,40.0,4.369997918307931e-06,0.16469700988744954,8.559456674954956e-07,1.6623302202259565e-05,4.17791244,12.764484711878117,0.0,0.0,-5.02663022,76.5869082712687,0.512699999999999,5.05743538,13.619880499307337,0.0,0.0,-9.204800156666666,40.85964149792201,1.8647,46.041864812,1.0,1.0,9.0,1.0,-0.0014000000000000123,-0.04,1.96,1.9600000000000033,199.1,20.21,5.192,0.472,0.0,0.0,1.0
https://doi.org/10.1039/D4TA01808G,Cu0.5/CuCeOx,Cu2O,CeO2,41.89,nanowire,0.0,5.68,8.52,12.84,33.78,76.65,128.38,27.79,72.21,0.0,gasdiffusion electrode,KOH,1.0,14.0,-1.0,HCOOH,2.27,1.0,Flow cell,500.0,20.0,3.0,40.0,4.369997918307931e-06,0.16469700988744954,8.559456674954956e-07,1.6623302202259565e-05,4.17791244,12.764484711878117,0.0,0.0,-5.02663022,76.5869082712687,0.512699999999999,5.05743538,13.619880499307337,0.0,0.0,-9.204800156666666,40.85964149792201,1.8647,46.005479304,2.0,1.0,5.0,0.0,-0.29919999999999997,-0.53,1.4699999999999982,1.4700000000000009,199.1,20.21,5.192,0.472,0.0,0.0,1.0
https://doi.org/10.1039/D4TA01808G,Cu0.5/CuCeOx,Cu2O,CeO2,41.89,nanowire,0.0,5.68,8.52,12.84,33.78,76.65,128.38,27.79,72.21,0.0,gasdiffusion electrode,KOH,1.0,14.0,-1.0,CO,22.65,1.0,Flow cell,500.0,20.0,3.0,40.0,4.369997918307931e-06,0.16469700988744954,8.559456674954956e-07,1.6623302202259565e-05,4.17791244,12.764484711878117,0.0,0.0,-5.02663022,76.5869082712687,0.512699999999999,5.05743538,13.619880499307337,0.0,0.0,-9.204800156666666,40.85964149792201,1.8647,27.99491462,1.0,0.0,2.0,0.0,-0.03751,-0.26,0.74,-6.106153846153846,199.1,20.21,5.192,0.472,0.0,0.0,1.0
https://doi.org/10.1039/D4TA01808G,Cu0.5/CuCeOx,Cu2O,CeO2,41.89,nanowire,0.0,5.68,8.52,12.84,33.78,76.65,128.38,27.79,72.21,0.0,gasdiffusion electrode,KOH,1.0,14.0,-1.0,H2,18.77,1.0,Flow cell,500.0,20.0,3.0,40.0,4.369997918307931e-06,0.16469700988744954,8.559456674954956e-07,1.6623302202259565e-05,4.17791244,12.764484711878117,0.0,0.0,-5.02663022,76.5869082712687,0.512699999999999,5.05743538,13.619880499307337,0.0,0.0,-9.204800156666666,40.85964149792201,1.8647,2.015650064,0.0,0.0,2.0,0.0,0.246,0.0,0.0,0.0,199.1,20.21,5.192,0.472,0.0,0.0,1.0
https://doi.org/10.1039/D4TA01808G,Cu0.5/CuCeOx,Cu2O,CeO2,41.89,nanowire,0.0,5.68,8.52,12.84,33.78,76.65,128.38,27.79,72.21,0.0,gasdiffusion electrode,KOH,1.0,14.0,-1.2,C2H4,29.45,1.0,Flow cell,500.0,20.0,3.0,40.0,4.369997918307931e-06,0.16469700988744954,8.559456674954956e-07,1.6623302202259565e-05,4.17791244,12.764484711878117,0.0,0.0,-5.02663022,76.5869082712687,0.512699999999999,5.05743538,13.619880499307337,0.0,0.0,-9.204800156666666,40.85964149792201,1.8647,28.031300127999998,0.0,0.0,6.0,0.0,0.8022,-0.26,0.74,-6.106153846153846,199.1,20.21,5.192,0.472,0.0,0.0,1.0
https://doi.org/10.1039/D4TA01808G,Cu0.5/CuCeOx,Cu2O,CeO2,41.89,nanowire,0.0,5.68,8.52,12.84,33.78,76.65,128.38,27.79,72.21,0.0,gasdiffusion electrode,KOH,1.0,14.0,-1.2,CH4,22.33,1.0,Flow cell,500.0,20.0,3.0,40.0,4.369997918307931e-06,0.16469700988744954,8.559456674954956e-07,1.6623302202259565e-05,4.17791244,12.764484711878117,0.0,0.0,-5.02663022,76.5869082712687,0.512699999999999,5.05743538,13.619880499307337,0.0,0.0,-9.204800156666666,40.85964149792201,1.8647,16.031300127999998,0.0,0.0,5.0,1.0,0.6361,0.0,0.0,0.0,199.1,20.21,5.192,0.472,0.0,0.0,1.0
https://doi.org/10.1039/D4TA01808G,Cu0.5/CuCeOx,Cu2O,CeO2,41.89,nanowire,0.0,5.68,8.52,12.84,33.78,76.65,128.38,27.79,72.21,0.0,gasdiffusion electrode,KOH,1.0,14.0,-1.2,CH3COOH,3.24,1.0,Flow cell,500.0,20.0,3.0,40.0,4.369997918307931e-06,0.16469700988744954,8.559456674954956e-07,1.6623302202259565e-05,4.17791244,12.764484711878117,0.0,0.0,-5.02663022,76.5869082712687,0.512699999999999,5.05743538,13.619880499307337,0.0,0.0,-9.204800156666666,40.85964149792201,1.8647,60.021129368000004,2.0,1.0,8.0,0.5,0.09089999999999993,-0.53,0.8748582995951415,1.1560092559629747,199.1,20.21,5.192,0.472,0.0,0.0,1.0
https://doi.org/10.1039/D4TA01808G,Cu0.5/CuCeOx,Cu2O,CeO2,41.89,nanowire,0.0,5.68,8.52,12.84,33.78,76.65,128.38,27.79,72.21,0.0,gasdiffusion electrode,KOH,1.0,14.0,-1.2,C2H5OH,7.12,1.0,Flow cell,500.0,20.0,3.0,40.0,4.369997918307931e-06,0.16469700988744954,8.559456674954956e-07,1.6623302202259565e-05,4.17791244,12.764484711878117,0.0,0.0,-5.02663022,76.5869082712687,0.512699999999999,5.05743538,13.619880499307337,0.0,0.0,-9.204800156666666,40.85964149792201,1.8647,46.041864812,1.0,1.0,9.0,1.0,-0.0014000000000000123,-0.04,1.96,1.9600000000000033,199.1,20.21,5.192,0.472,0.0,0.0,1.0
https://doi.org/10.1039/D4TA01808G,Cu0.5/CuCeOx,Cu2O,CeO2,41.89,nanowire,0.0,5.68,8.52,12.84,33.78,76.65,128.38,27.79,72.21,0.0,gasdiffusion electrode,KOH,1.0,14.0,-1.2,CO,15.86,1.0,Flow cell,500.0,20.0,3.0,40.0,4.369997918307931e-06,0.16469700988744954,8.559456674954956e-07,1.6623302202259565e-05,4.17791244,12.764484711878117,0.0,0.0,-5.02663022,76.5869082712687,0.512699999999999,5.05743538,13.619880499307337,0.0,0.0,-9.204800156666666,40.85964149792201,1.8647,27.99491462,1.0,0.0,2.0,0.0,-0.03751,-0.26,0.74,-6.106153846153846,199.1,20.21,5.192,0.472,0.0,0.0,1.0
https://doi.org/10.1039/D4TA01808G,Cu0.5/CuCeOx,Cu2O,CeO2,41.89,nanowire,0.0,5.68,8.52,12.84,33.78,76.65,128.38,27.79,72.21,0.0,gasdiffusion electrode,KOH,1.0,14.0,-1.2,H2,17.8,1.0,Flow cell,500.0,20.0,3.0,40.0,4.369997918307931e-06,0.16469700988744954,8.559456674954956e-07,1.6623302202259565e-05,4.17791244,12.764484711878117,0.0,0.0,-5.02663022,76.5869082712687,0.512699999999999,5.05743538,13.619880499307337,0.0,0.0,-9.204800156666666,40.85964149792201,1.8647,2.015650064,0.0,0.0,2.0,0.0,0.246,0.0,0.0,0.0,199.1,20.21,5.192,0.472,0.0,0.0,1.0
https://doi.org/10.1039/D4TA01808G,Cu0.5/CuCeOx,Cu2O,CeO2,41.89,nanowire,0.0,5.68,8.52,12.84,33.78,76.65,128.38,27.79,72.21,0.0,gasdiffusion electrode,KOH,1.0,14.0,-1.4,C2H4,25.89,1.0,Flow cell,500.0,20.0,3.0,40.0,4.369997918307931e-06,0.16469700988744954,8.559456674954956e-07,1.6623302202259565e-05,4.17791244,12.764484711878117,0.0,0.0,-5.02663022,76.5869082712687,0.512699999999999,5.05743538,13.619880499307337,0.0,0.0,-9.204800156666666,40.85964149792201,1.8647,28.031300127999998,0.0,0.0,6.0,0.0,0.8022,-0.26,0.74,-6.106153846153846,199.1,20.21,5.192,0.472,0.0,0.0,1.0
https://doi.org/10.1039/D4TA01808G,Cu0.5/CuCeOx,Cu2O,CeO2,41.89,nanowire,0.0,5.68,8.52,12.84,33.78,76.65,128.38,27.79,72.21,0.0,gasdiffusion electrode,KOH,1.0,14.0,-1.4,CH4,30.74,1.0,Flow cell,500.0,20.0,3.0,40.0,4.369997918307931e-06,0.16469700988744954,8.559456674954956e-07,1.6623302202259565e-05,4.17791244,12.764484711878117,0.0,0.0,-5.02663022,76.5869082712687,0.512699999999999,5.05743538,13.619880499307337,0.0,0.0,-9.204800156666666,40.85964149792201,1.8647,16.031300127999998,0.0,0.0,5.0,1.0,0.6361,0.0,0.0,0.0,199.1,20.21,5.192,0.472,0.0,0.0,1.0
https://doi.org/10.1039/D4TA01808G,Cu0.5/CuCeOx,Cu2O,CeO2,41.89,nanowire,0.0,5.68,8.52,12.84,33.78,76.65,128.38,27.79,72.21,0.0,gasdiffusion electrode,KOH,1.0,14.0,-1.4,C2H5OH,4.85,1.0,Flow cell,500.0,20.0,3.0,40.0,4.369997918307931e-06,0.16469700988744954,8.559456674954956e-07,1.6623302202259565e-05,4.17791244,12.764484711878117,0.0,0.0,-5.02663022,76.5869082712687,0.512699999999999,5.05743538,13.619880499307337,0.0,0.0,-9.204800156666666,40.85964149792201,1.8647,46.041864812,1.0,1.0,9.0,1.0,-0.0014000000000000123,-0.04,1.96,1.9600000000000033,199.1,20.21,5.192,0.472,0.0,0.0,1.0
https://doi.org/10.1039/D4TA01808G,Cu0.5/CuCeOx,Cu2O,CeO2,41.89,nanowire,0.0,5.68,8.52,12.84,33.78,76.65,128.38,27.79,72.21,0.0,gasdiffusion electrode,KOH,1.0,14.0,-1.4,CO,10.36,1.0,Flow cell,500.0,20.0,3.0,40.0,4.369997918307931e-06,0.16469700988744954,8.559456674954956e-07,1.6623302202259565e-05,4.17791244,12.764484711878117,0.0,0.0,-5.02663022,76.5869082712687,0.512699999999999,5.05743538,13.619880499307337,0.0,0.0,-9.204800156666666,40.85964149792201,1.8647,27.99491462,1.0,0.0,2.0,0.0,-0.03751,-0.26,0.74,-6.106153846153846,199.1,20.21,5.192,0.472,0.0,0.0,1.0
https://doi.org/10.1039/D4TA01808G,Cu0.5/CuCeOx,Cu2O,CeO2,41.89,nanowire,0.0,5.68,8.52,12.84,33.78,76.65,128.38,27.79,72.21,0.0,gasdiffusion electrode,KOH,1.0,14.0,-1.4,H2,21.36,1.0,Flow cell,500.0,20.0,3.0,40.0,4.369997918307931e-06,0.16469700988744954,8.559456674954956e-07,1.6623302202259565e-05,4.17791244,12.764484711878117,0.0,0.0,-5.02663022,76.5869082712687,0.512699999999999,5.05743538,13.619880499307337,0.0,0.0,-9.204800156666666,40.85964149792201,1.8647,2.015650064,0.0,0.0,2.0,0.0,0.246,0.0,0.0,0.0,199.1,20.21,5.192,0.472,0.0,0.0,1.0
https://doi.org/10.1039/D4TA01808G,Cu0.5/CuCeOx,Cu2O,CeO2,41.89,nanowire,0.0,5.68,8.52,12.84,33.78,76.65,128.38,27.79,72.21,0.0,gasdiffusion electrode,KOH,1.0,14.0,-1.6,C2H4,21.68,1.0,Flow cell,500.0,20.0,3.0,40.0,4.369997918307931e-06,0.16469700988744954,8.559456674954956e-07,1.6623302202259565e-05,4.17791244,12.764484711878117,0.0,0.0,-5.02663022,76.5869082712687,0.512699999999999,5.05743538,13.619880499307337,0.0,0.0,-9.204800156666666,40.85964149792201,1.8647,28.031300127999998,0.0,0.0,6.0,0.0,0.8022,-0.26,0.74,-6.106153846153846,199.1,20.21,5.192,0.472,0.0,0.0,1.0
https://doi.org/10.1039/D4TA01808G,Cu0.5/CuCeOx,Cu2O,CeO2,41.89,nanowire,0.0,5.68,8.52,12.84,33.78,76.65,128.38,27.79,72.21,0.0,gasdiffusion electrode,KOH,1.0,14.0,-1.6,CH4,24.27,1.0,Flow cell,500.0,20.0,3.0,40.0,4.369997918307931e-06,0.16469700988744954,8.559456674954956e-07,1.6623302202259565e-05,4.17791244,12.764484711878117,0.0,0.0,-5.02663022,76.5869082712687,0.512699999999999,5.05743538,13.619880499307337,0.0,0.0,-9.204800156666666,40.85964149792201,1.8647,16.031300127999998,0.0,0.0,5.0,1.0,0.6361,0.0,0.0,0.0,199.1,20.21,5.192,0.472,0.0,0.0,1.0
https://doi.org/10.1039/D4TA01808G,Cu0.5/CuCeOx,Cu2O,CeO2,41.89,nanowire,0.0,5.68,8.52,12.84,33.78,76.65,128.38,27.79,72.21,0.0,gasdiffusion electrode,KOH,1.0,14.0,-1.6,CH3COOH,3.56,1.0,Flow cell,500.0,20.0,3.0,40.0,4.369997918307931e-06,0.16469700988744954,8.559456674954956e-07,1.6623302202259565e-05,4.17791244,12.764484711878117,0.0,0.0,-5.02663022,76.5869082712687,0.512699999999999,5.05743538,13.619880499307337,0.0,0.0,-9.204800156666666,40.85964149792201,1.8647,60.021129368000004,2.0,1.0,8.0,0.5,0.09089999999999993,-0.53,0.8748582995951415,1.1560092559629747,199.1,20.21,5.192,0.472,0.0,0.0,1.0
https://doi.org/10.1039/D4TA01808G,Cu0.5/CuCeOx,Cu2O,CeO2,41.89,nanowire,0.0,5.68,8.52,12.84,33.78,76.65,128.38,27.79,72.21,0.0,gasdiffusion electrode,KOH,1.0,14.0,-1.6,C2H5OH,6.15,1.0,Flow cell,500.0,20.0,3.0,40.0,4.369997918307931e-06,0.16469700988744954,8.559456674954956e-07,1.6623302202259565e-05,4.17791244,12.764484711878117,0.0,0.0,-5.02663022,76.5869082712687,0.512699999999999,5.05743538,13.619880499307337,0.0,0.0,-9.204800156666666,40.85964149792201,1.8647,46.041864812,1.0,1.0,9.0,1.0,-0.0014000000000000123,-0.04,1.96,1.9600000000000033,199.1,20.21,5.192,0.472,0.0,0.0,1.0
https://doi.org/10.1039/D4TA01808G,Cu0.5/CuCeOx,Cu2O,CeO2,41.89,nanowire,0.0,5.68,8.52,12.84,33.78,76.65,128.38,27.79,72.21,0.0,gasdiffusion electrode,KOH,1.0,14.0,-1.6,CO,16.5,1.0,Flow cell,500.0,20.0,3.0,40.0,4.369997918307931e-06,0.16469700988744954,8.559456674954956e-07,1.6623302202259565e-05,4.17791244,12.764484711878117,0.0,0.0,-5.02663022,76.5869082712687,0.512699999999999,5.05743538,13.619880499307337,0.0,0.0,-9.204800156666666,40.85964149792201,1.8647,27.99491462,1.0,0.0,2.0,0.0,-0.03751,-0.26,0.74,-6.106153846153846,199.1,20.21,5.192,0.472,0.0,0.0,1.0
https://doi.org/10.1039/D4TA01808G,Cu0.5/CuCeOx,Cu2O,CeO2,41.89,nanowire,0.0,5.68,8.52,12.84,33.78,76.65,128.38,27.79,72.21,0.0,gasdiffusion electrode,KOH,1.0,14.0,-1.6,H2,22.98,1.0,Flow cell,500.0,20.0,3.0,40.0,4.369997918307931e-06,0.16469700988744954,8.559456674954956e-07,1.6623302202259565e-05,4.17791244,12.764484711878117,0.0,0.0,-5.02663022,76.5869082712687,0.512699999999999,5.05743538,13.619880499307337,0.0,0.0,-9.204800156666666,40.85964149792201,1.8647,2.015650064,0.0,0.0,2.0,0.0,0.246,0.0,0.0,0.0,199.1,20.21,5.192,0.472,0.0,0.0,1.0
https://doi.org/10.1039/D4TA01808G, Cu/CuCeOx,Cu2O,CeO2,24.81,nanowire,0.0,7.03,8.73,11.35,47.77,65.68,102.09,22.0,78.0,0.0,gasdiffusion electrode,KOH,1.0,14.0,-0.6,CH4,8.39,1.0,Flow cell,500.0,20.0,3.0,40.0,3.931438740414862e-06,0.1959145438803749,1.8541965671440567e-06,1.0329155326176697e-05,4.17791244,12.764484711878117,0.0,0.0,-5.02663022,76.5869082712687,0.512699999999999,5.05743538,13.619880499307337,0.0,0.0,-9.204800156666666,40.85964149792201,1.8647,16.031300127999998,0.0,0.0,5.0,1.0,0.6361,0.0,0.0,0.0,199.1,20.21,5.192,0.472,0.0,0.0,1.0
https://doi.org/10.1039/D4TA01808G, Cu/CuCeOx,Cu2O,CeO2,24.81,nanowire,0.0,7.03,8.73,11.35,47.77,65.68,102.09,22.0,78.0,0.0,gasdiffusion electrode,KOH,1.0,14.0,-0.6,C2H5OH,1.55,1.0,Flow cell,500.0,20.0,3.0,40.0,3.931438740414862e-06,0.1959145438803749,1.8541965671440567e-06,1.0329155326176697e-05,4.17791244,12.764484711878117,0.0,0.0,-5.02663022,76.5869082712687,0.512699999999999,5.05743538,13.619880499307337,0.0,0.0,-9.204800156666666,40.85964149792201,1.8647,46.041864812,1.0,1.0,9.0,1.0,-0.0014000000000000123,-0.04,1.96,1.9600000000000033,199.1,20.21,5.192,0.472,0.0,0.0,1.0
https://doi.org/10.1039/D4TA01808G, Cu/CuCeOx,Cu2O,CeO2,24.81,nanowire,0.0,7.03,8.73,11.35,47.77,65.68,102.09,22.0,78.0,0.0,gasdiffusion electrode,KOH,1.0,14.0,-0.6,HCOOH,5.59,1.0,Flow cell,500.0,20.0,3.0,40.0,3.931438740414862e-06,0.1959145438803749,1.8541965671440567e-06,1.0329155326176697e-05,4.17791244,12.764484711878117,0.0,0.0,-5.02663022,76.5869082712687,0.512699999999999,5.05743538,13.619880499307337,0.0,0.0,-9.204800156666666,40.85964149792201,1.8647,46.005479304,2.0,1.0,5.0,0.0,-0.29919999999999997,-0.53,1.4699999999999982,1.4700000000000009,199.1,20.21,5.192,0.472,0.0,0.0,1.0
https://doi.org/10.1039/D4TA01808G, Cu/CuCeOx,Cu2O,CeO2,24.81,nanowire,0.0,7.03,8.73,11.35,47.77,65.68,102.09,22.0,78.0,0.0,gasdiffusion electrode,KOH,1.0,14.0,-0.6,CO,47.52,1.0,Flow cell,500.0,20.0,3.0,40.0,3.931438740414862e-06,0.1959145438803749,1.8541965671440567e-06,1.0329155326176697e-05,4.17791244,12.764484711878117,0.0,0.0,-5.02663022,76.5869082712687,0.512699999999999,5.05743538,13.619880499307337,0.0,0.0,-9.204800156666666,40.85964149792201,1.8647,27.99491462,1.0,0.0,2.0,0.0,-0.03751,-0.26,0.74,-6.106153846153846,199.1,20.21,5.192,0.472,0.0,0.0,1.0
https://doi.org/10.1039/D4TA01808G, Cu/CuCeOx,Cu2O,CeO2,24.81,nanowire,0.0,7.03,8.73,11.35,47.77,65.68,102.09,22.0,78.0,0.0,gasdiffusion electrode,KOH,1.0,14.0,-0.6,H2,34.94,1.0,Flow cell,500.0,20.0,3.0,40.0,3.931438740414862e-06,0.1959145438803749,1.8541965671440567e-06,1.0329155326176697e-05,4.17791244,12.764484711878117,0.0,0.0,-5.02663022,76.5869082712687,0.512699999999999,5.05743538,13.619880499307337,0.0,0.0,-9.204800156666666,40.85964149792201,1.8647,2.015650064,0.0,0.0,2.0,0.0,0.246,0.0,0.0,0.0,199.1,20.21,5.192,0.472,0.0,0.0,1.0
https://doi.org/10.1039/D4TA01808G, Cu/CuCeOx,Cu2O,CeO2,24.81,nanowire,0.0,7.03,8.73,11.35,47.77,65.68,102.09,22.0,78.0,0.0,gasdiffusion electrode,KOH,1.0,14.0,-0.8,C2H4,4.04,1.0,Flow cell,500.0,20.0,3.0,40.0,3.931438740414862e-06,0.1959145438803749,1.8541965671440567e-06,1.0329155326176697e-05,4.17791244,12.764484711878117,0.0,0.0,-5.02663022,76.5869082712687,0.512699999999999,5.05743538,13.619880499307337,0.0,0.0,-9.204800156666666,40.85964149792201,1.8647,28.031300127999998,0.0,0.0,6.0,0.0,0.8022,-0.26,0.74,-6.106153846153846,199.1,20.21,5.192,0.472,0.0,0.0,1.0
https://doi.org/10.1039/D4TA01808G, Cu/CuCeOx,Cu2O,CeO2,24.81,nanowire,0.0,7.03,8.73,11.35,47.77,65.68,102.09,22.0,78.0,0.0,gasdiffusion electrode,KOH,1.0,14.0,-0.8,CH4,12.27,1.0,Flow cell,500.0,20.0,3.0,40.0,3.931438740414862e-06,0.1959145438803749,1.8541965671440567e-06,1.0329155326176697e-05,4.17791244,12.764484711878117,0.0,0.0,-5.02663022,76.5869082712687,0.512699999999999,5.05743538,13.619880499307337,0.0,0.0,-9.204800156666666,40.85964149792201,1.8647,16.031300127999998,0.0,0.0,5.0,1.0,0.6361,0.0,0.0,0.0,199.1,20.21,5.192,0.472,0.0,0.0,1.0
https://doi.org/10.1039/D4TA01808G, Cu/CuCeOx,Cu2O,CeO2,24.81,nanowire,0.0,7.03,8.73,11.35,47.77,65.68,102.09,22.0,78.0,0.0,gasdiffusion electrode,KOH,1.0,14.0,-0.8,CH3COOH,3.26,1.0,Flow cell,500.0,20.0,3.0,40.0,3.931438740414862e-06,0.1959145438803749,1.8541965671440567e-06,1.0329155326176697e-05,4.17791244,12.764484711878117,0.0,0.0,-5.02663022,76.5869082712687,0.512699999999999,5.05743538,13.619880499307337,0.0,0.0,-9.204800156666666,40.85964149792201,1.8647,60.021129368000004,2.0,1.0,8.0,0.5,0.09089999999999993,-0.53,0.8748582995951415,1.1560092559629747,199.1,20.21,5.192,0.472,0.0,0.0,1.0
https://doi.org/10.1039/D4TA01808G, Cu/CuCeOx,Cu2O,CeO2,24.81,nanowire,0.0,7.03,8.73,11.35,47.77,65.68,102.09,22.0,78.0,0.0,gasdiffusion electrode,KOH,1.0,14.0,-0.8,HCOOH,6.21,1.0,Flow cell,500.0,20.0,3.0,40.0,3.931438740414862e-06,0.1959145438803749,1.8541965671440567e-06,1.0329155326176697e-05,4.17791244,12.764484711878117,0.0,0.0,-5.02663022,76.5869082712687,0.512699999999999,5.05743538,13.619880499307337,0.0,0.0,-9.204800156666666,40.85964149792201,1.8647,46.005479304,2.0,1.0,5.0,0.0,-0.29919999999999997,-0.53,1.4699999999999982,1.4700000000000009,199.1,20.21,5.192,0.472,0.0,0.0,1.0
https://doi.org/10.1039/D4TA01808G, Cu/CuCeOx,Cu2O,CeO2,24.81,nanowire,0.0,7.03,8.73,11.35,47.77,65.68,102.09,22.0,78.0,0.0,gasdiffusion electrode,KOH,1.0,14.0,-0.8,CO,36.65,1.0,Flow cell,500.0,20.0,3.0,40.0,3.931438740414862e-06,0.1959145438803749,1.8541965671440567e-06,1.0329155326176697e-05,4.17791244,12.764484711878117,0.0,0.0,-5.02663022,76.5869082712687,0.512699999999999,5.05743538,13.619880499307337,0.0,0.0,-9.204800156666666,40.85964149792201,1.8647,27.99491462,1.0,0.0,2.0,0.0,-0.03751,-0.26,0.74,-6.106153846153846,199.1,20.21,5.192,0.472,0.0,0.0,1.0
https://doi.org/10.1039/D4TA01808G, Cu/CuCeOx,Cu2O,CeO2,24.81,nanowire,0.0,7.03,8.73,11.35,47.77,65.68,102.09,22.0,78.0,0.0,gasdiffusion electrode,KOH,1.0,14.0,-0.8,H2,34.01,1.0,Flow cell,500.0,20.0,3.0,40.0,3.931438740414862e-06,0.1959145438803749,1.8541965671440567e-06,1.0329155326176697e-05,4.17791244,12.764484711878117,0.0,0.0,-5.02663022,76.5869082712687,0.512699999999999,5.05743538,13.619880499307337,0.0,0.0,-9.204800156666666,40.85964149792201,1.8647,2.015650064,0.0,0.0,2.0,0.0,0.246,0.0,0.0,0.0,199.1,20.21,5.192,0.472,0.0,0.0,1.0
https://doi.org/10.1039/D4TA01808G, Cu/CuCeOx,Cu2O,CeO2,24.81,nanowire,0.0,7.03,8.73,11.35,47.77,65.68,102.09,22.0,78.0,0.0,gasdiffusion electrode,KOH,1.0,14.0,-1.0,C2H4,4.81,1.0,Flow cell,500.0,20.0,3.0,40.0,3.931438740414862e-06,0.1959145438803749,1.8541965671440567e-06,1.0329155326176697e-05,4.17791244,12.764484711878117,0.0,0.0,-5.02663022,76.5869082712687,0.512699999999999,5.05743538,13.619880499307337,0.0,0.0,-9.204800156666666,40.85964149792201,1.8647,28.031300127999998,0.0,0.0,6.0,0.0,0.8022,-0.26,0.74,-6.106153846153846,199.1,20.21,5.192,0.472,0.0,0.0,1.0
https://doi.org/10.1039/D4TA01808G, Cu/CuCeOx,Cu2O,CeO2,24.81,nanowire,0.0,7.03,8.73,11.35,47.77,65.68,102.09,22.0,78.0,0.0,gasdiffusion electrode,KOH,1.0,14.0,-1.0,CH4,25.93,1.0,Flow cell,500.0,20.0,3.0,40.0,3.931438740414862e-06,0.1959145438803749,1.8541965671440567e-06,1.0329155326176697e-05,4.17791244,12.764484711878117,0.0,0.0,-5.02663022,76.5869082712687,0.512699999999999,5.05743538,13.619880499307337,0.0,0.0,-9.204800156666666,40.85964149792201,1.8647,16.031300127999998,0.0,0.0,5.0,1.0,0.6361,0.0,0.0,0.0,199.1,20.21,5.192,0.472,0.0,0.0,1.0
https://doi.org/10.1039/D4TA01808G, Cu/CuCeOx,Cu2O,CeO2,24.81,nanowire,0.0,7.03,8.73,11.35,47.77,65.68,102.09,22.0,78.0,0.0,gasdiffusion electrode,KOH,1.0,14.0,-1.0,C2H5OH,4.19,1.0,Flow cell,500.0,20.0,3.0,40.0,3.931438740414862e-06,0.1959145438803749,1.8541965671440567e-06,1.0329155326176697e-05,4.17791244,12.764484711878117,0.0,0.0,-5.02663022,76.5869082712687,0.512699999999999,5.05743538,13.619880499307337,0.0,0.0,-9.204800156666666,40.85964149792201,1.8647,46.041864812,1.0,1.0,9.0,1.0,-0.0014000000000000123,-0.04,1.96,1.9600000000000033,199.1,20.21,5.192,0.472,0.0,0.0,1.0
https://doi.org/10.1039/D4TA01808G, Cu/CuCeOx,Cu2O,CeO2,24.81,nanowire,0.0,7.03,8.73,11.35,47.77,65.68,102.09,22.0,78.0,0.0,gasdiffusion electrode,KOH,1.0,14.0,-1.0,HCOOH,6.83,1.0,Flow cell,500.0,20.0,3.0,40.0,3.931438740414862e-06,0.1959145438803749,1.8541965671440567e-06,1.0329155326176697e-05,4.17791244,12.764484711878117,0.0,0.0,-5.02663022,76.5869082712687,0.512699999999999,5.05743538,13.619880499307337,0.0,0.0,-9.204800156666666,40.85964149792201,1.8647,46.005479304,2.0,1.0,5.0,0.0,-0.29919999999999997,-0.53,1.4699999999999982,1.4700000000000009,199.1,20.21,5.192,0.472,0.0,0.0,1.0
https://doi.org/10.1039/D4TA01808G, Cu/CuCeOx,Cu2O,CeO2,24.81,nanowire,0.0,7.03,8.73,11.35,47.77,65.68,102.09,22.0,78.0,0.0,gasdiffusion electrode,KOH,1.0,14.0,-1.0,CO,20.34,1.0,Flow cell,500.0,20.0,3.0,40.0,3.931438740414862e-06,0.1959145438803749,1.8541965671440567e-06,1.0329155326176697e-05,4.17791244,12.764484711878117,0.0,0.0,-5.02663022,76.5869082712687,0.512699999999999,5.05743538,13.619880499307337,0.0,0.0,-9.204800156666666,40.85964149792201,1.8647,27.99491462,1.0,0.0,2.0,0.0,-0.03751,-0.26,0.74,-6.106153846153846,199.1,20.21,5.192,0.472,0.0,0.0,1.0
https://doi.org/10.1039/D4TA01808G, Cu/CuCeOx,Cu2O,CeO2,24.81,nanowire,0.0,7.03,8.73,11.35,47.77,65.68,102.09,22.0,78.0,0.0,gasdiffusion electrode,KOH,1.0,14.0,-1.0,H2,28.73,1.0,Flow cell,500.0,20.0,3.0,40.0,3.931438740414862e-06,0.1959145438803749,1.8541965671440567e-06,1.0329155326176697e-05,4.17791244,12.764484711878117,0.0,0.0,-5.02663022,76.5869082712687,0.512699999999999,5.05743538,13.619880499307337,0.0,0.0,-9.204800156666666,40.85964149792201,1.8647,2.015650064,0.0,0.0,2.0,0.0,0.246,0.0,0.0,0.0,199.1,20.21,5.192,0.472,0.0,0.0,1.0
https://doi.org/10.1039/D4TA01808G, Cu/CuCeOx,Cu2O,CeO2,24.81,nanowire,0.0,7.03,8.73,11.35,47.77,65.68,102.09,22.0,78.0,0.0,gasdiffusion electrode,KOH,1.0,14.0,-1.2,C2H4,9.63,1.0,Flow cell,500.0,20.0,3.0,40.0,3.931438740414862e-06,0.1959145438803749,1.8541965671440567e-06,1.0329155326176697e-05,4.17791244,12.764484711878117,0.0,0.0,-5.02663022,76.5869082712687,0.512699999999999,5.05743538,13.619880499307337,0.0,0.0,-9.204800156666666,40.85964149792201,1.8647,28.031300127999998,0.0,0.0,6.0,0.0,0.8022,-0.26,0.74,-6.106153846153846,199.1,20.21,5.192,0.472,0.0,0.0,1.0
https://doi.org/10.1039/D4TA01808G, Cu/CuCeOx,Cu2O,CeO2,24.81,nanowire,0.0,7.03,8.73,11.35,47.77,65.68,102.09,22.0,78.0,0.0,gasdiffusion electrode,KOH,1.0,14.0,-1.2,CH4,38.04,1.0,Flow cell,500.0,20.0,3.0,40.0,3.931438740414862e-06,0.1959145438803749,1.8541965671440567e-06,1.0329155326176697e-05,4.17791244,12.764484711878117,0.0,0.0,-5.02663022,76.5869082712687,0.512699999999999,5.05743538,13.619880499307337,0.0,0.0,-9.204800156666666,40.85964149792201,1.8647,16.031300127999998,0.0,0.0,5.0,1.0,0.6361,0.0,0.0,0.0,199.1,20.21,5.192,0.472,0.0,0.0,1.0
https://doi.org/10.1039/D4TA01808G, Cu/CuCeOx,Cu2O,CeO2,24.81,nanowire,0.0,7.03,8.73,11.35,47.77,65.68,102.09,22.0,78.0,0.0,gasdiffusion electrode,KOH,1.0,14.0,-1.2,CH3COOH,2.8,1.0,Flow cell,500.0,20.0,3.0,40.0,3.931438740414862e-06,0.1959145438803749,1.8541965671440567e-06,1.0329155326176697e-05,4.17791244,12.764484711878117,0.0,0.0,-5.02663022,76.5869082712687,0.512699999999999,5.05743538,13.619880499307337,0.0,0.0,-9.204800156666666,40.85964149792201,1.8647,60.021129368000004,2.0,1.0,8.0,0.5,0.09089999999999993,-0.53,0.8748582995951415,1.1560092559629747,199.1,20.21,5.192,0.472,0.0,0.0,1.0
https://doi.org/10.1039/D4TA01808G, Cu/CuCeOx,Cu2O,CeO2,24.81,nanowire,0.0,7.03,8.73,11.35,47.77,65.68,102.09,22.0,78.0,0.0,gasdiffusion electrode,KOH,1.0,14.0,-1.2,HCOOH,6.21,1.0,Flow cell,500.0,20.0,3.0,40.0,3.931438740414862e-06,0.1959145438803749,1.8541965671440567e-06,1.0329155326176697e-05,4.17791244,12.764484711878117,0.0,0.0,-5.02663022,76.5869082712687,0.512699999999999,5.05743538,13.619880499307337,0.0,0.0,-9.204800156666666,40.85964149792201,1.8647,46.005479304,2.0,1.0,5.0,0.0,-0.29919999999999997,-0.53,1.4699999999999982,1.4700000000000009,199.1,20.21,5.192,0.472,0.0,0.0,1.0
https://doi.org/10.1039/D4TA01808G, Cu/CuCeOx,Cu2O,CeO2,24.81,nanowire,0.0,7.03,8.73,11.35,47.77,65.68,102.09,22.0,78.0,0.0,gasdiffusion electrode,KOH,1.0,14.0,-1.2,CO,13.66,1.0,Flow cell,500.0,20.0,3.0,40.0,3.931438740414862e-06,0.1959145438803749,1.8541965671440567e-06,1.0329155326176697e-05,4.17791244,12.764484711878117,0.0,0.0,-5.02663022,76.5869082712687,0.512699999999999,5.05743538,13.619880499307337,0.0,0.0,-9.204800156666666,40.85964149792201,1.8647,27.99491462,1.0,0.0,2.0,0.0,-0.03751,-0.26,0.74,-6.106153846153846,199.1,20.21,5.192,0.472,0.0,0.0,1.0
https://doi.org/10.1039/D4TA01808G, Cu/CuCeOx,Cu2O,CeO2,24.81,nanowire,0.0,7.03,8.73,11.35,47.77,65.68,102.09,22.0,78.0,0.0,gasdiffusion electrode,KOH,1.0,14.0,-1.2,H2,28.42,1.0,Flow cell,500.0,20.0,3.0,40.0,3.931438740414862e-06,0.1959145438803749,1.8541965671440567e-06,1.0329155326176697e-05,4.17791244,12.764484711878117,0.0,0.0,-5.02663022,76.5869082712687,0.512699999999999,5.05743538,13.619880499307337,0.0,0.0,-9.204800156666666,40.85964149792201,1.8647,2.015650064,0.0,0.0,2.0,0.0,0.246,0.0,0.0,0.0,199.1,20.21,5.192,0.472,0.0,0.0,1.0
https://doi.org/10.1039/D4TA01808G, Cu/CuCeOx,Cu2O,CeO2,24.81,nanowire,0.0,7.03,8.73,11.35,47.77,65.68,102.09,22.0,78.0,0.0,gasdiffusion electrode,KOH,1.0,14.0,-1.4,C2H4,7.92,1.0,Flow cell,500.0,20.0,3.0,40.0,3.931438740414862e-06,0.1959145438803749,1.8541965671440567e-06,1.0329155326176697e-05,4.17791244,12.764484711878117,0.0,0.0,-5.02663022,76.5869082712687,0.512699999999999,5.05743538,13.619880499307337,0.0,0.0,-9.204800156666666,40.85964149792201,1.8647,28.031300127999998,0.0,0.0,6.0,0.0,0.8022,-0.26,0.74,-6.106153846153846,199.1,20.21,5.192,0.472,0.0,0.0,1.0
https://doi.org/10.1039/D4TA01808G, Cu/CuCeOx,Cu2O,CeO2,24.81,nanowire,0.0,7.03,8.73,11.35,47.77,65.68,102.09,22.0,78.0,0.0,gasdiffusion electrode,KOH,1.0,14.0,-1.4,CH4,23.91,1.0,Flow cell,500.0,20.0,3.0,40.0,3.931438740414862e-06,0.1959145438803749,1.8541965671440567e-06,1.0329155326176697e-05,4.17791244,12.764484711878117,0.0,0.0,-5.02663022,76.5869082712687,0.512699999999999,5.05743538,13.619880499307337,0.0,0.0,-9.204800156666666,40.85964149792201,1.8647,16.031300127999998,0.0,0.0,5.0,1.0,0.6361,0.0,0.0,0.0,199.1,20.21,5.192,0.472,0.0,0.0,1.0
https://doi.org/10.1039/D4TA01808G, Cu/CuCeOx,Cu2O,CeO2,24.81,nanowire,0.0,7.03,8.73,11.35,47.77,65.68,102.09,22.0,78.0,0.0,gasdiffusion electrode,KOH,1.0,14.0,-1.4,CH3COOH,2.8,1.0,Flow cell,500.0,20.0,3.0,40.0,3.931438740414862e-06,0.1959145438803749,1.8541965671440567e-06,1.0329155326176697e-05,4.17791244,12.764484711878117,0.0,0.0,-5.02663022,76.5869082712687,0.512699999999999,5.05743538,13.619880499307337,0.0,0.0,-9.204800156666666,40.85964149792201,1.8647,60.021129368000004,2.0,1.0,8.0,0.5,0.09089999999999993,-0.53,0.8748582995951415,1.1560092559629747,199.1,20.21,5.192,0.472,0.0,0.0,1.0
https://doi.org/10.1039/D4TA01808G, Cu/CuCeOx,Cu2O,CeO2,24.81,nanowire,0.0,7.03,8.73,11.35,47.77,65.68,102.09,22.0,78.0,0.0,gasdiffusion electrode,KOH,1.0,14.0,-1.4,HCOOH,7.45,1.0,Flow cell,500.0,20.0,3.0,40.0,3.931438740414862e-06,0.1959145438803749,1.8541965671440567e-06,1.0329155326176697e-05,4.17791244,12.764484711878117,0.0,0.0,-5.02663022,76.5869082712687,0.512699999999999,5.05743538,13.619880499307337,0.0,0.0,-9.204800156666666,40.85964149792201,1.8647,46.005479304,2.0,1.0,5.0,0.0,-0.29919999999999997,-0.53,1.4699999999999982,1.4700000000000009,199.1,20.21,5.192,0.472,0.0,0.0,1.0
https://doi.org/10.1039/D4TA01808G, Cu/CuCeOx,Cu2O,CeO2,24.81,nanowire,0.0,7.03,8.73,11.35,47.77,65.68,102.09,22.0,78.0,0.0,gasdiffusion electrode,KOH,1.0,14.0,-1.4,CO,23.14,1.0,Flow cell,500.0,20.0,3.0,40.0,3.931438740414862e-06,0.1959145438803749,1.8541965671440567e-06,1.0329155326176697e-05,4.17791244,12.764484711878117,0.0,0.0,-5.02663022,76.5869082712687,0.512699999999999,5.05743538,13.619880499307337,0.0,0.0,-9.204800156666666,40.85964149792201,1.8647,27.99491462,1.0,0.0,2.0,0.0,-0.03751,-0.26,0.74,-6.106153846153846,199.1,20.21,5.192,0.472,0.0,0.0,1.0
https://doi.org/10.1039/D4TA01808G, Cu/CuCeOx,Cu2O,CeO2,24.81,nanowire,0.0,7.03,8.73,11.35,47.77,65.68,102.09,22.0,78.0,0.0,gasdiffusion electrode,KOH,1.0,14.0,-1.4,H2,30.28,1.0,Flow cell,500.0,20.0,3.0,40.0,3.931438740414862e-06,0.1959145438803749,1.8541965671440567e-06,1.0329155326176697e-05,4.17791244,12.764484711878117,0.0,0.0,-5.02663022,76.5869082712687,0.512699999999999,5.05743538,13.619880499307337,0.0,0.0,-9.204800156666666,40.85964149792201,1.8647,2.015650064,0.0,0.0,2.0,0.0,0.246,0.0,0.0,0.0,199.1,20.21,5.192,0.472,0.0,0.0,1.0
https://doi.org/10.1039/D4TA01808G, Cu/CuCeOx,Cu2O,CeO2,24.81,nanowire,0.0,7.03,8.73,11.35,47.77,65.68,102.09,22.0,78.0,0.0,gasdiffusion electrode,KOH,1.0,14.0,-1.6,C2H4,6.52,1.0,Flow cell,500.0,20.0,3.0,40.0,3.931438740414862e-06,0.1959145438803749,1.8541965671440567e-06,1.0329155326176697e-05,4.17791244,12.764484711878117,0.0,0.0,-5.02663022,76.5869082712687,0.512699999999999,5.05743538,13.619880499307337,0.0,0.0,-9.204800156666666,40.85964149792201,1.8647,28.031300127999998,0.0,0.0,6.0,0.0,0.8022,-0.26,0.74,-6.106153846153846,199.1,20.21,5.192,0.472,0.0,0.0,1.0
https://doi.org/10.1039/D4TA01808G, Cu/CuCeOx,Cu2O,CeO2,24.81,nanowire,0.0,7.03,8.73,11.35,47.77,65.68,102.09,22.0,78.0,0.0,gasdiffusion electrode,KOH,1.0,14.0,-1.6,CH4,23.6,1.0,Flow cell,500.0,20.0,3.0,40.0,3.931438740414862e-06,0.1959145438803749,1.8541965671440567e-06,1.0329155326176697e-05,4.17791244,12.764484711878117,0.0,0.0,-5.02663022,76.5869082712687,0.512699999999999,5.05743538,13.619880499307337,0.0,0.0,-9.204800156666666,40.85964149792201,1.8647,16.031300127999998,0.0,0.0,5.0,1.0,0.6361,0.0,0.0,0.0,199.1,20.21,5.192,0.472,0.0,0.0,1.0
https://doi.org/10.1039/D4TA01808G, Cu/CuCeOx,Cu2O,CeO2,24.81,nanowire,0.0,7.03,8.73,11.35,47.77,65.68,102.09,22.0,78.0,0.0,gasdiffusion electrode,KOH,1.0,14.0,-1.6,HCOOH,8.85,1.0,Flow cell,500.0,20.0,3.0,40.0,3.931438740414862e-06,0.1959145438803749,1.8541965671440567e-06,1.0329155326176697e-05,4.17791244,12.764484711878117,0.0,0.0,-5.02663022,76.5869082712687,0.512699999999999,5.05743538,13.619880499307337,0.0,0.0,-9.204800156666666,40.85964149792201,1.8647,46.005479304,2.0,1.0,5.0,0.0,-0.29919999999999997,-0.53,1.4699999999999982,1.4700000000000009,199.1,20.21,5.192,0.472,0.0,0.0,1.0
https://doi.org/10.1039/D4TA01808G, Cu/CuCeOx,Cu2O,CeO2,24.81,nanowire,0.0,7.03,8.73,11.35,47.77,65.68,102.09,22.0,78.0,0.0,gasdiffusion electrode,KOH,1.0,14.0,-1.6,CO,22.67,1.0,Flow cell,500.0,20.0,3.0,40.0,3.931438740414862e-06,0.1959145438803749,1.8541965671440567e-06,1.0329155326176697e-05,4.17791244,12.764484711878117,0.0,0.0,-5.02663022,76.5869082712687,0.512699999999999,5.05743538,13.619880499307337,0.0,0.0,-9.204800156666666,40.85964149792201,1.8647,27.99491462,1.0,0.0,2.0,0.0,-0.03751,-0.26,0.74,-6.106153846153846,199.1,20.21,5.192,0.472,0.0,0.0,1.0
https://doi.org/10.1039/D4TA01808G, Cu/CuCeOx,Cu2O,CeO2,24.81,nanowire,0.0,7.03,8.73,11.35,47.77,65.68,102.09,22.0,78.0,0.0,gasdiffusion electrode,KOH,1.0,14.0,-1.6,H2,32.92,1.0,Flow cell,500.0,20.0,3.0,40.0,3.931438740414862e-06,0.1959145438803749,1.8541965671440567e-06,1.0329155326176697e-05,4.17791244,12.764484711878117,0.0,0.0,-5.02663022,76.5869082712687,0.512699999999999,5.05743538,13.619880499307337,0.0,0.0,-9.204800156666666,40.85964149792201,1.8647,2.015650064,0.0,0.0,2.0,0.0,0.246,0.0,0.0,0.0,199.1,20.21,5.192,0.472,0.0,0.0,1.0
https://doi.org/10.1039/D3MA01009K,Cu2O-5CeO2-C,Cu,CeO2,93.83,cubic,0.0,130.72,193.37,271.9,130.72,193.37,271.9,92.68,7.32,0.0,gasdiffusion electrode,KCl,1.0,6.9,-1.31,H2,42.58,1.0,H-cell,1000.0,0.0,1.0,200.0,0.007230482705753,0.3675525969478616,0.002233706549248,0.020101460958999996,7.51858683,11.445998564977856,2e-07,0.0,-10.846796,11.445998564977856,0.0,5.05743538,13.619880499307337,0.0,0.0,-9.204800156666666,40.85964149792201,1.8647,2.015650064,0.0,0.0,2.0,0.0,0.246,0.0,0.0,0.0,76.4,7.67,1.97,1.245,1.0,0.0,1.0
https://doi.org/10.1039/D3MA01009K,Cu2O-5CeO2-C,Cu,CeO2,93.83,cubic,0.0,130.72,193.37,271.9,130.72,193.37,271.9,92.68,7.32,0.0,gasdiffusion electrode,KCl,1.0,6.9,-1.31,CO,22.49,1.0,H-cell,1000.0,0.0,1.0,200.0,0.007230482705753,0.3675525969478616,0.002233706549248,0.020101460958999996,7.51858683,11.445998564977856,2e-07,0.0,-10.846796,11.445998564977856,0.0,5.05743538,13.619880499307337,0.0,0.0,-9.204800156666666,40.85964149792201,1.8647,27.99491462,1.0,0.0,2.0,0.0,-0.03751,-0.26,0.74,-6.106153846153846,76.4,7.67,1.97,1.245,1.0,0.0,1.0
https://doi.org/10.1039/D3MA01009K,Cu2O-5CeO2-C,Cu,CeO2,93.83,cubic,0.0,130.72,193.37,271.9,130.72,193.37,271.9,92.68,7.32,0.0,gasdiffusion electrode,KCl,1.0,6.9,-1.31,CH4,4.78,1.0,H-cell,1000.0,0.0,1.0,200.0,0.007230482705753,0.3675525969478616,0.002233706549248,0.020101460958999996,7.51858683,11.445998564977856,2e-07,0.0,-10.846796,11.445998564977856,0.0,5.05743538,13.619880499307337,0.0,0.0,-9.204800156666666,40.85964149792201,1.8647,16.031300127999998,0.0,0.0,5.0,1.0,0.6361,0.0,0.0,0.0,76.4,7.67,1.97,1.245,1.0,0.0,1.0
https://doi.org/10.1039/D3MA01009K,Cu2O-5CeO2-C,Cu,CeO2,93.83,cubic,0.0,130.72,193.37,271.9,130.72,193.37,271.9,92.68,7.32,0.0,gasdiffusion electrode,KCl,1.0,6.9,-1.31,C2H4,30.14,1.0,H-cell,1000.0,0.0,1.0,200.0,0.007230482705753,0.3675525969478616,0.002233706549248,0.020101460958999996,7.51858683,11.445998564977856,2e-07,0.0,-10.846796,11.445998564977856,0.0,5.05743538,13.619880499307337,0.0,0.0,-9.204800156666666,40.85964149792201,1.8647,28.031300127999998,0.0,0.0,6.0,0.0,0.8022,-0.26,0.74,-6.106153846153846,76.4,7.67,1.97,1.245,1.0,0.0,1.0
https://doi.org/10.1039/D3MA01009K,Cu2O-5CeO2-C,Cu,CeO2,93.83,cubic,0.0,130.72,193.37,271.9,130.72,193.37,271.9,92.68,7.32,0.0,gasdiffusion electrode,KCl,1.0,6.9,-1.29,H2,34.29,1.0,H-cell,1000.0,0.0,1.0,200.0,0.007230482705753,0.3675525969478616,0.002233706549248,0.020101460958999996,7.51858683,11.445998564977856,2e-07,0.0,-10.846796,11.445998564977856,0.0,5.05743538,13.619880499307337,0.0,0.0,-9.204800156666666,40.85964149792201,1.8647,2.015650064,0.0,0.0,2.0,0.0,0.246,0.0,0.0,0.0,76.4,7.67,1.97,1.245,1.0,0.0,1.0
https://doi.org/10.1039/D3MA01009K,Cu2O-5CeO2-C,Cu,CeO2,93.83,cubic,0.0,130.72,193.37,271.9,130.72,193.37,271.9,92.68,7.32,0.0,gasdiffusion electrode,KCl,1.0,6.9,-1.29,CO,22.33,1.0,H-cell,1000.0,0.0,1.0,200.0,0.007230482705753,0.3675525969478616,0.002233706549248,0.020101460958999996,7.51858683,11.445998564977856,2e-07,0.0,-10.846796,11.445998564977856,0.0,5.05743538,13.619880499307337,0.0,0.0,-9.204800156666666,40.85964149792201,1.8647,27.99491462,1.0,0.0,2.0,0.0,-0.03751,-0.26,0.74,-6.106153846153846,76.4,7.67,1.97,1.245,1.0,0.0,1.0
https://doi.org/10.1039/D3MA01009K,Cu2O-5CeO2-C,Cu,CeO2,93.83,cubic,0.0,130.72,193.37,271.9,130.72,193.37,271.9,92.68,7.32,0.0,gasdiffusion electrode,KCl,1.0,6.9,-1.29,CH4,4.47,1.0,H-cell,1000.0,0.0,1.0,200.0,0.007230482705753,0.3675525969478616,0.002233706549248,0.020101460958999996,7.51858683,11.445998564977856,2e-07,0.0,-10.846796,11.445998564977856,0.0,5.05743538,13.619880499307337,0.0,0.0,-9.204800156666666,40.85964149792201,1.8647,16.031300127999998,0.0,0.0,5.0,1.0,0.6361,0.0,0.0,0.0,76.4,7.67,1.97,1.245,1.0,0.0,1.0
https://doi.org/10.1039/D3MA01009K,Cu2O-5CeO2-C,Cu,CeO2,93.83,cubic,0.0,130.72,193.37,271.9,130.72,193.37,271.9,92.68,7.32,0.0,gasdiffusion electrode,KCl,1.0,6.9,-1.29,C2H4,39.07,1.0,H-cell,1000.0,0.0,1.0,200.0,0.007230482705753,0.3675525969478616,0.002233706549248,0.020101460958999996,7.51858683,11.445998564977856,2e-07,0.0,-10.846796,11.445998564977856,0.0,5.05743538,13.619880499307337,0.0,0.0,-9.204800156666666,40.85964149792201,1.8647,28.031300127999998,0.0,0.0,6.0,0.0,0.8022,-0.26,0.74,-6.106153846153846,76.4,7.67,1.97,1.245,1.0,0.0,1.0
