Repository: vovamirosh/-CO2RR-Beyond-Green-AI

File: Datasets/raw_dataset.csv (part 39 of 43)
,Number,Autor,Publication,Title,Journal,IF,DOI,"Stability, hour",Key Product,Article name,Formula,Compound_1,Compound_2,"Cat./Support ratio, % (at)",Morphology (TEM/SEM),"Pore size, nm",width min (nm),width aver (nm),width max (nm),length min (nm),length aver (nm),length max (nm),"Cu, % (at.)","Cu+, % (at.)","Cu(2+), % (at.)",Base,electrolyte,"conc, M",pH,RHE vs V,Product,"FE, %","Time, h",Type of reactor,"Loading, μg/cm2","Add_carbon, %","Surface area of electrode, cm2","Flow rate CO2, ml/min","Volume, cm3"
3615,136,,2025,Tailoring the product selectivity of electrochemical CO2 reduction at copper-tin composite oxide nanofibers,,,https://doi.org/10.1016/j.jallcom.2025.178574,,, Cu1Sn0.5Oy,,Cu2O,SnO2,35.74,nanorod,,66.31,74.05,81.79,,,,0.0,50.0,50.0,glassy-carbon electrode,KHCO3,0.1,6.8,-0.85,HCOOH,19.57,0.75,H-cell,679.41,0.0,0.07,20.0,20.0
3616,136,,2025,Tailoring the product selectivity of electrochemical CO2 reduction at copper-tin composite oxide nanofibers,,,https://doi.org/10.1016/j.jallcom.2025.178574,,, Cu1Sn0.5Oy,,Cu2O,SnO2,35.74,nanorod,,66.31,74.05,81.79,,,,0.0,50.0,50.0,glassy-carbon electrode,KHCO3,0.1,6.8,-0.90,CO,87.91,0.75,H-cell,679.41,0.0,0.07,20.0,20.0
3617,136,,2025,Tailoring the product selectivity of electrochemical CO2 reduction at copper-tin composite oxide nanofibers,,,https://doi.org/10.1016/j.jallcom.2025.178574,,, Cu1Sn0.5Oy,,Cu2O,SnO2,35.74,nanorod,,66.31,74.05,81.79,,,,0.0,50.0,50.0,glassy-carbon electrode,KHCO3,0.1,6.8,-0.90,HCOOH,16.69,0.75,H-cell,679.41,0.0,0.07,20.0,20.0
3618,136,,2025,Tailoring the product selectivity of electrochemical CO2 reduction at copper-tin composite oxide nanofibers,,,https://doi.org/10.1016/j.jallcom.2025.178574,,, Cu1Sn0.5Oy,,Cu2O,SnO2,35.74,nanorod,,66.31,74.05,81.79,,,,0.0,50.0,50.0,glassy-carbon electrode,KHCO3,0.1,6.8,-1.00,CO,86.19,0.75,H-cell,679.41,0.0,0.07,20.0,20.0
3619,136,,2025,Tailoring the product selectivity of electrochemical CO2 reduction at copper-tin composite oxide nanofibers,,,https://doi.org/10.1016/j.jallcom.2025.178574,,, Cu1Sn0.5Oy,,Cu2O,SnO2,35.74,nanorod,,66.31,74.05,81.79,,,,0.0,50.0,50.0,glassy-carbon electrode,KHCO3,0.1,6.8,-1.00,HCOOH,10.36,0.75,H-cell,679.41,0.0,0.07,20.0,20.0
3620,136,,2025,Tailoring the product selectivity of electrochemical CO2 reduction at copper-tin composite oxide nanofibers,,,https://doi.org/10.1016/j.jallcom.2025.178574,,, Cu1Sn0.5Oy,,Cu2O,SnO2,35.74,nanorod,,66.31,74.05,81.79,,,,0.0,50.0,50.0,glassy-carbon electrode,KHCO3,0.1,6.8,-1.10,CO,79.86,0.75,H-cell,679.41,0.0,0.07,20.0,20.0
3621,136,,2025,Tailoring the product selectivity of electrochemical CO2 reduction at copper-tin composite oxide nanofibers,,,https://doi.org/10.1016/j.jallcom.2025.178574,,, Cu1Sn0.5Oy,,Cu2O,SnO2,35.74,nanorod,,66.31,74.05,81.79,,,,0.0,50.0,50.0,glassy-carbon electrode,KHCO3,0.1,6.8,-1.10,HCOOH,14.39,0.75,H-cell,679.41,0.0,0.07,20.0,20.0
3622,136,,2025,Tailoring the product selectivity of electrochemical CO2 reduction at copper-tin composite oxide nanofibers,,,https://doi.org/10.1016/j.jallcom.2025.178574,,," Cu1Sn1Oy,",,Cu2O,SnO2,29.4,nanorod,,76.34,85.91,95.48,,,,0.0,66.66,33.33,glassy-carbon electrode,KHCO3,0.1,6.8,-0.80,CO,52.23,0.75,H-cell,679.41,0.0,0.07,20.0,20.0
3623,136,,2025,Tailoring the product selectivity of electrochemical CO2 reduction at copper-tin composite oxide nanofibers,,,https://doi.org/10.1016/j.jallcom.2025.178574,,," Cu1Sn1Oy,",,Cu2O,SnO2,29.4,nanorod,,76.34,85.91,95.48,,,,0.0,66.66,33.33,glassy-carbon electrode,KHCO3,0.1,6.8,-0.80,H2,14.96,0.75,H-cell,679.41,0.0,0.07,20.0,20.0
3624,136,,2025,Tailoring the product selectivity of electrochemical CO2 reduction at copper-tin composite oxide nanofibers,,,https://doi.org/10.1016/j.jallcom.2025.178574,,," Cu1Sn1Oy,",,Cu2O,SnO2,29.4,nanorod,,76.34,85.91,95.48,,,,0.0,66.66,33.33,glassy-carbon electrode,KHCO3,0.1,6.8,-0.80,HCOOH,32.23,0.75,H-cell,679.41,0.0,0.07,20.0,20.0
3625,136,,2025,Tailoring the product selectivity of electrochemical CO2 reduction at copper-tin composite oxide nanofibers,,,https://doi.org/10.1016/j.jallcom.2025.178574,,," Cu1Sn1Oy,",,Cu2O,SnO2,29.4,nanorod,,76.34,85.91,95.48,,,,0.0,66.66,33.33,glassy-carbon electrode,KHCO3,0.1,6.8,-0.85,CO,41.29,0.75,H-cell,679.41,0.0,0.07,20.0,20.0
3626,136,,2025,Tailoring the product selectivity of electrochemical CO2 reduction at copper-tin composite oxide nanofibers,,,https://doi.org/10.1016/j.jallcom.2025.178574,,," Cu1Sn1Oy,",,Cu2O,SnO2,29.4,nanorod,,76.34,85.91,95.48,,,,0.0,66.66,33.33,glassy-carbon electrode,KHCO3,0.1,6.8,-0.85,H2,36.26,0.75,H-cell,679.41,0.0,0.07,20.0,20.0
3627,136,,2025,Tailoring the product selectivity of electrochemical CO2 reduction at copper-tin composite oxide nanofibers,,,https://doi.org/10.1016/j.jallcom.2025.178574,,," Cu1Sn1Oy,",,Cu2O,SnO2,29.4,nanorod,,76.34,85.91,95.48,,,,0.0,66.66,33.33,glassy-carbon electrode,KHCO3,0.1,6.8,-0.85,HCOOH,21.87,0.75,H-cell,679.41,0.0,0.07,20.0,20.0
3628,136,,2025,Tailoring the product selectivity of electrochemical CO2 reduction at copper-tin composite oxide nanofibers,,,https://doi.org/10.1016/j.jallcom.2025.178574,,," Cu1Sn1Oy,",,Cu2O,SnO2,29.4,nanorod,,76.34,85.91,95.48,,,,0.0,66.66,33.33,glassy-carbon electrode,KHCO3,0.1,6.8,-0.90,CO,41.87,0.75,H-cell,679.41,0.0,0.07,20.0,20.0
3629,136,,2025,Tailoring the product selectivity of electrochemical CO2 reduction at copper-tin composite oxide nanofibers,,,https://doi.org/10.1016/j.jallcom.2025.178574,,," Cu1Sn1Oy,",,Cu2O,SnO2,29.4,nanorod,,76.34,85.91,95.48,,,,0.0,66.66,33.33,glassy-carbon electrode,KHCO3,0.1,6.8,-0.90,H2,32.81,0.75,H-cell,679.41,0.0,0.07,20.0,20.0
3630,136,,2025,Tailoring the product selectivity of electrochemical CO2 reduction at copper-tin composite oxide nanofibers,,,https://doi.org/10.1016/j.jallcom.2025.178574,,," Cu1Sn1Oy,",,Cu2O,SnO2,29.4,nanorod,,76.34,85.91,95.48,,,,0.0,66.66,33.33,glassy-carbon electrode,KHCO3,0.1,6.8,-0.90,HCOOH,27.63,0.75,H-cell,679.41,0.0,0.07,20.0,20.0
3631,136,,2025,Tailoring the product selectivity of electrochemical CO2 reduction at copper-tin composite oxide nanofibers,,,https://doi.org/10.1016/j.jallcom.2025.178574,,," Cu1Sn1Oy,",,Cu2O,SnO2,29.4,nanorod,,76.34,85.91,95.48,,,,0.0,66.66,33.33,glassy-carbon electrode,KHCO3,0.1,6.8,-1.00,CO,46.47,0.75,H-cell,679.41,0.0,0.07,20.0,20.0
3632,136,,2025,Tailoring the product selectivity of electrochemical CO2 reduction at copper-tin composite oxide nanofibers,,,https://doi.org/10.1016/j.jallcom.2025.178574,,," Cu1Sn1Oy,",,Cu2O,SnO2,29.4,nanorod,,76.34,85.91,95.48,,,,0.0,66.66,33.33,glassy-carbon electrode,KHCO3,0.1,6.8,-1.00,H2,30.5,0.75,H-cell,679.41,0.0,0.07,20.0,20.0
3633,136,,2025,Tailoring the product selectivity of electrochemical CO2 reduction at copper-tin composite oxide nanofibers,,,https://doi.org/10.1016/j.jallcom.2025.178574,,," Cu1Sn1Oy,",,Cu2O,SnO2,29.4,nanorod,,76.34,85.91,95.48,,,,0.0,66.66,33.33,glassy-carbon electrode,KHCO3,0.1,6.8,-1.00,HCOOH,25.32,0.75,H-cell,679.41,0.0,0.07,20.0,20.0
3634,136,,2025,Tailoring the product selectivity of electrochemical CO2 reduction at copper-tin composite oxide nanofibers,,,https://doi.org/10.1016/j.jallcom.2025.178574,,," Cu1Sn1Oy,",,Cu2O,SnO2,29.4,nanorod,,76.34,85.91,95.48,,,,0.0,66.66,33.33,glassy-carbon electrode,KHCO3,0.1,6.8,-1.10,CO,53.96,0.75,H-cell,679.41,0.0,0.07,20.0,20.0
3635,136,,2025,Tailoring the product selectivity of electrochemical CO2 reduction at copper-tin composite oxide nanofibers,,,https://doi.org/10.1016/j.jallcom.2025.178574,,," Cu1Sn1Oy,",,Cu2O,SnO2,29.4,nanorod,,76.34,85.91,95.48,,,,0.0,66.66,33.33,glassy-carbon electrode,KHCO3,0.1,6.8,-1.10,H2,24.75,0.75,H-cell,679.41,0.0,0.07,20.0,20.0
3636,136,,2025,Tailoring the product selectivity of electrochemical CO2 reduction at copper-tin composite oxide nanofibers,,,https://doi.org/10.1016/j.jallcom.2025.178574,,," Cu1Sn1Oy,",,Cu2O,SnO2,29.4,nanorod,,76.34,85.91,95.48,,,,0.0,66.66,33.33,glassy-carbon electrode,KHCO3,0.1,6.8,-1.10,HCOOH,24.75,0.75,H-cell,679.41,0.0,0.07,20.0,20.0
3637,136,,2025,Tailoring the product selectivity of electrochemical CO2 reduction at copper-tin composite oxide nanofibers,,,https://doi.org/10.1016/j.jallcom.2025.178574,,,Cu1Sn2Oy,,Cu2O,SnO2,13.85,nanorod,,68.4,74.7,81.0,,,,0.0,75.0,25.0,glassy-carbon electrode,KHCO3,0.1,6.8,-0.80,CO,13.67,0.75,H-cell,679.41,0.0,0.07,20.0,20.0
3638,136,,2025,Tailoring the product selectivity of electrochemical CO2 reduction at copper-tin composite oxide nanofibers,,,https://doi.org/10.1016/j.jallcom.2025.178574,,,Cu1Sn2Oy,,Cu2O,SnO2,13.85,nanorod,,68.4,74.7,81.0,,,,0.0,75.0,25.0,glassy-carbon electrode,KHCO3,0.1,6.8,-0.80,HCOOH,85.76,0.75,H-cell,679.41,0.0,0.07,20.0,20.0
3639,136,,2025,Tailoring the product selectivity of electrochemical CO2 reduction at copper-tin composite oxide nanofibers,,,https://doi.org/10.1016/j.jallcom.2025.178574,,,Cu1Sn2Oy,,Cu2O,SnO2,13.85,nanorod,,68.4,74.7,81.0,,,,0.0,75.0,25.0,glassy-carbon electrode,KHCO3,0.1,6.8,-0.85,CO,13.09,0.75,H-cell,679.41,0.0,0.07,20.0,20.0
3640,136,,2025,Tailoring the product selectivity of electrochemical CO2 reduction at copper-tin composite oxide nanofibers,,,https://doi.org/10.1016/j.jallcom.2025.178574,,,Cu1Sn2Oy,,Cu2O,SnO2,13.85,nanorod,,68.4,74.7,81.0,,,,0.0,75.0,25.0,glassy-carbon electrode,KHCO3,0.1,6.8,-0.85,HCOOH,85.18,0.75,H-cell,679.41,0.0,0.07,20.0,20.0
3641,136,,2025,Tailoring the product selectivity of electrochemical CO2 reduction at copper-tin composite oxide nanofibers,,,https://doi.org/10.1016/j.jallcom.2025.178574,,,Cu1Sn2Oy,,Cu2O,SnO2,13.85,nanorod,,68.4,74.7,81.0,,,,0.0,75.0,25.0,glassy-carbon electrode,KHCO3,0.1,6.8,-0.90,CO,9.06,0.75,H-cell,679.41,0.0,0.07,20.0,20.0
3642,136,,2025,Tailoring the product selectivity of electrochemical CO2 reduction at copper-tin composite oxide nanofibers,,,https://doi.org/10.1016/j.jallcom.2025.178574,,,Cu1Sn2Oy,,Cu2O,SnO2,13.85,nanorod,,68.4,74.7,81.0,,,,0.0,75.0,25.0,glassy-carbon electrode,KHCO3,0.1,6.8,-0.90,HCOOH,90.94,0.75,H-cell,679.41,0.0,0.07,20.0,20.0
3643,136,,2025,Tailoring the product selectivity of electrochemical CO2 reduction at copper-tin composite oxide nanofibers,,,https://doi.org/10.1016/j.jallcom.2025.178574,,,Cu1Sn2Oy,,Cu2O,SnO2,13.85,nanorod,,68.4,74.7,81.0,,,,0.0,75.0,25.0,glassy-carbon electrode,KHCO3,0.1,6.8,-1.00,CO,10.79,0.75,H-cell,679.41,0.0,0.07,20.0,20.0
3644,136,,2025,Tailoring the product selectivity of electrochemical CO2 reduction at copper-tin composite oxide nanofibers,,,https://doi.org/10.1016/j.jallcom.2025.178574,,,Cu1Sn2Oy,,Cu2O,SnO2,13.85,nanorod,,68.4,74.7,81.0,,,,0.0,75.0,25.0,glassy-carbon electrode,KHCO3,0.1,6.8,-1.00,HCOOH,86.33,0.75,H-cell,679.41,0.0,0.07,20.0,20.0
3645,136,,2025,Tailoring the product selectivity of electrochemical CO2 reduction at copper-tin composite oxide nanofibers,,,https://doi.org/10.1016/j.jallcom.2025.178574,,,Cu1Sn2Oy,,Cu2O,SnO2,13.85,nanorod,,68.4,74.7,81.0,,,,0.0,75.0,25.0,glassy-carbon electrode,KHCO3,0.1,6.8,-1.10,CO,10.79,0.75,H-cell,679.41,0.0,0.07,20.0,20.0
3646,136,,2025,Tailoring the product selectivity of electrochemical CO2 reduction at copper-tin composite oxide nanofibers,,,https://doi.org/10.1016/j.jallcom.2025.178574,,,Cu1Sn2Oy,,Cu2O,SnO2,13.85,nanorod,,68.4,74.7,81.0,,,,0.0,75.0,25.0,glassy-carbon electrode,KHCO3,0.1,6.8,-1.10,HCOOH,86.91,0.75,H-cell,679.41,0.0,0.07,20.0,20.0
3647,142,,2024,Ordered porous copper sulfide with hollow interior for superior electrochemical CO2 to formate conversion,,,https://doi.org/10.1016/j.cej.2024.151316,25.0,,HOP CuS-CO,,CuO,CuS,88.6,porrous cuboctahedron,20.0,2000.0,3200.0,3500.0,2000.0,3200.0,3500.0,0.0,5.0,95.0,glassy-carbon electrode,KHCO3,0.1,6.8,-0.9,H2,21.3,1.0,H-cell,1000.0,80.0,2.0,20.0,60.0
3648,142,,2024,Ordered porous copper sulfide with hollow interior for superior electrochemical CO2 to formate conversion,,,https://doi.org/10.1016/j.cej.2024.151316,25.0,,HOP CuS-CO,,CuO,CuS,88.6,porrous cuboctahedron,20.0,2000.0,3200.0,3500.0,2000.0,3200.0,3500.0,0.0,5.0,95.0,glassy-carbon electrode,KHCO3,0.1,6.8,-1,H2,16.7,1.0,H-cell,1000.0,80.0,2.0,20.0,60.0
3649,142,,2024,Ordered porous copper sulfide with hollow interior for superior electrochemical CO2 to formate conversion,,,https://doi.org/10.1016/j.cej.2024.151316,25.0,,HOP CuS-CO,,CuO,CuS,88.6,porrous cuboctahedron,20.0,2000.0,3200.0,3500.0,2000.0,3200.0,3500.0,0.0,5.0,95.0,glassy-carbon electrode,KHCO3,0.1,6.8,-1.1,H2,11.8,1.0,H-cell,1000.0,80.0,2.0,20.0,60.0
3650,142,,2024,Ordered porous copper sulfide with hollow interior for superior electrochemical CO2 to formate conversion,,,https://doi.org/10.1016/j.cej.2024.151316,25.0,,HOP CuS-CO,,CuO,CuS,88.6,porrous cuboctahedron,20.0,2000.0,3200.0,3500.0,2000.0,3200.0,3500.0,0.0,5.0,95.0,glassy-carbon electrode,KHCO3,0.1,6.8,-1.2,H2,12.6,1.0,H-cell,1000.0,80.0,2.0,20.0,60.0
3651,142,,2024,Ordered porous copper sulfide with hollow interior for superior electrochemical CO2 to formate conversion,,,https://doi.org/10.1016/j.cej.2024.151316,25.0,,HOP CuS-CO,,CuO,CuS,88.6,porrous cuboctahedron,20.0,2000.0,3200.0,3500.0,2000.0,3200.0,3500.0,0.0,5.0,95.0,glassy-carbon electrode,KHCO3,0.1,6.8,-1.3,H2,13.9,1.0,H-cell,1000.0,80.0,2.0,20.0,60.0
3652,142,,2024,Ordered porous copper sulfide with hollow interior for superior electrochemical CO2 to formate conversion,,,https://doi.org/10.1016/j.cej.2024.151316,25.0,,HOP CuS-CO,,CuO,CuS,88.6,porrous cuboctahedron,20.0,2000.0,3200.0,3500.0,2000.0,3200.0,3500.0,0.0,5.0,95.0,glassy-carbon electrode,KHCO3,0.1,6.8,-0.9,CO,0.2,1.0,H-cell,1000.0,80.0,2.0,20.0,60.0
3653,142,,2024,Ordered porous copper sulfide with hollow interior for superior electrochemical CO2 to formate conversion,,,https://doi.org/10.1016/j.cej.2024.151316,25.0,,HOP CuS-CO,,CuO,CuS,88.6,porrous cuboctahedron,20.0,2000.0,3200.0,3500.0,2000.0,3200.0,3500.0,0.0,5.0,95.0,glassy-carbon electrode,KHCO3,0.1,6.8,-1,CO,1.1,1.0,H-cell,1000.0,80.0,2.0,20.0,60.0
3654,142,,2024,Ordered porous copper sulfide with hollow interior for superior electrochemical CO2 to formate conversion,,,https://doi.org/10.1016/j.cej.2024.151316,25.0,,HOP CuS-CO,,CuO,CuS,88.6,porrous cuboctahedron,20.0,2000.0,3200.0,3500.0,2000.0,3200.0,3500.0,0.0,5.0,95.0,glassy-carbon electrode,KHCO3,0.1,6.8,-1.1,CO,4.6,1.0,H-cell,1000.0,80.0,2.0,20.0,60.0
3655,142,,2024,Ordered porous copper sulfide with hollow interior for superior electrochemical CO2 to formate conversion,,,https://doi.org/10.1016/j.cej.2024.151316,25.0,,HOP CuS-CO,,CuO,CuS,88.6,porrous cuboctahedron,20.0,2000.0,3200.0,3500.0,2000.0,3200.0,3500.0,0.0,5.0,95.0,glassy-carbon electrode,KHCO3,0.1,6.8,-1.2,CO,6.1,1.0,H-cell,1000.0,80.0,2.0,20.0,60.0
3656,142,,2024,Ordered porous copper sulfide with hollow interior for superior electrochemical CO2 to formate conversion,,,https://doi.org/10.1016/j.cej.2024.151316,25.0,,HOP CuS-CO,,CuO,CuS,88.6,porrous cuboctahedron,20.0,2000.0,3200.0,3500.0,2000.0,3200.0,3500.0,0.0,5.0,95.0,glassy-carbon electrode,KHCO3,0.1,6.8,-1.3,CO,5.5,1.0,H-cell,1000.0,80.0,2.0,20.0,60.0
3657,142,,2024,Ordered porous copper sulfide with hollow interior for superior electrochemical CO2 to formate conversion,,,https://doi.org/10.1016/j.cej.2024.151316,25.0,,HOP CuS-CO,,CuO,CuS,88.6,porrous cuboctahedron,20.0,2000.0,3200.0,3500.0,2000.0,3200.0,3500.0,0.0,5.0,95.0,glassy-carbon electrode,KHCO3,0.1,6.8,-1.2,CH4,0.4,1.0,H-cell,1000.0,80.0,2.0,20.0,60.0
3658,142,,2024,Ordered porous copper sulfide with hollow interior for superior electrochemical CO2 to formate conversion,,,https://doi.org/10.1016/j.cej.2024.151316,25.0,,HOP CuS-CO,,CuO,CuS,88.6,porrous cuboctahedron,20.0,2000.0,3200.0,3500.0,2000.0,3200.0,3500.0,0.0,5.0,95.0,glassy-carbon electrode,KHCO3,0.1,6.8,-1.3,CH4,1.1,1.0,H-cell,1000.0,80.0,2.0,20.0,60.0
3659,142,,2024,Ordered porous copper sulfide with hollow interior for superior electrochemical CO2 to formate conversion,,,https://doi.org/10.1016/j.cej.2024.151316,25.0,,HOP CuS-CO,,CuO,CuS,88.6,porrous cuboctahedron,20.0,2000.0,3200.0,3500.0,2000.0,3200.0,3500.0,0.0,5.0,95.0,glassy-carbon electrode,KHCO3,0.1,6.8,-1.2,C2H4,8.3,1.0,H-cell,1000.0,80.0,2.0,20.0,60.0
3660,142,,2024,Ordered porous copper sulfide with hollow interior for superior electrochemical CO2 to formate conversion,,,https://doi.org/10.1016/j.cej.2024.151316,25.0,,HOP CuS-CO,,CuO,CuS,88.6,porrous cuboctahedron,20.0,2000.0,3200.0,3500.0,2000.0,3200.0,3500.0,0.0,5.0,95.0,glassy-carbon electrode,KHCO3,0.1,6.8,-1.3,C2H4,14.3,1.0,H-cell,1000.0,80.0,2.0,20.0,60.0
3661,142,,2024,Ordered porous copper sulfide with hollow interior for superior electrochemical CO2 to formate conversion,,,https://doi.org/10.1016/j.cej.2024.151316,25.0,,HOP CuS-CO,,CuO,CuS,88.6,porrous cuboctahedron,20.0,2000.0,3200.0,3500.0,2000.0,3200.0,3500.0,0.0,5.0,95.0,glassy-carbon electrode,KHCO3,0.1,6.8,-0.9,HCOOH,61.1,1.0,H-cell,1000.0,80.0,2.0,20.0,60.0
3662,142,,2024,Ordered porous copper sulfide with hollow interior for superior electrochemical CO2 to formate conversion,,,https://doi.org/10.1016/j.cej.2024.151316,25.0,,HOP CuS-CO,,CuO,CuS,88.6,porrous cuboctahedron,20.0,2000.0,3200.0,3500.0,2000.0,3200.0,3500.0,0.0,5.0,95.0,glassy-carbon electrode,KHCO3,0.1,6.8,-1,HCOOH,68.6,1.0,H-cell,1000.0,80.0,2.0,20.0,60.0
3663,142,,2024,Ordered porous copper sulfide with hollow interior for superior electrochemical CO2 to formate conversion,,,https://doi.org/10.1016/j.cej.2024.151316,25.0,,HOP CuS-CO,,CuO,CuS,88.6,porrous cuboctahedron,20.0,2000.0,3200.0,3500.0,2000.0,3200.0,3500.0,0.0,5.0,95.0,glassy-carbon electrode,KHCO3,0.1,6.8,-1.1,HCOOH,70.3,1.0,H-cell,1000.0,80.0,2.0,20.0,60.0
3664,142,,2024,Ordered porous copper sulfide with hollow interior for superior electrochemical CO2 to formate conversion,,,https://doi.org/10.1016/j.cej.2024.151316,25.0,,HOP CuS-CO,,CuO,CuS,88.6,porrous cuboctahedron,20.0,2000.0,3200.0,3500.0,2000.0,3200.0,3500.0,0.0,5.0,95.0,glassy-carbon electrode,KHCO3,0.1,6.8,-1.2,HCOOH,52.4,1.0,H-cell,1000.0,80.0,2.0,20.0,60.0
3665,142,,2024,Ordered porous copper sulfide with hollow interior for superior electrochemical CO2 to formate conversion,,,https://doi.org/10.1016/j.cej.2024.151316,25.0,,HOP CuS-CO,,CuO,CuS,88.6,porrous cuboctahedron,20.0,2000.0,3200.0,3500.0,2000.0,3200.0,3500.0,0.0,5.0,95.0,glassy-carbon electrode,KHCO3,0.1,6.8,-1.3,HCOOH,39.1,1.0,H-cell,1000.0,80.0,2.0,20.0,60.0
3666,142,,2024,Ordered porous copper sulfide with hollow interior for superior electrochemical CO2 to formate conversion,,,https://doi.org/10.1016/j.cej.2024.151316,15.0,,NP CuS-SPs,,CuO,CuS,97.5,porrous spherical,,2000.0,3300.0,4000.0,2000.0,3300.0,4000.0,0.0,5.0,95.0,glassy-carbon electrode,KHCO3,0.1,6.8,-0.90,H2,38.6,1.0,H-cell,1000.0,80.0,2.0,20.0,60.0
3667,142,,2024,Ordered porous copper sulfide with hollow interior for superior electrochemical CO2 to formate conversion,,,https://doi.org/10.1016/j.cej.2024.151316,15.0,,NP CuS-SPs,,CuO,CuS,97.5,porrous spherical,,2000.0,3300.0,4000.0,2000.0,3300.0,4000.0,0.0,5.0,95.0,glassy-carbon electrode,KHCO3,0.1,6.8,-1.00,H2,31.9,1.0,H-cell,1000.0,80.0,2.0,20.0,60.0
3668,142,,2024,Ordered porous copper sulfide with hollow interior for superior electrochemical CO2 to formate conversion,,,https://doi.org/10.1016/j.cej.2024.151316,15.0,,NP CuS-SPs,,CuO,CuS,97.5,porrous spherical,,2000.0,3300.0,4000.0,2000.0,3300.0,4000.0,0.0,5.0,95.0,glassy-carbon electrode,KHCO3,0.1,6.8,-1.10,H2,26.4,1.0,H-cell,1000.0,80.0,2.0,20.0,60.0
3669,142,,2024,Ordered porous copper sulfide with hollow interior for superior electrochemical CO2 to formate conversion,,,https://doi.org/10.1016/j.cej.2024.151316,15.0,,NP CuS-SPs,,CuO,CuS,97.5,porrous spherical,,2000.0,3300.0,4000.0,2000.0,3300.0,4000.0,0.0,5.0,95.0,glassy-carbon electrode,KHCO3,0.1,6.8,-1.20,H2,25.4,1.0,H-cell,1000.0,80.0,2.0,20.0,60.0
3670,142,,2024,Ordered porous copper sulfide with hollow interior for superior electrochemical CO2 to formate conversion,,,https://doi.org/10.1016/j.cej.2024.151316,15.0,,NP CuS-SPs,,CuO,CuS,97.5,porrous spherical,,2000.0,3300.0,4000.0,2000.0,3300.0,4000.0,0.0,5.0,95.0,glassy-carbon electrode,KHCO3,0.1,6.8,-1.30,H2,24.3,1.0,H-cell,1000.0,80.0,2.0,20.0,60.0
3671,142,,2024,Ordered porous copper sulfide with hollow interior for superior electrochemical CO2 to formate conversion,,,https://doi.org/10.1016/j.cej.2024.151316,15.0,,NP CuS-SPs,,CuO,CuS,97.5,porrous spherical,,2000.0,3300.0,4000.0,2000.0,3300.0,4000.0,0.0,5.0,95.0,glassy-carbon electrode,KHCO3,0.1,6.8,-0.90,CO,0.6,1.0,H-cell,1000.0,80.0,2.0,20.0,60.0
3672,142,,2024,Ordered porous copper sulfide with hollow interior for superior electrochemical CO2 to formate conversion,,,https://doi.org/10.1016/j.cej.2024.151316,15.0,,NP CuS-SPs,,CuO,CuS,97.5,porrous spherical,,2000.0,3300.0,4000.0,2000.0,3300.0,4000.0,0.0,5.0,95.0,glassy-carbon electrode,KHCO3,0.1,6.8,-1.00,CO,1.1,1.0,H-cell,1000.0,80.0,2.0,20.0,60.0
3673,142,,2024,Ordered porous copper sulfide with hollow interior for superior electrochemical CO2 to formate conversion,,,https://doi.org/10.1016/j.cej.2024.151316,15.0,,NP CuS-SPs,,CuO,CuS,97.5,porrous spherical,,2000.0,3300.0,4000.0,2000.0,3300.0,4000.0,0.0,5.0,95.0,glassy-carbon electrode,KHCO3,0.1,6.8,-1.10,CO,2.4,1.0,H-cell,1000.0,80.0,2.0,20.0,60.0
3674,142,,2024,Ordered porous copper sulfide with hollow interior for superior electrochemical CO2 to formate conversion,,,https://doi.org/10.1016/j.cej.2024.151316,15.0,,NP CuS-SPs,,CuO,CuS,97.5,porrous spherical,,2000.0,3300.0,4000.0,2000.0,3300.0,4000.0,0.0,5.0,95.0,glassy-carbon electrode,KHCO3,0.1,6.8,-1.20,CO,6.2,1.0,H-cell,1000.0,80.0,2.0,20.0,60.0
3675,142,,2024,Ordered porous copper sulfide with hollow interior for superior electrochemical CO2 to formate conversion,,,https://doi.org/10.1016/j.cej.2024.151316,15.0,,NP CuS-SPs,,CuO,CuS,97.5,porrous spherical,,2000.0,3300.0,4000.0,2000.0,3300.0,4000.0,0.0,5.0,95.0,glassy-carbon electrode,KHCO3,0.1,6.8,-1.30,CO,4.8,1.0,H-cell,1000.0,80.0,2.0,20.0,60.0
3676,142,,2024,Ordered porous copper sulfide with hollow interior for superior electrochemical CO2 to formate conversion,,,https://doi.org/10.1016/j.cej.2024.151316,15.0,,NP CuS-SPs,,CuO,CuS,97.5,porrous spherical,,2000.0,3300.0,4000.0,2000.0,3300.0,4000.0,0.0,5.0,95.0,glassy-carbon electrode,KHCO3,0.1,6.8,-1.20,CH4,0.2,1.0,H-cell,1000.0,80.0,2.0,20.0,60.0
3677,142,,2024,Ordered porous copper sulfide with hollow interior for superior electrochemical CO2 to formate conversion,,,https://doi.org/10.1016/j.cej.2024.151316,15.0,,NP CuS-SPs,,CuO,CuS,97.5,porrous spherical,,2000.0,3300.0,4000.0,2000.0,3300.0,4000.0,0.0,5.0,95.0,glassy-carbon electrode,KHCO3,0.1,6.8,-1.30,CH4,0.0,1.0,H-cell,1000.0,80.0,2.0,20.0,60.0
3678,142,,2024,Ordered porous copper sulfide with hollow interior for superior electrochemical CO2 to formate conversion,,,https://doi.org/10.1016/j.cej.2024.151316,15.0,,NP CuS-SPs,,CuO,CuS,97.5,porrous spherical,,2000.0,3300.0,4000.0,2000.0,3300.0,4000.0,0.0,5.0,95.0,glassy-carbon electrode,KHCO3,0.1,6.8,-1.20,C2H4,1.4,1.0,H-cell,1000.0,80.0,2.0,20.0,60.0
3679,142,,2024,Ordered porous copper sulfide with hollow interior for superior electrochemical CO2 to formate conversion,,,https://doi.org/10.1016/j.cej.2024.151316,15.0,,NP CuS-SPs,,CuO,CuS,97.5,porrous spherical,,2000.0,3300.0,4000.0,2000.0,3300.0,4000.0,0.0,5.0,95.0,glassy-carbon electrode,KHCO3,0.1,6.8,-1.30,C2H4,1.8,1.0,H-cell,1000.0,80.0,2.0,20.0,60.0
3680,142,,2024,Ordered porous copper sulfide with hollow interior for superior electrochemical CO2 to formate conversion,,,https://doi.org/10.1016/j.cej.2024.151316,15.0,,NP CuS-SPs,,CuO,CuS,97.5,porrous spherical,,2000.0,3300.0,4000.0,2000.0,3300.0,4000.0,0.0,5.0,95.0,glassy-carbon electrode,KHCO3,0.1,6.8,-0.90,HCOOH,49.3,1.0,H-cell,1000.0,80.0,2.0,20.0,60.0
3681,142,,2024,Ordered porous copper sulfide with hollow interior for superior electrochemical CO2 to formate conversion,,,https://doi.org/10.1016/j.cej.2024.151316,15.0,,NP CuS-SPs,,CuO,CuS,97.5,porrous spherical,,2000.0,3300.0,4000.0,2000.0,3300.0,4000.0,0.0,5.0,95.0,glassy-carbon electrode,KHCO3,0.1,6.8,-1.00,HCOOH,55.9,1.0,H-cell,1000.0,80.0,2.0,20.0,60.0
3682,142,,2024,Ordered porous copper sulfide with hollow interior for superior electrochemical CO2 to formate conversion,,,https://doi.org/10.1016/j.cej.2024.151316,15.0,,NP CuS-SPs,,CuO,CuS,97.5,porrous spherical,,2000.0,3300.0,4000.0,2000.0,3300.0,4000.0,0.0,5.0,95.0,glassy-carbon electrode,KHCO3,0.1,6.8,-1.10,HCOOH,61.3,1.0,H-cell,1000.0,80.0,2.0,20.0,60.0
3683,142,,2024,Ordered porous copper sulfide with hollow interior for superior electrochemical CO2 to formate conversion,,,https://doi.org/10.1016/j.cej.2024.151316,15.0,,NP CuS-SPs,,CuO,CuS,97.5,porrous spherical,,2000.0,3300.0,4000.0,2000.0,3300.0,4000.0,0.0,5.0,95.0,glassy-carbon electrode,KHCO3,0.1,6.8,-1.20,HCOOH,55.9,1.0,H-cell,1000.0,80.0,2.0,20.0,60.0
3684,142,,2024,Ordered porous copper sulfide with hollow interior for superior electrochemical CO2 to formate conversion,,,https://doi.org/10.1016/j.cej.2024.151316,15.0,,NP CuS-SPs,,CuO,CuS,97.5,porrous spherical,,2000.0,3300.0,4000.0,2000.0,3300.0,4000.0,0.0,5.0,95.0,glassy-carbon electrode,KHCO3,0.1,6.8,-1.30,HCOOH,31.7,1.0,H-cell,1000.0,80.0,2.0,20.0,60.0
3685,143,,2024,Fine-tuning copper dispersion in Cu/SiO2 core-shell particles regulates electrochemical CO2 reduction product selectivity,,,https://doi.org/10.1016/j.apcatb.2024.124065,,,Cu0.05Si,,Cu,SiO2,2.97,sphere,,300.0,375.0,400.0,300.0,375.0,400.0,100.0,0.0,0.0,carbon paper electrode,KHCO3,0.1,6.8,-2.20,H2,45.75,,H-cell,800.0,0.0,1.0,,40.0
3686,143,,2024,Fine-tuning copper dispersion in Cu/SiO2 core-shell particles regulates electrochemical CO2 reduction product selectivity,,,https://doi.org/10.1016/j.apcatb.2024.124065,,,Cu0.05Si,,Cu,SiO2,2.97,sphere,,300.0,375.0,400.0,300.0,375.0,400.0,100.0,0.0,0.0,carbon paper electrode,KHCO3,0.1,6.8,-2.20,CH4,34.68,,H-cell,800.0,0.0,1.0,,40.0
3687,143,,2024,Fine-tuning copper dispersion in Cu/SiO2 core-shell particles regulates electrochemical CO2 reduction product selectivity,,,https://doi.org/10.1016/j.apcatb.2024.124065,,,Cu0.05Si,,Cu,SiO2,2.97,sphere,,300.0,375.0,400.0,300.0,375.0,400.0,100.0,0.0,0.0,carbon paper electrode,KHCO3,0.1,6.8,-2.20,CO,3.91,,H-cell,800.0,0.0,1.0,,40.0
3688,143,,2024,Fine-tuning copper dispersion in Cu/SiO2 core-shell particles regulates electrochemical CO2 reduction product selectivity,,,https://doi.org/10.1016/j.apcatb.2024.124065,,,Cu0.05Si,,Cu,SiO2,2.97,sphere,,300.0,375.0,400.0,300.0,375.0,400.0,100.0,0.0,0.0,carbon paper electrode,KHCO3,0.1,6.8,-2.20,C2H4,4.59,,H-cell,800.0,0.0,1.0,,40.0
3689,143,,2024,Fine-tuning copper dispersion in Cu/SiO2 core-shell particles regulates electrochemical CO2 reduction product selectivity,,,https://doi.org/10.1016/j.apcatb.2024.124065,,,Cu0.05Si,,Cu,SiO2,2.97,sphere,,300.0,375.0,400.0,300.0,375.0,400.0,100.0,0.0,0.0,carbon paper electrode,KHCO3,0.1,6.8,-2.00,H2,14.84,,H-cell,800.0,0.0,1.0,,40.0
3690,143,,2024,Fine-tuning copper dispersion in Cu/SiO2 core-shell particles regulates electrochemical CO2 reduction product selectivity,,,https://doi.org/10.1016/j.apcatb.2024.124065,,,Cu0.05Si,,Cu,SiO2,2.97,sphere,,300.0,375.0,400.0,300.0,375.0,400.0,100.0,0.0,0.0,carbon paper electrode,KHCO3,0.1,6.8,-2.00,CH4,73.01,,H-cell,800.0,0.0,1.0,,40.0
3691,143,,2024,Fine-tuning copper dispersion in Cu/SiO2 core-shell particles regulates electrochemical CO2 reduction product selectivity,,,https://doi.org/10.1016/j.apcatb.2024.124065,,,Cu0.05Si,,Cu,SiO2,2.97,sphere,,300.0,375.0,400.0,300.0,375.0,400.0,100.0,0.0,0.0,carbon paper electrode,KHCO3,0.1,6.8,-2.00,CO,3.37,,H-cell,800.0,0.0,1.0,,40.0
3692,143,,2024,Fine-tuning copper dispersion in Cu/SiO2 core-shell particles regulates electrochemical CO2 reduction product selectivity,,,https://doi.org/10.1016/j.apcatb.2024.124065,,,Cu0.05Si,,Cu,SiO2,2.97,sphere,,300.0,375.0,400.0,300.0,375.0,400.0,100.0,0.0,0.0,carbon paper electrode,KHCO3,0.1,6.8,-2.00,C2H4,3.78,,H-cell,800.0,0.0,1.0,,40.0
3693,143,,2024,Fine-tuning copper dispersion in Cu/SiO2 core-shell particles regulates electrochemical CO2 reduction product selectivity,,,https://doi.org/10.1016/j.apcatb.2024.124065,,,Cu0.05Si,,Cu,SiO2,2.97,sphere,,300.0,375.0,400.0,300.0,375.0,400.0,100.0,0.0,0.0,carbon paper electrode,KHCO3,0.1,6.8,-1.80,H2,22.0,,H-cell,800.0,0.0,1.0,,40.0
3694,143,,2024,Fine-tuning copper dispersion in Cu/SiO2 core-shell particles regulates electrochemical CO2 reduction product selectivity,,,https://doi.org/10.1016/j.apcatb.2024.124065,,,Cu0.05Si,,Cu,SiO2,2.97,sphere,,300.0,375.0,400.0,300.0,375.0,400.0,100.0,0.0,0.0,carbon paper electrode,KHCO3,0.1,6.8,-1.80,CH4,43.05,,H-cell,800.0,0.0,1.0,,40.0
3695,143,,2024,Fine-tuning copper dispersion in Cu/SiO2 core-shell particles regulates electrochemical CO2 reduction product selectivity,,,https://doi.org/10.1016/j.apcatb.2024.124065,,,Cu0.05Si,,Cu,SiO2,2.97,sphere,,300.0,375.0,400.0,300.0,375.0,400.0,100.0,0.0,0.0,carbon paper electrode,KHCO3,0.1,6.8,-1.80,CO,6.88,,H-cell,800.0,0.0,1.0,,40.0
3696,143,,2024,Fine-tuning copper dispersion in Cu/SiO2 core-shell particles regulates electrochemical CO2 reduction product selectivity,,,https://doi.org/10.1016/j.apcatb.2024.124065,,,Cu0.05Si,,Cu,SiO2,2.97,sphere,,300.0,375.0,400.0,300.0,375.0,400.0,100.0,0.0,0.0,carbon paper electrode,KHCO3,0.1,6.8,-1.80,C2H4,9.45,,H-cell,800.0,0.0,1.0,,40.0
3697,143,,2024,Fine-tuning copper dispersion in Cu/SiO2 core-shell particles regulates electrochemical CO2 reduction product selectivity,,,https://doi.org/10.1016/j.apcatb.2024.124065,,,Cu0.05Si,,Cu,SiO2,2.97,sphere,,300.0,375.0,400.0,300.0,375.0,400.0,100.0,0.0,0.0,carbon paper electrode,KHCO3,0.1,6.8,-1.60,H2,18.49,,H-cell,800.0,0.0,1.0,,40.0
3698,143,,2024,Fine-tuning copper dispersion in Cu/SiO2 core-shell particles regulates electrochemical CO2 reduction product selectivity,,,https://doi.org/10.1016/j.apcatb.2024.124065,,,Cu0.05Si,,Cu,SiO2,2.97,sphere,,300.0,375.0,400.0,300.0,375.0,400.0,100.0,0.0,0.0,carbon paper electrode,KHCO3,0.1,6.8,-1.60,CH4,36.84,,H-cell,800.0,0.0,1.0,,40.0
3699,143,,2024,Fine-tuning copper dispersion in Cu/SiO2 core-shell particles regulates electrochemical CO2 reduction product selectivity,,,https://doi.org/10.1016/j.apcatb.2024.124065,,,Cu0.05Si,,Cu,SiO2,2.97,sphere,,300.0,375.0,400.0,300.0,375.0,400.0,100.0,0.0,0.0,carbon paper electrode,KHCO3,0.1,6.8,-1.60,CO,7.96,,H-cell,800.0,0.0,1.0,,40.0
3700,143,,2024,Fine-tuning copper dispersion in Cu/SiO2 core-shell particles regulates electrochemical CO2 reduction product selectivity,,,https://doi.org/10.1016/j.apcatb.2024.124065,,,Cu0.05Si,,Cu,SiO2,2.97,sphere,,300.0,375.0,400.0,300.0,375.0,400.0,100.0,0.0,0.0,carbon paper electrode,KHCO3,0.1,6.8,-1.60,C2H4,11.61,,H-cell,800.0,0.0,1.0,,40.0
3701,143,,2024,Fine-tuning copper dispersion in Cu/SiO2 core-shell particles regulates electrochemical CO2 reduction product selectivity,,,https://doi.org/10.1016/j.apcatb.2024.124065,,,Cu0.05Si,,Cu,SiO2,2.97,sphere,,300.0,375.0,400.0,300.0,375.0,400.0,100.0,0.0,0.0,carbon paper electrode,KHCO3,0.1,6.8,-1.40,H2,9.99,,H-cell,800.0,0.0,1.0,,40.0
3702,143,,2024,Fine-tuning copper dispersion in Cu/SiO2 core-shell particles regulates electrochemical CO2 reduction product selectivity,,,https://doi.org/10.1016/j.apcatb.2024.124065,,,Cu0.05Si,,Cu,SiO2,2.97,sphere,,300.0,375.0,400.0,300.0,375.0,400.0,100.0,0.0,0.0,carbon paper electrode,KHCO3,0.1,6.8,-1.40,CH4,24.43,,H-cell,800.0,0.0,1.0,,40.0
3703,143,,2024,Fine-tuning copper dispersion in Cu/SiO2 core-shell particles regulates electrochemical CO2 reduction product selectivity,,,https://doi.org/10.1016/j.apcatb.2024.124065,,,Cu0.05Si,,Cu,SiO2,2.97,sphere,,300.0,375.0,400.0,300.0,375.0,400.0,100.0,0.0,0.0,carbon paper electrode,KHCO3,0.1,6.8,-1.40,CO,12.69,,H-cell,800.0,0.0,1.0,,40.0
3704,143,,2024,Fine-tuning copper dispersion in Cu/SiO2 core-shell particles regulates electrochemical CO2 reduction product selectivity,,,https://doi.org/10.1016/j.apcatb.2024.124065,,,Cu0.05Si,,Cu,SiO2,2.97,sphere,,300.0,375.0,400.0,300.0,375.0,400.0,100.0,0.0,0.0,carbon paper electrode,KHCO3,0.1,6.8,-1.40,C2H4,11.74,,H-cell,800.0,0.0,1.0,,40.0
3705,146,,2024,Enhancing *CO coverage on Sm-Cu2O via 4f-3d orbital hybridization for highly efficient electrochemical CO2 reduction to C2H4,,,https://doi.org/10.1016/j.jechem.2024.07.053,,, Sm-Cu2O,,Cu2O,Sm2O3,95.45,cubic,,223.91,317.74,437.39,223.91,317.74,437.39,0.0,100.0,0.0,carbon paper electrode,KHCO3,0.5,7.2,-1.00,H2,56.38,1.0,H-cell,2000.0,0.0,1.0,,
3706,146,,2024,Enhancing *CO coverage on Sm-Cu2O via 4f-3d orbital hybridization for highly efficient electrochemical CO2 reduction to C2H4,,,https://doi.org/10.1016/j.jechem.2024.07.053,,, Sm-Cu2O,,Cu2O,Sm2O3,95.45,cubic,,223.91,317.74,437.39,223.91,317.74,437.39,0.0,100.0,0.0,carbon paper electrode,KHCO3,0.5,7.2,-1.00,C2H4,8.53,1.0,H-cell,2000.0,0.0,1.0,,
3707,146,,2024,Enhancing *CO coverage on Sm-Cu2O via 4f-3d orbital hybridization for highly efficient electrochemical CO2 reduction to C2H4,,,https://doi.org/10.1016/j.jechem.2024.07.053,,, Sm-Cu2O,,Cu2O,Sm2O3,95.45,cubic,,223.91,317.74,437.39,223.91,317.74,437.39,0.0,100.0,0.0,carbon paper electrode,KHCO3,0.5,7.2,-1.00,CO,8.7,1.0,H-cell,2000.0,0.0,1.0,,
3708,146,,2024,Enhancing *CO coverage on Sm-Cu2O via 4f-3d orbital hybridization for highly efficient electrochemical CO2 reduction to C2H4,,,https://doi.org/10.1016/j.jechem.2024.07.053,,, Sm-Cu2O,,Cu2O,Sm2O3,95.45,cubic,,223.91,317.74,437.39,223.91,317.74,437.39,0.0,100.0,0.0,carbon paper electrode,KHCO3,0.5,7.2,-1.00,HCOOH,20.07,1.0,H-cell,2000.0,0.0,1.0,,
3709,146,,2024,Enhancing *CO coverage on Sm-Cu2O via 4f-3d orbital hybridization for highly efficient electrochemical CO2 reduction to C2H4,,,https://doi.org/10.1016/j.jechem.2024.07.053,,, Sm-Cu2O,,Cu2O,Sm2O3,95.45,cubic,,223.91,317.74,437.39,223.91,317.74,437.39,0.0,100.0,0.0,carbon paper electrode,KHCO3,0.5,7.2,-1.00,C2H5OH,7.03,1.0,H-cell,2000.0,0.0,1.0,,
3710,146,,2024,Enhancing *CO coverage on Sm-Cu2O via 4f-3d orbital hybridization for highly efficient electrochemical CO2 reduction to C2H4,,,https://doi.org/10.1016/j.jechem.2024.07.053,,, Sm-Cu2O,,Cu2O,Sm2O3,95.45,cubic,,223.91,317.74,437.39,223.91,317.74,437.39,0.0,100.0,0.0,carbon paper electrode,KHCO3,0.5,7.2,-1.10,H2,39.65,1.0,H-cell,2000.0,0.0,1.0,,
3711,146,,2024,Enhancing *CO coverage on Sm-Cu2O via 4f-3d orbital hybridization for highly efficient electrochemical CO2 reduction to C2H4,,,https://doi.org/10.1016/j.jechem.2024.07.053,,, Sm-Cu2O,,Cu2O,Sm2O3,95.45,cubic,,223.91,317.74,437.39,223.91,317.74,437.39,0.0,100.0,0.0,carbon paper electrode,KHCO3,0.5,7.2,-1.10,C2H4,11.21,1.0,H-cell,2000.0,0.0,1.0,,
3712,146,,2024,Enhancing *CO coverage on Sm-Cu2O via 4f-3d orbital hybridization for highly efficient electrochemical CO2 reduction to C2H4,,,https://doi.org/10.1016/j.jechem.2024.07.053,,, Sm-Cu2O,,Cu2O,Sm2O3,95.45,cubic,,223.91,317.74,437.39,223.91,317.74,437.39,0.0,100.0,0.0,carbon paper electrode,KHCO3,0.5,7.2,-1.10,CO,8.36,1.0,H-cell,2000.0,0.0,1.0,,
3713,146,,2024,Enhancing *CO coverage on Sm-Cu2O via 4f-3d orbital hybridization for highly efficient electrochemical CO2 reduction to C2H4,,,https://doi.org/10.1016/j.jechem.2024.07.053,,, Sm-Cu2O,,Cu2O,Sm2O3,95.45,cubic,,223.91,317.74,437.39,223.91,317.74,437.39,0.0,100.0,0.0,carbon paper electrode,KHCO3,0.5,7.2,-1.10,HCOOH,28.44,1.0,H-cell,2000.0,0.0,1.0,,
3714,146,,2024,Enhancing *CO coverage on Sm-Cu2O via 4f-3d orbital hybridization for highly efficient electrochemical CO2 reduction to C2H4,,,https://doi.org/10.1016/j.jechem.2024.07.053,,, Sm-Cu2O,,Cu2O,Sm2O3,95.45,cubic,,223.91,317.74,437.39,223.91,317.74,437.39,0.0,100.0,0.0,carbon paper electrode,KHCO3,0.5,7.2,-1.10,C2H5OH,12.55,1.0,H-cell,2000.0,0.0,1.0,,
3715,146,,2024,Enhancing *CO coverage on Sm-Cu2O via 4f-3d orbital hybridization for highly efficient electrochemical CO2 reduction to C2H4,,,https://doi.org/10.1016/j.jechem.2024.07.053,,, Sm-Cu2O,,Cu2O,Sm2O3,95.45,cubic,,223.91,317.74,437.39,223.91,317.74,437.39,0.0,100.0,0.0,carbon paper electrode,KHCO3,0.5,7.2,-1.20,H2,37.81,1.0,H-cell,2000.0,0.0,1.0,,
3716,146,,2024,Enhancing *CO coverage on Sm-Cu2O via 4f-3d orbital hybridization for highly efficient electrochemical CO2 reduction to C2H4,,,https://doi.org/10.1016/j.jechem.2024.07.053,,, Sm-Cu2O,,Cu2O,Sm2O3,95.45,cubic,,223.91,317.74,437.39,223.91,317.74,437.39,0.0,100.0,0.0,carbon paper electrode,KHCO3,0.5,7.2,-1.20,C2H4,26.1,1.0,H-cell,2000.0,0.0,1.0,,
3717,146,,2024,Enhancing *CO coverage on Sm-Cu2O via 4f-3d orbital hybridization for highly efficient electrochemical CO2 reduction to C2H4,,,https://doi.org/10.1016/j.jechem.2024.07.053,,, Sm-Cu2O,,Cu2O,Sm2O3,95.45,cubic,,223.91,317.74,437.39,223.91,317.74,437.39,0.0,100.0,0.0,carbon paper electrode,KHCO3,0.5,7.2,-1.20,CO,6.19,1.0,H-cell,2000.0,0.0,1.0,,
3718,146,,2024,Enhancing *CO coverage on Sm-Cu2O via 4f-3d orbital hybridization for highly efficient electrochemical CO2 reduction to C2H4,,,https://doi.org/10.1016/j.jechem.2024.07.053,,, Sm-Cu2O,,Cu2O,Sm2O3,95.45,cubic,,223.91,317.74,437.39,223.91,317.74,437.39,0.0,100.0,0.0,carbon paper electrode,KHCO3,0.5,7.2,-1.20,HCOOH,23.25,1.0,H-cell,2000.0,0.0,1.0,,
3719,146,,2024,Enhancing *CO coverage on Sm-Cu2O via 4f-3d orbital hybridization for highly efficient electrochemical CO2 reduction to C2H4,,,https://doi.org/10.1016/j.jechem.2024.07.053,,, Sm-Cu2O,,Cu2O,Sm2O3,95.45,cubic,,223.91,317.74,437.39,223.91,317.74,437.39,0.0,100.0,0.0,carbon paper electrode,KHCO3,0.5,7.2,-1.20,C2H5OH,7.19,1.0,H-cell,2000.0,0.0,1.0,,
3720,146,,2024,Enhancing *CO coverage on Sm-Cu2O via 4f-3d orbital hybridization for highly efficient electrochemical CO2 reduction to C2H4,,,https://doi.org/10.1016/j.jechem.2024.07.053,,, Sm-Cu2O,,Cu2O,Sm2O3,95.45,cubic,,223.91,317.74,437.39,223.91,317.74,437.39,0.0,100.0,0.0,carbon paper electrode,KHCO3,0.5,7.2,-1.30,H2,53.87,1.0,H-cell,2000.0,0.0,1.0,,
3721,146,,2024,Enhancing *CO coverage on Sm-Cu2O via 4f-3d orbital hybridization for highly efficient electrochemical CO2 reduction to C2H4,,,https://doi.org/10.1016/j.jechem.2024.07.053,,, Sm-Cu2O,,Cu2O,Sm2O3,95.45,cubic,,223.91,317.74,437.39,223.91,317.74,437.39,0.0,100.0,0.0,carbon paper electrode,KHCO3,0.5,7.2,-1.30,C2H4,17.06,1.0,H-cell,2000.0,0.0,1.0,,
3722,146,,2024,Enhancing *CO coverage on Sm-Cu2O via 4f-3d orbital hybridization for highly efficient electrochemical CO2 reduction to C2H4,,,https://doi.org/10.1016/j.jechem.2024.07.053,,, Sm-Cu2O,,Cu2O,Sm2O3,95.45,cubic,,223.91,317.74,437.39,223.91,317.74,437.39,0.0,100.0,0.0,carbon paper electrode,KHCO3,0.5,7.2,-1.30,CO,5.02,1.0,H-cell,2000.0,0.0,1.0,,
3723,146,,2024,Enhancing *CO coverage on Sm-Cu2O via 4f-3d orbital hybridization for highly efficient electrochemical CO2 reduction to C2H4,,,https://doi.org/10.1016/j.jechem.2024.07.053,,, Sm-Cu2O,,Cu2O,Sm2O3,95.45,cubic,,223.91,317.74,437.39,223.91,317.74,437.39,0.0,100.0,0.0,carbon paper electrode,KHCO3,0.5,7.2,-1.30,HCOOH,17.73,1.0,H-cell,2000.0,0.0,1.0,,
3724,146,,2024,Enhancing *CO coverage on Sm-Cu2O via 4f-3d orbital hybridization for highly efficient electrochemical CO2 reduction to C2H4,,,https://doi.org/10.1016/j.jechem.2024.07.053,,, Sm-Cu2O,,Cu2O,Sm2O3,95.45,cubic,,223.91,317.74,437.39,223.91,317.74,437.39,0.0,100.0,0.0,carbon paper electrode,KHCO3,0.5,7.2,-1.30,C2H5OH,7.36,1.0,H-cell,2000.0,0.0,1.0,,
3725,146,,2024,Enhancing *CO coverage on Sm-Cu2O via 4f-3d orbital hybridization for highly efficient electrochemical CO2 reduction to C2H4,,,https://doi.org/10.1016/j.jechem.2024.07.053,,, Sm-Cu2O,,Cu2O,Sm2O3,95.45,cubic,,223.91,317.74,437.39,223.91,317.74,437.39,0.0,100.0,0.0,carbon paper electrode,KHCO3,0.5,7.2,-1.40,H2,50.52,1.0,H-cell,2000.0,0.0,1.0,,
3726,146,,2024,Enhancing *CO coverage on Sm-Cu2O via 4f-3d orbital hybridization for highly efficient electrochemical CO2 reduction to C2H4,,,https://doi.org/10.1016/j.jechem.2024.07.053,,, Sm-Cu2O,,Cu2O,Sm2O3,95.45,cubic,,223.91,317.74,437.39,223.91,317.74,437.39,0.0,100.0,0.0,carbon paper electrode,KHCO3,0.5,7.2,-1.40,C2H4,18.9,1.0,H-cell,2000.0,0.0,1.0,,
3727,146,,2024,Enhancing *CO coverage on Sm-Cu2O via 4f-3d orbital hybridization for highly efficient electrochemical CO2 reduction to C2H4,,,https://doi.org/10.1016/j.jechem.2024.07.053,,, Sm-Cu2O,,Cu2O,Sm2O3,95.45,cubic,,223.91,317.74,437.39,223.91,317.74,437.39,0.0,100.0,0.0,carbon paper electrode,KHCO3,0.5,7.2,-1.40,CO,5.52,1.0,H-cell,2000.0,0.0,1.0,,
