Repository: vovamirosh/-CO2RR-Beyond-Green-AI

File: Datasets/prepr.csv (part 40 of 50)
DOI,Article name,Compound_1,Compound_2,"Cat./Support ratio, % (at)",Morphology (TEM/SEM),"Pore size, nm",width min (nm),width aver (nm),width max (nm),length min (nm),length aver (nm),length max (nm),"Cu, % (at.)","Cu+, % (at.)","Cu(2+), % (at.)",Base,electrolyte,"conc, M",pH,RHE vs V,Product,"FE, %","Time, h",Type of reactor,"Loading, μg/cm2","Add_carbon, %","Surface area of electrode, cm2","Flow rate CO2, ml/min","Av_volume, mkm^3",Ratio_sphere_volume,"Min_volume, mkm^3","Max_volume, mkm^3",1_efermi,1_density_atomic,1_total_magnetization_normalized_formula_units,1_energy_above_hull,1_energy_per_atom,1_volume,1_band_gap,2_efermi,2_density_atomic,2_total_magnetization_normalized_formula_units,2_energy_above_hull,2_energy_per_atom,2_volume,2_band_gap,Product_exactmw,Product_lipinskiHBA,Product_lipinskiHBD,Product_NumAtoms,Product_FractionCSP3,Product_CrippenClogP,Product_hallKierAlpha,Product_kappa2,Product_kappa3,anion_molar_conductance,anion_mobility,anion_diffusion_coefficient,anion_hydr_R_of_ion,Type of reactor_H-cell,Base_carbon paper electrode,Base_gasdiffusion electrode
https://doi.org/10.1039/D3MA01009K,Cu2O-5CeO2-C,Cu,CeO2,93.83,cubic,0.0,130.72,193.37,271.9,130.72,193.37,271.9,92.68,7.32,0.0,gasdiffusion electrode,KCl,1.0,6.9,-1.23,H2,39.23,1.0,H-cell,1000.0,0.0,1.0,200.0,0.007230482705753,0.3675525969478616,0.002233706549248,0.020101460958999996,7.51858683,11.445998564977856,2e-07,0.0,-10.846796,11.445998564977856,0.0,5.05743538,13.619880499307337,0.0,0.0,-9.204800156666666,40.85964149792201,1.8647,2.015650064,0.0,0.0,2.0,0.0,0.246,0.0,0.0,0.0,76.4,7.67,1.97,1.245,1.0,0.0,1.0
https://doi.org/10.1039/D3MA01009K,Cu2O-5CeO2-C,Cu,CeO2,93.83,cubic,0.0,130.72,193.37,271.9,130.72,193.37,271.9,92.68,7.32,0.0,gasdiffusion electrode,KCl,1.0,6.9,-1.23,CO,17.22,1.0,H-cell,1000.0,0.0,1.0,200.0,0.007230482705753,0.3675525969478616,0.002233706549248,0.020101460958999996,7.51858683,11.445998564977856,2e-07,0.0,-10.846796,11.445998564977856,0.0,5.05743538,13.619880499307337,0.0,0.0,-9.204800156666666,40.85964149792201,1.8647,27.99491462,1.0,0.0,2.0,0.0,-0.03751,-0.26,0.74,-6.106153846153846,76.4,7.67,1.97,1.245,1.0,0.0,1.0
https://doi.org/10.1039/D3MA01009K,Cu2O-5CeO2-C,Cu,CeO2,93.83,cubic,0.0,130.72,193.37,271.9,130.72,193.37,271.9,92.68,7.32,0.0,gasdiffusion electrode,KCl,1.0,6.9,-1.23,CH4,3.67,1.0,H-cell,1000.0,0.0,1.0,200.0,0.007230482705753,0.3675525969478616,0.002233706549248,0.020101460958999996,7.51858683,11.445998564977856,2e-07,0.0,-10.846796,11.445998564977856,0.0,5.05743538,13.619880499307337,0.0,0.0,-9.204800156666666,40.85964149792201,1.8647,16.031300127999998,0.0,0.0,5.0,1.0,0.6361,0.0,0.0,0.0,76.4,7.67,1.97,1.245,1.0,0.0,1.0
https://doi.org/10.1039/D3MA01009K,Cu2O-5CeO2-C,Cu,CeO2,93.83,cubic,0.0,130.72,193.37,271.9,130.72,193.37,271.9,92.68,7.32,0.0,gasdiffusion electrode,KCl,1.0,6.9,-1.23,C2H4,40.19,1.0,H-cell,1000.0,0.0,1.0,200.0,0.007230482705753,0.3675525969478616,0.002233706549248,0.020101460958999996,7.51858683,11.445998564977856,2e-07,0.0,-10.846796,11.445998564977856,0.0,5.05743538,13.619880499307337,0.0,0.0,-9.204800156666666,40.85964149792201,1.8647,28.031300127999998,0.0,0.0,6.0,0.0,0.8022,-0.26,0.74,-6.106153846153846,76.4,7.67,1.97,1.245,1.0,0.0,1.0
https://doi.org/10.1039/D3MA01009K,Cu2O-5CeO2-C,Cu,CeO2,93.83,cubic,0.0,130.72,193.37,271.9,130.72,193.37,271.9,92.68,7.32,0.0,gasdiffusion electrode,KCl,1.0,6.9,-1.13,H2,50.88,1.0,H-cell,1000.0,0.0,1.0,200.0,0.007230482705753,0.3675525969478616,0.002233706549248,0.020101460958999996,7.51858683,11.445998564977856,2e-07,0.0,-10.846796,11.445998564977856,0.0,5.05743538,13.619880499307337,0.0,0.0,-9.204800156666666,40.85964149792201,1.8647,2.015650064,0.0,0.0,2.0,0.0,0.246,0.0,0.0,0.0,76.4,7.67,1.97,1.245,1.0,0.0,1.0
https://doi.org/10.1039/D3MA01009K,Cu2O-5CeO2-C,Cu,CeO2,93.83,cubic,0.0,130.72,193.37,271.9,130.72,193.37,271.9,92.68,7.32,0.0,gasdiffusion electrode,KCl,1.0,6.9,-1.13,CO,11.8,1.0,H-cell,1000.0,0.0,1.0,200.0,0.007230482705753,0.3675525969478616,0.002233706549248,0.020101460958999996,7.51858683,11.445998564977856,2e-07,0.0,-10.846796,11.445998564977856,0.0,5.05743538,13.619880499307337,0.0,0.0,-9.204800156666666,40.85964149792201,1.8647,27.99491462,1.0,0.0,2.0,0.0,-0.03751,-0.26,0.74,-6.106153846153846,76.4,7.67,1.97,1.245,1.0,0.0,1.0
https://doi.org/10.1039/D3MA01009K,Cu2O-5CeO2-C,Cu,CeO2,93.83,cubic,0.0,130.72,193.37,271.9,130.72,193.37,271.9,92.68,7.32,0.0,gasdiffusion electrode,KCl,1.0,6.9,-1.13,CH4,1.44,1.0,H-cell,1000.0,0.0,1.0,200.0,0.007230482705753,0.3675525969478616,0.002233706549248,0.020101460958999996,7.51858683,11.445998564977856,2e-07,0.0,-10.846796,11.445998564977856,0.0,5.05743538,13.619880499307337,0.0,0.0,-9.204800156666666,40.85964149792201,1.8647,16.031300127999998,0.0,0.0,5.0,1.0,0.6361,0.0,0.0,0.0,76.4,7.67,1.97,1.245,1.0,0.0,1.0
https://doi.org/10.1039/D3MA01009K,Cu2O-5CeO2-C,Cu,CeO2,93.83,cubic,0.0,130.72,193.37,271.9,130.72,193.37,271.9,92.68,7.32,0.0,gasdiffusion electrode,KCl,1.0,6.9,-1.13,C2H4,36.04,1.0,H-cell,1000.0,0.0,1.0,200.0,0.007230482705753,0.3675525969478616,0.002233706549248,0.020101460958999996,7.51858683,11.445998564977856,2e-07,0.0,-10.846796,11.445998564977856,0.0,5.05743538,13.619880499307337,0.0,0.0,-9.204800156666666,40.85964149792201,1.8647,28.031300127999998,0.0,0.0,6.0,0.0,0.8022,-0.26,0.74,-6.106153846153846,76.4,7.67,1.97,1.245,1.0,0.0,1.0
https://doi.org/10.1039/D3MA01009K,Cu2O-5CeO2-C,Cu,CeO2,93.83,cubic,0.0,130.72,193.37,271.9,130.72,193.37,271.9,92.68,7.32,0.0,gasdiffusion electrode,KCl,1.0,6.9,-1.04,H2,65.23,1.0,H-cell,1000.0,0.0,1.0,200.0,0.007230482705753,0.3675525969478616,0.002233706549248,0.020101460958999996,7.51858683,11.445998564977856,2e-07,0.0,-10.846796,11.445998564977856,0.0,5.05743538,13.619880499307337,0.0,0.0,-9.204800156666666,40.85964149792201,1.8647,2.015650064,0.0,0.0,2.0,0.0,0.246,0.0,0.0,0.0,76.4,7.67,1.97,1.245,1.0,0.0,1.0
https://doi.org/10.1039/D3MA01009K,Cu2O-5CeO2-C,Cu,CeO2,93.83,cubic,0.0,130.72,193.37,271.9,130.72,193.37,271.9,92.68,7.32,0.0,gasdiffusion electrode,KCl,1.0,6.9,-1.04,CO,11.0,1.0,H-cell,1000.0,0.0,1.0,200.0,0.007230482705753,0.3675525969478616,0.002233706549248,0.020101460958999996,7.51858683,11.445998564977856,2e-07,0.0,-10.846796,11.445998564977856,0.0,5.05743538,13.619880499307337,0.0,0.0,-9.204800156666666,40.85964149792201,1.8647,27.99491462,1.0,0.0,2.0,0.0,-0.03751,-0.26,0.74,-6.106153846153846,76.4,7.67,1.97,1.245,1.0,0.0,1.0
https://doi.org/10.1039/D3MA01009K,Cu2O-5CeO2-C,Cu,CeO2,93.83,cubic,0.0,130.72,193.37,271.9,130.72,193.37,271.9,92.68,7.32,0.0,gasdiffusion electrode,KCl,1.0,6.9,-1.04,C2H4,23.92,1.0,H-cell,1000.0,0.0,1.0,200.0,0.007230482705753,0.3675525969478616,0.002233706549248,0.020101460958999996,7.51858683,11.445998564977856,2e-07,0.0,-10.846796,11.445998564977856,0.0,5.05743538,13.619880499307337,0.0,0.0,-9.204800156666666,40.85964149792201,1.8647,28.031300127999998,0.0,0.0,6.0,0.0,0.8022,-0.26,0.74,-6.106153846153846,76.4,7.67,1.97,1.245,1.0,0.0,1.0
https://doi.org/10.1039/D3MA01009K,Cu2O-5CeO2-C,Cu,CeO2,93.83,cubic,0.0,130.72,193.37,271.9,130.72,193.37,271.9,92.68,7.32,0.0,gasdiffusion electrode,KCl,1.0,6.9,-0.93,H2,74.64,1.0,H-cell,1000.0,0.0,1.0,200.0,0.007230482705753,0.3675525969478616,0.002233706549248,0.020101460958999996,7.51858683,11.445998564977856,2e-07,0.0,-10.846796,11.445998564977856,0.0,5.05743538,13.619880499307337,0.0,0.0,-9.204800156666666,40.85964149792201,1.8647,2.015650064,0.0,0.0,2.0,0.0,0.246,0.0,0.0,0.0,76.4,7.67,1.97,1.245,1.0,0.0,1.0
https://doi.org/10.1039/D3MA01009K,Cu2O-5CeO2-C,Cu,CeO2,93.83,cubic,0.0,130.72,193.37,271.9,130.72,193.37,271.9,92.68,7.32,0.0,gasdiffusion electrode,KCl,1.0,6.9,-0.93,CO,11.64,1.0,H-cell,1000.0,0.0,1.0,200.0,0.007230482705753,0.3675525969478616,0.002233706549248,0.020101460958999996,7.51858683,11.445998564977856,2e-07,0.0,-10.846796,11.445998564977856,0.0,5.05743538,13.619880499307337,0.0,0.0,-9.204800156666666,40.85964149792201,1.8647,27.99491462,1.0,0.0,2.0,0.0,-0.03751,-0.26,0.74,-6.106153846153846,76.4,7.67,1.97,1.245,1.0,0.0,1.0
https://doi.org/10.1039/D3MA01009K,Cu2O-5CeO2-C,Cu,CeO2,93.83,cubic,0.0,130.72,193.37,271.9,130.72,193.37,271.9,92.68,7.32,0.0,gasdiffusion electrode,KCl,1.0,6.9,-0.93,C2H4,13.72,1.0,H-cell,1000.0,0.0,1.0,200.0,0.007230482705753,0.3675525969478616,0.002233706549248,0.020101460958999996,7.51858683,11.445998564977856,2e-07,0.0,-10.846796,11.445998564977856,0.0,5.05743538,13.619880499307337,0.0,0.0,-9.204800156666666,40.85964149792201,1.8647,28.031300127999998,0.0,0.0,6.0,0.0,0.8022,-0.26,0.74,-6.106153846153846,76.4,7.67,1.97,1.245,1.0,0.0,1.0
https://doi.org/10.1039/D3MA01009K,Cu2O-5CeO2-C,Cu,CeO2,93.83,cubic,0.0,130.72,193.37,271.9,130.72,193.37,271.9,92.68,7.32,0.0,gasdiffusion electrode,KHCO3,0.5,7.2,-1.55,H2,66.19,1.0,H-cell,1000.0,0.0,1.0,200.0,0.007230482705753,0.3675525969478616,0.002233706549248,0.020101460958999996,7.51858683,11.445998564977856,2e-07,0.0,-10.846796,11.445998564977856,0.0,5.05743538,13.619880499307337,0.0,0.0,-9.204800156666666,40.85964149792201,1.8647,2.015650064,0.0,0.0,2.0,0.0,0.246,0.0,0.0,0.0,44.5,4.353,1.118,2.193,1.0,0.0,1.0
https://doi.org/10.1039/D3MA01009K,Cu2O-5CeO2-C,Cu,CeO2,93.83,cubic,0.0,130.72,193.37,271.9,130.72,193.37,271.9,92.68,7.32,0.0,gasdiffusion electrode,KHCO3,0.5,7.2,-1.55,CO,4.47,1.0,H-cell,1000.0,0.0,1.0,200.0,0.007230482705753,0.3675525969478616,0.002233706549248,0.020101460958999996,7.51858683,11.445998564977856,2e-07,0.0,-10.846796,11.445998564977856,0.0,5.05743538,13.619880499307337,0.0,0.0,-9.204800156666666,40.85964149792201,1.8647,27.99491462,1.0,0.0,2.0,0.0,-0.03751,-0.26,0.74,-6.106153846153846,44.5,4.353,1.118,2.193,1.0,0.0,1.0
https://doi.org/10.1039/D3MA01009K,Cu2O-5CeO2-C,Cu,CeO2,93.83,cubic,0.0,130.72,193.37,271.9,130.72,193.37,271.9,92.68,7.32,0.0,gasdiffusion electrode,KHCO3,0.5,7.2,-1.55,CH4,2.71,1.0,H-cell,1000.0,0.0,1.0,200.0,0.007230482705753,0.3675525969478616,0.002233706549248,0.020101460958999996,7.51858683,11.445998564977856,2e-07,0.0,-10.846796,11.445998564977856,0.0,5.05743538,13.619880499307337,0.0,0.0,-9.204800156666666,40.85964149792201,1.8647,16.031300127999998,0.0,0.0,5.0,1.0,0.6361,0.0,0.0,0.0,44.5,4.353,1.118,2.193,1.0,0.0,1.0
https://doi.org/10.1039/D3MA01009K,Cu2O-5CeO2-C,Cu,CeO2,93.83,cubic,0.0,130.72,193.37,271.9,130.72,193.37,271.9,92.68,7.32,0.0,gasdiffusion electrode,KHCO3,0.5,7.2,-1.55,C2H4,26.32,1.0,H-cell,1000.0,0.0,1.0,200.0,0.007230482705753,0.3675525969478616,0.002233706549248,0.020101460958999996,7.51858683,11.445998564977856,2e-07,0.0,-10.846796,11.445998564977856,0.0,5.05743538,13.619880499307337,0.0,0.0,-9.204800156666666,40.85964149792201,1.8647,28.031300127999998,0.0,0.0,6.0,0.0,0.8022,-0.26,0.74,-6.106153846153846,44.5,4.353,1.118,2.193,1.0,0.0,1.0
https://doi.org/10.1039/D3MA01009K,Cu2O-5CeO2-C,Cu,CeO2,93.83,cubic,0.0,130.72,193.37,271.9,130.72,193.37,271.9,92.68,7.32,0.0,gasdiffusion electrode,KHCO3,0.5,7.2,-1.45,H2,62.84,1.0,H-cell,1000.0,0.0,1.0,200.0,0.007230482705753,0.3675525969478616,0.002233706549248,0.020101460958999996,7.51858683,11.445998564977856,2e-07,0.0,-10.846796,11.445998564977856,0.0,5.05743538,13.619880499307337,0.0,0.0,-9.204800156666666,40.85964149792201,1.8647,2.015650064,0.0,0.0,2.0,0.0,0.246,0.0,0.0,0.0,44.5,4.353,1.118,2.193,1.0,0.0,1.0
https://doi.org/10.1039/D3MA01009K,Cu2O-5CeO2-C,Cu,CeO2,93.83,cubic,0.0,130.72,193.37,271.9,130.72,193.37,271.9,92.68,7.32,0.0,gasdiffusion electrode,KHCO3,0.5,7.2,-1.45,CO,6.06,1.0,H-cell,1000.0,0.0,1.0,200.0,0.007230482705753,0.3675525969478616,0.002233706549248,0.020101460958999996,7.51858683,11.445998564977856,2e-07,0.0,-10.846796,11.445998564977856,0.0,5.05743538,13.619880499307337,0.0,0.0,-9.204800156666666,40.85964149792201,1.8647,27.99491462,1.0,0.0,2.0,0.0,-0.03751,-0.26,0.74,-6.106153846153846,44.5,4.353,1.118,2.193,1.0,0.0,1.0
https://doi.org/10.1039/D3MA01009K,Cu2O-5CeO2-C,Cu,CeO2,93.83,cubic,0.0,130.72,193.37,271.9,130.72,193.37,271.9,92.68,7.32,0.0,gasdiffusion electrode,KHCO3,0.5,7.2,-1.45,CH4,2.39,1.0,H-cell,1000.0,0.0,1.0,200.0,0.007230482705753,0.3675525969478616,0.002233706549248,0.020101460958999996,7.51858683,11.445998564977856,2e-07,0.0,-10.846796,11.445998564977856,0.0,5.05743538,13.619880499307337,0.0,0.0,-9.204800156666666,40.85964149792201,1.8647,16.031300127999998,0.0,0.0,5.0,1.0,0.6361,0.0,0.0,0.0,44.5,4.353,1.118,2.193,1.0,0.0,1.0
https://doi.org/10.1039/D3MA01009K,Cu2O-5CeO2-C,Cu,CeO2,93.83,cubic,0.0,130.72,193.37,271.9,130.72,193.37,271.9,92.68,7.32,0.0,gasdiffusion electrode,KHCO3,0.5,7.2,-1.45,C2H4,28.71,1.0,H-cell,1000.0,0.0,1.0,200.0,0.007230482705753,0.3675525969478616,0.002233706549248,0.020101460958999996,7.51858683,11.445998564977856,2e-07,0.0,-10.846796,11.445998564977856,0.0,5.05743538,13.619880499307337,0.0,0.0,-9.204800156666666,40.85964149792201,1.8647,28.031300127999998,0.0,0.0,6.0,0.0,0.8022,-0.26,0.74,-6.106153846153846,44.5,4.353,1.118,2.193,1.0,0.0,1.0
https://doi.org/10.1039/D3MA01009K,Cu2O-5CeO2-C,Cu,CeO2,93.83,cubic,0.0,130.72,193.37,271.9,130.72,193.37,271.9,92.68,7.32,0.0,gasdiffusion electrode,KHCO3,0.5,7.2,-1.43,H2,59.49,1.0,H-cell,1000.0,0.0,1.0,200.0,0.007230482705753,0.3675525969478616,0.002233706549248,0.020101460958999996,7.51858683,11.445998564977856,2e-07,0.0,-10.846796,11.445998564977856,0.0,5.05743538,13.619880499307337,0.0,0.0,-9.204800156666666,40.85964149792201,1.8647,2.015650064,0.0,0.0,2.0,0.0,0.246,0.0,0.0,0.0,44.5,4.353,1.118,2.193,1.0,0.0,1.0
https://doi.org/10.1039/D3MA01009K,Cu2O-5CeO2-C,Cu,CeO2,93.83,cubic,0.0,130.72,193.37,271.9,130.72,193.37,271.9,92.68,7.32,0.0,gasdiffusion electrode,KHCO3,0.5,7.2,-1.43,CO,10.37,1.0,H-cell,1000.0,0.0,1.0,200.0,0.007230482705753,0.3675525969478616,0.002233706549248,0.020101460958999996,7.51858683,11.445998564977856,2e-07,0.0,-10.846796,11.445998564977856,0.0,5.05743538,13.619880499307337,0.0,0.0,-9.204800156666666,40.85964149792201,1.8647,27.99491462,1.0,0.0,2.0,0.0,-0.03751,-0.26,0.74,-6.106153846153846,44.5,4.353,1.118,2.193,1.0,0.0,1.0
https://doi.org/10.1039/D3MA01009K,Cu2O-5CeO2-C,Cu,CeO2,93.83,cubic,0.0,130.72,193.37,271.9,130.72,193.37,271.9,92.68,7.32,0.0,gasdiffusion electrode,KHCO3,0.5,7.2,-1.43,CH4,1.91,1.0,H-cell,1000.0,0.0,1.0,200.0,0.007230482705753,0.3675525969478616,0.002233706549248,0.020101460958999996,7.51858683,11.445998564977856,2e-07,0.0,-10.846796,11.445998564977856,0.0,5.05743538,13.619880499307337,0.0,0.0,-9.204800156666666,40.85964149792201,1.8647,16.031300127999998,0.0,0.0,5.0,1.0,0.6361,0.0,0.0,0.0,44.5,4.353,1.118,2.193,1.0,0.0,1.0
https://doi.org/10.1039/D3MA01009K,Cu2O-5CeO2-C,Cu,CeO2,93.83,cubic,0.0,130.72,193.37,271.9,130.72,193.37,271.9,92.68,7.32,0.0,gasdiffusion electrode,KHCO3,0.5,7.2,-1.43,C2H4,28.07,1.0,H-cell,1000.0,0.0,1.0,200.0,0.007230482705753,0.3675525969478616,0.002233706549248,0.020101460958999996,7.51858683,11.445998564977856,2e-07,0.0,-10.846796,11.445998564977856,0.0,5.05743538,13.619880499307337,0.0,0.0,-9.204800156666666,40.85964149792201,1.8647,28.031300127999998,0.0,0.0,6.0,0.0,0.8022,-0.26,0.74,-6.106153846153846,44.5,4.353,1.118,2.193,1.0,0.0,1.0
https://doi.org/10.1039/D3MA01009K,Cu2O-5CeO2-C,Cu,CeO2,93.83,cubic,0.0,130.72,193.37,271.9,130.72,193.37,271.9,92.68,7.32,0.0,gasdiffusion electrode,KHCO3,0.5,7.2,-1.34,H2,59.17,1.0,H-cell,1000.0,0.0,1.0,200.0,0.007230482705753,0.3675525969478616,0.002233706549248,0.020101460958999996,7.51858683,11.445998564977856,2e-07,0.0,-10.846796,11.445998564977856,0.0,5.05743538,13.619880499307337,0.0,0.0,-9.204800156666666,40.85964149792201,1.8647,2.015650064,0.0,0.0,2.0,0.0,0.246,0.0,0.0,0.0,44.5,4.353,1.118,2.193,1.0,0.0,1.0
https://doi.org/10.1039/D3MA01009K,Cu2O-5CeO2-C,Cu,CeO2,93.83,cubic,0.0,130.72,193.37,271.9,130.72,193.37,271.9,92.68,7.32,0.0,gasdiffusion electrode,KHCO3,0.5,7.2,-1.34,CO,11.96,1.0,H-cell,1000.0,0.0,1.0,200.0,0.007230482705753,0.3675525969478616,0.002233706549248,0.020101460958999996,7.51858683,11.445998564977856,2e-07,0.0,-10.846796,11.445998564977856,0.0,5.05743538,13.619880499307337,0.0,0.0,-9.204800156666666,40.85964149792201,1.8647,27.99491462,1.0,0.0,2.0,0.0,-0.03751,-0.26,0.74,-6.106153846153846,44.5,4.353,1.118,2.193,1.0,0.0,1.0
https://doi.org/10.1039/D3MA01009K,Cu2O-5CeO2-C,Cu,CeO2,93.83,cubic,0.0,130.72,193.37,271.9,130.72,193.37,271.9,92.68,7.32,0.0,gasdiffusion electrode,KHCO3,0.5,7.2,-1.34,CH4,1.59,1.0,H-cell,1000.0,0.0,1.0,200.0,0.007230482705753,0.3675525969478616,0.002233706549248,0.020101460958999996,7.51858683,11.445998564977856,2e-07,0.0,-10.846796,11.445998564977856,0.0,5.05743538,13.619880499307337,0.0,0.0,-9.204800156666666,40.85964149792201,1.8647,16.031300127999998,0.0,0.0,5.0,1.0,0.6361,0.0,0.0,0.0,44.5,4.353,1.118,2.193,1.0,0.0,1.0
https://doi.org/10.1039/D3MA01009K,Cu2O-5CeO2-C,Cu,CeO2,93.83,cubic,0.0,130.72,193.37,271.9,130.72,193.37,271.9,92.68,7.32,0.0,gasdiffusion electrode,KHCO3,0.5,7.2,-1.34,C2H4,27.43,1.0,H-cell,1000.0,0.0,1.0,200.0,0.007230482705753,0.3675525969478616,0.002233706549248,0.020101460958999996,7.51858683,11.445998564977856,2e-07,0.0,-10.846796,11.445998564977856,0.0,5.05743538,13.619880499307337,0.0,0.0,-9.204800156666666,40.85964149792201,1.8647,28.031300127999998,0.0,0.0,6.0,0.0,0.8022,-0.26,0.74,-6.106153846153846,44.5,4.353,1.118,2.193,1.0,0.0,1.0
https://doi.org/10.1039/D3MA01009K,Cu2O-5CeO2-C,Cu,CeO2,93.83,cubic,0.0,130.72,193.37,271.9,130.72,193.37,271.9,92.68,7.32,0.0,gasdiffusion electrode,KHCO3,0.5,7.2,-1.24,H2,63.64,1.0,H-cell,1000.0,0.0,1.0,200.0,0.007230482705753,0.3675525969478616,0.002233706549248,0.020101460958999996,7.51858683,11.445998564977856,2e-07,0.0,-10.846796,11.445998564977856,0.0,5.05743538,13.619880499307337,0.0,0.0,-9.204800156666666,40.85964149792201,1.8647,2.015650064,0.0,0.0,2.0,0.0,0.246,0.0,0.0,0.0,44.5,4.353,1.118,2.193,1.0,0.0,1.0
https://doi.org/10.1039/D3MA01009K,Cu2O-5CeO2-C,Cu,CeO2,93.83,cubic,0.0,130.72,193.37,271.9,130.72,193.37,271.9,92.68,7.32,0.0,gasdiffusion electrode,KHCO3,0.5,7.2,-1.24,CO,14.19,1.0,H-cell,1000.0,0.0,1.0,200.0,0.007230482705753,0.3675525969478616,0.002233706549248,0.020101460958999996,7.51858683,11.445998564977856,2e-07,0.0,-10.846796,11.445998564977856,0.0,5.05743538,13.619880499307337,0.0,0.0,-9.204800156666666,40.85964149792201,1.8647,27.99491462,1.0,0.0,2.0,0.0,-0.03751,-0.26,0.74,-6.106153846153846,44.5,4.353,1.118,2.193,1.0,0.0,1.0
https://doi.org/10.1039/D3MA01009K,Cu2O-5CeO2-C,Cu,CeO2,93.83,cubic,0.0,130.72,193.37,271.9,130.72,193.37,271.9,92.68,7.32,0.0,gasdiffusion electrode,KHCO3,0.5,7.2,-1.24,CH4,1.28,1.0,H-cell,1000.0,0.0,1.0,200.0,0.007230482705753,0.3675525969478616,0.002233706549248,0.020101460958999996,7.51858683,11.445998564977856,2e-07,0.0,-10.846796,11.445998564977856,0.0,5.05743538,13.619880499307337,0.0,0.0,-9.204800156666666,40.85964149792201,1.8647,16.031300127999998,0.0,0.0,5.0,1.0,0.6361,0.0,0.0,0.0,44.5,4.353,1.118,2.193,1.0,0.0,1.0
https://doi.org/10.1039/D3MA01009K,Cu2O-5CeO2-C,Cu,CeO2,93.83,cubic,0.0,130.72,193.37,271.9,130.72,193.37,271.9,92.68,7.32,0.0,gasdiffusion electrode,KHCO3,0.5,7.2,-1.24,C2H4,20.89,1.0,H-cell,1000.0,0.0,1.0,200.0,0.007230482705753,0.3675525969478616,0.002233706549248,0.020101460958999996,7.51858683,11.445998564977856,2e-07,0.0,-10.846796,11.445998564977856,0.0,5.05743538,13.619880499307337,0.0,0.0,-9.204800156666666,40.85964149792201,1.8647,28.031300127999998,0.0,0.0,6.0,0.0,0.8022,-0.26,0.74,-6.106153846153846,44.5,4.353,1.118,2.193,1.0,0.0,1.0
https://doi.org/10.1039/D3MA01009K,Cu2O-5CeO2-C,Cu,CeO2,93.83,cubic,0.0,130.72,193.37,271.9,130.72,193.37,271.9,92.68,7.32,0.0,gasdiffusion electrode,KHCO3,0.5,7.2,-1.11,H2,69.7,1.0,H-cell,1000.0,0.0,1.0,200.0,0.007230482705753,0.3675525969478616,0.002233706549248,0.020101460958999996,7.51858683,11.445998564977856,2e-07,0.0,-10.846796,11.445998564977856,0.0,5.05743538,13.619880499307337,0.0,0.0,-9.204800156666666,40.85964149792201,1.8647,2.015650064,0.0,0.0,2.0,0.0,0.246,0.0,0.0,0.0,44.5,4.353,1.118,2.193,1.0,0.0,1.0
https://doi.org/10.1039/D3MA01009K,Cu2O-5CeO2-C,Cu,CeO2,93.83,cubic,0.0,130.72,193.37,271.9,130.72,193.37,271.9,92.68,7.32,0.0,gasdiffusion electrode,KHCO3,0.5,7.2,-1.11,CO,21.05,1.0,H-cell,1000.0,0.0,1.0,200.0,0.007230482705753,0.3675525969478616,0.002233706549248,0.020101460958999996,7.51858683,11.445998564977856,2e-07,0.0,-10.846796,11.445998564977856,0.0,5.05743538,13.619880499307337,0.0,0.0,-9.204800156666666,40.85964149792201,1.8647,27.99491462,1.0,0.0,2.0,0.0,-0.03751,-0.26,0.74,-6.106153846153846,44.5,4.353,1.118,2.193,1.0,0.0,1.0
https://doi.org/10.1039/D3MA01009K,Cu2O-5CeO2-C,Cu,CeO2,93.83,cubic,0.0,130.72,193.37,271.9,130.72,193.37,271.9,92.68,7.32,0.0,gasdiffusion electrode,KHCO3,0.5,7.2,-1.11,C2H4,9.25,1.0,H-cell,1000.0,0.0,1.0,200.0,0.007230482705753,0.3675525969478616,0.002233706549248,0.020101460958999996,7.51858683,11.445998564977856,2e-07,0.0,-10.846796,11.445998564977856,0.0,5.05743538,13.619880499307337,0.0,0.0,-9.204800156666666,40.85964149792201,1.8647,28.031300127999998,0.0,0.0,6.0,0.0,0.8022,-0.26,0.74,-6.106153846153846,44.5,4.353,1.118,2.193,1.0,0.0,1.0
https://doi.org/10.1039/D3MA01009K,Cu2O-5CeO2-C,Cu,CeO2,93.83,cubic,0.0,130.72,193.37,271.9,130.72,193.37,271.9,92.68,7.32,0.0,gasdiffusion electrode,KOH,0.1,13.0,-1.01,H2,37.45,1.0,H-cell,1000.0,0.0,1.0,200.0,0.007230482705753,0.3675525969478616,0.002233706549248,0.020101460958999996,7.51858683,11.445998564977856,2e-07,0.0,-10.846796,11.445998564977856,0.0,5.05743538,13.619880499307337,0.0,0.0,-9.204800156666666,40.85964149792201,1.8647,2.015650064,0.0,0.0,2.0,0.0,0.246,0.0,0.0,0.0,199.1,20.21,5.192,0.472,1.0,0.0,1.0
https://doi.org/10.1039/D3MA01009K,Cu2O-5CeO2-C,Cu,CeO2,93.83,cubic,0.0,130.72,193.37,271.9,130.72,193.37,271.9,92.68,7.32,0.0,gasdiffusion electrode,KOH,0.1,13.0,-1.01,CO,34.62,1.0,H-cell,1000.0,0.0,1.0,200.0,0.007230482705753,0.3675525969478616,0.002233706549248,0.020101460958999996,7.51858683,11.445998564977856,2e-07,0.0,-10.846796,11.445998564977856,0.0,5.05743538,13.619880499307337,0.0,0.0,-9.204800156666666,40.85964149792201,1.8647,27.99491462,1.0,0.0,2.0,0.0,-0.03751,-0.26,0.74,-6.106153846153846,199.1,20.21,5.192,0.472,1.0,0.0,1.0
https://doi.org/10.1039/D3MA01009K,Cu2O-5CeO2-C,Cu,CeO2,93.83,cubic,0.0,130.72,193.37,271.9,130.72,193.37,271.9,92.68,7.32,0.0,gasdiffusion electrode,KOH,0.1,13.0,-1.01,C2H4,28.14,1.0,H-cell,1000.0,0.0,1.0,200.0,0.007230482705753,0.3675525969478616,0.002233706549248,0.020101460958999996,7.51858683,11.445998564977856,2e-07,0.0,-10.846796,11.445998564977856,0.0,5.05743538,13.619880499307337,0.0,0.0,-9.204800156666666,40.85964149792201,1.8647,28.031300127999998,0.0,0.0,6.0,0.0,0.8022,-0.26,0.74,-6.106153846153846,199.1,20.21,5.192,0.472,1.0,0.0,1.0
https://doi.org/10.1039/D3MA01009K,Cu2O-5CeO2-C,Cu,CeO2,93.83,cubic,0.0,130.72,193.37,271.9,130.72,193.37,271.9,92.68,7.32,0.0,gasdiffusion electrode,KOH,0.1,13.0,-0.96,H2,48.18,1.0,H-cell,1000.0,0.0,1.0,200.0,0.007230482705753,0.3675525969478616,0.002233706549248,0.020101460958999996,7.51858683,11.445998564977856,2e-07,0.0,-10.846796,11.445998564977856,0.0,5.05743538,13.619880499307337,0.0,0.0,-9.204800156666666,40.85964149792201,1.8647,2.015650064,0.0,0.0,2.0,0.0,0.246,0.0,0.0,0.0,199.1,20.21,5.192,0.472,1.0,0.0,1.0
https://doi.org/10.1039/D3MA01009K,Cu2O-5CeO2-C,Cu,CeO2,93.83,cubic,0.0,130.72,193.37,271.9,130.72,193.37,271.9,92.68,7.32,0.0,gasdiffusion electrode,KOH,0.1,13.0,-0.96,CO,18.42,1.0,H-cell,1000.0,0.0,1.0,200.0,0.007230482705753,0.3675525969478616,0.002233706549248,0.020101460958999996,7.51858683,11.445998564977856,2e-07,0.0,-10.846796,11.445998564977856,0.0,5.05743538,13.619880499307337,0.0,0.0,-9.204800156666666,40.85964149792201,1.8647,27.99491462,1.0,0.0,2.0,0.0,-0.03751,-0.26,0.74,-6.106153846153846,199.1,20.21,5.192,0.472,1.0,0.0,1.0
https://doi.org/10.1039/D3MA01009K,Cu2O-5CeO2-C,Cu,CeO2,93.83,cubic,0.0,130.72,193.37,271.9,130.72,193.37,271.9,92.68,7.32,0.0,gasdiffusion electrode,KOH,0.1,13.0,-0.96,C2H4,33.4,1.0,H-cell,1000.0,0.0,1.0,200.0,0.007230482705753,0.3675525969478616,0.002233706549248,0.020101460958999996,7.51858683,11.445998564977856,2e-07,0.0,-10.846796,11.445998564977856,0.0,5.05743538,13.619880499307337,0.0,0.0,-9.204800156666666,40.85964149792201,1.8647,28.031300127999998,0.0,0.0,6.0,0.0,0.8022,-0.26,0.74,-6.106153846153846,199.1,20.21,5.192,0.472,1.0,0.0,1.0
https://doi.org/10.1039/D3MA01009K,Cu2O-5CeO2-C,Cu,CeO2,93.83,cubic,0.0,130.72,193.37,271.9,130.72,193.37,271.9,92.68,7.32,0.0,gasdiffusion electrode,KOH,0.1,13.0,-0.91,H2,53.64,1.0,H-cell,1000.0,0.0,1.0,200.0,0.007230482705753,0.3675525969478616,0.002233706549248,0.020101460958999996,7.51858683,11.445998564977856,2e-07,0.0,-10.846796,11.445998564977856,0.0,5.05743538,13.619880499307337,0.0,0.0,-9.204800156666666,40.85964149792201,1.8647,2.015650064,0.0,0.0,2.0,0.0,0.246,0.0,0.0,0.0,199.1,20.21,5.192,0.472,1.0,0.0,1.0
https://doi.org/10.1039/D3MA01009K,Cu2O-5CeO2-C,Cu,CeO2,93.83,cubic,0.0,130.72,193.37,271.9,130.72,193.37,271.9,92.68,7.32,0.0,gasdiffusion electrode,KOH,0.1,13.0,-0.91,CO,15.79,1.0,H-cell,1000.0,0.0,1.0,200.0,0.007230482705753,0.3675525969478616,0.002233706549248,0.020101460958999996,7.51858683,11.445998564977856,2e-07,0.0,-10.846796,11.445998564977856,0.0,5.05743538,13.619880499307337,0.0,0.0,-9.204800156666666,40.85964149792201,1.8647,27.99491462,1.0,0.0,2.0,0.0,-0.03751,-0.26,0.74,-6.106153846153846,199.1,20.21,5.192,0.472,1.0,0.0,1.0
https://doi.org/10.1039/D3MA01009K,Cu2O-5CeO2-C,Cu,CeO2,93.83,cubic,0.0,130.72,193.37,271.9,130.72,193.37,271.9,92.68,7.32,0.0,gasdiffusion electrode,KOH,0.1,13.0,-0.91,C2H4,30.57,1.0,H-cell,1000.0,0.0,1.0,200.0,0.007230482705753,0.3675525969478616,0.002233706549248,0.020101460958999996,7.51858683,11.445998564977856,2e-07,0.0,-10.846796,11.445998564977856,0.0,5.05743538,13.619880499307337,0.0,0.0,-9.204800156666666,40.85964149792201,1.8647,28.031300127999998,0.0,0.0,6.0,0.0,0.8022,-0.26,0.74,-6.106153846153846,199.1,20.21,5.192,0.472,1.0,0.0,1.0
https://doi.org/10.1039/D3MA01009K,Cu2O-5CeO2-C,Cu,CeO2,93.83,cubic,0.0,130.72,193.37,271.9,130.72,193.37,271.9,92.68,7.32,0.0,gasdiffusion electrode,KOH,0.1,13.0,-0.8,H2,64.98,1.0,H-cell,1000.0,0.0,1.0,200.0,0.007230482705753,0.3675525969478616,0.002233706549248,0.020101460958999996,7.51858683,11.445998564977856,2e-07,0.0,-10.846796,11.445998564977856,0.0,5.05743538,13.619880499307337,0.0,0.0,-9.204800156666666,40.85964149792201,1.8647,2.015650064,0.0,0.0,2.0,0.0,0.246,0.0,0.0,0.0,199.1,20.21,5.192,0.472,1.0,0.0,1.0
https://doi.org/10.1039/D3MA01009K,Cu2O-5CeO2-C,Cu,CeO2,93.83,cubic,0.0,130.72,193.37,271.9,130.72,193.37,271.9,92.68,7.32,0.0,gasdiffusion electrode,KOH,0.1,13.0,-0.8,CO,13.77,1.0,H-cell,1000.0,0.0,1.0,200.0,0.007230482705753,0.3675525969478616,0.002233706549248,0.020101460958999996,7.51858683,11.445998564977856,2e-07,0.0,-10.846796,11.445998564977856,0.0,5.05743538,13.619880499307337,0.0,0.0,-9.204800156666666,40.85964149792201,1.8647,27.99491462,1.0,0.0,2.0,0.0,-0.03751,-0.26,0.74,-6.106153846153846,199.1,20.21,5.192,0.472,1.0,0.0,1.0
https://doi.org/10.1039/D3MA01009K,Cu2O-5CeO2-C,Cu,CeO2,93.83,cubic,0.0,130.72,193.37,271.9,130.72,193.37,271.9,92.68,7.32,0.0,gasdiffusion electrode,KOH,0.1,13.0,-0.8,C2H4,21.05,1.0,H-cell,1000.0,0.0,1.0,200.0,0.007230482705753,0.3675525969478616,0.002233706549248,0.020101460958999996,7.51858683,11.445998564977856,2e-07,0.0,-10.846796,11.445998564977856,0.0,5.05743538,13.619880499307337,0.0,0.0,-9.204800156666666,40.85964149792201,1.8647,28.031300127999998,0.0,0.0,6.0,0.0,0.8022,-0.26,0.74,-6.106153846153846,199.1,20.21,5.192,0.472,1.0,0.0,1.0
https://doi.org/10.1039/D3MA01009K,Cu2O-5CeO2-C,Cu,CeO2,93.83,cubic,0.0,130.72,193.37,271.9,130.72,193.37,271.9,92.68,7.32,0.0,gasdiffusion electrode,KOH,0.1,13.0,-0.71,H2,73.89,1.0,H-cell,1000.0,0.0,1.0,200.0,0.007230482705753,0.3675525969478616,0.002233706549248,0.020101460958999996,7.51858683,11.445998564977856,2e-07,0.0,-10.846796,11.445998564977856,0.0,5.05743538,13.619880499307337,0.0,0.0,-9.204800156666666,40.85964149792201,1.8647,2.015650064,0.0,0.0,2.0,0.0,0.246,0.0,0.0,0.0,199.1,20.21,5.192,0.472,1.0,0.0,1.0
https://doi.org/10.1039/D3MA01009K,Cu2O-5CeO2-C,Cu,CeO2,93.83,cubic,0.0,130.72,193.37,271.9,130.72,193.37,271.9,92.68,7.32,0.0,gasdiffusion electrode,KOH,0.1,13.0,-0.71,CO,13.56,1.0,H-cell,1000.0,0.0,1.0,200.0,0.007230482705753,0.3675525969478616,0.002233706549248,0.020101460958999996,7.51858683,11.445998564977856,2e-07,0.0,-10.846796,11.445998564977856,0.0,5.05743538,13.619880499307337,0.0,0.0,-9.204800156666666,40.85964149792201,1.8647,27.99491462,1.0,0.0,2.0,0.0,-0.03751,-0.26,0.74,-6.106153846153846,199.1,20.21,5.192,0.472,1.0,0.0,1.0
https://doi.org/10.1039/D3MA01009K,Cu2O-5CeO2-C,Cu,CeO2,93.83,cubic,0.0,130.72,193.37,271.9,130.72,193.37,271.9,92.68,7.32,0.0,gasdiffusion electrode,KOH,0.1,13.0,-0.71,C2H4,12.75,1.0,H-cell,1000.0,0.0,1.0,200.0,0.007230482705753,0.3675525969478616,0.002233706549248,0.020101460958999996,7.51858683,11.445998564977856,2e-07,0.0,-10.846796,11.445998564977856,0.0,5.05743538,13.619880499307337,0.0,0.0,-9.204800156666666,40.85964149792201,1.8647,28.031300127999998,0.0,0.0,6.0,0.0,0.8022,-0.26,0.74,-6.106153846153846,199.1,20.21,5.192,0.472,1.0,0.0,1.0
https://doi.org/10.1039/D3MA01009K,Cu2O-5CeO2-C,Cu,CeO2,93.83,cubic,0.0,130.72,193.37,271.9,130.72,193.37,271.9,92.68,7.32,0.0,gasdiffusion electrode,KOH,0.1,13.0,-0.6,H2,80.36,1.0,H-cell,1000.0,0.0,1.0,200.0,0.007230482705753,0.3675525969478616,0.002233706549248,0.020101460958999996,7.51858683,11.445998564977856,2e-07,0.0,-10.846796,11.445998564977856,0.0,5.05743538,13.619880499307337,0.0,0.0,-9.204800156666666,40.85964149792201,1.8647,2.015650064,0.0,0.0,2.0,0.0,0.246,0.0,0.0,0.0,199.1,20.21,5.192,0.472,1.0,0.0,1.0
https://doi.org/10.1039/D3MA01009K,Cu2O-5CeO2-C,Cu,CeO2,93.83,cubic,0.0,130.72,193.37,271.9,130.72,193.37,271.9,92.68,7.32,0.0,gasdiffusion electrode,KOH,0.1,13.0,-0.6,CO,11.94,1.0,H-cell,1000.0,0.0,1.0,200.0,0.007230482705753,0.3675525969478616,0.002233706549248,0.020101460958999996,7.51858683,11.445998564977856,2e-07,0.0,-10.846796,11.445998564977856,0.0,5.05743538,13.619880499307337,0.0,0.0,-9.204800156666666,40.85964149792201,1.8647,27.99491462,1.0,0.0,2.0,0.0,-0.03751,-0.26,0.74,-6.106153846153846,199.1,20.21,5.192,0.472,1.0,0.0,1.0
https://doi.org/10.1039/D3MA01009K,Cu2O-5CeO2-C,Cu,CeO2,93.83,cubic,0.0,130.72,193.37,271.9,130.72,193.37,271.9,92.68,7.32,0.0,gasdiffusion electrode,KOH,0.1,13.0,-0.6,C2H4,7.89,1.0,H-cell,1000.0,0.0,1.0,200.0,0.007230482705753,0.3675525969478616,0.002233706549248,0.020101460958999996,7.51858683,11.445998564977856,2e-07,0.0,-10.846796,11.445998564977856,0.0,5.05743538,13.619880499307337,0.0,0.0,-9.204800156666666,40.85964149792201,1.8647,28.031300127999998,0.0,0.0,6.0,0.0,0.8022,-0.26,0.74,-6.106153846153846,199.1,20.21,5.192,0.472,1.0,0.0,1.0
https://doi.org/10.1039/D3MA01009K,Cu2O-5CeO2-C,Cu,CeO2,93.83,cubic,0.0,130.72,193.37,271.9,130.72,193.37,271.9,92.68,7.32,0.0,gasdiffusion electrode,KOH,2.0,14.0,-1.11,H2,35.22,1.0,H-cell,1000.0,0.0,1.0,200.0,0.007230482705753,0.3675525969478616,0.002233706549248,0.020101460958999996,7.51858683,11.445998564977856,2e-07,0.0,-10.846796,11.445998564977856,0.0,5.05743538,13.619880499307337,0.0,0.0,-9.204800156666666,40.85964149792201,1.8647,2.015650064,0.0,0.0,2.0,0.0,0.246,0.0,0.0,0.0,199.1,20.21,5.192,0.472,1.0,0.0,1.0
https://doi.org/10.1039/D3MA01009K,Cu2O-5CeO2-C,Cu,CeO2,93.83,cubic,0.0,130.72,193.37,271.9,130.72,193.37,271.9,92.68,7.32,0.0,gasdiffusion electrode,KOH,2.0,14.0,-1.11,CO,38.87,1.0,H-cell,1000.0,0.0,1.0,200.0,0.007230482705753,0.3675525969478616,0.002233706549248,0.020101460958999996,7.51858683,11.445998564977856,2e-07,0.0,-10.846796,11.445998564977856,0.0,5.05743538,13.619880499307337,0.0,0.0,-9.204800156666666,40.85964149792201,1.8647,27.99491462,1.0,0.0,2.0,0.0,-0.03751,-0.26,0.74,-6.106153846153846,199.1,20.21,5.192,0.472,1.0,0.0,1.0
https://doi.org/10.1039/D3MA01009K,Cu2O-5CeO2-C,Cu,CeO2,93.83,cubic,0.0,130.72,193.37,271.9,130.72,193.37,271.9,92.68,7.32,0.0,gasdiffusion electrode,KOH,2.0,14.0,-1.11,CH4,2.63,1.0,H-cell,1000.0,0.0,1.0,200.0,0.007230482705753,0.3675525969478616,0.002233706549248,0.020101460958999996,7.51858683,11.445998564977856,2e-07,0.0,-10.846796,11.445998564977856,0.0,5.05743538,13.619880499307337,0.0,0.0,-9.204800156666666,40.85964149792201,1.8647,16.031300127999998,0.0,0.0,5.0,1.0,0.6361,0.0,0.0,0.0,199.1,20.21,5.192,0.472,1.0,0.0,1.0
https://doi.org/10.1039/D3MA01009K,Cu2O-5CeO2-C,Cu,CeO2,93.83,cubic,0.0,130.72,193.37,271.9,130.72,193.37,271.9,92.68,7.32,0.0,gasdiffusion electrode,KOH,2.0,14.0,-1.11,C2H4,23.08,1.0,H-cell,1000.0,0.0,1.0,200.0,0.007230482705753,0.3675525969478616,0.002233706549248,0.020101460958999996,7.51858683,11.445998564977856,2e-07,0.0,-10.846796,11.445998564977856,0.0,5.05743538,13.619880499307337,0.0,0.0,-9.204800156666666,40.85964149792201,1.8647,28.031300127999998,0.0,0.0,6.0,0.0,0.8022,-0.26,0.74,-6.106153846153846,199.1,20.21,5.192,0.472,1.0,0.0,1.0
https://doi.org/10.1039/D3MA01009K,Cu2O-5CeO2-C,Cu,CeO2,93.83,cubic,0.0,130.72,193.37,271.9,130.72,193.37,271.9,92.68,7.32,0.0,gasdiffusion electrode,KOH,2.0,14.0,-1.06,H2,36.44,1.0,H-cell,1000.0,0.0,1.0,200.0,0.007230482705753,0.3675525969478616,0.002233706549248,0.020101460958999996,7.51858683,11.445998564977856,2e-07,0.0,-10.846796,11.445998564977856,0.0,5.05743538,13.619880499307337,0.0,0.0,-9.204800156666666,40.85964149792201,1.8647,2.015650064,0.0,0.0,2.0,0.0,0.246,0.0,0.0,0.0,199.1,20.21,5.192,0.472,1.0,0.0,1.0
https://doi.org/10.1039/D3MA01009K,Cu2O-5CeO2-C,Cu,CeO2,93.83,cubic,0.0,130.72,193.37,271.9,130.72,193.37,271.9,92.68,7.32,0.0,gasdiffusion electrode,KOH,2.0,14.0,-1.06,CO,25.1,1.0,H-cell,1000.0,0.0,1.0,200.0,0.007230482705753,0.3675525969478616,0.002233706549248,0.020101460958999996,7.51858683,11.445998564977856,2e-07,0.0,-10.846796,11.445998564977856,0.0,5.05743538,13.619880499307337,0.0,0.0,-9.204800156666666,40.85964149792201,1.8647,27.99491462,1.0,0.0,2.0,0.0,-0.03751,-0.26,0.74,-6.106153846153846,199.1,20.21,5.192,0.472,1.0,0.0,1.0
https://doi.org/10.1039/D3MA01009K,Cu2O-5CeO2-C,Cu,CeO2,93.83,cubic,0.0,130.72,193.37,271.9,130.72,193.37,271.9,92.68,7.32,0.0,gasdiffusion electrode,KOH,2.0,14.0,-1.06,CH4,2.83,1.0,H-cell,1000.0,0.0,1.0,200.0,0.007230482705753,0.3675525969478616,0.002233706549248,0.020101460958999996,7.51858683,11.445998564977856,2e-07,0.0,-10.846796,11.445998564977856,0.0,5.05743538,13.619880499307337,0.0,0.0,-9.204800156666666,40.85964149792201,1.8647,16.031300127999998,0.0,0.0,5.0,1.0,0.6361,0.0,0.0,0.0,199.1,20.21,5.192,0.472,1.0,0.0,1.0
https://doi.org/10.1039/D3MA01009K,Cu2O-5CeO2-C,Cu,CeO2,93.83,cubic,0.0,130.72,193.37,271.9,130.72,193.37,271.9,92.68,7.32,0.0,gasdiffusion electrode,KOH,2.0,14.0,-1.06,C2H4,35.63,1.0,H-cell,1000.0,0.0,1.0,200.0,0.007230482705753,0.3675525969478616,0.002233706549248,0.020101460958999996,7.51858683,11.445998564977856,2e-07,0.0,-10.846796,11.445998564977856,0.0,5.05743538,13.619880499307337,0.0,0.0,-9.204800156666666,40.85964149792201,1.8647,28.031300127999998,0.0,0.0,6.0,0.0,0.8022,-0.26,0.74,-6.106153846153846,199.1,20.21,5.192,0.472,1.0,0.0,1.0
https://doi.org/10.1039/D3MA01009K,Cu2O-5CeO2-C,Cu,CeO2,93.83,cubic,0.0,130.72,193.37,271.9,130.72,193.37,271.9,92.68,7.32,0.0,gasdiffusion electrode,KOH,2.0,14.0,-0.9,H2,43.93,1.0,H-cell,1000.0,0.0,1.0,200.0,0.007230482705753,0.3675525969478616,0.002233706549248,0.020101460958999996,7.51858683,11.445998564977856,2e-07,0.0,-10.846796,11.445998564977856,0.0,5.05743538,13.619880499307337,0.0,0.0,-9.204800156666666,40.85964149792201,1.8647,2.015650064,0.0,0.0,2.0,0.0,0.246,0.0,0.0,0.0,199.1,20.21,5.192,0.472,1.0,0.0,1.0
https://doi.org/10.1039/D3MA01009K,Cu2O-5CeO2-C,Cu,CeO2,93.83,cubic,0.0,130.72,193.37,271.9,130.72,193.37,271.9,92.68,7.32,0.0,gasdiffusion electrode,KOH,2.0,14.0,-0.9,CO,9.92,1.0,H-cell,1000.0,0.0,1.0,200.0,0.007230482705753,0.3675525969478616,0.002233706549248,0.020101460958999996,7.51858683,11.445998564977856,2e-07,0.0,-10.846796,11.445998564977856,0.0,5.05743538,13.619880499307337,0.0,0.0,-9.204800156666666,40.85964149792201,1.8647,27.99491462,1.0,0.0,2.0,0.0,-0.03751,-0.26,0.74,-6.106153846153846,199.1,20.21,5.192,0.472,1.0,0.0,1.0
https://doi.org/10.1039/D3MA01009K,Cu2O-5CeO2-C,Cu,CeO2,93.83,cubic,0.0,130.72,193.37,271.9,130.72,193.37,271.9,92.68,7.32,0.0,gasdiffusion electrode,KOH,2.0,14.0,-0.9,CH4,2.02,1.0,H-cell,1000.0,0.0,1.0,200.0,0.007230482705753,0.3675525969478616,0.002233706549248,0.020101460958999996,7.51858683,11.445998564977856,2e-07,0.0,-10.846796,11.445998564977856,0.0,5.05743538,13.619880499307337,0.0,0.0,-9.204800156666666,40.85964149792201,1.8647,16.031300127999998,0.0,0.0,5.0,1.0,0.6361,0.0,0.0,0.0,199.1,20.21,5.192,0.472,1.0,0.0,1.0
https://doi.org/10.1039/D3MA01009K,Cu2O-5CeO2-C,Cu,CeO2,93.83,cubic,0.0,130.72,193.37,271.9,130.72,193.37,271.9,92.68,7.32,0.0,gasdiffusion electrode,KOH,2.0,14.0,-0.9,C2H4,43.93,1.0,H-cell,1000.0,0.0,1.0,200.0,0.007230482705753,0.3675525969478616,0.002233706549248,0.020101460958999996,7.51858683,11.445998564977856,2e-07,0.0,-10.846796,11.445998564977856,0.0,5.05743538,13.619880499307337,0.0,0.0,-9.204800156666666,40.85964149792201,1.8647,28.031300127999998,0.0,0.0,6.0,0.0,0.8022,-0.26,0.74,-6.106153846153846,199.1,20.21,5.192,0.472,1.0,0.0,1.0
https://doi.org/10.1039/D3MA01009K,Cu2O-5CeO2-C,Cu,CeO2,93.83,cubic,0.0,130.72,193.37,271.9,130.72,193.37,271.9,92.68,7.32,0.0,gasdiffusion electrode,KOH,2.0,14.0,-0.78,H2,55.87,1.0,H-cell,1000.0,0.0,1.0,200.0,0.007230482705753,0.3675525969478616,0.002233706549248,0.020101460958999996,7.51858683,11.445998564977856,2e-07,0.0,-10.846796,11.445998564977856,0.0,5.05743538,13.619880499307337,0.0,0.0,-9.204800156666666,40.85964149792201,1.8647,2.015650064,0.0,0.0,2.0,0.0,0.246,0.0,0.0,0.0,199.1,20.21,5.192,0.472,1.0,0.0,1.0
https://doi.org/10.1039/D3MA01009K,Cu2O-5CeO2-C,Cu,CeO2,93.83,cubic,0.0,130.72,193.37,271.9,130.72,193.37,271.9,92.68,7.32,0.0,gasdiffusion electrode,KOH,2.0,14.0,-0.78,CO,9.11,1.0,H-cell,1000.0,0.0,1.0,200.0,0.007230482705753,0.3675525969478616,0.002233706549248,0.020101460958999996,7.51858683,11.445998564977856,2e-07,0.0,-10.846796,11.445998564977856,0.0,5.05743538,13.619880499307337,0.0,0.0,-9.204800156666666,40.85964149792201,1.8647,27.99491462,1.0,0.0,2.0,0.0,-0.03751,-0.26,0.74,-6.106153846153846,199.1,20.21,5.192,0.472,1.0,0.0,1.0
https://doi.org/10.1039/D3MA01009K,Cu2O-5CeO2-C,Cu,CeO2,93.83,cubic,0.0,130.72,193.37,271.9,130.72,193.37,271.9,92.68,7.32,0.0,gasdiffusion electrode,KOH,2.0,14.0,-0.78,CH4,1.82,1.0,H-cell,1000.0,0.0,1.0,200.0,0.007230482705753,0.3675525969478616,0.002233706549248,0.020101460958999996,7.51858683,11.445998564977856,2e-07,0.0,-10.846796,11.445998564977856,0.0,5.05743538,13.619880499307337,0.0,0.0,-9.204800156666666,40.85964149792201,1.8647,16.031300127999998,0.0,0.0,5.0,1.0,0.6361,0.0,0.0,0.0,199.1,20.21,5.192,0.472,1.0,0.0,1.0
https://doi.org/10.1039/D3MA01009K,Cu2O-5CeO2-C,Cu,CeO2,93.83,cubic,0.0,130.72,193.37,271.9,130.72,193.37,271.9,92.68,7.32,0.0,gasdiffusion electrode,KOH,2.0,14.0,-0.78,C2H4,33.4,1.0,H-cell,1000.0,0.0,1.0,200.0,0.007230482705753,0.3675525969478616,0.002233706549248,0.020101460958999996,7.51858683,11.445998564977856,2e-07,0.0,-10.846796,11.445998564977856,0.0,5.05743538,13.619880499307337,0.0,0.0,-9.204800156666666,40.85964149792201,1.8647,28.031300127999998,0.0,0.0,6.0,0.0,0.8022,-0.26,0.74,-6.106153846153846,199.1,20.21,5.192,0.472,1.0,0.0,1.0
https://doi.org/10.1039/D3MA01009K,Cu2O-5CeO2-C,Cu,CeO2,93.83,cubic,0.0,130.72,193.37,271.9,130.72,193.37,271.9,92.68,7.32,0.0,gasdiffusion electrode,KOH,2.0,14.0,-0.66,H2,67.41,1.0,H-cell,1000.0,0.0,1.0,200.0,0.007230482705753,0.3675525969478616,0.002233706549248,0.020101460958999996,7.51858683,11.445998564977856,2e-07,0.0,-10.846796,11.445998564977856,0.0,5.05743538,13.619880499307337,0.0,0.0,-9.204800156666666,40.85964149792201,1.8647,2.015650064,0.0,0.0,2.0,0.0,0.246,0.0,0.0,0.0,199.1,20.21,5.192,0.472,1.0,0.0,1.0
https://doi.org/10.1039/D3MA01009K,Cu2O-5CeO2-C,Cu,CeO2,93.83,cubic,0.0,130.72,193.37,271.9,130.72,193.37,271.9,92.68,7.32,0.0,gasdiffusion electrode,KOH,2.0,14.0,-0.66,CO,10.32,1.0,H-cell,1000.0,0.0,1.0,200.0,0.007230482705753,0.3675525969478616,0.002233706549248,0.020101460958999996,7.51858683,11.445998564977856,2e-07,0.0,-10.846796,11.445998564977856,0.0,5.05743538,13.619880499307337,0.0,0.0,-9.204800156666666,40.85964149792201,1.8647,27.99491462,1.0,0.0,2.0,0.0,-0.03751,-0.26,0.74,-6.106153846153846,199.1,20.21,5.192,0.472,1.0,0.0,1.0
https://doi.org/10.1039/D3MA01009K,Cu2O-5CeO2-C,Cu,CeO2,93.83,cubic,0.0,130.72,193.37,271.9,130.72,193.37,271.9,92.68,7.32,0.0,gasdiffusion electrode,KOH,2.0,14.0,-0.66,C2H4,22.47,1.0,H-cell,1000.0,0.0,1.0,200.0,0.007230482705753,0.3675525969478616,0.002233706549248,0.020101460958999996,7.51858683,11.445998564977856,2e-07,0.0,-10.846796,11.445998564977856,0.0,5.05743538,13.619880499307337,0.0,0.0,-9.204800156666666,40.85964149792201,1.8647,28.031300127999998,0.0,0.0,6.0,0.0,0.8022,-0.26,0.74,-6.106153846153846,199.1,20.21,5.192,0.472,1.0,0.0,1.0
