Repository: vovamirosh/-CO2RR-Beyond-Green-AI

File: Datasets/raw_dataset.csv (part 40 of 43)
,Number,Autor,Publication,Title,Journal,IF,DOI,"Stability, hour",Key Product,Article name,Formula,Compound_1,Compound_2,"Cat./Support ratio, % (at)",Morphology (TEM/SEM),"Pore size, nm",width min (nm),width aver (nm),width max (nm),length min (nm),length aver (nm),length max (nm),"Cu, % (at.)","Cu+, % (at.)","Cu(2+), % (at.)",Base,electrolyte,"conc, M",pH,RHE vs V,Product,"FE, %","Time, h",Type of reactor,"Loading, μg/cm2","Add_carbon, %","Surface area of electrode, cm2","Flow rate CO2, ml/min","Volume, cm3"
3728,146,,2024,Enhancing *CO coverage on Sm-Cu2O via 4f-3d orbital hybridization for highly efficient electrochemical CO2 reduction to C2H4,,,https://doi.org/10.1016/j.jechem.2024.07.053,,, Sm-Cu2O,,Cu2O,Sm2O3,95.45,cubic,,223.91,317.74,437.39,223.91,317.74,437.39,0.0,100.0,0.0,carbon paper electrode,KHCO3,0.5,7.2,-1.40,HCOOH,17.73,1.0,H-cell,2000.0,0.0,1.0,,
3729,146,,2024,Enhancing *CO coverage on Sm-Cu2O via 4f-3d orbital hybridization for highly efficient electrochemical CO2 reduction to C2H4,,,https://doi.org/10.1016/j.jechem.2024.07.053,,, Sm-Cu2O,,Cu2O,Sm2O3,95.45,cubic,,223.91,317.74,437.39,223.91,317.74,437.39,0.0,100.0,0.0,carbon paper electrode,KHCO3,0.5,7.2,-1.40,C2H5OH,7.7,1.0,H-cell,2000.0,0.0,1.0,,
3730,146,,2024,Enhancing *CO coverage on Sm-Cu2O via 4f-3d orbital hybridization for highly efficient electrochemical CO2 reduction to C2H4,,,https://doi.org/10.1016/j.jechem.2024.07.053,,, Sm-Cu2O_20,,Cu2O,Sm2O3,89.35,cubic,,223.91,317.74,437.39,223.91,317.74,437.39,0.0,100.0,0.0,carbon paper electrode,KHCO3,0.5,7.2,-1.00,H2,72.16,1.0,H-cell,2000.0,0.0,1.0,,
3731,146,,2024,Enhancing *CO coverage on Sm-Cu2O via 4f-3d orbital hybridization for highly efficient electrochemical CO2 reduction to C2H4,,,https://doi.org/10.1016/j.jechem.2024.07.053,,, Sm-Cu2O_20,,Cu2O,Sm2O3,89.35,cubic,,223.91,317.74,437.39,223.91,317.74,437.39,0.0,100.0,0.0,carbon paper electrode,KHCO3,0.5,7.2,-1.00,C2H4,10.98,1.0,H-cell,2000.0,0.0,1.0,,
3732,146,,2024,Enhancing *CO coverage on Sm-Cu2O via 4f-3d orbital hybridization for highly efficient electrochemical CO2 reduction to C2H4,,,https://doi.org/10.1016/j.jechem.2024.07.053,,, Sm-Cu2O_20,,Cu2O,Sm2O3,89.35,cubic,,223.91,317.74,437.39,223.91,317.74,437.39,0.0,100.0,0.0,carbon paper electrode,KHCO3,0.5,7.2,-1.00,CO,10.98,1.0,H-cell,2000.0,0.0,1.0,,
3733,146,,2024,Enhancing *CO coverage on Sm-Cu2O via 4f-3d orbital hybridization for highly efficient electrochemical CO2 reduction to C2H4,,,https://doi.org/10.1016/j.jechem.2024.07.053,,, Sm-Cu2O_20,,Cu2O,Sm2O3,89.35,cubic,,223.91,317.74,437.39,223.91,317.74,437.39,0.0,100.0,0.0,carbon paper electrode,KHCO3,0.5,7.2,-1.00,HCOOH,5.65,1.0,H-cell,2000.0,0.0,1.0,,
3734,146,,2024,Enhancing *CO coverage on Sm-Cu2O via 4f-3d orbital hybridization for highly efficient electrochemical CO2 reduction to C2H4,,,https://doi.org/10.1016/j.jechem.2024.07.053,,, Sm-Cu2O_20,,Cu2O,Sm2O3,89.35,cubic,,223.91,317.74,437.39,223.91,317.74,437.39,0.0,100.0,0.0,carbon paper electrode,KHCO3,0.5,7.2,-1.10,H2,55.22,1.0,H-cell,2000.0,0.0,1.0,,
3735,146,,2024,Enhancing *CO coverage on Sm-Cu2O via 4f-3d orbital hybridization for highly efficient electrochemical CO2 reduction to C2H4,,,https://doi.org/10.1016/j.jechem.2024.07.053,,, Sm-Cu2O_20,,Cu2O,Sm2O3,89.35,cubic,,223.91,317.74,437.39,223.91,317.74,437.39,0.0,100.0,0.0,carbon paper electrode,KHCO3,0.5,7.2,-1.10,C2H4,17.57,1.0,H-cell,2000.0,0.0,1.0,,
3736,146,,2024,Enhancing *CO coverage on Sm-Cu2O via 4f-3d orbital hybridization for highly efficient electrochemical CO2 reduction to C2H4,,,https://doi.org/10.1016/j.jechem.2024.07.053,,, Sm-Cu2O_20,,Cu2O,Sm2O3,89.35,cubic,,223.91,317.74,437.39,223.91,317.74,437.39,0.0,100.0,0.0,carbon paper electrode,KHCO3,0.5,7.2,-1.10,CO,8.78,1.0,H-cell,2000.0,0.0,1.0,,
3737,146,,2024,Enhancing *CO coverage on Sm-Cu2O via 4f-3d orbital hybridization for highly efficient electrochemical CO2 reduction to C2H4,,,https://doi.org/10.1016/j.jechem.2024.07.053,,, Sm-Cu2O_20,,Cu2O,Sm2O3,89.35,cubic,,223.91,317.74,437.39,223.91,317.74,437.39,0.0,100.0,0.0,carbon paper electrode,KHCO3,0.5,7.2,-1.10,HCOOH,12.55,1.0,H-cell,2000.0,0.0,1.0,,
3738,146,,2024,Enhancing *CO coverage on Sm-Cu2O via 4f-3d orbital hybridization for highly efficient electrochemical CO2 reduction to C2H4,,,https://doi.org/10.1016/j.jechem.2024.07.053,,, Sm-Cu2O_20,,Cu2O,Sm2O3,89.35,cubic,,223.91,317.74,437.39,223.91,317.74,437.39,0.0,100.0,0.0,carbon paper electrode,KHCO3,0.5,7.2,-1.10,C2H5OH,5.65,1.0,H-cell,2000.0,0.0,1.0,,
3739,146,,2024,Enhancing *CO coverage on Sm-Cu2O via 4f-3d orbital hybridization for highly efficient electrochemical CO2 reduction to C2H4,,,https://doi.org/10.1016/j.jechem.2024.07.053,,, Sm-Cu2O_20,,Cu2O,Sm2O3,89.35,cubic,,223.91,317.74,437.39,223.91,317.74,437.39,0.0,100.0,0.0,carbon paper electrode,KHCO3,0.5,7.2,-1.20,H2,59.92,1.0,H-cell,2000.0,0.0,1.0,,
3740,146,,2024,Enhancing *CO coverage on Sm-Cu2O via 4f-3d orbital hybridization for highly efficient electrochemical CO2 reduction to C2H4,,,https://doi.org/10.1016/j.jechem.2024.07.053,,, Sm-Cu2O_20,,Cu2O,Sm2O3,89.35,cubic,,223.91,317.74,437.39,223.91,317.74,437.39,0.0,100.0,0.0,carbon paper electrode,KHCO3,0.5,7.2,-1.20,C2H4,16.31,1.0,H-cell,2000.0,0.0,1.0,,
3741,146,,2024,Enhancing *CO coverage on Sm-Cu2O via 4f-3d orbital hybridization for highly efficient electrochemical CO2 reduction to C2H4,,,https://doi.org/10.1016/j.jechem.2024.07.053,,, Sm-Cu2O_20,,Cu2O,Sm2O3,89.35,cubic,,223.91,317.74,437.39,223.91,317.74,437.39,0.0,100.0,0.0,carbon paper electrode,KHCO3,0.5,7.2,-1.20,CO,6.9,1.0,H-cell,2000.0,0.0,1.0,,
3742,146,,2024,Enhancing *CO coverage on Sm-Cu2O via 4f-3d orbital hybridization for highly efficient electrochemical CO2 reduction to C2H4,,,https://doi.org/10.1016/j.jechem.2024.07.053,,, Sm-Cu2O_20,,Cu2O,Sm2O3,89.35,cubic,,223.91,317.74,437.39,223.91,317.74,437.39,0.0,100.0,0.0,carbon paper electrode,KHCO3,0.5,7.2,-1.20,HCOOH,6.59,1.0,H-cell,2000.0,0.0,1.0,,
3743,146,,2024,Enhancing *CO coverage on Sm-Cu2O via 4f-3d orbital hybridization for highly efficient electrochemical CO2 reduction to C2H4,,,https://doi.org/10.1016/j.jechem.2024.07.053,,, Sm-Cu2O_20,,Cu2O,Sm2O3,89.35,cubic,,223.91,317.74,437.39,223.91,317.74,437.39,0.0,100.0,0.0,carbon paper electrode,KHCO3,0.5,7.2,-1.20,C2H5OH,10.35,1.0,H-cell,2000.0,0.0,1.0,,
3744,146,,2024,Enhancing *CO coverage on Sm-Cu2O via 4f-3d orbital hybridization for highly efficient electrochemical CO2 reduction to C2H4,,,https://doi.org/10.1016/j.jechem.2024.07.053,,, Sm-Cu2O_20,,Cu2O,Sm2O3,89.35,cubic,,223.91,317.74,437.39,223.91,317.74,437.39,0.0,100.0,0.0,carbon paper electrode,KHCO3,0.5,7.2,-1.30,H2,55.22,1.0,H-cell,2000.0,0.0,1.0,,
3745,146,,2024,Enhancing *CO coverage on Sm-Cu2O via 4f-3d orbital hybridization for highly efficient electrochemical CO2 reduction to C2H4,,,https://doi.org/10.1016/j.jechem.2024.07.053,,, Sm-Cu2O_20,,Cu2O,Sm2O3,89.35,cubic,,223.91,317.74,437.39,223.91,317.74,437.39,0.0,100.0,0.0,carbon paper electrode,KHCO3,0.5,7.2,-1.30,C2H4,17.88,1.0,H-cell,2000.0,0.0,1.0,,
3746,146,,2024,Enhancing *CO coverage on Sm-Cu2O via 4f-3d orbital hybridization for highly efficient electrochemical CO2 reduction to C2H4,,,https://doi.org/10.1016/j.jechem.2024.07.053,,, Sm-Cu2O_20,,Cu2O,Sm2O3,89.35,cubic,,223.91,317.74,437.39,223.91,317.74,437.39,0.0,100.0,0.0,carbon paper electrode,KHCO3,0.5,7.2,-1.30,CO,5.33,1.0,H-cell,2000.0,0.0,1.0,,
3747,146,,2024,Enhancing *CO coverage on Sm-Cu2O via 4f-3d orbital hybridization for highly efficient electrochemical CO2 reduction to C2H4,,,https://doi.org/10.1016/j.jechem.2024.07.053,,, Sm-Cu2O_20,,Cu2O,Sm2O3,89.35,cubic,,223.91,317.74,437.39,223.91,317.74,437.39,0.0,100.0,0.0,carbon paper electrode,KHCO3,0.5,7.2,-1.30,HCOOH,11.61,1.0,H-cell,2000.0,0.0,1.0,,
3748,146,,2024,Enhancing *CO coverage on Sm-Cu2O via 4f-3d orbital hybridization for highly efficient electrochemical CO2 reduction to C2H4,,,https://doi.org/10.1016/j.jechem.2024.07.053,,, Sm-Cu2O_20,,Cu2O,Sm2O3,89.35,cubic,,223.91,317.74,437.39,223.91,317.74,437.39,0.0,100.0,0.0,carbon paper electrode,KHCO3,0.5,7.2,-1.30,C2H5OH,10.67,1.0,H-cell,2000.0,0.0,1.0,,
3749,146,,2024,Enhancing *CO coverage on Sm-Cu2O via 4f-3d orbital hybridization for highly efficient electrochemical CO2 reduction to C2H4,,,https://doi.org/10.1016/j.jechem.2024.07.053,,, Sm-Cu2O_20,,Cu2O,Sm2O3,89.35,cubic,,223.91,317.74,437.39,223.91,317.74,437.39,0.0,100.0,0.0,carbon paper electrode,KHCO3,0.5,7.2,-1.40,H2,56.47,1.0,H-cell,2000.0,0.0,1.0,,
3750,146,,2024,Enhancing *CO coverage on Sm-Cu2O via 4f-3d orbital hybridization for highly efficient electrochemical CO2 reduction to C2H4,,,https://doi.org/10.1016/j.jechem.2024.07.053,,, Sm-Cu2O_20,,Cu2O,Sm2O3,89.35,cubic,,223.91,317.74,437.39,223.91,317.74,437.39,0.0,100.0,0.0,carbon paper electrode,KHCO3,0.5,7.2,-1.40,C2H4,15.69,1.0,H-cell,2000.0,0.0,1.0,,
3751,146,,2024,Enhancing *CO coverage on Sm-Cu2O via 4f-3d orbital hybridization for highly efficient electrochemical CO2 reduction to C2H4,,,https://doi.org/10.1016/j.jechem.2024.07.053,,, Sm-Cu2O_20,,Cu2O,Sm2O3,89.35,cubic,,223.91,317.74,437.39,223.91,317.74,437.39,0.0,100.0,0.0,carbon paper electrode,KHCO3,0.5,7.2,-1.40,CO,3.14,1.0,H-cell,2000.0,0.0,1.0,,
3752,146,,2024,Enhancing *CO coverage on Sm-Cu2O via 4f-3d orbital hybridization for highly efficient electrochemical CO2 reduction to C2H4,,,https://doi.org/10.1016/j.jechem.2024.07.053,,, Sm-Cu2O_20,,Cu2O,Sm2O3,89.35,cubic,,223.91,317.74,437.39,223.91,317.74,437.39,0.0,100.0,0.0,carbon paper electrode,KHCO3,0.5,7.2,-1.40,HCOOH,5.65,1.0,H-cell,2000.0,0.0,1.0,,
3753,146,,2024,Enhancing *CO coverage on Sm-Cu2O via 4f-3d orbital hybridization for highly efficient electrochemical CO2 reduction to C2H4,,,https://doi.org/10.1016/j.jechem.2024.07.053,,, Sm-Cu2O_20,,Cu2O,Sm2O3,89.35,cubic,,223.91,317.74,437.39,223.91,317.74,437.39,0.0,100.0,0.0,carbon paper electrode,KHCO3,0.5,7.2,-1.40,C2H5OH,19.45,1.0,H-cell,2000.0,0.0,1.0,,
3754,146,,2024,Enhancing *CO coverage on Sm-Cu2O via 4f-3d orbital hybridization for highly efficient electrochemical CO2 reduction to C2H4,,,https://doi.org/10.1016/j.jechem.2024.07.053,,, Sm-Cu2O_5,,Cu2O,Sm2O3,97.55,cubic,,223.91,317.74,437.39,223.91,317.74,437.39,0.0,100.0,0.0,carbon paper electrode,KHCO3,0.5,7.2,-1.00,H2,58.67,1.0,H-cell,2000.0,0.0,1.0,,
3755,146,,2024,Enhancing *CO coverage on Sm-Cu2O via 4f-3d orbital hybridization for highly efficient electrochemical CO2 reduction to C2H4,,,https://doi.org/10.1016/j.jechem.2024.07.053,,, Sm-Cu2O_5,,Cu2O,Sm2O3,97.55,cubic,,223.91,317.74,437.39,223.91,317.74,437.39,0.0,100.0,0.0,carbon paper electrode,KHCO3,0.5,7.2,-1.00,C2H4,5.33,1.0,H-cell,2000.0,0.0,1.0,,
3756,146,,2024,Enhancing *CO coverage on Sm-Cu2O via 4f-3d orbital hybridization for highly efficient electrochemical CO2 reduction to C2H4,,,https://doi.org/10.1016/j.jechem.2024.07.053,,, Sm-Cu2O_5,,Cu2O,Sm2O3,97.55,cubic,,223.91,317.74,437.39,223.91,317.74,437.39,0.0,100.0,0.0,carbon paper electrode,KHCO3,0.5,7.2,-1.00,CO,7.53,1.0,H-cell,2000.0,0.0,1.0,,
3757,146,,2024,Enhancing *CO coverage on Sm-Cu2O via 4f-3d orbital hybridization for highly efficient electrochemical CO2 reduction to C2H4,,,https://doi.org/10.1016/j.jechem.2024.07.053,,, Sm-Cu2O_5,,Cu2O,Sm2O3,97.55,cubic,,223.91,317.74,437.39,223.91,317.74,437.39,0.0,100.0,0.0,carbon paper electrode,KHCO3,0.5,7.2,-1.00,HCOOH,11.61,1.0,H-cell,2000.0,0.0,1.0,,
3758,146,,2024,Enhancing *CO coverage on Sm-Cu2O via 4f-3d orbital hybridization for highly efficient electrochemical CO2 reduction to C2H4,,,https://doi.org/10.1016/j.jechem.2024.07.053,,, Sm-Cu2O_5,,Cu2O,Sm2O3,97.55,cubic,,223.91,317.74,437.39,223.91,317.74,437.39,0.0,100.0,0.0,carbon paper electrode,KHCO3,0.5,7.2,-1.00,C2H5OH,16.63,1.0,H-cell,2000.0,0.0,1.0,,
3759,146,,2024,Enhancing *CO coverage on Sm-Cu2O via 4f-3d orbital hybridization for highly efficient electrochemical CO2 reduction to C2H4,,,https://doi.org/10.1016/j.jechem.2024.07.053,,, Sm-Cu2O_5,,Cu2O,Sm2O3,97.55,cubic,,223.91,317.74,437.39,223.91,317.74,437.39,0.0,100.0,0.0,carbon paper electrode,KHCO3,0.5,7.2,-1.10,H2,43.29,1.0,H-cell,2000.0,0.0,1.0,,
3760,146,,2024,Enhancing *CO coverage on Sm-Cu2O via 4f-3d orbital hybridization for highly efficient electrochemical CO2 reduction to C2H4,,,https://doi.org/10.1016/j.jechem.2024.07.053,,, Sm-Cu2O_5,,Cu2O,Sm2O3,97.55,cubic,,223.91,317.74,437.39,223.91,317.74,437.39,0.0,100.0,0.0,carbon paper electrode,KHCO3,0.5,7.2,-1.10,C2H4,10.98,1.0,H-cell,2000.0,0.0,1.0,,
3761,146,,2024,Enhancing *CO coverage on Sm-Cu2O via 4f-3d orbital hybridization for highly efficient electrochemical CO2 reduction to C2H4,,,https://doi.org/10.1016/j.jechem.2024.07.053,,, Sm-Cu2O_5,,Cu2O,Sm2O3,97.55,cubic,,223.91,317.74,437.39,223.91,317.74,437.39,0.0,100.0,0.0,carbon paper electrode,KHCO3,0.5,7.2,-1.10,CO,9.1,1.0,H-cell,2000.0,0.0,1.0,,
3762,146,,2024,Enhancing *CO coverage on Sm-Cu2O via 4f-3d orbital hybridization for highly efficient electrochemical CO2 reduction to C2H4,,,https://doi.org/10.1016/j.jechem.2024.07.053,,, Sm-Cu2O_5,,Cu2O,Sm2O3,97.55,cubic,,223.91,317.74,437.39,223.91,317.74,437.39,0.0,100.0,0.0,carbon paper electrode,KHCO3,0.5,7.2,-1.10,HCOOH,16.94,1.0,H-cell,2000.0,0.0,1.0,,
3763,146,,2024,Enhancing *CO coverage on Sm-Cu2O via 4f-3d orbital hybridization for highly efficient electrochemical CO2 reduction to C2H4,,,https://doi.org/10.1016/j.jechem.2024.07.053,,, Sm-Cu2O_5,,Cu2O,Sm2O3,97.55,cubic,,223.91,317.74,437.39,223.91,317.74,437.39,0.0,100.0,0.0,carbon paper electrode,KHCO3,0.5,7.2,-1.10,C2H5OH,20.08,1.0,H-cell,2000.0,0.0,1.0,,
3764,146,,2024,Enhancing *CO coverage on Sm-Cu2O via 4f-3d orbital hybridization for highly efficient electrochemical CO2 reduction to C2H4,,,https://doi.org/10.1016/j.jechem.2024.07.053,,, Sm-Cu2O_5,,Cu2O,Sm2O3,97.55,cubic,,223.91,317.74,437.39,223.91,317.74,437.39,0.0,100.0,0.0,carbon paper electrode,KHCO3,0.5,7.2,-1.20,H2,52.39,1.0,H-cell,2000.0,0.0,1.0,,
3765,146,,2024,Enhancing *CO coverage on Sm-Cu2O via 4f-3d orbital hybridization for highly efficient electrochemical CO2 reduction to C2H4,,,https://doi.org/10.1016/j.jechem.2024.07.053,,, Sm-Cu2O_5,,Cu2O,Sm2O3,97.55,cubic,,223.91,317.74,437.39,223.91,317.74,437.39,0.0,100.0,0.0,carbon paper electrode,KHCO3,0.5,7.2,-1.20,C2H4,19.14,1.0,H-cell,2000.0,0.0,1.0,,
3766,146,,2024,Enhancing *CO coverage on Sm-Cu2O via 4f-3d orbital hybridization for highly efficient electrochemical CO2 reduction to C2H4,,,https://doi.org/10.1016/j.jechem.2024.07.053,,, Sm-Cu2O_5,,Cu2O,Sm2O3,97.55,cubic,,223.91,317.74,437.39,223.91,317.74,437.39,0.0,100.0,0.0,carbon paper electrode,KHCO3,0.5,7.2,-1.20,CO,5.65,1.0,H-cell,2000.0,0.0,1.0,,
3767,146,,2024,Enhancing *CO coverage on Sm-Cu2O via 4f-3d orbital hybridization for highly efficient electrochemical CO2 reduction to C2H4,,,https://doi.org/10.1016/j.jechem.2024.07.053,,, Sm-Cu2O_5,,Cu2O,Sm2O3,97.55,cubic,,223.91,317.74,437.39,223.91,317.74,437.39,0.0,100.0,0.0,carbon paper electrode,KHCO3,0.5,7.2,-1.20,HCOOH,13.49,1.0,H-cell,2000.0,0.0,1.0,,
3768,146,,2024,Enhancing *CO coverage on Sm-Cu2O via 4f-3d orbital hybridization for highly efficient electrochemical CO2 reduction to C2H4,,,https://doi.org/10.1016/j.jechem.2024.07.053,,, Sm-Cu2O_5,,Cu2O,Sm2O3,97.55,cubic,,223.91,317.74,437.39,223.91,317.74,437.39,0.0,100.0,0.0,carbon paper electrode,KHCO3,0.5,7.2,-1.20,C2H5OH,8.47,1.0,H-cell,2000.0,0.0,1.0,,
3769,146,,2024,Enhancing *CO coverage on Sm-Cu2O via 4f-3d orbital hybridization for highly efficient electrochemical CO2 reduction to C2H4,,,https://doi.org/10.1016/j.jechem.2024.07.053,,, Sm-Cu2O_5,,Cu2O,Sm2O3,97.55,cubic,,223.91,317.74,437.39,223.91,317.74,437.39,0.0,100.0,0.0,carbon paper electrode,KHCO3,0.5,7.2,-1.30,H2,54.27,1.0,H-cell,2000.0,0.0,1.0,,
3770,146,,2024,Enhancing *CO coverage on Sm-Cu2O via 4f-3d orbital hybridization for highly efficient electrochemical CO2 reduction to C2H4,,,https://doi.org/10.1016/j.jechem.2024.07.053,,, Sm-Cu2O_5,,Cu2O,Sm2O3,97.55,cubic,,223.91,317.74,437.39,223.91,317.74,437.39,0.0,100.0,0.0,carbon paper electrode,KHCO3,0.5,7.2,-1.30,C2H4,16.0,1.0,H-cell,2000.0,0.0,1.0,,
3771,146,,2024,Enhancing *CO coverage on Sm-Cu2O via 4f-3d orbital hybridization for highly efficient electrochemical CO2 reduction to C2H4,,,https://doi.org/10.1016/j.jechem.2024.07.053,,, Sm-Cu2O_5,,Cu2O,Sm2O3,97.55,cubic,,223.91,317.74,437.39,223.91,317.74,437.39,0.0,100.0,0.0,carbon paper electrode,KHCO3,0.5,7.2,-1.30,CO,7.53,1.0,H-cell,2000.0,0.0,1.0,,
3772,146,,2024,Enhancing *CO coverage on Sm-Cu2O via 4f-3d orbital hybridization for highly efficient electrochemical CO2 reduction to C2H4,,,https://doi.org/10.1016/j.jechem.2024.07.053,,, Sm-Cu2O_5,,Cu2O,Sm2O3,97.55,cubic,,223.91,317.74,437.39,223.91,317.74,437.39,0.0,100.0,0.0,carbon paper electrode,KHCO3,0.5,7.2,-1.30,HCOOH,12.86,1.0,H-cell,2000.0,0.0,1.0,,
3773,146,,2024,Enhancing *CO coverage on Sm-Cu2O via 4f-3d orbital hybridization for highly efficient electrochemical CO2 reduction to C2H4,,,https://doi.org/10.1016/j.jechem.2024.07.053,,, Sm-Cu2O_5,,Cu2O,Sm2O3,97.55,cubic,,223.91,317.74,437.39,223.91,317.74,437.39,0.0,100.0,0.0,carbon paper electrode,KHCO3,0.5,7.2,-1.30,C2H5OH,9.1,1.0,H-cell,2000.0,0.0,1.0,,
3774,146,,2024,Enhancing *CO coverage on Sm-Cu2O via 4f-3d orbital hybridization for highly efficient electrochemical CO2 reduction to C2H4,,,https://doi.org/10.1016/j.jechem.2024.07.053,,, Sm-Cu2O_5,,Cu2O,Sm2O3,97.55,cubic,,223.91,317.74,437.39,223.91,317.74,437.39,0.0,100.0,0.0,carbon paper electrode,KHCO3,0.5,7.2,-1.40,H2,53.02,1.0,H-cell,2000.0,0.0,1.0,,
3775,146,,2024,Enhancing *CO coverage on Sm-Cu2O via 4f-3d orbital hybridization for highly efficient electrochemical CO2 reduction to C2H4,,,https://doi.org/10.1016/j.jechem.2024.07.053,,, Sm-Cu2O_5,,Cu2O,Sm2O3,97.55,cubic,,223.91,317.74,437.39,223.91,317.74,437.39,0.0,100.0,0.0,carbon paper electrode,KHCO3,0.5,7.2,-1.40,C2H4,19.76,1.0,H-cell,2000.0,0.0,1.0,,
3776,146,,2024,Enhancing *CO coverage on Sm-Cu2O via 4f-3d orbital hybridization for highly efficient electrochemical CO2 reduction to C2H4,,,https://doi.org/10.1016/j.jechem.2024.07.053,,, Sm-Cu2O_5,,Cu2O,Sm2O3,97.55,cubic,,223.91,317.74,437.39,223.91,317.74,437.39,0.0,100.0,0.0,carbon paper electrode,KHCO3,0.5,7.2,-1.40,CO,7.84,1.0,H-cell,2000.0,0.0,1.0,,
3777,146,,2024,Enhancing *CO coverage on Sm-Cu2O via 4f-3d orbital hybridization for highly efficient electrochemical CO2 reduction to C2H4,,,https://doi.org/10.1016/j.jechem.2024.07.053,,, Sm-Cu2O_5,,Cu2O,Sm2O3,97.55,cubic,,223.91,317.74,437.39,223.91,317.74,437.39,0.0,100.0,0.0,carbon paper electrode,KHCO3,0.5,7.2,-1.40,HCOOH,10.67,1.0,H-cell,2000.0,0.0,1.0,,
3778,146,,2024,Enhancing *CO coverage on Sm-Cu2O via 4f-3d orbital hybridization for highly efficient electrochemical CO2 reduction to C2H4,,,https://doi.org/10.1016/j.jechem.2024.07.053,,, Sm-Cu2O_5,,Cu2O,Sm2O3,97.55,cubic,,223.91,317.74,437.39,223.91,317.74,437.39,0.0,100.0,0.0,carbon paper electrode,KHCO3,0.5,7.2,-1.40,C2H5OH,8.78,1.0,H-cell,2000.0,0.0,1.0,,
3779,147,,2024,Performance enhancement and active sites identification of Cu-Cd bimetallic oxide derived catalysts for electrochemical CO2 reduction,,,https://doi.org/10.1016/j.jechem.2023.11.028,,, Cu0.5Cd0.5-O,,Cu2O,CdO,50.0,nanorod,,640.0,1189.02,2285.71,2857.14,3360.0,4571.43,0.0,0.0,100.0,carbon paper electrode,KHCO3,0.5,7.2,-0.56,CO,43.21,,H-cell,1000.0,0.0,,20.0,
3780,147,,2024,Performance enhancement and active sites identification of Cu-Cd bimetallic oxide derived catalysts for electrochemical CO2 reduction,,,https://doi.org/10.1016/j.jechem.2023.11.028,,, Cu0.5Cd0.5-O,,Cu2O,CdO,50.0,nanorod,,640.0,1189.02,2285.71,2857.14,3360.0,4571.43,0.0,0.0,100.0,carbon paper electrode,KHCO3,0.5,7.2,-0.56,H2,56.2,,H-cell,1000.0,0.0,,20.0,
3781,147,,2024,Performance enhancement and active sites identification of Cu-Cd bimetallic oxide derived catalysts for electrochemical CO2 reduction,,,https://doi.org/10.1016/j.jechem.2023.11.028,,, Cu0.5Cd0.5-O,,Cu2O,CdO,50.0,nanorod,,640.0,1189.02,2285.71,2857.14,3360.0,4571.43,0.0,0.0,100.0,carbon paper electrode,KHCO3,0.5,7.2,-0.66,H2,21.46,,H-cell,1000.0,0.0,,20.0,
3782,147,,2024,Performance enhancement and active sites identification of Cu-Cd bimetallic oxide derived catalysts for electrochemical CO2 reduction,,,https://doi.org/10.1016/j.jechem.2023.11.028,,, Cu0.5Cd0.5-O,,Cu2O,CdO,50.0,nanorod,,640.0,1189.02,2285.71,2857.14,3360.0,4571.43,0.0,0.0,100.0,carbon paper electrode,KHCO3,0.5,7.2,-0.66,CO,74.31,,H-cell,1000.0,0.0,,20.0,
3783,147,,2024,Performance enhancement and active sites identification of Cu-Cd bimetallic oxide derived catalysts for electrochemical CO2 reduction,,,https://doi.org/10.1016/j.jechem.2023.11.028,,, Cu0.5Cd0.5-O,,Cu2O,CdO,50.0,nanorod,,640.0,1189.02,2285.71,2857.14,3360.0,4571.43,0.0,0.0,100.0,carbon paper electrode,KHCO3,0.5,7.2,-0.76,H2,15.33,,H-cell,1000.0,0.0,,20.0,
3784,147,,2024,Performance enhancement and active sites identification of Cu-Cd bimetallic oxide derived catalysts for electrochemical CO2 reduction,,,https://doi.org/10.1016/j.jechem.2023.11.028,,, Cu0.5Cd0.5-O,,Cu2O,CdO,50.0,nanorod,,640.0,1189.02,2285.71,2857.14,3360.0,4571.43,0.0,0.0,100.0,carbon paper electrode,KHCO3,0.5,7.2,-0.76,CO,83.94,,H-cell,1000.0,0.0,,20.0,
3785,147,,2024,Performance enhancement and active sites identification of Cu-Cd bimetallic oxide derived catalysts for electrochemical CO2 reduction,,,https://doi.org/10.1016/j.jechem.2023.11.028,,, Cu0.5Cd0.5-O,,Cu2O,CdO,50.0,nanorod,,640.0,1189.02,2285.71,2857.14,3360.0,4571.43,0.0,0.0,100.0,carbon paper electrode,KHCO3,0.5,7.2,-0.86,HCOOH,2.19,,H-cell,1000.0,0.0,,20.0,
3786,147,,2024,Performance enhancement and active sites identification of Cu-Cd bimetallic oxide derived catalysts for electrochemical CO2 reduction,,,https://doi.org/10.1016/j.jechem.2023.11.028,,, Cu0.5Cd0.5-O,,Cu2O,CdO,50.0,nanorod,,640.0,1189.02,2285.71,2857.14,3360.0,4571.43,0.0,0.0,100.0,carbon paper electrode,KHCO3,0.5,7.2,-0.86,H2,9.05,,H-cell,1000.0,0.0,,20.0,
3787,147,,2024,Performance enhancement and active sites identification of Cu-Cd bimetallic oxide derived catalysts for electrochemical CO2 reduction,,,https://doi.org/10.1016/j.jechem.2023.11.028,,, Cu0.5Cd0.5-O,,Cu2O,CdO,50.0,nanorod,,640.0,1189.02,2285.71,2857.14,3360.0,4571.43,0.0,0.0,100.0,carbon paper electrode,KHCO3,0.5,7.2,-0.86,CO,88.47,,H-cell,1000.0,0.0,,20.0,
3788,147,,2024,Performance enhancement and active sites identification of Cu-Cd bimetallic oxide derived catalysts for electrochemical CO2 reduction,,,https://doi.org/10.1016/j.jechem.2023.11.028,,, Cu0.5Cd0.5-O,,Cu2O,CdO,50.0,nanorod,,640.0,1189.02,2285.71,2857.14,3360.0,4571.43,0.0,0.0,100.0,carbon paper electrode,KHCO3,0.5,7.2,-0.96,HCOOH,2.63,,H-cell,1000.0,0.0,,20.0,
3789,147,,2024,Performance enhancement and active sites identification of Cu-Cd bimetallic oxide derived catalysts for electrochemical CO2 reduction,,,https://doi.org/10.1016/j.jechem.2023.11.028,,, Cu0.5Cd0.5-O,,Cu2O,CdO,50.0,nanorod,,640.0,1189.02,2285.71,2857.14,3360.0,4571.43,0.0,0.0,100.0,carbon paper electrode,KHCO3,0.5,7.2,-0.96,H2,9.05,,H-cell,1000.0,0.0,,20.0,
3790,147,,2024,Performance enhancement and active sites identification of Cu-Cd bimetallic oxide derived catalysts for electrochemical CO2 reduction,,,https://doi.org/10.1016/j.jechem.2023.11.028,,, Cu0.5Cd0.5-O,,Cu2O,CdO,50.0,nanorod,,640.0,1189.02,2285.71,2857.14,3360.0,4571.43,0.0,0.0,100.0,carbon paper electrode,KHCO3,0.5,7.2,-0.96,CO,87.45,,H-cell,1000.0,0.0,,20.0,
3791,147,,2024,Performance enhancement and active sites identification of Cu-Cd bimetallic oxide derived catalysts for electrochemical CO2 reduction,,,https://doi.org/10.1016/j.jechem.2023.11.028,,, Cu0.5Cd0.5-O,,Cu2O,CdO,50.0,nanorod,,640.0,1189.02,2285.71,2857.14,3360.0,4571.43,0.0,0.0,100.0,carbon paper electrode,KHCO3,0.5,7.2,-1.06,HCOOH,3.8,,H-cell,1000.0,0.0,,20.0,
3792,147,,2024,Performance enhancement and active sites identification of Cu-Cd bimetallic oxide derived catalysts for electrochemical CO2 reduction,,,https://doi.org/10.1016/j.jechem.2023.11.028,,, Cu0.5Cd0.5-O,,Cu2O,CdO,50.0,nanorod,,640.0,1189.02,2285.71,2857.14,3360.0,4571.43,0.0,0.0,100.0,carbon paper electrode,KHCO3,0.5,7.2,-1.06,H2,11.82,,H-cell,1000.0,0.0,,20.0,
3793,147,,2024,Performance enhancement and active sites identification of Cu-Cd bimetallic oxide derived catalysts for electrochemical CO2 reduction,,,https://doi.org/10.1016/j.jechem.2023.11.028,,, Cu0.5Cd0.5-O,,Cu2O,CdO,50.0,nanorod,,640.0,1189.02,2285.71,2857.14,3360.0,4571.43,0.0,0.0,100.0,carbon paper electrode,KHCO3,0.5,7.2,-1.06,CO,83.65,,H-cell,1000.0,0.0,,20.0,
3794,147,,2024,Performance enhancement and active sites identification of Cu-Cd bimetallic oxide derived catalysts for electrochemical CO2 reduction,,,https://doi.org/10.1016/j.jechem.2023.11.028,,, Cu0.5Cd0.5-O,,Cu2O,CdO,50.0,nanorod,,640.0,1189.02,2285.71,2857.14,3360.0,4571.43,0.0,0.0,100.0,carbon paper electrode,KHCO3,0.5,7.2,-1.16,HCOOH,6.57,,H-cell,1000.0,0.0,,20.0,
3795,147,,2024,Performance enhancement and active sites identification of Cu-Cd bimetallic oxide derived catalysts for electrochemical CO2 reduction,,,https://doi.org/10.1016/j.jechem.2023.11.028,,, Cu0.5Cd0.5-O,,Cu2O,CdO,50.0,nanorod,,640.0,1189.02,2285.71,2857.14,3360.0,4571.43,0.0,0.0,100.0,carbon paper electrode,KHCO3,0.5,7.2,-1.16,H2,18.83,,H-cell,1000.0,0.0,,20.0,
3796,147,,2024,Performance enhancement and active sites identification of Cu-Cd bimetallic oxide derived catalysts for electrochemical CO2 reduction,,,https://doi.org/10.1016/j.jechem.2023.11.028,,, Cu0.5Cd0.5-O,,Cu2O,CdO,50.0,nanorod,,640.0,1189.02,2285.71,2857.14,3360.0,4571.43,0.0,0.0,100.0,carbon paper electrode,KHCO3,0.5,7.2,-1.16,CO,72.26,,H-cell,1000.0,0.0,,20.0,
3797,148,,2024,(111) Facet-oriented Cu2Mg Intermetallic Compound with Cu3-Mg Sites for CO2 Electroreduction to Ethanol with Industrial Current Density,,,https://doi.org/10.1002/anie.202316907,,,Cu2Mg(111) ,,Cu2Mg,,100.0,sphere,,,133.0,,,133.0,,0.0,100.0,0.0,gasdiffusion electrode,KOH,1.0,14.0,-0.76,H2,28.0,,Flow cell,1000.0,12.17,0.5,40.0,
3798,148,,2024,(111) Facet-oriented Cu2Mg Intermetallic Compound with Cu3-Mg Sites for CO2 Electroreduction to Ethanol with Industrial Current Density,,,https://doi.org/10.1002/anie.202316907,,,Cu2Mg(111) ,,Cu2Mg,,100.0,sphere,,,133.0,,,133.0,,0.0,100.0,0.0,gasdiffusion electrode,KOH,1.0,14.0,-0.76,CO,2.8,,Flow cell,1000.0,12.17,0.5,40.0,
3799,148,,2024,(111) Facet-oriented Cu2Mg Intermetallic Compound with Cu3-Mg Sites for CO2 Electroreduction to Ethanol with Industrial Current Density,,,https://doi.org/10.1002/anie.202316907,,,Cu2Mg(111) ,,Cu2Mg,,100.0,sphere,,,133.0,,,133.0,,0.0,100.0,0.0,gasdiffusion electrode,KOH,1.0,14.0,-0.76,HCOOH,2.0,,Flow cell,1000.0,12.17,0.5,40.0,
3800,148,,2024,(111) Facet-oriented Cu2Mg Intermetallic Compound with Cu3-Mg Sites for CO2 Electroreduction to Ethanol with Industrial Current Density,,,https://doi.org/10.1002/anie.202316907,,,Cu2Mg(111) ,,Cu2Mg,,100.0,sphere,,,133.0,,,133.0,,0.0,100.0,0.0,gasdiffusion electrode,KOH,1.0,14.0,-0.76,C2H5OH,58.0,,Flow cell,1000.0,12.17,0.5,40.0,
3801,148,,2024,(111) Facet-oriented Cu2Mg Intermetallic Compound with Cu3-Mg Sites for CO2 Electroreduction to Ethanol with Industrial Current Density,,,https://doi.org/10.1002/anie.202316907,,,Cu2Mg(111) ,,Cu2Mg,,100.0,sphere,,,133.0,,,133.0,,0.0,100.0,0.0,gasdiffusion electrode,KOH,1.0,14.0,-0.79,H2,25.2,,Flow cell,1000.0,12.17,0.5,40.0,
3802,148,,2024,(111) Facet-oriented Cu2Mg Intermetallic Compound with Cu3-Mg Sites for CO2 Electroreduction to Ethanol with Industrial Current Density,,,https://doi.org/10.1002/anie.202316907,,,Cu2Mg(111) ,,Cu2Mg,,100.0,sphere,,,133.0,,,133.0,,0.0,100.0,0.0,gasdiffusion electrode,KOH,1.0,14.0,-0.79,CO,1.9,,Flow cell,1000.0,12.17,0.5,40.0,
3803,148,,2024,(111) Facet-oriented Cu2Mg Intermetallic Compound with Cu3-Mg Sites for CO2 Electroreduction to Ethanol with Industrial Current Density,,,https://doi.org/10.1002/anie.202316907,,,Cu2Mg(111) ,,Cu2Mg,,100.0,sphere,,,133.0,,,133.0,,0.0,100.0,0.0,gasdiffusion electrode,KOH,1.0,14.0,-0.79,CH4,1.0,,Flow cell,1000.0,12.17,0.5,40.0,
3804,148,,2024,(111) Facet-oriented Cu2Mg Intermetallic Compound with Cu3-Mg Sites for CO2 Electroreduction to Ethanol with Industrial Current Density,,,https://doi.org/10.1002/anie.202316907,,,Cu2Mg(111) ,,Cu2Mg,,100.0,sphere,,,133.0,,,133.0,,0.0,100.0,0.0,gasdiffusion electrode,KOH,1.0,14.0,-0.79,HCOOH,1.5,,Flow cell,1000.0,12.17,0.5,40.0,
3805,148,,2024,(111) Facet-oriented Cu2Mg Intermetallic Compound with Cu3-Mg Sites for CO2 Electroreduction to Ethanol with Industrial Current Density,,,https://doi.org/10.1002/anie.202316907,,,Cu2Mg(111) ,,Cu2Mg,,100.0,sphere,,,133.0,,,133.0,,0.0,100.0,0.0,gasdiffusion electrode,KOH,1.0,14.0,-0.79,C2H5OH,65.0,,Flow cell,1000.0,12.17,0.5,40.0,
3806,148,,2024,(111) Facet-oriented Cu2Mg Intermetallic Compound with Cu3-Mg Sites for CO2 Electroreduction to Ethanol with Industrial Current Density,,,https://doi.org/10.1002/anie.202316907,,,Cu2Mg(111) ,,Cu2Mg,,100.0,sphere,,,133.0,,,133.0,,0.0,100.0,0.0,gasdiffusion electrode,KOH,1.0,14.0,-0.84,H2,18.0,,Flow cell,1000.0,12.17,0.5,40.0,
3807,148,,2024,(111) Facet-oriented Cu2Mg Intermetallic Compound with Cu3-Mg Sites for CO2 Electroreduction to Ethanol with Industrial Current Density,,,https://doi.org/10.1002/anie.202316907,,,Cu2Mg(111) ,,Cu2Mg,,100.0,sphere,,,133.0,,,133.0,,0.0,100.0,0.0,gasdiffusion electrode,KOH,1.0,14.0,-0.84,CO,1.7,,Flow cell,1000.0,12.17,0.5,40.0,
3808,148,,2024,(111) Facet-oriented Cu2Mg Intermetallic Compound with Cu3-Mg Sites for CO2 Electroreduction to Ethanol with Industrial Current Density,,,https://doi.org/10.1002/anie.202316907,,,Cu2Mg(111) ,,Cu2Mg,,100.0,sphere,,,133.0,,,133.0,,0.0,100.0,0.0,gasdiffusion electrode,KOH,1.0,14.0,-0.84,CH4,1.2,,Flow cell,1000.0,12.17,0.5,40.0,
3809,148,,2024,(111) Facet-oriented Cu2Mg Intermetallic Compound with Cu3-Mg Sites for CO2 Electroreduction to Ethanol with Industrial Current Density,,,https://doi.org/10.1002/anie.202316907,,,Cu2Mg(111) ,,Cu2Mg,,100.0,sphere,,,133.0,,,133.0,,0.0,100.0,0.0,gasdiffusion electrode,KOH,1.0,14.0,-0.84,C2H5OH,76.2,,Flow cell,1000.0,12.17,0.5,40.0,
3810,148,,2024,(111) Facet-oriented Cu2Mg Intermetallic Compound with Cu3-Mg Sites for CO2 Electroreduction to Ethanol with Industrial Current Density,,,https://doi.org/10.1002/anie.202316907,,,Cu2Mg(111) ,,Cu2Mg,,100.0,sphere,,,133.0,,,133.0,,0.0,100.0,0.0,gasdiffusion electrode,KOH,1.0,14.0,-0.89,H2,21.6,,Flow cell,1000.0,12.17,0.5,40.0,
3811,148,,2024,(111) Facet-oriented Cu2Mg Intermetallic Compound with Cu3-Mg Sites for CO2 Electroreduction to Ethanol with Industrial Current Density,,,https://doi.org/10.1002/anie.202316907,,,Cu2Mg(111) ,,Cu2Mg,,100.0,sphere,,,133.0,,,133.0,,0.0,100.0,0.0,gasdiffusion electrode,KOH,1.0,14.0,-0.89,CO,1.6,,Flow cell,1000.0,12.17,0.5,40.0,
3812,148,,2024,(111) Facet-oriented Cu2Mg Intermetallic Compound with Cu3-Mg Sites for CO2 Electroreduction to Ethanol with Industrial Current Density,,,https://doi.org/10.1002/anie.202316907,,,Cu2Mg(111) ,,Cu2Mg,,100.0,sphere,,,133.0,,,133.0,,0.0,100.0,0.0,gasdiffusion electrode,KOH,1.0,14.0,-0.89,CH4,1.7,,Flow cell,1000.0,12.17,0.5,40.0,
3813,148,,2024,(111) Facet-oriented Cu2Mg Intermetallic Compound with Cu3-Mg Sites for CO2 Electroreduction to Ethanol with Industrial Current Density,,,https://doi.org/10.1002/anie.202316907,,,Cu2Mg(111) ,,Cu2Mg,,100.0,sphere,,,133.0,,,133.0,,0.0,100.0,0.0,gasdiffusion electrode,KOH,1.0,14.0,-0.89,C2H4,1.8,,Flow cell,1000.0,12.17,0.5,40.0,
3814,148,,2024,(111) Facet-oriented Cu2Mg Intermetallic Compound with Cu3-Mg Sites for CO2 Electroreduction to Ethanol with Industrial Current Density,,,https://doi.org/10.1002/anie.202316907,,,Cu2Mg(111) ,,Cu2Mg,,100.0,sphere,,,133.0,,,133.0,,0.0,100.0,0.0,gasdiffusion electrode,KOH,1.0,14.0,-0.89,C2H5OH,72.5,,Flow cell,1000.0,12.17,0.5,40.0,
3815,148,,2024,(111) Facet-oriented Cu2Mg Intermetallic Compound with Cu3-Mg Sites for CO2 Electroreduction to Ethanol with Industrial Current Density,,,https://doi.org/10.1002/anie.202316907,,,Cu2Mg(111) ,,Cu2Mg,,100.0,sphere,,,133.0,,,133.0,,0.0,100.0,0.0,gasdiffusion electrode,KOH,1.0,14.0,-1.12,H2,25.8,,Flow cell,1000.0,12.17,0.5,40.0,
3816,148,,2024,(111) Facet-oriented Cu2Mg Intermetallic Compound with Cu3-Mg Sites for CO2 Electroreduction to Ethanol with Industrial Current Density,,,https://doi.org/10.1002/anie.202316907,,,Cu2Mg(111) ,,Cu2Mg,,100.0,sphere,,,133.0,,,133.0,,0.0,100.0,0.0,gasdiffusion electrode,KOH,1.0,14.0,-1.12,CO,1.4,,Flow cell,1000.0,12.17,0.5,40.0,
3817,148,,2024,(111) Facet-oriented Cu2Mg Intermetallic Compound with Cu3-Mg Sites for CO2 Electroreduction to Ethanol with Industrial Current Density,,,https://doi.org/10.1002/anie.202316907,,,Cu2Mg(111) ,,Cu2Mg,,100.0,sphere,,,133.0,,,133.0,,0.0,100.0,0.0,gasdiffusion electrode,KOH,1.0,14.0,-1.12,CH4,2.2,,Flow cell,1000.0,12.17,0.5,40.0,
3818,148,,2024,(111) Facet-oriented Cu2Mg Intermetallic Compound with Cu3-Mg Sites for CO2 Electroreduction to Ethanol with Industrial Current Density,,,https://doi.org/10.1002/anie.202316907,,,Cu2Mg(111) ,,Cu2Mg,,100.0,sphere,,,133.0,,,133.0,,0.0,100.0,0.0,gasdiffusion electrode,KOH,1.0,14.0,-1.12,C2H4,1.2,,Flow cell,1000.0,12.17,0.5,40.0,
3819,148,,2024,(111) Facet-oriented Cu2Mg Intermetallic Compound with Cu3-Mg Sites for CO2 Electroreduction to Ethanol with Industrial Current Density,,,https://doi.org/10.1002/anie.202316907,,,Cu2Mg(111) ,,Cu2Mg,,100.0,sphere,,,133.0,,,133.0,,0.0,100.0,0.0,gasdiffusion electrode,KOH,1.0,14.0,-1.12,C2H5OH,68.0,,Flow cell,1000.0,12.17,0.5,40.0,
3820,148,,2024,(111) Facet-oriented Cu2Mg Intermetallic Compound with Cu3-Mg Sites for CO2 Electroreduction to Ethanol with Industrial Current Density,,,https://doi.org/10.1002/anie.202316907,,,Cu2Mg(111) ,,Cu2Mg,,100.0,sphere,,,133.0,,,133.0,,0.0,100.0,0.0,gasdiffusion electrode,KOH,1.0,14.0,-1.47,H2,32.0,,Flow cell,1000.0,12.17,0.5,40.0,
3821,148,,2024,(111) Facet-oriented Cu2Mg Intermetallic Compound with Cu3-Mg Sites for CO2 Electroreduction to Ethanol with Industrial Current Density,,,https://doi.org/10.1002/anie.202316907,,,Cu2Mg(111) ,,Cu2Mg,,100.0,sphere,,,133.0,,,133.0,,0.0,100.0,0.0,gasdiffusion electrode,KOH,1.0,14.0,-1.47,CO,1.2,,Flow cell,1000.0,12.17,0.5,40.0,
3822,148,,2024,(111) Facet-oriented Cu2Mg Intermetallic Compound with Cu3-Mg Sites for CO2 Electroreduction to Ethanol with Industrial Current Density,,,https://doi.org/10.1002/anie.202316907,,,Cu2Mg(111) ,,Cu2Mg,,100.0,sphere,,,133.0,,,133.0,,0.0,100.0,0.0,gasdiffusion electrode,KOH,1.0,14.0,-1.47,CH4,3.4,,Flow cell,1000.0,12.17,0.5,40.0,
3823,148,,2024,(111) Facet-oriented Cu2Mg Intermetallic Compound with Cu3-Mg Sites for CO2 Electroreduction to Ethanol with Industrial Current Density,,,https://doi.org/10.1002/anie.202316907,,,Cu2Mg(111) ,,Cu2Mg,,100.0,sphere,,,133.0,,,133.0,,0.0,100.0,0.0,gasdiffusion electrode,KOH,1.0,14.0,-1.47,C2H5OH,60.0,,Flow cell,1000.0,12.17,0.5,40.0,
3824,148,,2024,(111) Facet-oriented Cu2Mg Intermetallic Compound with Cu3-Mg Sites for CO2 Electroreduction to Ethanol with Industrial Current Density,,,https://doi.org/10.1002/anie.202316907,,,Cu2Mg(111) ,,Cu2Mg,,100.0,sphere,,,133.0,,,133.0,,0.0,100.0,0.0,gasdiffusion electrode,KOH,1.0,14.0,-1.94,H2,41.5,,Flow cell,1000.0,12.17,0.5,40.0,
3825,148,,2024,(111) Facet-oriented Cu2Mg Intermetallic Compound with Cu3-Mg Sites for CO2 Electroreduction to Ethanol with Industrial Current Density,,,https://doi.org/10.1002/anie.202316907,,,Cu2Mg(111) ,,Cu2Mg,,100.0,sphere,,,133.0,,,133.0,,0.0,100.0,0.0,gasdiffusion electrode,KOH,1.0,14.0,-1.94,CO,1.1,,Flow cell,1000.0,12.17,0.5,40.0,
3826,148,,2024,(111) Facet-oriented Cu2Mg Intermetallic Compound with Cu3-Mg Sites for CO2 Electroreduction to Ethanol with Industrial Current Density,,,https://doi.org/10.1002/anie.202316907,,,Cu2Mg(111) ,,Cu2Mg,,100.0,sphere,,,133.0,,,133.0,,0.0,100.0,0.0,gasdiffusion electrode,KOH,1.0,14.0,-1.94,CH4,5.0,,Flow cell,1000.0,12.17,0.5,40.0,
3827,148,,2024,(111) Facet-oriented Cu2Mg Intermetallic Compound with Cu3-Mg Sites for CO2 Electroreduction to Ethanol with Industrial Current Density,,,https://doi.org/10.1002/anie.202316907,,,Cu2Mg(111) ,,Cu2Mg,,100.0,sphere,,,133.0,,,133.0,,0.0,100.0,0.0,gasdiffusion electrode,KOH,1.0,14.0,-1.94,C2H5OH,46.1,,Flow cell,1000.0,12.17,0.5,40.0,
3828,148,,2024,(111) Facet-oriented Cu2Mg Intermetallic Compound with Cu3-Mg Sites for CO2 Electroreduction to Ethanol with Industrial Current Density,,,https://doi.org/10.1002/anie.202316907,,,Mg0.1Cu,,Cu,Mg,96.25,sphere,,,545.0,,,545.0,,0.0,100.0,0.0,gasdiffusion electrode,KOH,1.0,14.0,-0.55,C2H5OH,3.79,,Flow cell,1000.0,0.0,0.5,40.0,
3829,148,,2024,(111) Facet-oriented Cu2Mg Intermetallic Compound with Cu3-Mg Sites for CO2 Electroreduction to Ethanol with Industrial Current Density,,,https://doi.org/10.1002/anie.202316907,,,Mg0.1Cu,,Cu,Mg,96.25,sphere,,,545.0,,,545.0,,0.0,100.0,0.0,gasdiffusion electrode,KOH,1.0,14.0,-0.55,C2H4,6.87,,Flow cell,1000.0,0.0,0.5,40.0,
3830,148,,2024,(111) Facet-oriented Cu2Mg Intermetallic Compound with Cu3-Mg Sites for CO2 Electroreduction to Ethanol with Industrial Current Density,,,https://doi.org/10.1002/anie.202316907,,,Mg0.1Cu,,Cu,Mg,96.25,sphere,,,545.0,,,545.0,,0.0,100.0,0.0,gasdiffusion electrode,KOH,1.0,14.0,-0.55,HCOOH,3.55,,Flow cell,1000.0,0.0,0.5,40.0,
3831,148,,2024,(111) Facet-oriented Cu2Mg Intermetallic Compound with Cu3-Mg Sites for CO2 Electroreduction to Ethanol with Industrial Current Density,,,https://doi.org/10.1002/anie.202316907,,,Mg0.1Cu,,Cu,Mg,96.25,sphere,,,545.0,,,545.0,,0.0,100.0,0.0,gasdiffusion electrode,KOH,1.0,14.0,-0.55,CH4,41.47,,Flow cell,1000.0,0.0,0.5,40.0,
3832,148,,2024,(111) Facet-oriented Cu2Mg Intermetallic Compound with Cu3-Mg Sites for CO2 Electroreduction to Ethanol with Industrial Current Density,,,https://doi.org/10.1002/anie.202316907,,,Mg0.1Cu,,Cu,Mg,96.25,sphere,,,545.0,,,545.0,,0.0,100.0,0.0,gasdiffusion electrode,KOH,1.0,14.0,-0.55,CO,10.19,,Flow cell,1000.0,0.0,0.5,40.0,
3833,148,,2024,(111) Facet-oriented Cu2Mg Intermetallic Compound with Cu3-Mg Sites for CO2 Electroreduction to Ethanol with Industrial Current Density,,,https://doi.org/10.1002/anie.202316907,,,Mg0.1Cu,,Cu,Mg,96.25,sphere,,,545.0,,,545.0,,0.0,100.0,0.0,gasdiffusion electrode,KOH,1.0,14.0,-0.55,H2,31.04,,Flow cell,1000.0,0.0,0.5,40.0,
3834,148,,2024,(111) Facet-oriented Cu2Mg Intermetallic Compound with Cu3-Mg Sites for CO2 Electroreduction to Ethanol with Industrial Current Density,,,https://doi.org/10.1002/anie.202316907,,,Mg0.1Cu,,Cu,Mg,96.25,sphere,,,545.0,,,545.0,,0.0,100.0,0.0,gasdiffusion electrode,KOH,1.0,14.0,-0.62,C2H5OH,5.45,,Flow cell,1000.0,0.0,0.5,40.0,
3835,148,,2024,(111) Facet-oriented Cu2Mg Intermetallic Compound with Cu3-Mg Sites for CO2 Electroreduction to Ethanol with Industrial Current Density,,,https://doi.org/10.1002/anie.202316907,,,Mg0.1Cu,,Cu,Mg,96.25,sphere,,,545.0,,,545.0,,0.0,100.0,0.0,gasdiffusion electrode,KOH,1.0,14.0,-0.62,C2H4,10.9,,Flow cell,1000.0,0.0,0.5,40.0,
3836,148,,2024,(111) Facet-oriented Cu2Mg Intermetallic Compound with Cu3-Mg Sites for CO2 Electroreduction to Ethanol with Industrial Current Density,,,https://doi.org/10.1002/anie.202316907,,,Mg0.1Cu,,Cu,Mg,96.25,sphere,,,545.0,,,545.0,,0.0,100.0,0.0,gasdiffusion electrode,KOH,1.0,14.0,-0.62,HCOOH,2.61,,Flow cell,1000.0,0.0,0.5,40.0,
3837,148,,2024,(111) Facet-oriented Cu2Mg Intermetallic Compound with Cu3-Mg Sites for CO2 Electroreduction to Ethanol with Industrial Current Density,,,https://doi.org/10.1002/anie.202316907,,,Mg0.1Cu,,Cu,Mg,96.25,sphere,,,545.0,,,545.0,,0.0,100.0,0.0,gasdiffusion electrode,KOH,1.0,14.0,-0.62,CH4,47.39,,Flow cell,1000.0,0.0,0.5,40.0,
3838,148,,2024,(111) Facet-oriented Cu2Mg Intermetallic Compound with Cu3-Mg Sites for CO2 Electroreduction to Ethanol with Industrial Current Density,,,https://doi.org/10.1002/anie.202316907,,,Mg0.1Cu,,Cu,Mg,96.25,sphere,,,545.0,,,545.0,,0.0,100.0,0.0,gasdiffusion electrode,KOH,1.0,14.0,-0.62,CO,11.37,,Flow cell,1000.0,0.0,0.5,40.0,
3839,148,,2024,(111) Facet-oriented Cu2Mg Intermetallic Compound with Cu3-Mg Sites for CO2 Electroreduction to Ethanol with Industrial Current Density,,,https://doi.org/10.1002/anie.202316907,,,Mg0.1Cu,,Cu,Mg,96.25,sphere,,,545.0,,,545.0,,0.0,100.0,0.0,gasdiffusion electrode,KOH,1.0,14.0,-0.62,H2,19.67,,Flow cell,1000.0,0.0,0.5,40.0,
