Repository: vovamirosh/-CO2RR-Beyond-Green-AI

File: Datasets/prepr.csv (part 41 of 50)
DOI,Article name,Compound_1,Compound_2,"Cat./Support ratio, % (at)",Morphology (TEM/SEM),"Pore size, nm",width min (nm),width aver (nm),width max (nm),length min (nm),length aver (nm),length max (nm),"Cu, % (at.)","Cu+, % (at.)","Cu(2+), % (at.)",Base,electrolyte,"conc, M",pH,RHE vs V,Product,"FE, %","Time, h",Type of reactor,"Loading, μg/cm2","Add_carbon, %","Surface area of electrode, cm2","Flow rate CO2, ml/min","Av_volume, mkm^3",Ratio_sphere_volume,"Min_volume, mkm^3","Max_volume, mkm^3",1_efermi,1_density_atomic,1_total_magnetization_normalized_formula_units,1_energy_above_hull,1_energy_per_atom,1_volume,1_band_gap,2_efermi,2_density_atomic,2_total_magnetization_normalized_formula_units,2_energy_above_hull,2_energy_per_atom,2_volume,2_band_gap,Product_exactmw,Product_lipinskiHBA,Product_lipinskiHBD,Product_NumAtoms,Product_FractionCSP3,Product_CrippenClogP,Product_hallKierAlpha,Product_kappa2,Product_kappa3,anion_molar_conductance,anion_mobility,anion_diffusion_coefficient,anion_hydr_R_of_ion,Type of reactor_H-cell,Base_carbon paper electrode,Base_gasdiffusion electrode
https://doi.org/10.1039/D3MA01009K,Cu2O-5CeO2-C,Cu,CeO2,93.83,cubic,0.0,130.72,193.37,271.9,130.72,193.37,271.9,92.68,7.32,0.0,gasdiffusion electrode,KOH,2.0,14.0,-0.54,H2,77.73,1.0,H-cell,1000.0,0.0,1.0,200.0,0.007230482705753,0.3675525969478616,0.002233706549248,0.020101460958999996,7.51858683,11.445998564977856,2e-07,0.0,-10.846796,11.445998564977856,0.0,5.05743538,13.619880499307337,0.0,0.0,-9.204800156666666,40.85964149792201,1.8647,2.015650064,0.0,0.0,2.0,0.0,0.246,0.0,0.0,0.0,199.1,20.21,5.192,0.472,1.0,0.0,1.0
https://doi.org/10.1039/D3MA01009K,Cu2O-5CeO2-C,Cu,CeO2,93.83,cubic,0.0,130.72,193.37,271.9,130.72,193.37,271.9,92.68,7.32,0.0,gasdiffusion electrode,KOH,2.0,14.0,-0.54,CO,10.93,1.0,H-cell,1000.0,0.0,1.0,200.0,0.007230482705753,0.3675525969478616,0.002233706549248,0.020101460958999996,7.51858683,11.445998564977856,2e-07,0.0,-10.846796,11.445998564977856,0.0,5.05743538,13.619880499307337,0.0,0.0,-9.204800156666666,40.85964149792201,1.8647,27.99491462,1.0,0.0,2.0,0.0,-0.03751,-0.26,0.74,-6.106153846153846,199.1,20.21,5.192,0.472,1.0,0.0,1.0
https://doi.org/10.1039/D3MA01009K,Cu2O-5CeO2-C,Cu,CeO2,93.83,cubic,0.0,130.72,193.37,271.9,130.72,193.37,271.9,92.68,7.32,0.0,gasdiffusion electrode,KOH,2.0,14.0,-0.54,C2H4,11.34,1.0,H-cell,1000.0,0.0,1.0,200.0,0.007230482705753,0.3675525969478616,0.002233706549248,0.020101460958999996,7.51858683,11.445998564977856,2e-07,0.0,-10.846796,11.445998564977856,0.0,5.05743538,13.619880499307337,0.0,0.0,-9.204800156666666,40.85964149792201,1.8647,28.031300127999998,0.0,0.0,6.0,0.0,0.8022,-0.26,0.74,-6.106153846153846,199.1,20.21,5.192,0.472,1.0,0.0,1.0
https://doi.org/10.1039/D3MA01009K,Cu2O-5CeO2-C,Cu,CeO2,93.83,cubic,0.0,130.72,193.37,271.9,130.72,193.37,271.9,92.68,7.32,0.0,gasdiffusion electrode,KOH,3.0,14.0,-1.21,H2,25.1,1.0,H-cell,1000.0,0.0,1.0,200.0,0.007230482705753,0.3675525969478616,0.002233706549248,0.020101460958999996,7.51858683,11.445998564977856,2e-07,0.0,-10.846796,11.445998564977856,0.0,5.05743538,13.619880499307337,0.0,0.0,-9.204800156666666,40.85964149792201,1.8647,2.015650064,0.0,0.0,2.0,0.0,0.246,0.0,0.0,0.0,199.1,20.21,5.192,0.472,1.0,0.0,1.0
https://doi.org/10.1039/D3MA01009K,Cu2O-5CeO2-C,Cu,CeO2,93.83,cubic,0.0,130.72,193.37,271.9,130.72,193.37,271.9,92.68,7.32,0.0,gasdiffusion electrode,KOH,3.0,14.0,-1.21,CO,54.25,1.0,H-cell,1000.0,0.0,1.0,200.0,0.007230482705753,0.3675525969478616,0.002233706549248,0.020101460958999996,7.51858683,11.445998564977856,2e-07,0.0,-10.846796,11.445998564977856,0.0,5.05743538,13.619880499307337,0.0,0.0,-9.204800156666666,40.85964149792201,1.8647,27.99491462,1.0,0.0,2.0,0.0,-0.03751,-0.26,0.74,-6.106153846153846,199.1,20.21,5.192,0.472,1.0,0.0,1.0
https://doi.org/10.1039/D3MA01009K,Cu2O-5CeO2-C,Cu,CeO2,93.83,cubic,0.0,130.72,193.37,271.9,130.72,193.37,271.9,92.68,7.32,0.0,gasdiffusion electrode,KOH,3.0,14.0,-1.21,CH4,4.05,1.0,H-cell,1000.0,0.0,1.0,200.0,0.007230482705753,0.3675525969478616,0.002233706549248,0.020101460958999996,7.51858683,11.445998564977856,2e-07,0.0,-10.846796,11.445998564977856,0.0,5.05743538,13.619880499307337,0.0,0.0,-9.204800156666666,40.85964149792201,1.8647,16.031300127999998,0.0,0.0,5.0,1.0,0.6361,0.0,0.0,0.0,199.1,20.21,5.192,0.472,1.0,0.0,1.0
https://doi.org/10.1039/D3MA01009K,Cu2O-5CeO2-C,Cu,CeO2,93.83,cubic,0.0,130.72,193.37,271.9,130.72,193.37,271.9,92.68,7.32,0.0,gasdiffusion electrode,KOH,3.0,14.0,-1.21,C2H4,16.6,1.0,H-cell,1000.0,0.0,1.0,200.0,0.007230482705753,0.3675525969478616,0.002233706549248,0.020101460958999996,7.51858683,11.445998564977856,2e-07,0.0,-10.846796,11.445998564977856,0.0,5.05743538,13.619880499307337,0.0,0.0,-9.204800156666666,40.85964149792201,1.8647,28.031300127999998,0.0,0.0,6.0,0.0,0.8022,-0.26,0.74,-6.106153846153846,199.1,20.21,5.192,0.472,1.0,0.0,1.0
https://doi.org/10.1039/D3MA01009K,Cu2O-5CeO2-C,Cu,CeO2,93.83,cubic,0.0,130.72,193.37,271.9,130.72,193.37,271.9,92.68,7.32,0.0,gasdiffusion electrode,KOH,3.0,14.0,-1.15,H2,28.34,1.0,H-cell,1000.0,0.0,1.0,200.0,0.007230482705753,0.3675525969478616,0.002233706549248,0.020101460958999996,7.51858683,11.445998564977856,2e-07,0.0,-10.846796,11.445998564977856,0.0,5.05743538,13.619880499307337,0.0,0.0,-9.204800156666666,40.85964149792201,1.8647,2.015650064,0.0,0.0,2.0,0.0,0.246,0.0,0.0,0.0,199.1,20.21,5.192,0.472,1.0,0.0,1.0
https://doi.org/10.1039/D3MA01009K,Cu2O-5CeO2-C,Cu,CeO2,93.83,cubic,0.0,130.72,193.37,271.9,130.72,193.37,271.9,92.68,7.32,0.0,gasdiffusion electrode,KOH,3.0,14.0,-1.15,CO,24.49,1.0,H-cell,1000.0,0.0,1.0,200.0,0.007230482705753,0.3675525969478616,0.002233706549248,0.020101460958999996,7.51858683,11.445998564977856,2e-07,0.0,-10.846796,11.445998564977856,0.0,5.05743538,13.619880499307337,0.0,0.0,-9.204800156666666,40.85964149792201,1.8647,27.99491462,1.0,0.0,2.0,0.0,-0.03751,-0.26,0.74,-6.106153846153846,199.1,20.21,5.192,0.472,1.0,0.0,1.0
https://doi.org/10.1039/D3MA01009K,Cu2O-5CeO2-C,Cu,CeO2,93.83,cubic,0.0,130.72,193.37,271.9,130.72,193.37,271.9,92.68,7.32,0.0,gasdiffusion electrode,KOH,3.0,14.0,-1.15,CH4,6.48,1.0,H-cell,1000.0,0.0,1.0,200.0,0.007230482705753,0.3675525969478616,0.002233706549248,0.020101460958999996,7.51858683,11.445998564977856,2e-07,0.0,-10.846796,11.445998564977856,0.0,5.05743538,13.619880499307337,0.0,0.0,-9.204800156666666,40.85964149792201,1.8647,16.031300127999998,0.0,0.0,5.0,1.0,0.6361,0.0,0.0,0.0,199.1,20.21,5.192,0.472,1.0,0.0,1.0
https://doi.org/10.1039/D3MA01009K,Cu2O-5CeO2-C,Cu,CeO2,93.83,cubic,0.0,130.72,193.37,271.9,130.72,193.37,271.9,92.68,7.32,0.0,gasdiffusion electrode,KOH,3.0,14.0,-1.15,C2H4,40.69,1.0,H-cell,1000.0,0.0,1.0,200.0,0.007230482705753,0.3675525969478616,0.002233706549248,0.020101460958999996,7.51858683,11.445998564977856,2e-07,0.0,-10.846796,11.445998564977856,0.0,5.05743538,13.619880499307337,0.0,0.0,-9.204800156666666,40.85964149792201,1.8647,28.031300127999998,0.0,0.0,6.0,0.0,0.8022,-0.26,0.74,-6.106153846153846,199.1,20.21,5.192,0.472,1.0,0.0,1.0
https://doi.org/10.1039/D3MA01009K,Cu2O-5CeO2-C,Cu,CeO2,93.83,cubic,0.0,130.72,193.37,271.9,130.72,193.37,271.9,92.68,7.32,0.0,gasdiffusion electrode,KOH,3.0,14.0,-0.99,H2,40.69,1.0,H-cell,1000.0,0.0,1.0,200.0,0.007230482705753,0.3675525969478616,0.002233706549248,0.020101460958999996,7.51858683,11.445998564977856,2e-07,0.0,-10.846796,11.445998564977856,0.0,5.05743538,13.619880499307337,0.0,0.0,-9.204800156666666,40.85964149792201,1.8647,2.015650064,0.0,0.0,2.0,0.0,0.246,0.0,0.0,0.0,199.1,20.21,5.192,0.472,1.0,0.0,1.0
https://doi.org/10.1039/D3MA01009K,Cu2O-5CeO2-C,Cu,CeO2,93.83,cubic,0.0,130.72,193.37,271.9,130.72,193.37,271.9,92.68,7.32,0.0,gasdiffusion electrode,KOH,3.0,14.0,-0.99,CO,14.57,1.0,H-cell,1000.0,0.0,1.0,200.0,0.007230482705753,0.3675525969478616,0.002233706549248,0.020101460958999996,7.51858683,11.445998564977856,2e-07,0.0,-10.846796,11.445998564977856,0.0,5.05743538,13.619880499307337,0.0,0.0,-9.204800156666666,40.85964149792201,1.8647,27.99491462,1.0,0.0,2.0,0.0,-0.03751,-0.26,0.74,-6.106153846153846,199.1,20.21,5.192,0.472,1.0,0.0,1.0
https://doi.org/10.1039/D3MA01009K,Cu2O-5CeO2-C,Cu,CeO2,93.83,cubic,0.0,130.72,193.37,271.9,130.72,193.37,271.9,92.68,7.32,0.0,gasdiffusion electrode,KOH,3.0,14.0,-0.99,CH4,2.43,1.0,H-cell,1000.0,0.0,1.0,200.0,0.007230482705753,0.3675525969478616,0.002233706549248,0.020101460958999996,7.51858683,11.445998564977856,2e-07,0.0,-10.846796,11.445998564977856,0.0,5.05743538,13.619880499307337,0.0,0.0,-9.204800156666666,40.85964149792201,1.8647,16.031300127999998,0.0,0.0,5.0,1.0,0.6361,0.0,0.0,0.0,199.1,20.21,5.192,0.472,1.0,0.0,1.0
https://doi.org/10.1039/D3MA01009K,Cu2O-5CeO2-C,Cu,CeO2,93.83,cubic,0.0,130.72,193.37,271.9,130.72,193.37,271.9,92.68,7.32,0.0,gasdiffusion electrode,KOH,3.0,14.0,-0.99,C2H4,42.51,1.0,H-cell,1000.0,0.0,1.0,200.0,0.007230482705753,0.3675525969478616,0.002233706549248,0.020101460958999996,7.51858683,11.445998564977856,2e-07,0.0,-10.846796,11.445998564977856,0.0,5.05743538,13.619880499307337,0.0,0.0,-9.204800156666666,40.85964149792201,1.8647,28.031300127999998,0.0,0.0,6.0,0.0,0.8022,-0.26,0.74,-6.106153846153846,199.1,20.21,5.192,0.472,1.0,0.0,1.0
https://doi.org/10.1039/D3MA01009K,Cu2O-5CeO2-C,Cu,CeO2,93.83,cubic,0.0,130.72,193.37,271.9,130.72,193.37,271.9,92.68,7.32,0.0,gasdiffusion electrode,KOH,3.0,14.0,-0.91,H2,53.85,1.0,H-cell,1000.0,0.0,1.0,200.0,0.007230482705753,0.3675525969478616,0.002233706549248,0.020101460958999996,7.51858683,11.445998564977856,2e-07,0.0,-10.846796,11.445998564977856,0.0,5.05743538,13.619880499307337,0.0,0.0,-9.204800156666666,40.85964149792201,1.8647,2.015650064,0.0,0.0,2.0,0.0,0.246,0.0,0.0,0.0,199.1,20.21,5.192,0.472,1.0,0.0,1.0
https://doi.org/10.1039/D3MA01009K,Cu2O-5CeO2-C,Cu,CeO2,93.83,cubic,0.0,130.72,193.37,271.9,130.72,193.37,271.9,92.68,7.32,0.0,gasdiffusion electrode,KOH,3.0,14.0,-0.91,CO,13.16,1.0,H-cell,1000.0,0.0,1.0,200.0,0.007230482705753,0.3675525969478616,0.002233706549248,0.020101460958999996,7.51858683,11.445998564977856,2e-07,0.0,-10.846796,11.445998564977856,0.0,5.05743538,13.619880499307337,0.0,0.0,-9.204800156666666,40.85964149792201,1.8647,27.99491462,1.0,0.0,2.0,0.0,-0.03751,-0.26,0.74,-6.106153846153846,199.1,20.21,5.192,0.472,1.0,0.0,1.0
https://doi.org/10.1039/D3MA01009K,Cu2O-5CeO2-C,Cu,CeO2,93.83,cubic,0.0,130.72,193.37,271.9,130.72,193.37,271.9,92.68,7.32,0.0,gasdiffusion electrode,KOH,3.0,14.0,-0.91,CH4,2.02,1.0,H-cell,1000.0,0.0,1.0,200.0,0.007230482705753,0.3675525969478616,0.002233706549248,0.020101460958999996,7.51858683,11.445998564977856,2e-07,0.0,-10.846796,11.445998564977856,0.0,5.05743538,13.619880499307337,0.0,0.0,-9.204800156666666,40.85964149792201,1.8647,16.031300127999998,0.0,0.0,5.0,1.0,0.6361,0.0,0.0,0.0,199.1,20.21,5.192,0.472,1.0,0.0,1.0
https://doi.org/10.1039/D3MA01009K,Cu2O-5CeO2-C,Cu,CeO2,93.83,cubic,0.0,130.72,193.37,271.9,130.72,193.37,271.9,92.68,7.32,0.0,gasdiffusion electrode,KOH,3.0,14.0,-0.91,C2H4,30.57,1.0,H-cell,1000.0,0.0,1.0,200.0,0.007230482705753,0.3675525969478616,0.002233706549248,0.020101460958999996,7.51858683,11.445998564977856,2e-07,0.0,-10.846796,11.445998564977856,0.0,5.05743538,13.619880499307337,0.0,0.0,-9.204800156666666,40.85964149792201,1.8647,28.031300127999998,0.0,0.0,6.0,0.0,0.8022,-0.26,0.74,-6.106153846153846,199.1,20.21,5.192,0.472,1.0,0.0,1.0
https://doi.org/10.1039/D3MA01009K,Cu2O-5CeO2-C,Cu,CeO2,93.83,cubic,0.0,130.72,193.37,271.9,130.72,193.37,271.9,92.68,7.32,0.0,gasdiffusion electrode,KOH,3.0,14.0,-0.81,H2,63.36,1.0,H-cell,1000.0,0.0,1.0,200.0,0.007230482705753,0.3675525969478616,0.002233706549248,0.020101460958999996,7.51858683,11.445998564977856,2e-07,0.0,-10.846796,11.445998564977856,0.0,5.05743538,13.619880499307337,0.0,0.0,-9.204800156666666,40.85964149792201,1.8647,2.015650064,0.0,0.0,2.0,0.0,0.246,0.0,0.0,0.0,199.1,20.21,5.192,0.472,1.0,0.0,1.0
https://doi.org/10.1039/D3MA01009K,Cu2O-5CeO2-C,Cu,CeO2,93.83,cubic,0.0,130.72,193.37,271.9,130.72,193.37,271.9,92.68,7.32,0.0,gasdiffusion electrode,KOH,3.0,14.0,-0.81,CO,14.37,1.0,H-cell,1000.0,0.0,1.0,200.0,0.007230482705753,0.3675525969478616,0.002233706549248,0.020101460958999996,7.51858683,11.445998564977856,2e-07,0.0,-10.846796,11.445998564977856,0.0,5.05743538,13.619880499307337,0.0,0.0,-9.204800156666666,40.85964149792201,1.8647,27.99491462,1.0,0.0,2.0,0.0,-0.03751,-0.26,0.74,-6.106153846153846,199.1,20.21,5.192,0.472,1.0,0.0,1.0
https://doi.org/10.1039/D3MA01009K,Cu2O-5CeO2-C,Cu,CeO2,93.83,cubic,0.0,130.72,193.37,271.9,130.72,193.37,271.9,92.68,7.32,0.0,gasdiffusion electrode,KOH,3.0,14.0,-0.81,C2H4,22.47,1.0,H-cell,1000.0,0.0,1.0,200.0,0.007230482705753,0.3675525969478616,0.002233706549248,0.020101460958999996,7.51858683,11.445998564977856,2e-07,0.0,-10.846796,11.445998564977856,0.0,5.05743538,13.619880499307337,0.0,0.0,-9.204800156666666,40.85964149792201,1.8647,28.031300127999998,0.0,0.0,6.0,0.0,0.8022,-0.26,0.74,-6.106153846153846,199.1,20.21,5.192,0.472,1.0,0.0,1.0
https://doi.org/10.1039/D3MA01009K,Cu2O-5CeO2-C,Cu,CeO2,93.83,cubic,0.0,130.72,193.37,271.9,130.72,193.37,271.9,92.68,7.32,0.0,gasdiffusion electrode,KOH,3.0,14.0,-0.74,H2,71.66,1.0,H-cell,1000.0,0.0,1.0,200.0,0.007230482705753,0.3675525969478616,0.002233706549248,0.020101460958999996,7.51858683,11.445998564977856,2e-07,0.0,-10.846796,11.445998564977856,0.0,5.05743538,13.619880499307337,0.0,0.0,-9.204800156666666,40.85964149792201,1.8647,2.015650064,0.0,0.0,2.0,0.0,0.246,0.0,0.0,0.0,199.1,20.21,5.192,0.472,1.0,0.0,1.0
https://doi.org/10.1039/D3MA01009K,Cu2O-5CeO2-C,Cu,CeO2,93.83,cubic,0.0,130.72,193.37,271.9,130.72,193.37,271.9,92.68,7.32,0.0,gasdiffusion electrode,KOH,3.0,14.0,-0.74,CO,13.56,1.0,H-cell,1000.0,0.0,1.0,200.0,0.007230482705753,0.3675525969478616,0.002233706549248,0.020101460958999996,7.51858683,11.445998564977856,2e-07,0.0,-10.846796,11.445998564977856,0.0,5.05743538,13.619880499307337,0.0,0.0,-9.204800156666666,40.85964149792201,1.8647,27.99491462,1.0,0.0,2.0,0.0,-0.03751,-0.26,0.74,-6.106153846153846,199.1,20.21,5.192,0.472,1.0,0.0,1.0
https://doi.org/10.1039/D3MA01009K,Cu2O-5CeO2-C,Cu,CeO2,93.83,cubic,0.0,130.72,193.37,271.9,130.72,193.37,271.9,92.68,7.32,0.0,gasdiffusion electrode,KOH,3.0,14.0,-0.74,C2H4,15.18,1.0,H-cell,1000.0,0.0,1.0,200.0,0.007230482705753,0.3675525969478616,0.002233706549248,0.020101460958999996,7.51858683,11.445998564977856,2e-07,0.0,-10.846796,11.445998564977856,0.0,5.05743538,13.619880499307337,0.0,0.0,-9.204800156666666,40.85964149792201,1.8647,28.031300127999998,0.0,0.0,6.0,0.0,0.8022,-0.26,0.74,-6.106153846153846,199.1,20.21,5.192,0.472,1.0,0.0,1.0
https://doi.org/10.1039/D3MA01009K,Cu2O-10CeO2-C,Cu,CeO2,89.29,cubic,0.0,143.79,221.61,326.8,143.79,221.61,326.8,100.0,0.0,0.0,gasdiffusion electrode,KOH,1.0,14.0,-1.08,H2,20.41,1.0,H-cell,1000.0,0.0,1.0,200.0,0.010883486959281001,0.3675525969478615,0.0029729393619389996,0.034901664832,7.51858683,11.445998564977856,2e-07,0.0,-10.846796,11.445998564977856,0.0,5.05743538,13.619880499307337,0.0,0.0,-9.204800156666666,40.85964149792201,1.8647,2.015650064,0.0,0.0,2.0,0.0,0.246,0.0,0.0,0.0,199.1,20.21,5.192,0.472,1.0,0.0,1.0
https://doi.org/10.1039/D3MA01009K,Cu2O-10CeO2-C,Cu,CeO2,89.29,cubic,0.0,143.79,221.61,326.8,143.79,221.61,326.8,100.0,0.0,0.0,gasdiffusion electrode,KOH,1.0,14.0,-1.08,CO,37.57,1.0,H-cell,1000.0,0.0,1.0,200.0,0.010883486959281001,0.3675525969478615,0.0029729393619389996,0.034901664832,7.51858683,11.445998564977856,2e-07,0.0,-10.846796,11.445998564977856,0.0,5.05743538,13.619880499307337,0.0,0.0,-9.204800156666666,40.85964149792201,1.8647,27.99491462,1.0,0.0,2.0,0.0,-0.03751,-0.26,0.74,-6.106153846153846,199.1,20.21,5.192,0.472,1.0,0.0,1.0
https://doi.org/10.1039/D3MA01009K,Cu2O-10CeO2-C,Cu,CeO2,89.29,cubic,0.0,143.79,221.61,326.8,143.79,221.61,326.8,100.0,0.0,0.0,gasdiffusion electrode,KOH,1.0,14.0,-1.08,CH4,5.33,1.0,H-cell,1000.0,0.0,1.0,200.0,0.010883486959281001,0.3675525969478615,0.0029729393619389996,0.034901664832,7.51858683,11.445998564977856,2e-07,0.0,-10.846796,11.445998564977856,0.0,5.05743538,13.619880499307337,0.0,0.0,-9.204800156666666,40.85964149792201,1.8647,16.031300127999998,0.0,0.0,5.0,1.0,0.6361,0.0,0.0,0.0,199.1,20.21,5.192,0.472,1.0,0.0,1.0
https://doi.org/10.1039/D3MA01009K,Cu2O-10CeO2-C,Cu,CeO2,89.29,cubic,0.0,143.79,221.61,326.8,143.79,221.61,326.8,100.0,0.0,0.0,gasdiffusion electrode,KOH,1.0,14.0,-1.08,C2H4,36.98,1.0,H-cell,1000.0,0.0,1.0,200.0,0.010883486959281001,0.3675525969478615,0.0029729393619389996,0.034901664832,7.51858683,11.445998564977856,2e-07,0.0,-10.846796,11.445998564977856,0.0,5.05743538,13.619880499307337,0.0,0.0,-9.204800156666666,40.85964149792201,1.8647,28.031300127999998,0.0,0.0,6.0,0.0,0.8022,-0.26,0.74,-6.106153846153846,199.1,20.21,5.192,0.472,1.0,0.0,1.0
https://doi.org/10.1039/D3MA01009K,Cu2O-10CeO2-C,Cu,CeO2,89.29,cubic,0.0,143.79,221.61,326.8,143.79,221.61,326.8,100.0,0.0,0.0,gasdiffusion electrode,KOH,1.0,14.0,-1.03,H2,23.37,1.0,H-cell,1000.0,0.0,1.0,200.0,0.010883486959281001,0.3675525969478615,0.0029729393619389996,0.034901664832,7.51858683,11.445998564977856,2e-07,0.0,-10.846796,11.445998564977856,0.0,5.05743538,13.619880499307337,0.0,0.0,-9.204800156666666,40.85964149792201,1.8647,2.015650064,0.0,0.0,2.0,0.0,0.246,0.0,0.0,0.0,199.1,20.21,5.192,0.472,1.0,0.0,1.0
https://doi.org/10.1039/D3MA01009K,Cu2O-10CeO2-C,Cu,CeO2,89.29,cubic,0.0,143.79,221.61,326.8,143.79,221.61,326.8,100.0,0.0,0.0,gasdiffusion electrode,KOH,1.0,14.0,-1.03,CO,24.56,1.0,H-cell,1000.0,0.0,1.0,200.0,0.010883486959281001,0.3675525969478615,0.0029729393619389996,0.034901664832,7.51858683,11.445998564977856,2e-07,0.0,-10.846796,11.445998564977856,0.0,5.05743538,13.619880499307337,0.0,0.0,-9.204800156666666,40.85964149792201,1.8647,27.99491462,1.0,0.0,2.0,0.0,-0.03751,-0.26,0.74,-6.106153846153846,199.1,20.21,5.192,0.472,1.0,0.0,1.0
https://doi.org/10.1039/D3MA01009K,Cu2O-10CeO2-C,Cu,CeO2,89.29,cubic,0.0,143.79,221.61,326.8,143.79,221.61,326.8,100.0,0.0,0.0,gasdiffusion electrode,KOH,1.0,14.0,-1.03,CH4,3.55,1.0,H-cell,1000.0,0.0,1.0,200.0,0.010883486959281001,0.3675525969478615,0.0029729393619389996,0.034901664832,7.51858683,11.445998564977856,2e-07,0.0,-10.846796,11.445998564977856,0.0,5.05743538,13.619880499307337,0.0,0.0,-9.204800156666666,40.85964149792201,1.8647,16.031300127999998,0.0,0.0,5.0,1.0,0.6361,0.0,0.0,0.0,199.1,20.21,5.192,0.472,1.0,0.0,1.0
https://doi.org/10.1039/D3MA01009K,Cu2O-10CeO2-C,Cu,CeO2,89.29,cubic,0.0,143.79,221.61,326.8,143.79,221.61,326.8,100.0,0.0,0.0,gasdiffusion electrode,KOH,1.0,14.0,-1.03,C2H4,48.52,1.0,H-cell,1000.0,0.0,1.0,200.0,0.010883486959281001,0.3675525969478615,0.0029729393619389996,0.034901664832,7.51858683,11.445998564977856,2e-07,0.0,-10.846796,11.445998564977856,0.0,5.05743538,13.619880499307337,0.0,0.0,-9.204800156666666,40.85964149792201,1.8647,28.031300127999998,0.0,0.0,6.0,0.0,0.8022,-0.26,0.74,-6.106153846153846,199.1,20.21,5.192,0.472,1.0,0.0,1.0
https://doi.org/10.1039/D3MA01009K,Cu2O-10CeO2-C,Cu,CeO2,89.29,cubic,0.0,143.79,221.61,326.8,143.79,221.61,326.8,100.0,0.0,0.0,gasdiffusion electrode,KOH,1.0,14.0,-0.87,H2,36.09,1.0,H-cell,1000.0,0.0,1.0,200.0,0.010883486959281001,0.3675525969478615,0.0029729393619389996,0.034901664832,7.51858683,11.445998564977856,2e-07,0.0,-10.846796,11.445998564977856,0.0,5.05743538,13.619880499307337,0.0,0.0,-9.204800156666666,40.85964149792201,1.8647,2.015650064,0.0,0.0,2.0,0.0,0.246,0.0,0.0,0.0,199.1,20.21,5.192,0.472,1.0,0.0,1.0
https://doi.org/10.1039/D3MA01009K,Cu2O-10CeO2-C,Cu,CeO2,89.29,cubic,0.0,143.79,221.61,326.8,143.79,221.61,326.8,100.0,0.0,0.0,gasdiffusion electrode,KOH,1.0,14.0,-0.87,CO,13.02,1.0,H-cell,1000.0,0.0,1.0,200.0,0.010883486959281001,0.3675525969478615,0.0029729393619389996,0.034901664832,7.51858683,11.445998564977856,2e-07,0.0,-10.846796,11.445998564977856,0.0,5.05743538,13.619880499307337,0.0,0.0,-9.204800156666666,40.85964149792201,1.8647,27.99491462,1.0,0.0,2.0,0.0,-0.03751,-0.26,0.74,-6.106153846153846,199.1,20.21,5.192,0.472,1.0,0.0,1.0
https://doi.org/10.1039/D3MA01009K,Cu2O-10CeO2-C,Cu,CeO2,89.29,cubic,0.0,143.79,221.61,326.8,143.79,221.61,326.8,100.0,0.0,0.0,gasdiffusion electrode,KOH,1.0,14.0,-0.87,CH4,1.78,1.0,H-cell,1000.0,0.0,1.0,200.0,0.010883486959281001,0.3675525969478615,0.0029729393619389996,0.034901664832,7.51858683,11.445998564977856,2e-07,0.0,-10.846796,11.445998564977856,0.0,5.05743538,13.619880499307337,0.0,0.0,-9.204800156666666,40.85964149792201,1.8647,16.031300127999998,0.0,0.0,5.0,1.0,0.6361,0.0,0.0,0.0,199.1,20.21,5.192,0.472,1.0,0.0,1.0
https://doi.org/10.1039/D3MA01009K,Cu2O-10CeO2-C,Cu,CeO2,89.29,cubic,0.0,143.79,221.61,326.8,143.79,221.61,326.8,100.0,0.0,0.0,gasdiffusion electrode,KOH,1.0,14.0,-0.87,C2H4,49.41,1.0,H-cell,1000.0,0.0,1.0,200.0,0.010883486959281001,0.3675525969478615,0.0029729393619389996,0.034901664832,7.51858683,11.445998564977856,2e-07,0.0,-10.846796,11.445998564977856,0.0,5.05743538,13.619880499307337,0.0,0.0,-9.204800156666666,40.85964149792201,1.8647,28.031300127999998,0.0,0.0,6.0,0.0,0.8022,-0.26,0.74,-6.106153846153846,199.1,20.21,5.192,0.472,1.0,0.0,1.0
https://doi.org/10.1039/D3MA01009K,Cu2O-10CeO2-C,Cu,CeO2,89.29,cubic,0.0,143.79,221.61,326.8,143.79,221.61,326.8,100.0,0.0,0.0,gasdiffusion electrode,KOH,1.0,14.0,-0.77,H2,42.01,1.0,H-cell,1000.0,0.0,1.0,200.0,0.010883486959281001,0.3675525969478615,0.0029729393619389996,0.034901664832,7.51858683,11.445998564977856,2e-07,0.0,-10.846796,11.445998564977856,0.0,5.05743538,13.619880499307337,0.0,0.0,-9.204800156666666,40.85964149792201,1.8647,2.015650064,0.0,0.0,2.0,0.0,0.246,0.0,0.0,0.0,199.1,20.21,5.192,0.472,1.0,0.0,1.0
https://doi.org/10.1039/D3MA01009K,Cu2O-10CeO2-C,Cu,CeO2,89.29,cubic,0.0,143.79,221.61,326.8,143.79,221.61,326.8,100.0,0.0,0.0,gasdiffusion electrode,KOH,1.0,14.0,-0.77,CO,14.2,1.0,H-cell,1000.0,0.0,1.0,200.0,0.010883486959281001,0.3675525969478615,0.0029729393619389996,0.034901664832,7.51858683,11.445998564977856,2e-07,0.0,-10.846796,11.445998564977856,0.0,5.05743538,13.619880499307337,0.0,0.0,-9.204800156666666,40.85964149792201,1.8647,27.99491462,1.0,0.0,2.0,0.0,-0.03751,-0.26,0.74,-6.106153846153846,199.1,20.21,5.192,0.472,1.0,0.0,1.0
https://doi.org/10.1039/D3MA01009K,Cu2O-10CeO2-C,Cu,CeO2,89.29,cubic,0.0,143.79,221.61,326.8,143.79,221.61,326.8,100.0,0.0,0.0,gasdiffusion electrode,KOH,1.0,14.0,-0.77,C2H4,44.38,1.0,H-cell,1000.0,0.0,1.0,200.0,0.010883486959281001,0.3675525969478615,0.0029729393619389996,0.034901664832,7.51858683,11.445998564977856,2e-07,0.0,-10.846796,11.445998564977856,0.0,5.05743538,13.619880499307337,0.0,0.0,-9.204800156666666,40.85964149792201,1.8647,28.031300127999998,0.0,0.0,6.0,0.0,0.8022,-0.26,0.74,-6.106153846153846,199.1,20.21,5.192,0.472,1.0,0.0,1.0
https://doi.org/10.1039/D3MA01009K,Cu2O-10CeO2-C,Cu,CeO2,89.29,cubic,0.0,143.79,221.61,326.8,143.79,221.61,326.8,100.0,0.0,0.0,gasdiffusion electrode,KOH,1.0,14.0,-0.68,H2,54.73,1.0,H-cell,1000.0,0.0,1.0,200.0,0.010883486959281001,0.3675525969478615,0.0029729393619389996,0.034901664832,7.51858683,11.445998564977856,2e-07,0.0,-10.846796,11.445998564977856,0.0,5.05743538,13.619880499307337,0.0,0.0,-9.204800156666666,40.85964149792201,1.8647,2.015650064,0.0,0.0,2.0,0.0,0.246,0.0,0.0,0.0,199.1,20.21,5.192,0.472,1.0,0.0,1.0
https://doi.org/10.1039/D3MA01009K,Cu2O-10CeO2-C,Cu,CeO2,89.29,cubic,0.0,143.79,221.61,326.8,143.79,221.61,326.8,100.0,0.0,0.0,gasdiffusion electrode,KOH,1.0,14.0,-0.68,CO,15.38,1.0,H-cell,1000.0,0.0,1.0,200.0,0.010883486959281001,0.3675525969478615,0.0029729393619389996,0.034901664832,7.51858683,11.445998564977856,2e-07,0.0,-10.846796,11.445998564977856,0.0,5.05743538,13.619880499307337,0.0,0.0,-9.204800156666666,40.85964149792201,1.8647,27.99491462,1.0,0.0,2.0,0.0,-0.03751,-0.26,0.74,-6.106153846153846,199.1,20.21,5.192,0.472,1.0,0.0,1.0
https://doi.org/10.1039/D3MA01009K,Cu2O-10CeO2-C,Cu,CeO2,89.29,cubic,0.0,143.79,221.61,326.8,143.79,221.61,326.8,100.0,0.0,0.0,gasdiffusion electrode,KOH,1.0,14.0,-0.68,C2H4,30.18,1.0,H-cell,1000.0,0.0,1.0,200.0,0.010883486959281001,0.3675525969478615,0.0029729393619389996,0.034901664832,7.51858683,11.445998564977856,2e-07,0.0,-10.846796,11.445998564977856,0.0,5.05743538,13.619880499307337,0.0,0.0,-9.204800156666666,40.85964149792201,1.8647,28.031300127999998,0.0,0.0,6.0,0.0,0.8022,-0.26,0.74,-6.106153846153846,199.1,20.21,5.192,0.472,1.0,0.0,1.0
https://doi.org/10.1039/D3MA01009K,Cu2O-10CeO2-C,Cu,CeO2,89.29,cubic,0.0,143.79,221.61,326.8,143.79,221.61,326.8,100.0,0.0,0.0,gasdiffusion electrode,KOH,1.0,14.0,-0.55,H2,71.01,1.0,H-cell,1000.0,0.0,1.0,200.0,0.010883486959281001,0.3675525969478615,0.0029729393619389996,0.034901664832,7.51858683,11.445998564977856,2e-07,0.0,-10.846796,11.445998564977856,0.0,5.05743538,13.619880499307337,0.0,0.0,-9.204800156666666,40.85964149792201,1.8647,2.015650064,0.0,0.0,2.0,0.0,0.246,0.0,0.0,0.0,199.1,20.21,5.192,0.472,1.0,0.0,1.0
https://doi.org/10.1039/D3MA01009K,Cu2O-10CeO2-C,Cu,CeO2,89.29,cubic,0.0,143.79,221.61,326.8,143.79,221.61,326.8,100.0,0.0,0.0,gasdiffusion electrode,KOH,1.0,14.0,-0.55,CO,16.57,1.0,H-cell,1000.0,0.0,1.0,200.0,0.010883486959281001,0.3675525969478615,0.0029729393619389996,0.034901664832,7.51858683,11.445998564977856,2e-07,0.0,-10.846796,11.445998564977856,0.0,5.05743538,13.619880499307337,0.0,0.0,-9.204800156666666,40.85964149792201,1.8647,27.99491462,1.0,0.0,2.0,0.0,-0.03751,-0.26,0.74,-6.106153846153846,199.1,20.21,5.192,0.472,1.0,0.0,1.0
https://doi.org/10.1039/D3MA01009K,Cu2O-10CeO2-C,Cu,CeO2,89.29,cubic,0.0,143.79,221.61,326.8,143.79,221.61,326.8,100.0,0.0,0.0,gasdiffusion electrode,KOH,1.0,14.0,-0.55,C2H4,13.31,1.0,H-cell,1000.0,0.0,1.0,200.0,0.010883486959281001,0.3675525969478615,0.0029729393619389996,0.034901664832,7.51858683,11.445998564977856,2e-07,0.0,-10.846796,11.445998564977856,0.0,5.05743538,13.619880499307337,0.0,0.0,-9.204800156666666,40.85964149792201,1.8647,28.031300127999998,0.0,0.0,6.0,0.0,0.8022,-0.26,0.74,-6.106153846153846,199.1,20.21,5.192,0.472,1.0,0.0,1.0
https://doi.org/10.1039/D3MA01009K,Cu2O-15CeO2-C,Cu,CeO2,85.37,cubic,0.0,125.49,189.74,265.36,125.49,189.74,265.36,100.0,0.0,0.0,gasdiffusion electrode,KOH,1.0,14.0,-1.08,H2,18.34,1.0,H-cell,1000.0,0.0,1.0,200.0,0.006830880514424001,0.36755259694786147,0.001976183905149,0.018685571078656003,7.51858683,11.445998564977856,2e-07,0.0,-10.846796,11.445998564977856,0.0,5.05743538,13.619880499307337,0.0,0.0,-9.204800156666666,40.85964149792201,1.8647,2.015650064,0.0,0.0,2.0,0.0,0.246,0.0,0.0,0.0,199.1,20.21,5.192,0.472,1.0,0.0,1.0
https://doi.org/10.1039/D3MA01009K,Cu2O-15CeO2-C,Cu,CeO2,85.37,cubic,0.0,125.49,189.74,265.36,125.49,189.74,265.36,100.0,0.0,0.0,gasdiffusion electrode,KOH,1.0,14.0,-1.08,CO,45.27,1.0,H-cell,1000.0,0.0,1.0,200.0,0.006830880514424001,0.36755259694786147,0.001976183905149,0.018685571078656003,7.51858683,11.445998564977856,2e-07,0.0,-10.846796,11.445998564977856,0.0,5.05743538,13.619880499307337,0.0,0.0,-9.204800156666666,40.85964149792201,1.8647,27.99491462,1.0,0.0,2.0,0.0,-0.03751,-0.26,0.74,-6.106153846153846,199.1,20.21,5.192,0.472,1.0,0.0,1.0
https://doi.org/10.1039/D3MA01009K,Cu2O-15CeO2-C,Cu,CeO2,85.37,cubic,0.0,125.49,189.74,265.36,125.49,189.74,265.36,100.0,0.0,0.0,gasdiffusion electrode,KOH,1.0,14.0,-1.08,CH4,6.21,1.0,H-cell,1000.0,0.0,1.0,200.0,0.006830880514424001,0.36755259694786147,0.001976183905149,0.018685571078656003,7.51858683,11.445998564977856,2e-07,0.0,-10.846796,11.445998564977856,0.0,5.05743538,13.619880499307337,0.0,0.0,-9.204800156666666,40.85964149792201,1.8647,16.031300127999998,0.0,0.0,5.0,1.0,0.6361,0.0,0.0,0.0,199.1,20.21,5.192,0.472,1.0,0.0,1.0
https://doi.org/10.1039/D3MA01009K,Cu2O-15CeO2-C,Cu,CeO2,85.37,cubic,0.0,125.49,189.74,265.36,125.49,189.74,265.36,100.0,0.0,0.0,gasdiffusion electrode,KOH,1.0,14.0,-1.08,C2H4,30.77,1.0,H-cell,1000.0,0.0,1.0,200.0,0.006830880514424001,0.36755259694786147,0.001976183905149,0.018685571078656003,7.51858683,11.445998564977856,2e-07,0.0,-10.846796,11.445998564977856,0.0,5.05743538,13.619880499307337,0.0,0.0,-9.204800156666666,40.85964149792201,1.8647,28.031300127999998,0.0,0.0,6.0,0.0,0.8022,-0.26,0.74,-6.106153846153846,199.1,20.21,5.192,0.472,1.0,0.0,1.0
https://doi.org/10.1039/D3MA01009K,Cu2O-15CeO2-C,Cu,CeO2,85.37,cubic,0.0,125.49,189.74,265.36,125.49,189.74,265.36,100.0,0.0,0.0,gasdiffusion electrode,KOH,1.0,14.0,-1.03,H2,23.96,1.0,H-cell,1000.0,0.0,1.0,200.0,0.006830880514424001,0.36755259694786147,0.001976183905149,0.018685571078656003,7.51858683,11.445998564977856,2e-07,0.0,-10.846796,11.445998564977856,0.0,5.05743538,13.619880499307337,0.0,0.0,-9.204800156666666,40.85964149792201,1.8647,2.015650064,0.0,0.0,2.0,0.0,0.246,0.0,0.0,0.0,199.1,20.21,5.192,0.472,1.0,0.0,1.0
https://doi.org/10.1039/D3MA01009K,Cu2O-15CeO2-C,Cu,CeO2,85.37,cubic,0.0,125.49,189.74,265.36,125.49,189.74,265.36,100.0,0.0,0.0,gasdiffusion electrode,KOH,1.0,14.0,-1.03,CO,27.81,1.0,H-cell,1000.0,0.0,1.0,200.0,0.006830880514424001,0.36755259694786147,0.001976183905149,0.018685571078656003,7.51858683,11.445998564977856,2e-07,0.0,-10.846796,11.445998564977856,0.0,5.05743538,13.619880499307337,0.0,0.0,-9.204800156666666,40.85964149792201,1.8647,27.99491462,1.0,0.0,2.0,0.0,-0.03751,-0.26,0.74,-6.106153846153846,199.1,20.21,5.192,0.472,1.0,0.0,1.0
https://doi.org/10.1039/D3MA01009K,Cu2O-15CeO2-C,Cu,CeO2,85.37,cubic,0.0,125.49,189.74,265.36,125.49,189.74,265.36,100.0,0.0,0.0,gasdiffusion electrode,KOH,1.0,14.0,-1.03,CH4,5.92,1.0,H-cell,1000.0,0.0,1.0,200.0,0.006830880514424001,0.36755259694786147,0.001976183905149,0.018685571078656003,7.51858683,11.445998564977856,2e-07,0.0,-10.846796,11.445998564977856,0.0,5.05743538,13.619880499307337,0.0,0.0,-9.204800156666666,40.85964149792201,1.8647,16.031300127999998,0.0,0.0,5.0,1.0,0.6361,0.0,0.0,0.0,199.1,20.21,5.192,0.472,1.0,0.0,1.0
https://doi.org/10.1039/D3MA01009K,Cu2O-15CeO2-C,Cu,CeO2,85.37,cubic,0.0,125.49,189.74,265.36,125.49,189.74,265.36,100.0,0.0,0.0,gasdiffusion electrode,KOH,1.0,14.0,-1.03,C2H4,43.49,1.0,H-cell,1000.0,0.0,1.0,200.0,0.006830880514424001,0.36755259694786147,0.001976183905149,0.018685571078656003,7.51858683,11.445998564977856,2e-07,0.0,-10.846796,11.445998564977856,0.0,5.05743538,13.619880499307337,0.0,0.0,-9.204800156666666,40.85964149792201,1.8647,28.031300127999998,0.0,0.0,6.0,0.0,0.8022,-0.26,0.74,-6.106153846153846,199.1,20.21,5.192,0.472,1.0,0.0,1.0
https://doi.org/10.1039/D3MA01009K,Cu2O-15CeO2-C,Cu,CeO2,85.37,cubic,0.0,125.49,189.74,265.36,125.49,189.74,265.36,100.0,0.0,0.0,gasdiffusion electrode,KOH,1.0,14.0,-0.87,H2,36.09,1.0,H-cell,1000.0,0.0,1.0,200.0,0.006830880514424001,0.36755259694786147,0.001976183905149,0.018685571078656003,7.51858683,11.445998564977856,2e-07,0.0,-10.846796,11.445998564977856,0.0,5.05743538,13.619880499307337,0.0,0.0,-9.204800156666666,40.85964149792201,1.8647,2.015650064,0.0,0.0,2.0,0.0,0.246,0.0,0.0,0.0,199.1,20.21,5.192,0.472,1.0,0.0,1.0
https://doi.org/10.1039/D3MA01009K,Cu2O-15CeO2-C,Cu,CeO2,85.37,cubic,0.0,125.49,189.74,265.36,125.49,189.74,265.36,100.0,0.0,0.0,gasdiffusion electrode,KOH,1.0,14.0,-0.87,CO,14.5,1.0,H-cell,1000.0,0.0,1.0,200.0,0.006830880514424001,0.36755259694786147,0.001976183905149,0.018685571078656003,7.51858683,11.445998564977856,2e-07,0.0,-10.846796,11.445998564977856,0.0,5.05743538,13.619880499307337,0.0,0.0,-9.204800156666666,40.85964149792201,1.8647,27.99491462,1.0,0.0,2.0,0.0,-0.03751,-0.26,0.74,-6.106153846153846,199.1,20.21,5.192,0.472,1.0,0.0,1.0
https://doi.org/10.1039/D3MA01009K,Cu2O-15CeO2-C,Cu,CeO2,85.37,cubic,0.0,125.49,189.74,265.36,125.49,189.74,265.36,100.0,0.0,0.0,gasdiffusion electrode,KOH,1.0,14.0,-0.87,CH4,2.07,1.0,H-cell,1000.0,0.0,1.0,200.0,0.006830880514424001,0.36755259694786147,0.001976183905149,0.018685571078656003,7.51858683,11.445998564977856,2e-07,0.0,-10.846796,11.445998564977856,0.0,5.05743538,13.619880499307337,0.0,0.0,-9.204800156666666,40.85964149792201,1.8647,16.031300127999998,0.0,0.0,5.0,1.0,0.6361,0.0,0.0,0.0,199.1,20.21,5.192,0.472,1.0,0.0,1.0
https://doi.org/10.1039/D3MA01009K,Cu2O-15CeO2-C,Cu,CeO2,85.37,cubic,0.0,125.49,189.74,265.36,125.49,189.74,265.36,100.0,0.0,0.0,gasdiffusion electrode,KOH,1.0,14.0,-0.87,C2H4,47.93,1.0,H-cell,1000.0,0.0,1.0,200.0,0.006830880514424001,0.36755259694786147,0.001976183905149,0.018685571078656003,7.51858683,11.445998564977856,2e-07,0.0,-10.846796,11.445998564977856,0.0,5.05743538,13.619880499307337,0.0,0.0,-9.204800156666666,40.85964149792201,1.8647,28.031300127999998,0.0,0.0,6.0,0.0,0.8022,-0.26,0.74,-6.106153846153846,199.1,20.21,5.192,0.472,1.0,0.0,1.0
https://doi.org/10.1039/D3MA01009K,Cu2O-15CeO2-C,Cu,CeO2,85.37,cubic,0.0,125.49,189.74,265.36,125.49,189.74,265.36,100.0,0.0,0.0,gasdiffusion electrode,KOH,1.0,14.0,-0.77,H2,41.42,1.0,H-cell,1000.0,0.0,1.0,200.0,0.006830880514424001,0.36755259694786147,0.001976183905149,0.018685571078656003,7.51858683,11.445998564977856,2e-07,0.0,-10.846796,11.445998564977856,0.0,5.05743538,13.619880499307337,0.0,0.0,-9.204800156666666,40.85964149792201,1.8647,2.015650064,0.0,0.0,2.0,0.0,0.246,0.0,0.0,0.0,199.1,20.21,5.192,0.472,1.0,0.0,1.0
https://doi.org/10.1039/D3MA01009K,Cu2O-15CeO2-C,Cu,CeO2,85.37,cubic,0.0,125.49,189.74,265.36,125.49,189.74,265.36,100.0,0.0,0.0,gasdiffusion electrode,KOH,1.0,14.0,-0.77,CO,13.31,1.0,H-cell,1000.0,0.0,1.0,200.0,0.006830880514424001,0.36755259694786147,0.001976183905149,0.018685571078656003,7.51858683,11.445998564977856,2e-07,0.0,-10.846796,11.445998564977856,0.0,5.05743538,13.619880499307337,0.0,0.0,-9.204800156666666,40.85964149792201,1.8647,27.99491462,1.0,0.0,2.0,0.0,-0.03751,-0.26,0.74,-6.106153846153846,199.1,20.21,5.192,0.472,1.0,0.0,1.0
https://doi.org/10.1039/D3MA01009K,Cu2O-15CeO2-C,Cu,CeO2,85.37,cubic,0.0,125.49,189.74,265.36,125.49,189.74,265.36,100.0,0.0,0.0,gasdiffusion electrode,KOH,1.0,14.0,-0.77,C2H4,45.86,1.0,H-cell,1000.0,0.0,1.0,200.0,0.006830880514424001,0.36755259694786147,0.001976183905149,0.018685571078656003,7.51858683,11.445998564977856,2e-07,0.0,-10.846796,11.445998564977856,0.0,5.05743538,13.619880499307337,0.0,0.0,-9.204800156666666,40.85964149792201,1.8647,28.031300127999998,0.0,0.0,6.0,0.0,0.8022,-0.26,0.74,-6.106153846153846,199.1,20.21,5.192,0.472,1.0,0.0,1.0
https://doi.org/10.1039/D3MA01009K,Cu2O-15CeO2-C,Cu,CeO2,85.37,cubic,0.0,125.49,189.74,265.36,125.49,189.74,265.36,100.0,0.0,0.0,gasdiffusion electrode,KOH,1.0,14.0,-0.67,H2,52.07,1.0,H-cell,1000.0,0.0,1.0,200.0,0.006830880514424001,0.36755259694786147,0.001976183905149,0.018685571078656003,7.51858683,11.445998564977856,2e-07,0.0,-10.846796,11.445998564977856,0.0,5.05743538,13.619880499307337,0.0,0.0,-9.204800156666666,40.85964149792201,1.8647,2.015650064,0.0,0.0,2.0,0.0,0.246,0.0,0.0,0.0,199.1,20.21,5.192,0.472,1.0,0.0,1.0
https://doi.org/10.1039/D3MA01009K,Cu2O-15CeO2-C,Cu,CeO2,85.37,cubic,0.0,125.49,189.74,265.36,125.49,189.74,265.36,100.0,0.0,0.0,gasdiffusion electrode,KOH,1.0,14.0,-0.67,CO,14.5,1.0,H-cell,1000.0,0.0,1.0,200.0,0.006830880514424001,0.36755259694786147,0.001976183905149,0.018685571078656003,7.51858683,11.445998564977856,2e-07,0.0,-10.846796,11.445998564977856,0.0,5.05743538,13.619880499307337,0.0,0.0,-9.204800156666666,40.85964149792201,1.8647,27.99491462,1.0,0.0,2.0,0.0,-0.03751,-0.26,0.74,-6.106153846153846,199.1,20.21,5.192,0.472,1.0,0.0,1.0
https://doi.org/10.1039/D3MA01009K,Cu2O-15CeO2-C,Cu,CeO2,85.37,cubic,0.0,125.49,189.74,265.36,125.49,189.74,265.36,100.0,0.0,0.0,gasdiffusion electrode,KOH,1.0,14.0,-0.67,C2H4,33.73,1.0,H-cell,1000.0,0.0,1.0,200.0,0.006830880514424001,0.36755259694786147,0.001976183905149,0.018685571078656003,7.51858683,11.445998564977856,2e-07,0.0,-10.846796,11.445998564977856,0.0,5.05743538,13.619880499307337,0.0,0.0,-9.204800156666666,40.85964149792201,1.8647,28.031300127999998,0.0,0.0,6.0,0.0,0.8022,-0.26,0.74,-6.106153846153846,199.1,20.21,5.192,0.472,1.0,0.0,1.0
https://doi.org/10.1039/D3MA01009K,Cu2O-15CeO2-C,Cu,CeO2,85.37,cubic,0.0,125.49,189.74,265.36,125.49,189.74,265.36,100.0,0.0,0.0,gasdiffusion electrode,KOH,1.0,14.0,-0.55,H2,69.82,1.0,H-cell,1000.0,0.0,1.0,200.0,0.006830880514424001,0.36755259694786147,0.001976183905149,0.018685571078656003,7.51858683,11.445998564977856,2e-07,0.0,-10.846796,11.445998564977856,0.0,5.05743538,13.619880499307337,0.0,0.0,-9.204800156666666,40.85964149792201,1.8647,2.015650064,0.0,0.0,2.0,0.0,0.246,0.0,0.0,0.0,199.1,20.21,5.192,0.472,1.0,0.0,1.0
https://doi.org/10.1039/D3MA01009K,Cu2O-15CeO2-C,Cu,CeO2,85.37,cubic,0.0,125.49,189.74,265.36,125.49,189.74,265.36,100.0,0.0,0.0,gasdiffusion electrode,KOH,1.0,14.0,-0.55,CO,15.38,1.0,H-cell,1000.0,0.0,1.0,200.0,0.006830880514424001,0.36755259694786147,0.001976183905149,0.018685571078656003,7.51858683,11.445998564977856,2e-07,0.0,-10.846796,11.445998564977856,0.0,5.05743538,13.619880499307337,0.0,0.0,-9.204800156666666,40.85964149792201,1.8647,27.99491462,1.0,0.0,2.0,0.0,-0.03751,-0.26,0.74,-6.106153846153846,199.1,20.21,5.192,0.472,1.0,0.0,1.0
https://doi.org/10.1039/D3MA01009K,Cu2O-15CeO2-C,Cu,CeO2,85.37,cubic,0.0,125.49,189.74,265.36,125.49,189.74,265.36,100.0,0.0,0.0,gasdiffusion electrode,KOH,1.0,14.0,-0.55,C2H4,15.09,1.0,H-cell,1000.0,0.0,1.0,200.0,0.006830880514424001,0.36755259694786147,0.001976183905149,0.018685571078656003,7.51858683,11.445998564977856,2e-07,0.0,-10.846796,11.445998564977856,0.0,5.05743538,13.619880499307337,0.0,0.0,-9.204800156666666,40.85964149792201,1.8647,28.031300127999998,0.0,0.0,6.0,0.0,0.8022,-0.26,0.74,-6.106153846153846,199.1,20.21,5.192,0.472,1.0,0.0,1.0
https://doi.org/10.1039/D3MA01009K,Cu2O-20CeO2-C,Cu,Ce2O3,87.94,cubic,0.0,121.57,175.23,226.14,121.57,175.23,226.14,100.0,0.0,0.0,gasdiffusion electrode,KOH,1.0,14.0,-1.06,H2,13.61,1.0,H-cell,1000.0,0.0,1.0,200.0,0.0053805340346669995,0.3675525969478615,0.0017967152338929995,0.011564641211543998,7.51858683,11.445998564977856,2e-07,0.0,-10.846796,11.445998564977856,0.0,8.41138892,15.301856264076596,2.0000001,0.079304169250001,-9.032503662,76.50928132038298,0.0,2.015650064,0.0,0.0,2.0,0.0,0.246,0.0,0.0,0.0,199.1,20.21,5.192,0.472,1.0,0.0,1.0
https://doi.org/10.1039/D3MA01009K,Cu2O-20CeO2-C,Cu,Ce2O3,87.94,cubic,0.0,121.57,175.23,226.14,121.57,175.23,226.14,100.0,0.0,0.0,gasdiffusion electrode,KOH,1.0,14.0,-1.06,CO,51.18,1.0,H-cell,1000.0,0.0,1.0,200.0,0.0053805340346669995,0.3675525969478615,0.0017967152338929995,0.011564641211543998,7.51858683,11.445998564977856,2e-07,0.0,-10.846796,11.445998564977856,0.0,8.41138892,15.301856264076596,2.0000001,0.079304169250001,-9.032503662,76.50928132038298,0.0,27.99491462,1.0,0.0,2.0,0.0,-0.03751,-0.26,0.74,-6.106153846153846,199.1,20.21,5.192,0.472,1.0,0.0,1.0
https://doi.org/10.1039/D3MA01009K,Cu2O-20CeO2-C,Cu,Ce2O3,87.94,cubic,0.0,121.57,175.23,226.14,121.57,175.23,226.14,100.0,0.0,0.0,gasdiffusion electrode,KOH,1.0,14.0,-1.06,CH4,6.8,1.0,H-cell,1000.0,0.0,1.0,200.0,0.0053805340346669995,0.3675525969478615,0.0017967152338929995,0.011564641211543998,7.51858683,11.445998564977856,2e-07,0.0,-10.846796,11.445998564977856,0.0,8.41138892,15.301856264076596,2.0000001,0.079304169250001,-9.032503662,76.50928132038298,0.0,16.031300127999998,0.0,0.0,5.0,1.0,0.6361,0.0,0.0,0.0,199.1,20.21,5.192,0.472,1.0,0.0,1.0
https://doi.org/10.1039/D3MA01009K,Cu2O-20CeO2-C,Cu,Ce2O3,87.94,cubic,0.0,121.57,175.23,226.14,121.57,175.23,226.14,100.0,0.0,0.0,gasdiffusion electrode,KOH,1.0,14.0,-1.06,C2H4,28.7,1.0,H-cell,1000.0,0.0,1.0,200.0,0.0053805340346669995,0.3675525969478615,0.0017967152338929995,0.011564641211543998,7.51858683,11.445998564977856,2e-07,0.0,-10.846796,11.445998564977856,0.0,8.41138892,15.301856264076596,2.0000001,0.079304169250001,-9.032503662,76.50928132038298,0.0,28.031300127999998,0.0,0.0,6.0,0.0,0.8022,-0.26,0.74,-6.106153846153846,199.1,20.21,5.192,0.472,1.0,0.0,1.0
https://doi.org/10.1039/D3MA01009K,Cu2O-20CeO2-C,Cu,Ce2O3,87.94,cubic,0.0,121.57,175.23,226.14,121.57,175.23,226.14,100.0,0.0,0.0,gasdiffusion electrode,KOH,1.0,14.0,-1.05,H2,18.05,1.0,H-cell,1000.0,0.0,1.0,200.0,0.0053805340346669995,0.3675525969478615,0.0017967152338929995,0.011564641211543998,7.51858683,11.445998564977856,2e-07,0.0,-10.846796,11.445998564977856,0.0,8.41138892,15.301856264076596,2.0000001,0.079304169250001,-9.032503662,76.50928132038298,0.0,2.015650064,0.0,0.0,2.0,0.0,0.246,0.0,0.0,0.0,199.1,20.21,5.192,0.472,1.0,0.0,1.0
https://doi.org/10.1039/D3MA01009K,Cu2O-20CeO2-C,Cu,Ce2O3,87.94,cubic,0.0,121.57,175.23,226.14,121.57,175.23,226.14,100.0,0.0,0.0,gasdiffusion electrode,KOH,1.0,14.0,-1.05,CO,34.32,1.0,H-cell,1000.0,0.0,1.0,200.0,0.0053805340346669995,0.3675525969478615,0.0017967152338929995,0.011564641211543998,7.51858683,11.445998564977856,2e-07,0.0,-10.846796,11.445998564977856,0.0,8.41138892,15.301856264076596,2.0000001,0.079304169250001,-9.032503662,76.50928132038298,0.0,27.99491462,1.0,0.0,2.0,0.0,-0.03751,-0.26,0.74,-6.106153846153846,199.1,20.21,5.192,0.472,1.0,0.0,1.0
