Repository: vovamirosh/-CO2RR-Beyond-Green-AI

File: Datasets/raw_dataset.csv (part 41 of 43)
,Number,Autor,Publication,Title,Journal,IF,DOI,"Stability, hour",Key Product,Article name,Formula,Compound_1,Compound_2,"Cat./Support ratio, % (at)",Morphology (TEM/SEM),"Pore size, nm",width min (nm),width aver (nm),width max (nm),length min (nm),length aver (nm),length max (nm),"Cu, % (at.)","Cu+, % (at.)","Cu(2+), % (at.)",Base,electrolyte,"conc, M",pH,RHE vs V,Product,"FE, %","Time, h",Type of reactor,"Loading, μg/cm2","Add_carbon, %","Surface area of electrode, cm2","Flow rate CO2, ml/min","Volume, cm3"
3840,148,,2024,(111) Facet-oriented Cu2Mg Intermetallic Compound with Cu3-Mg Sites for CO2 Electroreduction to Ethanol with Industrial Current Density,,,https://doi.org/10.1002/anie.202316907,,,Mg0.1Cu,,Cu,Mg,96.25,sphere,,,545.0,,,545.0,,0.0,100.0,0.0,gasdiffusion electrode,KOH,1.0,14.0,-1.13,C2H5OH,4.5,,Flow cell,1000.0,0.0,0.5,40.0,
3841,148,,2024,(111) Facet-oriented Cu2Mg Intermetallic Compound with Cu3-Mg Sites for CO2 Electroreduction to Ethanol with Industrial Current Density,,,https://doi.org/10.1002/anie.202316907,,,Mg0.1Cu,,Cu,Mg,96.25,sphere,,,545.0,,,545.0,,0.0,100.0,0.0,gasdiffusion electrode,KOH,1.0,14.0,-1.13,C2H4,6.64,,Flow cell,1000.0,0.0,0.5,40.0,
3842,148,,2024,(111) Facet-oriented Cu2Mg Intermetallic Compound with Cu3-Mg Sites for CO2 Electroreduction to Ethanol with Industrial Current Density,,,https://doi.org/10.1002/anie.202316907,,,Mg0.1Cu,,Cu,Mg,96.25,sphere,,,545.0,,,545.0,,0.0,100.0,0.0,gasdiffusion electrode,KOH,1.0,14.0,-1.13,CH4,59.48,,Flow cell,1000.0,0.0,0.5,40.0,
3843,148,,2024,(111) Facet-oriented Cu2Mg Intermetallic Compound with Cu3-Mg Sites for CO2 Electroreduction to Ethanol with Industrial Current Density,,,https://doi.org/10.1002/anie.202316907,,,Mg0.1Cu,,Cu,Mg,96.25,sphere,,,545.0,,,545.0,,0.0,100.0,0.0,gasdiffusion electrode,KOH,1.0,14.0,-1.13,CO,2.37,,Flow cell,1000.0,0.0,0.5,40.0,
3844,148,,2024,(111) Facet-oriented Cu2Mg Intermetallic Compound with Cu3-Mg Sites for CO2 Electroreduction to Ethanol with Industrial Current Density,,,https://doi.org/10.1002/anie.202316907,,,Mg0.1Cu,,Cu,Mg,96.25,sphere,,,545.0,,,545.0,,0.0,100.0,0.0,gasdiffusion electrode,KOH,1.0,14.0,-1.13,H2,26.54,,Flow cell,1000.0,0.0,0.5,40.0,
3845,148,,2024,(111) Facet-oriented Cu2Mg Intermetallic Compound with Cu3-Mg Sites for CO2 Electroreduction to Ethanol with Industrial Current Density,,,https://doi.org/10.1002/anie.202316907,,,Mg0.1Cu,,Cu,Mg,96.25,sphere,,,545.0,,,545.0,,0.0,100.0,0.0,gasdiffusion electrode,KOH,1.0,14.0,-1.34,C2H5OH,5.92,,Flow cell,1000.0,0.0,0.5,40.0,
3846,148,,2024,(111) Facet-oriented Cu2Mg Intermetallic Compound with Cu3-Mg Sites for CO2 Electroreduction to Ethanol with Industrial Current Density,,,https://doi.org/10.1002/anie.202316907,,,Mg0.1Cu,,Cu,Mg,96.25,sphere,,,545.0,,,545.0,,0.0,100.0,0.0,gasdiffusion electrode,KOH,1.0,14.0,-1.34,C2H4,9.72,,Flow cell,1000.0,0.0,0.5,40.0,
3847,148,,2024,(111) Facet-oriented Cu2Mg Intermetallic Compound with Cu3-Mg Sites for CO2 Electroreduction to Ethanol with Industrial Current Density,,,https://doi.org/10.1002/anie.202316907,,,Mg0.1Cu,,Cu,Mg,96.25,sphere,,,545.0,,,545.0,,0.0,100.0,0.0,gasdiffusion electrode,KOH,1.0,14.0,-1.34,CH4,63.74,,Flow cell,1000.0,0.0,0.5,40.0,
3848,148,,2024,(111) Facet-oriented Cu2Mg Intermetallic Compound with Cu3-Mg Sites for CO2 Electroreduction to Ethanol with Industrial Current Density,,,https://doi.org/10.1002/anie.202316907,,,Mg0.1Cu,,Cu,Mg,96.25,sphere,,,545.0,,,545.0,,0.0,100.0,0.0,gasdiffusion electrode,KOH,1.0,14.0,-1.34,CO,2.61,,Flow cell,1000.0,0.0,0.5,40.0,
3849,148,,2024,(111) Facet-oriented Cu2Mg Intermetallic Compound with Cu3-Mg Sites for CO2 Electroreduction to Ethanol with Industrial Current Density,,,https://doi.org/10.1002/anie.202316907,,,Mg0.1Cu,,Cu,Mg,96.25,sphere,,,545.0,,,545.0,,0.0,100.0,0.0,gasdiffusion electrode,KOH,1.0,14.0,-1.34,H2,17.3,,Flow cell,1000.0,0.0,0.5,40.0,
3850,148,,2024,(111) Facet-oriented Cu2Mg Intermetallic Compound with Cu3-Mg Sites for CO2 Electroreduction to Ethanol with Industrial Current Density,,,https://doi.org/10.1002/anie.202316907,,,Mg0.1Cu,,Cu,Mg,96.25,sphere,,,545.0,,,545.0,,0.0,100.0,0.0,gasdiffusion electrode,KOH,1.0,14.0,-1.83,C2H4,5.45,,Flow cell,1000.0,0.0,0.5,40.0,
3851,148,,2024,(111) Facet-oriented Cu2Mg Intermetallic Compound with Cu3-Mg Sites for CO2 Electroreduction to Ethanol with Industrial Current Density,,,https://doi.org/10.1002/anie.202316907,,,Mg0.1Cu,,Cu,Mg,96.25,sphere,,,545.0,,,545.0,,0.0,100.0,0.0,gasdiffusion electrode,KOH,1.0,14.0,-1.83,CH4,28.2,,Flow cell,1000.0,0.0,0.5,40.0,
3852,148,,2024,(111) Facet-oriented Cu2Mg Intermetallic Compound with Cu3-Mg Sites for CO2 Electroreduction to Ethanol with Industrial Current Density,,,https://doi.org/10.1002/anie.202316907,,,Mg0.1Cu,,Cu,Mg,96.25,sphere,,,545.0,,,545.0,,0.0,100.0,0.0,gasdiffusion electrode,KOH,1.0,14.0,-1.83,H2,64.45,,Flow cell,1000.0,0.0,0.5,40.0,
3853,150,,2024,Delicate control of a gold-copper oxide tandem structure enables the efficient production of high-value chemicals by electrochemical carbon dioxide reduction,,,https://doi.org/10.1016/j.nanoen.2024.110176,,,S-2.0-Au@Cu2O,,Cu2O,Au,82.46,octahedron,,155.12,251.91,324.88,164.88,326.23,430.24,0.0,100.0,0.0,carbon paper electrode,KHCO3,1.0,8.32,– 0.68,H2,28.49,0.3,Flow cell,600.0,0.0,2.0,20.0,
3854,150,,2024,Delicate control of a gold-copper oxide tandem structure enables the efficient production of high-value chemicals by electrochemical carbon dioxide reduction,,,https://doi.org/10.1016/j.nanoen.2024.110176,,,S-2.0-Au@Cu2O,,Cu2O,Au,82.46,octahedron,,155.12,251.91,324.88,164.88,326.23,430.24,0.0,100.0,0.0,carbon paper electrode,KHCO3,1.0,8.32,– 0.78,H2,24.92,0.3,Flow cell,600.0,0.0,2.0,20.0,
3855,150,,2024,Delicate control of a gold-copper oxide tandem structure enables the efficient production of high-value chemicals by electrochemical carbon dioxide reduction,,,https://doi.org/10.1016/j.nanoen.2024.110176,,,S-2.0-Au@Cu2O,,Cu2O,Au,82.46,octahedron,,155.12,251.91,324.88,164.88,326.23,430.24,0.0,100.0,0.0,carbon paper electrode,KHCO3,1.0,8.32,– 0.87,H2,20.25,0.3,Flow cell,600.0,0.0,2.0,20.0,
3856,150,,2024,Delicate control of a gold-copper oxide tandem structure enables the efficient production of high-value chemicals by electrochemical carbon dioxide reduction,,,https://doi.org/10.1016/j.nanoen.2024.110176,,,S-2.0-Au@Cu2O,,Cu2O,Au,82.46,octahedron,,155.12,251.91,324.88,164.88,326.23,430.24,0.0,100.0,0.0,carbon paper electrode,KHCO3,1.0,8.32,– 0.91,H2,18.27,0.3,Flow cell,600.0,0.0,2.0,20.0,
3857,150,,2024,Delicate control of a gold-copper oxide tandem structure enables the efficient production of high-value chemicals by electrochemical carbon dioxide reduction,,,https://doi.org/10.1016/j.nanoen.2024.110176,,,S-2.0-Au@Cu2O,,Cu2O,Au,82.46,octahedron,,155.12,251.91,324.88,164.88,326.23,430.24,0.0,100.0,0.0,carbon paper electrode,KHCO3,1.0,8.32,– 0.95,H2,15.77,0.3,Flow cell,600.0,0.0,2.0,20.0,
3858,150,,2024,Delicate control of a gold-copper oxide tandem structure enables the efficient production of high-value chemicals by electrochemical carbon dioxide reduction,,,https://doi.org/10.1016/j.nanoen.2024.110176,,,S-2.0-Au@Cu2O,,Cu2O,Au,82.46,octahedron,,155.12,251.91,324.88,164.88,326.23,430.24,0.0,100.0,0.0,carbon paper electrode,KHCO3,1.0,8.32,– 0.68,CO,31.12,0.3,Flow cell,600.0,0.0,2.0,20.0,
3859,150,,2024,Delicate control of a gold-copper oxide tandem structure enables the efficient production of high-value chemicals by electrochemical carbon dioxide reduction,,,https://doi.org/10.1016/j.nanoen.2024.110176,,,S-2.0-Au@Cu2O,,Cu2O,Au,82.46,octahedron,,155.12,251.91,324.88,164.88,326.23,430.24,0.0,100.0,0.0,carbon paper electrode,KHCO3,1.0,8.32,– 0.78,CO,19.93,0.3,Flow cell,600.0,0.0,2.0,20.0,
3860,150,,2024,Delicate control of a gold-copper oxide tandem structure enables the efficient production of high-value chemicals by electrochemical carbon dioxide reduction,,,https://doi.org/10.1016/j.nanoen.2024.110176,,,S-2.0-Au@Cu2O,,Cu2O,Au,82.46,octahedron,,155.12,251.91,324.88,164.88,326.23,430.24,0.0,100.0,0.0,carbon paper electrode,KHCO3,1.0,8.32,– 0.87,CO,16.23,0.3,Flow cell,600.0,0.0,2.0,20.0,
3861,150,,2024,Delicate control of a gold-copper oxide tandem structure enables the efficient production of high-value chemicals by electrochemical carbon dioxide reduction,,,https://doi.org/10.1016/j.nanoen.2024.110176,,,S-2.0-Au@Cu2O,,Cu2O,Au,82.46,octahedron,,155.12,251.91,324.88,164.88,326.23,430.24,0.0,100.0,0.0,carbon paper electrode,KHCO3,1.0,8.32,– 0.91,CO,12.0,0.3,Flow cell,600.0,0.0,2.0,20.0,
3862,150,,2024,Delicate control of a gold-copper oxide tandem structure enables the efficient production of high-value chemicals by electrochemical carbon dioxide reduction,,,https://doi.org/10.1016/j.nanoen.2024.110176,,,S-2.0-Au@Cu2O,,Cu2O,Au,82.46,octahedron,,155.12,251.91,324.88,164.88,326.23,430.24,0.0,100.0,0.0,carbon paper electrode,KHCO3,1.0,8.32,– 0.95,CO,9.64,0.3,Flow cell,600.0,0.0,2.0,20.0,
3863,150,,2024,Delicate control of a gold-copper oxide tandem structure enables the efficient production of high-value chemicals by electrochemical carbon dioxide reduction,,,https://doi.org/10.1016/j.nanoen.2024.110176,,,S-2.0-Au@Cu2O,,Cu2O,Au,82.46,octahedron,,155.12,251.91,324.88,164.88,326.23,430.24,0.0,100.0,0.0,carbon paper electrode,KHCO3,1.0,8.32,– 0.87,CH3OH,1.0,0.3,Flow cell,600.0,0.0,2.0,20.0,
3864,150,,2024,Delicate control of a gold-copper oxide tandem structure enables the efficient production of high-value chemicals by electrochemical carbon dioxide reduction,,,https://doi.org/10.1016/j.nanoen.2024.110176,,,S-2.0-Au@Cu2O,,Cu2O,Au,82.46,octahedron,,155.12,251.91,324.88,164.88,326.23,430.24,0.0,100.0,0.0,carbon paper electrode,KHCO3,1.0,8.32,– 0.91,CH3OH,1.17,0.3,Flow cell,600.0,0.0,2.0,20.0,
3865,150,,2024,Delicate control of a gold-copper oxide tandem structure enables the efficient production of high-value chemicals by electrochemical carbon dioxide reduction,,,https://doi.org/10.1016/j.nanoen.2024.110176,,,S-2.0-Au@Cu2O,,Cu2O,Au,82.46,octahedron,,155.12,251.91,324.88,164.88,326.23,430.24,0.0,100.0,0.0,carbon paper electrode,KHCO3,1.0,8.32,– 0.95,CH3OH,0.94,0.3,Flow cell,600.0,0.0,2.0,20.0,
3866,150,,2024,Delicate control of a gold-copper oxide tandem structure enables the efficient production of high-value chemicals by electrochemical carbon dioxide reduction,,,https://doi.org/10.1016/j.nanoen.2024.110176,,,S-2.0-Au@Cu2O,,Cu2O,Au,82.46,octahedron,,155.12,251.91,324.88,164.88,326.23,430.24,0.0,100.0,0.0,carbon paper electrode,KHCO3,1.0,8.32,– 0.68,HCOOH,18.97,0.3,Flow cell,600.0,0.0,2.0,20.0,
3867,150,,2024,Delicate control of a gold-copper oxide tandem structure enables the efficient production of high-value chemicals by electrochemical carbon dioxide reduction,,,https://doi.org/10.1016/j.nanoen.2024.110176,,,S-2.0-Au@Cu2O,,Cu2O,Au,82.46,octahedron,,155.12,251.91,324.88,164.88,326.23,430.24,0.0,100.0,0.0,carbon paper electrode,KHCO3,1.0,8.32,– 0.78,HCOOH,11.69,0.3,Flow cell,600.0,0.0,2.0,20.0,
3868,150,,2024,Delicate control of a gold-copper oxide tandem structure enables the efficient production of high-value chemicals by electrochemical carbon dioxide reduction,,,https://doi.org/10.1016/j.nanoen.2024.110176,,,S-2.0-Au@Cu2O,,Cu2O,Au,82.46,octahedron,,155.12,251.91,324.88,164.88,326.23,430.24,0.0,100.0,0.0,carbon paper electrode,KHCO3,1.0,8.32,– 0.87,HCOOH,6.16,0.3,Flow cell,600.0,0.0,2.0,20.0,
3869,150,,2024,Delicate control of a gold-copper oxide tandem structure enables the efficient production of high-value chemicals by electrochemical carbon dioxide reduction,,,https://doi.org/10.1016/j.nanoen.2024.110176,,,S-2.0-Au@Cu2O,,Cu2O,Au,82.46,octahedron,,155.12,251.91,324.88,164.88,326.23,430.24,0.0,100.0,0.0,carbon paper electrode,KHCO3,1.0,8.32,– 0.91,HCOOH,3.63,0.3,Flow cell,600.0,0.0,2.0,20.0,
3870,150,,2024,Delicate control of a gold-copper oxide tandem structure enables the efficient production of high-value chemicals by electrochemical carbon dioxide reduction,,,https://doi.org/10.1016/j.nanoen.2024.110176,,,S-2.0-Au@Cu2O,,Cu2O,Au,82.46,octahedron,,155.12,251.91,324.88,164.88,326.23,430.24,0.0,100.0,0.0,carbon paper electrode,KHCO3,1.0,8.32,– 0.95,HCOOH,2.53,0.3,Flow cell,600.0,0.0,2.0,20.0,
3871,150,,2024,Delicate control of a gold-copper oxide tandem structure enables the efficient production of high-value chemicals by electrochemical carbon dioxide reduction,,,https://doi.org/10.1016/j.nanoen.2024.110176,,,S-2.0-Au@Cu2O,,Cu2O,Au,82.46,octahedron,,155.12,251.91,324.88,164.88,326.23,430.24,0.0,100.0,0.0,carbon paper electrode,KHCO3,1.0,8.32,– 0.68,C2H4,3.38,0.3,Flow cell,600.0,0.0,2.0,20.0,
3872,150,,2024,Delicate control of a gold-copper oxide tandem structure enables the efficient production of high-value chemicals by electrochemical carbon dioxide reduction,,,https://doi.org/10.1016/j.nanoen.2024.110176,,,S-2.0-Au@Cu2O,,Cu2O,Au,82.46,octahedron,,155.12,251.91,324.88,164.88,326.23,430.24,0.0,100.0,0.0,carbon paper electrode,KHCO3,1.0,8.32,– 0.78,C2H4,15.94,0.3,Flow cell,600.0,0.0,2.0,20.0,
3873,150,,2024,Delicate control of a gold-copper oxide tandem structure enables the efficient production of high-value chemicals by electrochemical carbon dioxide reduction,,,https://doi.org/10.1016/j.nanoen.2024.110176,,,S-2.0-Au@Cu2O,,Cu2O,Au,82.46,octahedron,,155.12,251.91,324.88,164.88,326.23,430.24,0.0,100.0,0.0,carbon paper electrode,KHCO3,1.0,8.32,– 0.87,C2H4,24.85,0.3,Flow cell,600.0,0.0,2.0,20.0,
3874,150,,2024,Delicate control of a gold-copper oxide tandem structure enables the efficient production of high-value chemicals by electrochemical carbon dioxide reduction,,,https://doi.org/10.1016/j.nanoen.2024.110176,,,S-2.0-Au@Cu2O,,Cu2O,Au,82.46,octahedron,,155.12,251.91,324.88,164.88,326.23,430.24,0.0,100.0,0.0,carbon paper electrode,KHCO3,1.0,8.32,– 0.91,C2H4,30.22,0.3,Flow cell,600.0,0.0,2.0,20.0,
3875,150,,2024,Delicate control of a gold-copper oxide tandem structure enables the efficient production of high-value chemicals by electrochemical carbon dioxide reduction,,,https://doi.org/10.1016/j.nanoen.2024.110176,,,S-2.0-Au@Cu2O,,Cu2O,Au,82.46,octahedron,,155.12,251.91,324.88,164.88,326.23,430.24,0.0,100.0,0.0,carbon paper electrode,KHCO3,1.0,8.32,– 0.95,C2H4,33.72,0.3,Flow cell,600.0,0.0,2.0,20.0,
3876,150,,2024,Delicate control of a gold-copper oxide tandem structure enables the efficient production of high-value chemicals by electrochemical carbon dioxide reduction,,,https://doi.org/10.1016/j.nanoen.2024.110176,,,S-2.0-Au@Cu2O,,Cu2O,Au,82.46,octahedron,,155.12,251.91,324.88,164.88,326.23,430.24,0.0,100.0,0.0,carbon paper electrode,KHCO3,1.0,8.32,– 0.68,C2H5OH,2.78,0.3,Flow cell,600.0,0.0,2.0,20.0,
3877,150,,2024,Delicate control of a gold-copper oxide tandem structure enables the efficient production of high-value chemicals by electrochemical carbon dioxide reduction,,,https://doi.org/10.1016/j.nanoen.2024.110176,,,S-2.0-Au@Cu2O,,Cu2O,Au,82.46,octahedron,,155.12,251.91,324.88,164.88,326.23,430.24,0.0,100.0,0.0,carbon paper electrode,KHCO3,1.0,8.32,– 0.78,C2H5OH,5.81,0.3,Flow cell,600.0,0.0,2.0,20.0,
3878,150,,2024,Delicate control of a gold-copper oxide tandem structure enables the efficient production of high-value chemicals by electrochemical carbon dioxide reduction,,,https://doi.org/10.1016/j.nanoen.2024.110176,,,S-2.0-Au@Cu2O,,Cu2O,Au,82.46,octahedron,,155.12,251.91,324.88,164.88,326.23,430.24,0.0,100.0,0.0,carbon paper electrode,KHCO3,1.0,8.32,– 0.87,C2H5OH,10.2,0.3,Flow cell,600.0,0.0,2.0,20.0,
3879,150,,2024,Delicate control of a gold-copper oxide tandem structure enables the efficient production of high-value chemicals by electrochemical carbon dioxide reduction,,,https://doi.org/10.1016/j.nanoen.2024.110176,,,S-2.0-Au@Cu2O,,Cu2O,Au,82.46,octahedron,,155.12,251.91,324.88,164.88,326.23,430.24,0.0,100.0,0.0,carbon paper electrode,KHCO3,1.0,8.32,– 0.91,C2H5OH,14.78,0.3,Flow cell,600.0,0.0,2.0,20.0,
3880,150,,2024,Delicate control of a gold-copper oxide tandem structure enables the efficient production of high-value chemicals by electrochemical carbon dioxide reduction,,,https://doi.org/10.1016/j.nanoen.2024.110176,,,S-2.0-Au@Cu2O,,Cu2O,Au,82.46,octahedron,,155.12,251.91,324.88,164.88,326.23,430.24,0.0,100.0,0.0,carbon paper electrode,KHCO3,1.0,8.32,– 0.95,C2H5OH,16.61,0.3,Flow cell,600.0,0.0,2.0,20.0,
3881,150,,2024,Delicate control of a gold-copper oxide tandem structure enables the efficient production of high-value chemicals by electrochemical carbon dioxide reduction,,,https://doi.org/10.1016/j.nanoen.2024.110176,,,S-2.0-Au@Cu2O,,Cu2O,Au,82.46,octahedron,,155.12,251.91,324.88,164.88,326.23,430.24,0.0,100.0,0.0,carbon paper electrode,KHCO3,1.0,8.32,– 0.68,C3H7OH,1.81,0.3,Flow cell,600.0,0.0,2.0,20.0,
3882,150,,2024,Delicate control of a gold-copper oxide tandem structure enables the efficient production of high-value chemicals by electrochemical carbon dioxide reduction,,,https://doi.org/10.1016/j.nanoen.2024.110176,,,S-2.0-Au@Cu2O,,Cu2O,Au,82.46,octahedron,,155.12,251.91,324.88,164.88,326.23,430.24,0.0,100.0,0.0,carbon paper electrode,KHCO3,1.0,8.32,– 0.78,C3H7OH,4.95,0.3,Flow cell,600.0,0.0,2.0,20.0,
3883,150,,2024,Delicate control of a gold-copper oxide tandem structure enables the efficient production of high-value chemicals by electrochemical carbon dioxide reduction,,,https://doi.org/10.1016/j.nanoen.2024.110176,,,S-2.0-Au@Cu2O,,Cu2O,Au,82.46,octahedron,,155.12,251.91,324.88,164.88,326.23,430.24,0.0,100.0,0.0,carbon paper electrode,KHCO3,1.0,8.32,– 0.87,C3H7OH,7.09,0.3,Flow cell,600.0,0.0,2.0,20.0,
3884,150,,2024,Delicate control of a gold-copper oxide tandem structure enables the efficient production of high-value chemicals by electrochemical carbon dioxide reduction,,,https://doi.org/10.1016/j.nanoen.2024.110176,,,S-2.0-Au@Cu2O,,Cu2O,Au,82.46,octahedron,,155.12,251.91,324.88,164.88,326.23,430.24,0.0,100.0,0.0,carbon paper electrode,KHCO3,1.0,8.32,– 0.91,C3H7OH,7.87,0.3,Flow cell,600.0,0.0,2.0,20.0,
3885,150,,2024,Delicate control of a gold-copper oxide tandem structure enables the efficient production of high-value chemicals by electrochemical carbon dioxide reduction,,,https://doi.org/10.1016/j.nanoen.2024.110176,,,S-2.0-Au@Cu2O,,Cu2O,Au,82.46,octahedron,,155.12,251.91,324.88,164.88,326.23,430.24,0.0,100.0,0.0,carbon paper electrode,KHCO3,1.0,8.32,– 0.95,C3H7OH,6.12,0.3,Flow cell,600.0,0.0,2.0,20.0,
3886,150,,2024,Delicate control of a gold-copper oxide tandem structure enables the efficient production of high-value chemicals by electrochemical carbon dioxide reduction,,,https://doi.org/10.1016/j.nanoen.2024.110176,,,S-0.5-Au@Cu2O,,Cu2O,Au,94.8,octahedron,,155.12,251.91,324.88,164.88,326.23,430.24,0.0,100.0,0.0,carbon paper electrode,KHCO3,1.0,8.32,– 0.69,H2,43.36,0.3,Flow cell,600.0,0.0,2.0,20.0,
3887,150,,2024,Delicate control of a gold-copper oxide tandem structure enables the efficient production of high-value chemicals by electrochemical carbon dioxide reduction,,,https://doi.org/10.1016/j.nanoen.2024.110176,,,S-0.5-Au@Cu2O,,Cu2O,Au,94.8,octahedron,,155.12,251.91,324.88,164.88,326.23,430.24,0.0,100.0,0.0,carbon paper electrode,KHCO3,1.0,8.32,– 0.80,H2,28.37,0.3,Flow cell,600.0,0.0,2.0,20.0,
3888,150,,2024,Delicate control of a gold-copper oxide tandem structure enables the efficient production of high-value chemicals by electrochemical carbon dioxide reduction,,,https://doi.org/10.1016/j.nanoen.2024.110176,,,S-0.5-Au@Cu2O,,Cu2O,Au,94.8,octahedron,,155.12,251.91,324.88,164.88,326.23,430.24,0.0,100.0,0.0,carbon paper electrode,KHCO3,1.0,8.32,– 0.88,H2,18.63,0.3,Flow cell,600.0,0.0,2.0,20.0,
3889,150,,2024,Delicate control of a gold-copper oxide tandem structure enables the efficient production of high-value chemicals by electrochemical carbon dioxide reduction,,,https://doi.org/10.1016/j.nanoen.2024.110176,,,S-0.5-Au@Cu2O,,Cu2O,Au,94.8,octahedron,,155.12,251.91,324.88,164.88,326.23,430.24,0.0,100.0,0.0,carbon paper electrode,KHCO3,1.0,8.32,– 0.92,H2,14.65,0.3,Flow cell,600.0,0.0,2.0,20.0,
3890,150,,2024,Delicate control of a gold-copper oxide tandem structure enables the efficient production of high-value chemicals by electrochemical carbon dioxide reduction,,,https://doi.org/10.1016/j.nanoen.2024.110176,,,S-0.5-Au@Cu2O,,Cu2O,Au,94.8,octahedron,,155.12,251.91,324.88,164.88,326.23,430.24,0.0,100.0,0.0,carbon paper electrode,KHCO3,1.0,8.32,– 0.69,CO,18.89,0.3,Flow cell,600.0,0.0,2.0,20.0,
3891,150,,2024,Delicate control of a gold-copper oxide tandem structure enables the efficient production of high-value chemicals by electrochemical carbon dioxide reduction,,,https://doi.org/10.1016/j.nanoen.2024.110176,,,S-0.5-Au@Cu2O,,Cu2O,Au,94.8,octahedron,,155.12,251.91,324.88,164.88,326.23,430.24,0.0,100.0,0.0,carbon paper electrode,KHCO3,1.0,8.32,– 0.80,CO,15.65,0.3,Flow cell,600.0,0.0,2.0,20.0,
3892,150,,2024,Delicate control of a gold-copper oxide tandem structure enables the efficient production of high-value chemicals by electrochemical carbon dioxide reduction,,,https://doi.org/10.1016/j.nanoen.2024.110176,,,S-0.5-Au@Cu2O,,Cu2O,Au,94.8,octahedron,,155.12,251.91,324.88,164.88,326.23,430.24,0.0,100.0,0.0,carbon paper electrode,KHCO3,1.0,8.32,– 0.88,CO,9.61,0.3,Flow cell,600.0,0.0,2.0,20.0,
3893,150,,2024,Delicate control of a gold-copper oxide tandem structure enables the efficient production of high-value chemicals by electrochemical carbon dioxide reduction,,,https://doi.org/10.1016/j.nanoen.2024.110176,,,S-0.5-Au@Cu2O,,Cu2O,Au,94.8,octahedron,,155.12,251.91,324.88,164.88,326.23,430.24,0.0,100.0,0.0,carbon paper electrode,KHCO3,1.0,8.32,– 0.92,CO,6.01,0.3,Flow cell,600.0,0.0,2.0,20.0,
3894,150,,2024,Delicate control of a gold-copper oxide tandem structure enables the efficient production of high-value chemicals by electrochemical carbon dioxide reduction,,,https://doi.org/10.1016/j.nanoen.2024.110176,,,S-0.5-Au@Cu2O,,Cu2O,Au,94.8,octahedron,,155.12,251.91,324.88,164.88,326.23,430.24,0.0,100.0,0.0,carbon paper electrode,KHCO3,1.0,8.32,– 0.69,HCOOH,23.2,0.3,Flow cell,600.0,0.0,2.0,20.0,
3895,150,,2024,Delicate control of a gold-copper oxide tandem structure enables the efficient production of high-value chemicals by electrochemical carbon dioxide reduction,,,https://doi.org/10.1016/j.nanoen.2024.110176,,,S-0.5-Au@Cu2O,,Cu2O,Au,94.8,octahedron,,155.12,251.91,324.88,164.88,326.23,430.24,0.0,100.0,0.0,carbon paper electrode,KHCO3,1.0,8.32,– 0.80,HCOOH,14.99,0.3,Flow cell,600.0,0.0,2.0,20.0,
3896,150,,2024,Delicate control of a gold-copper oxide tandem structure enables the efficient production of high-value chemicals by electrochemical carbon dioxide reduction,,,https://doi.org/10.1016/j.nanoen.2024.110176,,,S-0.5-Au@Cu2O,,Cu2O,Au,94.8,octahedron,,155.12,251.91,324.88,164.88,326.23,430.24,0.0,100.0,0.0,carbon paper electrode,KHCO3,1.0,8.32,– 0.88,HCOOH,7.21,0.3,Flow cell,600.0,0.0,2.0,20.0,
3897,150,,2024,Delicate control of a gold-copper oxide tandem structure enables the efficient production of high-value chemicals by electrochemical carbon dioxide reduction,,,https://doi.org/10.1016/j.nanoen.2024.110176,,,S-0.5-Au@Cu2O,,Cu2O,Au,94.8,octahedron,,155.12,251.91,324.88,164.88,326.23,430.24,0.0,100.0,0.0,carbon paper electrode,KHCO3,1.0,8.32,– 0.92,HCOOH,3.68,0.3,Flow cell,600.0,0.0,2.0,20.0,
3898,150,,2024,Delicate control of a gold-copper oxide tandem structure enables the efficient production of high-value chemicals by electrochemical carbon dioxide reduction,,,https://doi.org/10.1016/j.nanoen.2024.110176,,,S-0.5-Au@Cu2O,,Cu2O,Au,94.8,octahedron,,155.12,251.91,324.88,164.88,326.23,430.24,0.0,100.0,0.0,carbon paper electrode,KHCO3,1.0,8.32,– 0.69,C2H4,4.75,0.3,Flow cell,600.0,0.0,2.0,20.0,
3899,150,,2024,Delicate control of a gold-copper oxide tandem structure enables the efficient production of high-value chemicals by electrochemical carbon dioxide reduction,,,https://doi.org/10.1016/j.nanoen.2024.110176,,,S-0.5-Au@Cu2O,,Cu2O,Au,94.8,octahedron,,155.12,251.91,324.88,164.88,326.23,430.24,0.0,100.0,0.0,carbon paper electrode,KHCO3,1.0,8.32,– 0.80,C2H4,18.74,0.3,Flow cell,600.0,0.0,2.0,20.0,
3900,150,,2024,Delicate control of a gold-copper oxide tandem structure enables the efficient production of high-value chemicals by electrochemical carbon dioxide reduction,,,https://doi.org/10.1016/j.nanoen.2024.110176,,,S-0.5-Au@Cu2O,,Cu2O,Au,94.8,octahedron,,155.12,251.91,324.88,164.88,326.23,430.24,0.0,100.0,0.0,carbon paper electrode,KHCO3,1.0,8.32,– 0.88,C2H4,32.99,0.3,Flow cell,600.0,0.0,2.0,20.0,
3901,150,,2024,Delicate control of a gold-copper oxide tandem structure enables the efficient production of high-value chemicals by electrochemical carbon dioxide reduction,,,https://doi.org/10.1016/j.nanoen.2024.110176,,,S-0.5-Au@Cu2O,,Cu2O,Au,94.8,octahedron,,155.12,251.91,324.88,164.88,326.23,430.24,0.0,100.0,0.0,carbon paper electrode,KHCO3,1.0,8.32,– 0.92,C2H4,38.3,0.3,Flow cell,600.0,0.0,2.0,20.0,
3902,150,,2024,Delicate control of a gold-copper oxide tandem structure enables the efficient production of high-value chemicals by electrochemical carbon dioxide reduction,,,https://doi.org/10.1016/j.nanoen.2024.110176,,,S-0.5-Au@Cu2O,,Cu2O,Au,94.8,octahedron,,155.12,251.91,324.88,164.88,326.23,430.24,0.0,100.0,0.0,carbon paper electrode,KHCO3,1.0,8.32,– 0.69,C2H5OH,2.74,0.3,Flow cell,600.0,0.0,2.0,20.0,
3903,150,,2024,Delicate control of a gold-copper oxide tandem structure enables the efficient production of high-value chemicals by electrochemical carbon dioxide reduction,,,https://doi.org/10.1016/j.nanoen.2024.110176,,,S-0.5-Au@Cu2O,,Cu2O,Au,94.8,octahedron,,155.12,251.91,324.88,164.88,326.23,430.24,0.0,100.0,0.0,carbon paper electrode,KHCO3,1.0,8.32,– 0.80,C2H5OH,7.57,0.3,Flow cell,600.0,0.0,2.0,20.0,
3904,150,,2024,Delicate control of a gold-copper oxide tandem structure enables the efficient production of high-value chemicals by electrochemical carbon dioxide reduction,,,https://doi.org/10.1016/j.nanoen.2024.110176,,,S-0.5-Au@Cu2O,,Cu2O,Au,94.8,octahedron,,155.12,251.91,324.88,164.88,326.23,430.24,0.0,100.0,0.0,carbon paper electrode,KHCO3,1.0,8.32,– 0.88,C2H5OH,13.24,0.3,Flow cell,600.0,0.0,2.0,20.0,
3905,150,,2024,Delicate control of a gold-copper oxide tandem structure enables the efficient production of high-value chemicals by electrochemical carbon dioxide reduction,,,https://doi.org/10.1016/j.nanoen.2024.110176,,,S-0.5-Au@Cu2O,,Cu2O,Au,94.8,octahedron,,155.12,251.91,324.88,164.88,326.23,430.24,0.0,100.0,0.0,carbon paper electrode,KHCO3,1.0,8.32,– 0.92,C2H5OH,18.26,0.3,Flow cell,600.0,0.0,2.0,20.0,
3906,150,,2024,Delicate control of a gold-copper oxide tandem structure enables the efficient production of high-value chemicals by electrochemical carbon dioxide reduction,,,https://doi.org/10.1016/j.nanoen.2024.110176,,,S-0.5-Au@Cu2O,,Cu2O,Au,94.8,octahedron,,155.12,251.91,324.88,164.88,326.23,430.24,0.0,100.0,0.0,carbon paper electrode,KHCO3,1.0,8.32,– 0.69,C3H7OH,1.6,0.3,Flow cell,600.0,0.0,2.0,20.0,
3907,150,,2024,Delicate control of a gold-copper oxide tandem structure enables the efficient production of high-value chemicals by electrochemical carbon dioxide reduction,,,https://doi.org/10.1016/j.nanoen.2024.110176,,,S-0.5-Au@Cu2O,,Cu2O,Au,94.8,octahedron,,155.12,251.91,324.88,164.88,326.23,430.24,0.0,100.0,0.0,carbon paper electrode,KHCO3,1.0,8.32,– 0.80,C3H7OH,5.69,0.3,Flow cell,600.0,0.0,2.0,20.0,
3908,150,,2024,Delicate control of a gold-copper oxide tandem structure enables the efficient production of high-value chemicals by electrochemical carbon dioxide reduction,,,https://doi.org/10.1016/j.nanoen.2024.110176,,,S-0.5-Au@Cu2O,,Cu2O,Au,94.8,octahedron,,155.12,251.91,324.88,164.88,326.23,430.24,0.0,100.0,0.0,carbon paper electrode,KHCO3,1.0,8.32,– 0.88,C3H7OH,7.6,0.3,Flow cell,600.0,0.0,2.0,20.0,
3909,150,,2024,Delicate control of a gold-copper oxide tandem structure enables the efficient production of high-value chemicals by electrochemical carbon dioxide reduction,,,https://doi.org/10.1016/j.nanoen.2024.110176,,,S-0.5-Au@Cu2O,,Cu2O,Au,94.8,octahedron,,155.12,251.91,324.88,164.88,326.23,430.24,0.0,100.0,0.0,carbon paper electrode,KHCO3,1.0,8.32,– 0.92,C3H7OH,6.92,0.3,Flow cell,600.0,0.0,2.0,20.0,
3910,150,,2024,Delicate control of a gold-copper oxide tandem structure enables the efficient production of high-value chemicals by electrochemical carbon dioxide reduction,,,https://doi.org/10.1016/j.nanoen.2024.110176,,,S-0.25-Au@Cu2O,,Cu2O,Au,96.33,octahedron,,155.12,251.91,324.88,164.88,326.23,430.24,0.0,100.0,0.0,carbon paper electrode,KHCO3,1.0,8.32,– 0.74,H2,34.58,0.3,Flow cell,600.0,0.0,2.0,20.0,
3911,150,,2024,Delicate control of a gold-copper oxide tandem structure enables the efficient production of high-value chemicals by electrochemical carbon dioxide reduction,,,https://doi.org/10.1016/j.nanoen.2024.110176,,,S-0.25-Au@Cu2O,,Cu2O,Au,96.33,octahedron,,155.12,251.91,324.88,164.88,326.23,430.24,0.0,100.0,0.0,carbon paper electrode,KHCO3,1.0,8.32,– 0.82,H2,22.38,0.3,Flow cell,600.0,0.0,2.0,20.0,
3912,150,,2024,Delicate control of a gold-copper oxide tandem structure enables the efficient production of high-value chemicals by electrochemical carbon dioxide reduction,,,https://doi.org/10.1016/j.nanoen.2024.110176,,,S-0.25-Au@Cu2O,,Cu2O,Au,96.33,octahedron,,155.12,251.91,324.88,164.88,326.23,430.24,0.0,100.0,0.0,carbon paper electrode,KHCO3,1.0,8.32,– 0.90,H2,14.36,0.3,Flow cell,600.0,0.0,2.0,20.0,
3913,150,,2024,Delicate control of a gold-copper oxide tandem structure enables the efficient production of high-value chemicals by electrochemical carbon dioxide reduction,,,https://doi.org/10.1016/j.nanoen.2024.110176,,,S-0.25-Au@Cu2O,,Cu2O,Au,96.33,octahedron,,155.12,251.91,324.88,164.88,326.23,430.24,0.0,100.0,0.0,carbon paper electrode,KHCO3,1.0,8.32,– 0.94,H2,12.84,0.3,Flow cell,600.0,0.0,2.0,20.0,
3914,150,,2024,Delicate control of a gold-copper oxide tandem structure enables the efficient production of high-value chemicals by electrochemical carbon dioxide reduction,,,https://doi.org/10.1016/j.nanoen.2024.110176,,,S-0.25-Au@Cu2O,,Cu2O,Au,96.33,octahedron,,155.12,251.91,324.88,164.88,326.23,430.24,0.0,100.0,0.0,carbon paper electrode,KHCO3,1.0,8.32,– 0.74,CO,19.09,0.3,Flow cell,600.0,0.0,2.0,20.0,
3915,150,,2024,Delicate control of a gold-copper oxide tandem structure enables the efficient production of high-value chemicals by electrochemical carbon dioxide reduction,,,https://doi.org/10.1016/j.nanoen.2024.110176,,,S-0.25-Au@Cu2O,,Cu2O,Au,96.33,octahedron,,155.12,251.91,324.88,164.88,326.23,430.24,0.0,100.0,0.0,carbon paper electrode,KHCO3,1.0,8.32,– 0.82,CO,11.37,0.3,Flow cell,600.0,0.0,2.0,20.0,
3916,150,,2024,Delicate control of a gold-copper oxide tandem structure enables the efficient production of high-value chemicals by electrochemical carbon dioxide reduction,,,https://doi.org/10.1016/j.nanoen.2024.110176,,,S-0.25-Au@Cu2O,,Cu2O,Au,96.33,octahedron,,155.12,251.91,324.88,164.88,326.23,430.24,0.0,100.0,0.0,carbon paper electrode,KHCO3,1.0,8.32,– 0.90,CO,6.47,0.3,Flow cell,600.0,0.0,2.0,20.0,
3917,150,,2024,Delicate control of a gold-copper oxide tandem structure enables the efficient production of high-value chemicals by electrochemical carbon dioxide reduction,,,https://doi.org/10.1016/j.nanoen.2024.110176,,,S-0.25-Au@Cu2O,,Cu2O,Au,96.33,octahedron,,155.12,251.91,324.88,164.88,326.23,430.24,0.0,100.0,0.0,carbon paper electrode,KHCO3,1.0,8.32,– 0.94,CO,4.63,0.3,Flow cell,600.0,0.0,2.0,20.0,
3918,150,,2024,Delicate control of a gold-copper oxide tandem structure enables the efficient production of high-value chemicals by electrochemical carbon dioxide reduction,,,https://doi.org/10.1016/j.nanoen.2024.110176,,,S-0.25-Au@Cu2O,,Cu2O,Au,96.33,octahedron,,155.12,251.91,324.88,164.88,326.23,430.24,0.0,100.0,0.0,carbon paper electrode,KHCO3,1.0,8.32,– 0.74,HCOOH,21.93,0.3,Flow cell,600.0,0.0,2.0,20.0,
3919,150,,2024,Delicate control of a gold-copper oxide tandem structure enables the efficient production of high-value chemicals by electrochemical carbon dioxide reduction,,,https://doi.org/10.1016/j.nanoen.2024.110176,,,S-0.25-Au@Cu2O,,Cu2O,Au,96.33,octahedron,,155.12,251.91,324.88,164.88,326.23,430.24,0.0,100.0,0.0,carbon paper electrode,KHCO3,1.0,8.32,– 0.82,HCOOH,12.98,0.3,Flow cell,600.0,0.0,2.0,20.0,
3920,150,,2024,Delicate control of a gold-copper oxide tandem structure enables the efficient production of high-value chemicals by electrochemical carbon dioxide reduction,,,https://doi.org/10.1016/j.nanoen.2024.110176,,,S-0.25-Au@Cu2O,,Cu2O,Au,96.33,octahedron,,155.12,251.91,324.88,164.88,326.23,430.24,0.0,100.0,0.0,carbon paper electrode,KHCO3,1.0,8.32,– 0.90,HCOOH,6.19,0.3,Flow cell,600.0,0.0,2.0,20.0,
3921,150,,2024,Delicate control of a gold-copper oxide tandem structure enables the efficient production of high-value chemicals by electrochemical carbon dioxide reduction,,,https://doi.org/10.1016/j.nanoen.2024.110176,,,S-0.25-Au@Cu2O,,Cu2O,Au,96.33,octahedron,,155.12,251.91,324.88,164.88,326.23,430.24,0.0,100.0,0.0,carbon paper electrode,KHCO3,1.0,8.32,– 0.94,HCOOH,3.64,0.3,Flow cell,600.0,0.0,2.0,20.0,
3922,150,,2024,Delicate control of a gold-copper oxide tandem structure enables the efficient production of high-value chemicals by electrochemical carbon dioxide reduction,,,https://doi.org/10.1016/j.nanoen.2024.110176,,,S-0.25-Au@Cu2O,,Cu2O,Au,96.33,octahedron,,155.12,251.91,324.88,164.88,326.23,430.24,0.0,100.0,0.0,carbon paper electrode,KHCO3,1.0,8.32,– 0.74,C2H4,10.51,0.3,Flow cell,600.0,0.0,2.0,20.0,
3923,150,,2024,Delicate control of a gold-copper oxide tandem structure enables the efficient production of high-value chemicals by electrochemical carbon dioxide reduction,,,https://doi.org/10.1016/j.nanoen.2024.110176,,,S-0.25-Au@Cu2O,,Cu2O,Au,96.33,octahedron,,155.12,251.91,324.88,164.88,326.23,430.24,0.0,100.0,0.0,carbon paper electrode,KHCO3,1.0,8.32,– 0.82,C2H4,25.71,0.3,Flow cell,600.0,0.0,2.0,20.0,
3924,150,,2024,Delicate control of a gold-copper oxide tandem structure enables the efficient production of high-value chemicals by electrochemical carbon dioxide reduction,,,https://doi.org/10.1016/j.nanoen.2024.110176,,,S-0.25-Au@Cu2O,,Cu2O,Au,96.33,octahedron,,155.12,251.91,324.88,164.88,326.23,430.24,0.0,100.0,0.0,carbon paper electrode,KHCO3,1.0,8.32,– 0.90,C2H4,37.82,0.3,Flow cell,600.0,0.0,2.0,20.0,
3925,150,,2024,Delicate control of a gold-copper oxide tandem structure enables the efficient production of high-value chemicals by electrochemical carbon dioxide reduction,,,https://doi.org/10.1016/j.nanoen.2024.110176,,,S-0.25-Au@Cu2O,,Cu2O,Au,96.33,octahedron,,155.12,251.91,324.88,164.88,326.23,430.24,0.0,100.0,0.0,carbon paper electrode,KHCO3,1.0,8.32,– 0.94,C2H4,40.56,0.3,Flow cell,600.0,0.0,2.0,20.0,
3926,150,,2024,Delicate control of a gold-copper oxide tandem structure enables the efficient production of high-value chemicals by electrochemical carbon dioxide reduction,,,https://doi.org/10.1016/j.nanoen.2024.110176,,,S-0.25-Au@Cu2O,,Cu2O,Au,96.33,octahedron,,155.12,251.91,324.88,164.88,326.23,430.24,0.0,100.0,0.0,carbon paper electrode,KHCO3,1.0,8.32,– 0.74,C2H5OH,3.43,0.3,Flow cell,600.0,0.0,2.0,20.0,
3927,150,,2024,Delicate control of a gold-copper oxide tandem structure enables the efficient production of high-value chemicals by electrochemical carbon dioxide reduction,,,https://doi.org/10.1016/j.nanoen.2024.110176,,,S-0.25-Au@Cu2O,,Cu2O,Au,96.33,octahedron,,155.12,251.91,324.88,164.88,326.23,430.24,0.0,100.0,0.0,carbon paper electrode,KHCO3,1.0,8.32,– 0.82,C2H5OH,9.6,0.3,Flow cell,600.0,0.0,2.0,20.0,
3928,150,,2024,Delicate control of a gold-copper oxide tandem structure enables the efficient production of high-value chemicals by electrochemical carbon dioxide reduction,,,https://doi.org/10.1016/j.nanoen.2024.110176,,,S-0.25-Au@Cu2O,,Cu2O,Au,96.33,octahedron,,155.12,251.91,324.88,164.88,326.23,430.24,0.0,100.0,0.0,carbon paper electrode,KHCO3,1.0,8.32,– 0.90,C2H5OH,21.56,0.3,Flow cell,600.0,0.0,2.0,20.0,
3929,150,,2024,Delicate control of a gold-copper oxide tandem structure enables the efficient production of high-value chemicals by electrochemical carbon dioxide reduction,,,https://doi.org/10.1016/j.nanoen.2024.110176,,,S-0.25-Au@Cu2O,,Cu2O,Au,96.33,octahedron,,155.12,251.91,324.88,164.88,326.23,430.24,0.0,100.0,0.0,carbon paper electrode,KHCO3,1.0,8.32,– 0.94,C2H5OH,21.18,0.3,Flow cell,600.0,0.0,2.0,20.0,
3930,150,,2024,Delicate control of a gold-copper oxide tandem structure enables the efficient production of high-value chemicals by electrochemical carbon dioxide reduction,,,https://doi.org/10.1016/j.nanoen.2024.110176,,,S-0.25-Au@Cu2O,,Cu2O,Au,96.33,octahedron,,155.12,251.91,324.88,164.88,326.23,430.24,0.0,100.0,0.0,carbon paper electrode,KHCO3,1.0,8.32,– 0.74,C3H7OH,2.98,0.3,Flow cell,600.0,0.0,2.0,20.0,
3931,150,,2024,Delicate control of a gold-copper oxide tandem structure enables the efficient production of high-value chemicals by electrochemical carbon dioxide reduction,,,https://doi.org/10.1016/j.nanoen.2024.110176,,,S-0.25-Au@Cu2O,,Cu2O,Au,96.33,octahedron,,155.12,251.91,324.88,164.88,326.23,430.24,0.0,100.0,0.0,carbon paper electrode,KHCO3,1.0,8.32,– 0.82,C3H7OH,6.46,0.3,Flow cell,600.0,0.0,2.0,20.0,
3932,150,,2024,Delicate control of a gold-copper oxide tandem structure enables the efficient production of high-value chemicals by electrochemical carbon dioxide reduction,,,https://doi.org/10.1016/j.nanoen.2024.110176,,,S-0.25-Au@Cu2O,,Cu2O,Au,96.33,octahedron,,155.12,251.91,324.88,164.88,326.23,430.24,0.0,100.0,0.0,carbon paper electrode,KHCO3,1.0,8.32,– 0.90,C3H7OH,6.81,0.3,Flow cell,600.0,0.0,2.0,20.0,
3933,150,,2024,Delicate control of a gold-copper oxide tandem structure enables the efficient production of high-value chemicals by electrochemical carbon dioxide reduction,,,https://doi.org/10.1016/j.nanoen.2024.110176,,,S-0.25-Au@Cu2O,,Cu2O,Au,96.33,octahedron,,155.12,251.91,324.88,164.88,326.23,430.24,0.0,100.0,0.0,carbon paper electrode,KHCO3,1.0,8.32,– 0.94,C3H7OH,6.2,0.3,Flow cell,600.0,0.0,2.0,20.0,
3934,150,,2024,Delicate control of a gold-copper oxide tandem structure enables the efficient production of high-value chemicals by electrochemical carbon dioxide reduction,,,https://doi.org/10.1016/j.nanoen.2024.110176,,,L-2.0-Au@OD-Cu,,Cu2O,Au,91.89,octahedron,,155.12,251.91,324.88,164.88,326.23,430.24,0.0,100.0,0.0,carbon paper electrode,KHCO3,1.0,8.32,– 0.74,H2,34.58,0.3,Flow cell,600.0,0.0,2.0,20.0,
3935,150,,2024,Delicate control of a gold-copper oxide tandem structure enables the efficient production of high-value chemicals by electrochemical carbon dioxide reduction,,,https://doi.org/10.1016/j.nanoen.2024.110176,,,L-2.0-Au@OD-Cu,,Cu2O,Au,91.89,octahedron,,155.12,251.91,324.88,164.88,326.23,430.24,0.0,100.0,0.0,carbon paper electrode,KHCO3,1.0,8.32,– 0.82,H2,22.38,0.3,Flow cell,600.0,0.0,2.0,20.0,
3936,150,,2024,Delicate control of a gold-copper oxide tandem structure enables the efficient production of high-value chemicals by electrochemical carbon dioxide reduction,,,https://doi.org/10.1016/j.nanoen.2024.110176,,,L-2.0-Au@OD-Cu,,Cu2O,Au,91.89,octahedron,,155.12,251.91,324.88,164.88,326.23,430.24,0.0,100.0,0.0,carbon paper electrode,KHCO3,1.0,8.32,– 0.90,H2,14.36,0.3,Flow cell,600.0,0.0,2.0,20.0,
3937,150,,2024,Delicate control of a gold-copper oxide tandem structure enables the efficient production of high-value chemicals by electrochemical carbon dioxide reduction,,,https://doi.org/10.1016/j.nanoen.2024.110176,,,L-2.0-Au@OD-Cu,,Cu2O,Au,91.89,octahedron,,155.12,251.91,324.88,164.88,326.23,430.24,0.0,100.0,0.0,carbon paper electrode,KHCO3,1.0,8.32,– 0.94,H2,12.84,0.3,Flow cell,600.0,0.0,2.0,20.0,
3938,150,,2024,Delicate control of a gold-copper oxide tandem structure enables the efficient production of high-value chemicals by electrochemical carbon dioxide reduction,,,https://doi.org/10.1016/j.nanoen.2024.110176,,,L-2.0-Au@OD-Cu,,Cu2O,Au,91.89,octahedron,,155.12,251.91,324.88,164.88,326.23,430.24,0.0,100.0,0.0,carbon paper electrode,KHCO3,1.0,8.32,– 0.74,CO,19.09,0.3,Flow cell,600.0,0.0,2.0,20.0,
3939,150,,2024,Delicate control of a gold-copper oxide tandem structure enables the efficient production of high-value chemicals by electrochemical carbon dioxide reduction,,,https://doi.org/10.1016/j.nanoen.2024.110176,,,L-2.0-Au@OD-Cu,,Cu2O,Au,91.89,octahedron,,155.12,251.91,324.88,164.88,326.23,430.24,0.0,100.0,0.0,carbon paper electrode,KHCO3,1.0,8.32,– 0.82,CO,11.37,0.3,Flow cell,600.0,0.0,2.0,20.0,
