Repository: vovamirosh/-CO2RR-Beyond-Green-AI

File: Datasets/raw_dataset.csv (part 42 of 43)
,Number,Autor,Publication,Title,Journal,IF,DOI,"Stability, hour",Key Product,Article name,Formula,Compound_1,Compound_2,"Cat./Support ratio, % (at)",Morphology (TEM/SEM),"Pore size, nm",width min (nm),width aver (nm),width max (nm),length min (nm),length aver (nm),length max (nm),"Cu, % (at.)","Cu+, % (at.)","Cu(2+), % (at.)",Base,electrolyte,"conc, M",pH,RHE vs V,Product,"FE, %","Time, h",Type of reactor,"Loading, μg/cm2","Add_carbon, %","Surface area of electrode, cm2","Flow rate CO2, ml/min","Volume, cm3"
3940,150,,2024,Delicate control of a gold-copper oxide tandem structure enables the efficient production of high-value chemicals by electrochemical carbon dioxide reduction,,,https://doi.org/10.1016/j.nanoen.2024.110176,,,L-2.0-Au@OD-Cu,,Cu2O,Au,91.89,octahedron,,155.12,251.91,324.88,164.88,326.23,430.24,0.0,100.0,0.0,carbon paper electrode,KHCO3,1.0,8.32,– 0.90,CO,6.47,0.3,Flow cell,600.0,0.0,2.0,20.0,
3941,150,,2024,Delicate control of a gold-copper oxide tandem structure enables the efficient production of high-value chemicals by electrochemical carbon dioxide reduction,,,https://doi.org/10.1016/j.nanoen.2024.110176,,,L-2.0-Au@OD-Cu,,Cu2O,Au,91.89,octahedron,,155.12,251.91,324.88,164.88,326.23,430.24,0.0,100.0,0.0,carbon paper electrode,KHCO3,1.0,8.32,– 0.94,CO,4.63,0.3,Flow cell,600.0,0.0,2.0,20.0,
3942,150,,2024,Delicate control of a gold-copper oxide tandem structure enables the efficient production of high-value chemicals by electrochemical carbon dioxide reduction,,,https://doi.org/10.1016/j.nanoen.2024.110176,,,L-2.0-Au@OD-Cu,,Cu2O,Au,91.89,octahedron,,155.12,251.91,324.88,164.88,326.23,430.24,0.0,100.0,0.0,carbon paper electrode,KHCO3,1.0,8.32,– 0.90,CH3OH,1.03,0.3,Flow cell,600.0,0.0,2.0,20.0,
3943,150,,2024,Delicate control of a gold-copper oxide tandem structure enables the efficient production of high-value chemicals by electrochemical carbon dioxide reduction,,,https://doi.org/10.1016/j.nanoen.2024.110176,,,L-2.0-Au@OD-Cu,,Cu2O,Au,91.89,octahedron,,155.12,251.91,324.88,164.88,326.23,430.24,0.0,100.0,0.0,carbon paper electrode,KHCO3,1.0,8.32,– 0.94,CH3OH,1.03,0.3,Flow cell,600.0,0.0,2.0,20.0,
3944,150,,2024,Delicate control of a gold-copper oxide tandem structure enables the efficient production of high-value chemicals by electrochemical carbon dioxide reduction,,,https://doi.org/10.1016/j.nanoen.2024.110176,,,L-2.0-Au@OD-Cu,,Cu2O,Au,91.89,octahedron,,155.12,251.91,324.88,164.88,326.23,430.24,0.0,100.0,0.0,carbon paper electrode,KHCO3,1.0,8.32,– 0.74,HCOOH,21.93,0.3,Flow cell,600.0,0.0,2.0,20.0,
3945,150,,2024,Delicate control of a gold-copper oxide tandem structure enables the efficient production of high-value chemicals by electrochemical carbon dioxide reduction,,,https://doi.org/10.1016/j.nanoen.2024.110176,,,L-2.0-Au@OD-Cu,,Cu2O,Au,91.89,octahedron,,155.12,251.91,324.88,164.88,326.23,430.24,0.0,100.0,0.0,carbon paper electrode,KHCO3,1.0,8.32,– 0.82,HCOOH,12.98,0.3,Flow cell,600.0,0.0,2.0,20.0,
3946,150,,2024,Delicate control of a gold-copper oxide tandem structure enables the efficient production of high-value chemicals by electrochemical carbon dioxide reduction,,,https://doi.org/10.1016/j.nanoen.2024.110176,,,L-2.0-Au@OD-Cu,,Cu2O,Au,91.89,octahedron,,155.12,251.91,324.88,164.88,326.23,430.24,0.0,100.0,0.0,carbon paper electrode,KHCO3,1.0,8.32,– 0.90,HCOOH,6.19,0.3,Flow cell,600.0,0.0,2.0,20.0,
3947,150,,2024,Delicate control of a gold-copper oxide tandem structure enables the efficient production of high-value chemicals by electrochemical carbon dioxide reduction,,,https://doi.org/10.1016/j.nanoen.2024.110176,,,L-2.0-Au@OD-Cu,,Cu2O,Au,91.89,octahedron,,155.12,251.91,324.88,164.88,326.23,430.24,0.0,100.0,0.0,carbon paper electrode,KHCO3,1.0,8.32,– 0.94,HCOOH,3.64,0.3,Flow cell,600.0,0.0,2.0,20.0,
3948,150,,2024,Delicate control of a gold-copper oxide tandem structure enables the efficient production of high-value chemicals by electrochemical carbon dioxide reduction,,,https://doi.org/10.1016/j.nanoen.2024.110176,,,L-2.0-Au@OD-Cu,,Cu2O,Au,91.89,octahedron,,155.12,251.91,324.88,164.88,326.23,430.24,0.0,100.0,0.0,carbon paper electrode,KHCO3,1.0,8.32,– 0.74,C2H4,10.51,0.3,Flow cell,600.0,0.0,2.0,20.0,
3949,150,,2024,Delicate control of a gold-copper oxide tandem structure enables the efficient production of high-value chemicals by electrochemical carbon dioxide reduction,,,https://doi.org/10.1016/j.nanoen.2024.110176,,,L-2.0-Au@OD-Cu,,Cu2O,Au,91.89,octahedron,,155.12,251.91,324.88,164.88,326.23,430.24,0.0,100.0,0.0,carbon paper electrode,KHCO3,1.0,8.32,– 0.82,C2H4,25.71,0.3,Flow cell,600.0,0.0,2.0,20.0,
3950,150,,2024,Delicate control of a gold-copper oxide tandem structure enables the efficient production of high-value chemicals by electrochemical carbon dioxide reduction,,,https://doi.org/10.1016/j.nanoen.2024.110176,,,L-2.0-Au@OD-Cu,,Cu2O,Au,91.89,octahedron,,155.12,251.91,324.88,164.88,326.23,430.24,0.0,100.0,0.0,carbon paper electrode,KHCO3,1.0,8.32,– 0.90,C2H4,37.82,0.3,Flow cell,600.0,0.0,2.0,20.0,
3951,150,,2024,Delicate control of a gold-copper oxide tandem structure enables the efficient production of high-value chemicals by electrochemical carbon dioxide reduction,,,https://doi.org/10.1016/j.nanoen.2024.110176,,,L-2.0-Au@OD-Cu,,Cu2O,Au,91.89,octahedron,,155.12,251.91,324.88,164.88,326.23,430.24,0.0,100.0,0.0,carbon paper electrode,KHCO3,1.0,8.32,– 0.94,C2H4,40.56,0.3,Flow cell,600.0,0.0,2.0,20.0,
3952,150,,2024,Delicate control of a gold-copper oxide tandem structure enables the efficient production of high-value chemicals by electrochemical carbon dioxide reduction,,,https://doi.org/10.1016/j.nanoen.2024.110176,,,L-2.0-Au@OD-Cu,,Cu2O,Au,91.89,octahedron,,155.12,251.91,324.88,164.88,326.23,430.24,0.0,100.0,0.0,carbon paper electrode,KHCO3,1.0,8.32,– 0.74,C2H5OH,3.43,0.3,Flow cell,600.0,0.0,2.0,20.0,
3953,150,,2024,Delicate control of a gold-copper oxide tandem structure enables the efficient production of high-value chemicals by electrochemical carbon dioxide reduction,,,https://doi.org/10.1016/j.nanoen.2024.110176,,,L-2.0-Au@OD-Cu,,Cu2O,Au,91.89,octahedron,,155.12,251.91,324.88,164.88,326.23,430.24,0.0,100.0,0.0,carbon paper electrode,KHCO3,1.0,8.32,– 0.82,C2H5OH,9.6,0.3,Flow cell,600.0,0.0,2.0,20.0,
3954,150,,2024,Delicate control of a gold-copper oxide tandem structure enables the efficient production of high-value chemicals by electrochemical carbon dioxide reduction,,,https://doi.org/10.1016/j.nanoen.2024.110176,,,L-2.0-Au@OD-Cu,,Cu2O,Au,91.89,octahedron,,155.12,251.91,324.88,164.88,326.23,430.24,0.0,100.0,0.0,carbon paper electrode,KHCO3,1.0,8.32,– 0.90,C2H5OH,21.56,0.3,Flow cell,600.0,0.0,2.0,20.0,
3955,150,,2024,Delicate control of a gold-copper oxide tandem structure enables the efficient production of high-value chemicals by electrochemical carbon dioxide reduction,,,https://doi.org/10.1016/j.nanoen.2024.110176,,,L-2.0-Au@OD-Cu,,Cu2O,Au,91.89,octahedron,,155.12,251.91,324.88,164.88,326.23,430.24,0.0,100.0,0.0,carbon paper electrode,KHCO3,1.0,8.32,– 0.94,C2H5OH,21.18,0.3,Flow cell,600.0,0.0,2.0,20.0,
3956,150,,2024,Delicate control of a gold-copper oxide tandem structure enables the efficient production of high-value chemicals by electrochemical carbon dioxide reduction,,,https://doi.org/10.1016/j.nanoen.2024.110176,,,L-2.0-Au@OD-Cu,,Cu2O,Au,91.89,octahedron,,155.12,251.91,324.88,164.88,326.23,430.24,0.0,100.0,0.0,carbon paper electrode,KHCO3,1.0,8.32,– 0.74,C3H7OH,2.98,0.3,Flow cell,600.0,0.0,2.0,20.0,
3957,150,,2024,Delicate control of a gold-copper oxide tandem structure enables the efficient production of high-value chemicals by electrochemical carbon dioxide reduction,,,https://doi.org/10.1016/j.nanoen.2024.110176,,,L-2.0-Au@OD-Cu,,Cu2O,Au,91.89,octahedron,,155.12,251.91,324.88,164.88,326.23,430.24,0.0,100.0,0.0,carbon paper electrode,KHCO3,1.0,8.32,– 0.82,C3H7OH,6.46,0.3,Flow cell,600.0,0.0,2.0,20.0,
3958,150,,2024,Delicate control of a gold-copper oxide tandem structure enables the efficient production of high-value chemicals by electrochemical carbon dioxide reduction,,,https://doi.org/10.1016/j.nanoen.2024.110176,,,L-2.0-Au@OD-Cu,,Cu2O,Au,91.89,octahedron,,155.12,251.91,324.88,164.88,326.23,430.24,0.0,100.0,0.0,carbon paper electrode,KHCO3,1.0,8.32,– 0.90,C3H7OH,6.81,0.3,Flow cell,600.0,0.0,2.0,20.0,
3959,150,,2024,Delicate control of a gold-copper oxide tandem structure enables the efficient production of high-value chemicals by electrochemical carbon dioxide reduction,,,https://doi.org/10.1016/j.nanoen.2024.110176,,,L-2.0-Au@OD-Cu,,Cu2O,Au,91.89,octahedron,,155.12,251.91,324.88,164.88,326.23,430.24,0.0,100.0,0.0,carbon paper electrode,KHCO3,1.0,8.32,– 0.94,C3H7OH,6.2,0.3,Flow cell,600.0,0.0,2.0,20.0,
3960,150,,2024,Delicate control of a gold-copper oxide tandem structure enables the efficient production of high-value chemicals by electrochemical carbon dioxide reduction,,,https://doi.org/10.1016/j.nanoen.2024.110176,,,L-2.0-Au@OD-Cu,,Cu2O,Au,91.89,octahedron,,155.12,251.91,324.88,164.88,326.23,430.24,0.0,100.0,0.0,carbon paper electrode,KHCO3,1.0,8.32,– 0.94,CH3COOH,1.7,0.3,Flow cell,600.0,0.0,2.0,20.0,
3961,150,,2024,Delicate control of a gold-copper oxide tandem structure enables the efficient production of high-value chemicals by electrochemical carbon dioxide reduction,,,https://doi.org/10.1016/j.nanoen.2024.110176,,,L-0.5-Au@OD-Cu,,Cu2O,Au,96.61,octahedron,,155.12,251.91,324.88,164.88,326.23,430.24,0.0,100.0,0.0,carbon paper electrode,KHCO3,1.0,8.32,– 0.76,H2,38.04,0.3,Flow cell,600.0,0.0,2.0,20.0,
3962,150,,2024,Delicate control of a gold-copper oxide tandem structure enables the efficient production of high-value chemicals by electrochemical carbon dioxide reduction,,,https://doi.org/10.1016/j.nanoen.2024.110176,,,L-0.5-Au@OD-Cu,,Cu2O,Au,96.61,octahedron,,155.12,251.91,324.88,164.88,326.23,430.24,0.0,100.0,0.0,carbon paper electrode,KHCO3,1.0,8.32,– 0.87,H2,22.12,0.3,Flow cell,600.0,0.0,2.0,20.0,
3963,150,,2024,Delicate control of a gold-copper oxide tandem structure enables the efficient production of high-value chemicals by electrochemical carbon dioxide reduction,,,https://doi.org/10.1016/j.nanoen.2024.110176,,,L-0.5-Au@OD-Cu,,Cu2O,Au,96.61,octahedron,,155.12,251.91,324.88,164.88,326.23,430.24,0.0,100.0,0.0,carbon paper electrode,KHCO3,1.0,8.32,– 0.93,H2,12.92,0.3,Flow cell,600.0,0.0,2.0,20.0,
3964,150,,2024,Delicate control of a gold-copper oxide tandem structure enables the efficient production of high-value chemicals by electrochemical carbon dioxide reduction,,,https://doi.org/10.1016/j.nanoen.2024.110176,,,L-0.5-Au@OD-Cu,,Cu2O,Au,96.61,octahedron,,155.12,251.91,324.88,164.88,326.23,430.24,0.0,100.0,0.0,carbon paper electrode,KHCO3,1.0,8.32,– 0.97,H2,11.77,0.3,Flow cell,600.0,0.0,2.0,20.0,
3965,150,,2024,Delicate control of a gold-copper oxide tandem structure enables the efficient production of high-value chemicals by electrochemical carbon dioxide reduction,,,https://doi.org/10.1016/j.nanoen.2024.110176,,,L-0.5-Au@OD-Cu,,Cu2O,Au,96.61,octahedron,,155.12,251.91,324.88,164.88,326.23,430.24,0.0,100.0,0.0,carbon paper electrode,KHCO3,1.0,8.32,– 0.76,CO,18.11,0.3,Flow cell,600.0,0.0,2.0,20.0,
3966,150,,2024,Delicate control of a gold-copper oxide tandem structure enables the efficient production of high-value chemicals by electrochemical carbon dioxide reduction,,,https://doi.org/10.1016/j.nanoen.2024.110176,,,L-0.5-Au@OD-Cu,,Cu2O,Au,96.61,octahedron,,155.12,251.91,324.88,164.88,326.23,430.24,0.0,100.0,0.0,carbon paper electrode,KHCO3,1.0,8.32,– 0.87,CO,15.03,0.3,Flow cell,600.0,0.0,2.0,20.0,
3967,150,,2024,Delicate control of a gold-copper oxide tandem structure enables the efficient production of high-value chemicals by electrochemical carbon dioxide reduction,,,https://doi.org/10.1016/j.nanoen.2024.110176,,,L-0.5-Au@OD-Cu,,Cu2O,Au,96.61,octahedron,,155.12,251.91,324.88,164.88,326.23,430.24,0.0,100.0,0.0,carbon paper electrode,KHCO3,1.0,8.32,– 0.93,CO,8.64,0.3,Flow cell,600.0,0.0,2.0,20.0,
3968,150,,2024,Delicate control of a gold-copper oxide tandem structure enables the efficient production of high-value chemicals by electrochemical carbon dioxide reduction,,,https://doi.org/10.1016/j.nanoen.2024.110176,,,L-0.5-Au@OD-Cu,,Cu2O,Au,96.61,octahedron,,155.12,251.91,324.88,164.88,326.23,430.24,0.0,100.0,0.0,carbon paper electrode,KHCO3,1.0,8.32,– 0.97,CO,6.27,0.3,Flow cell,600.0,0.0,2.0,20.0,
3969,150,,2024,Delicate control of a gold-copper oxide tandem structure enables the efficient production of high-value chemicals by electrochemical carbon dioxide reduction,,,https://doi.org/10.1016/j.nanoen.2024.110176,,,L-0.5-Au@OD-Cu,,Cu2O,Au,96.61,octahedron,,155.12,251.91,324.88,164.88,326.23,430.24,0.0,100.0,0.0,carbon paper electrode,KHCO3,1.0,8.32,– 0.87,CH4,1.18,0.3,Flow cell,600.0,0.0,2.0,20.0,
3970,150,,2024,Delicate control of a gold-copper oxide tandem structure enables the efficient production of high-value chemicals by electrochemical carbon dioxide reduction,,,https://doi.org/10.1016/j.nanoen.2024.110176,,,L-0.5-Au@OD-Cu,,Cu2O,Au,96.61,octahedron,,155.12,251.91,324.88,164.88,326.23,430.24,0.0,100.0,0.0,carbon paper electrode,KHCO3,1.0,8.32,– 0.87,CH3OH,1.13,0.3,Flow cell,600.0,0.0,2.0,20.0,
3971,150,,2024,Delicate control of a gold-copper oxide tandem structure enables the efficient production of high-value chemicals by electrochemical carbon dioxide reduction,,,https://doi.org/10.1016/j.nanoen.2024.110176,,,L-0.5-Au@OD-Cu,,Cu2O,Au,96.61,octahedron,,155.12,251.91,324.88,164.88,326.23,430.24,0.0,100.0,0.0,carbon paper electrode,KHCO3,1.0,8.32,– 0.93,CH3OH,1.26,0.3,Flow cell,600.0,0.0,2.0,20.0,
3972,150,,2024,Delicate control of a gold-copper oxide tandem structure enables the efficient production of high-value chemicals by electrochemical carbon dioxide reduction,,,https://doi.org/10.1016/j.nanoen.2024.110176,,,L-0.5-Au@OD-Cu,,Cu2O,Au,96.61,octahedron,,155.12,251.91,324.88,164.88,326.23,430.24,0.0,100.0,0.0,carbon paper electrode,KHCO3,1.0,8.32,– 0.97,CH3OH,1.05,0.3,Flow cell,600.0,0.0,2.0,20.0,
3973,150,,2024,Delicate control of a gold-copper oxide tandem structure enables the efficient production of high-value chemicals by electrochemical carbon dioxide reduction,,,https://doi.org/10.1016/j.nanoen.2024.110176,,,L-0.5-Au@OD-Cu,,Cu2O,Au,96.61,octahedron,,155.12,251.91,324.88,164.88,326.23,430.24,0.0,100.0,0.0,carbon paper electrode,KHCO3,1.0,8.32,– 0.76,HCOOH,22.04,0.3,Flow cell,600.0,0.0,2.0,20.0,
3974,150,,2024,Delicate control of a gold-copper oxide tandem structure enables the efficient production of high-value chemicals by electrochemical carbon dioxide reduction,,,https://doi.org/10.1016/j.nanoen.2024.110176,,,L-0.5-Au@OD-Cu,,Cu2O,Au,96.61,octahedron,,155.12,251.91,324.88,164.88,326.23,430.24,0.0,100.0,0.0,carbon paper electrode,KHCO3,1.0,8.32,– 0.87,HCOOH,11.14,0.3,Flow cell,600.0,0.0,2.0,20.0,
3975,150,,2024,Delicate control of a gold-copper oxide tandem structure enables the efficient production of high-value chemicals by electrochemical carbon dioxide reduction,,,https://doi.org/10.1016/j.nanoen.2024.110176,,,L-0.5-Au@OD-Cu,,Cu2O,Au,96.61,octahedron,,155.12,251.91,324.88,164.88,326.23,430.24,0.0,100.0,0.0,carbon paper electrode,KHCO3,1.0,8.32,– 0.93,HCOOH,4.91,0.3,Flow cell,600.0,0.0,2.0,20.0,
3976,150,,2024,Delicate control of a gold-copper oxide tandem structure enables the efficient production of high-value chemicals by electrochemical carbon dioxide reduction,,,https://doi.org/10.1016/j.nanoen.2024.110176,,,L-0.5-Au@OD-Cu,,Cu2O,Au,96.61,octahedron,,155.12,251.91,324.88,164.88,326.23,430.24,0.0,100.0,0.0,carbon paper electrode,KHCO3,1.0,8.32,– 0.97,HCOOH,3.02,0.3,Flow cell,600.0,0.0,2.0,20.0,
3977,150,,2024,Delicate control of a gold-copper oxide tandem structure enables the efficient production of high-value chemicals by electrochemical carbon dioxide reduction,,,https://doi.org/10.1016/j.nanoen.2024.110176,,,L-0.5-Au@OD-Cu,,Cu2O,Au,96.61,octahedron,,155.12,251.91,324.88,164.88,326.23,430.24,0.0,100.0,0.0,carbon paper electrode,KHCO3,1.0,8.32,– 0.76,C2H4,38.04,0.3,Flow cell,600.0,0.0,2.0,20.0,
3978,150,,2024,Delicate control of a gold-copper oxide tandem structure enables the efficient production of high-value chemicals by electrochemical carbon dioxide reduction,,,https://doi.org/10.1016/j.nanoen.2024.110176,,,L-0.5-Au@OD-Cu,,Cu2O,Au,96.61,octahedron,,155.12,251.91,324.88,164.88,326.23,430.24,0.0,100.0,0.0,carbon paper electrode,KHCO3,1.0,8.32,– 0.87,C2H4,22.12,0.3,Flow cell,600.0,0.0,2.0,20.0,
3979,150,,2024,Delicate control of a gold-copper oxide tandem structure enables the efficient production of high-value chemicals by electrochemical carbon dioxide reduction,,,https://doi.org/10.1016/j.nanoen.2024.110176,,,L-0.5-Au@OD-Cu,,Cu2O,Au,96.61,octahedron,,155.12,251.91,324.88,164.88,326.23,430.24,0.0,100.0,0.0,carbon paper electrode,KHCO3,1.0,8.32,– 0.93,C2H4,12.92,0.3,Flow cell,600.0,0.0,2.0,20.0,
3980,150,,2024,Delicate control of a gold-copper oxide tandem structure enables the efficient production of high-value chemicals by electrochemical carbon dioxide reduction,,,https://doi.org/10.1016/j.nanoen.2024.110176,,,L-0.5-Au@OD-Cu,,Cu2O,Au,96.61,octahedron,,155.12,251.91,324.88,164.88,326.23,430.24,0.0,100.0,0.0,carbon paper electrode,KHCO3,1.0,8.32,– 0.97,C2H4,11.77,0.3,Flow cell,600.0,0.0,2.0,20.0,
3981,150,,2024,Delicate control of a gold-copper oxide tandem structure enables the efficient production of high-value chemicals by electrochemical carbon dioxide reduction,,,https://doi.org/10.1016/j.nanoen.2024.110176,,,L-0.5-Au@OD-Cu,,Cu2O,Au,96.61,octahedron,,155.12,251.91,324.88,164.88,326.23,430.24,0.0,100.0,0.0,carbon paper electrode,KHCO3,1.0,8.32,– 0.76,C2H5OH,18.11,0.3,Flow cell,600.0,0.0,2.0,20.0,
3982,150,,2024,Delicate control of a gold-copper oxide tandem structure enables the efficient production of high-value chemicals by electrochemical carbon dioxide reduction,,,https://doi.org/10.1016/j.nanoen.2024.110176,,,L-0.5-Au@OD-Cu,,Cu2O,Au,96.61,octahedron,,155.12,251.91,324.88,164.88,326.23,430.24,0.0,100.0,0.0,carbon paper electrode,KHCO3,1.0,8.32,–0.87,C2H5OH,15.03,0.3,Flow cell,600.0,0.0,2.0,20.0,
3983,150,,2024,Delicate control of a gold-copper oxide tandem structure enables the efficient production of high-value chemicals by electrochemical carbon dioxide reduction,,,https://doi.org/10.1016/j.nanoen.2024.110176,,,L-0.5-Au@OD-Cu,,Cu2O,Au,96.61,octahedron,,155.12,251.91,324.88,164.88,326.23,430.24,0.0,100.0,0.0,carbon paper electrode,KHCO3,1.0,8.32,– 0.93,C2H5OH,8.64,0.3,Flow cell,600.0,0.0,2.0,20.0,
3984,150,,2024,Delicate control of a gold-copper oxide tandem structure enables the efficient production of high-value chemicals by electrochemical carbon dioxide reduction,,,https://doi.org/10.1016/j.nanoen.2024.110176,,,L-0.5-Au@OD-Cu,,Cu2O,Au,96.61,octahedron,,155.12,251.91,324.88,164.88,326.23,430.24,0.0,100.0,0.0,carbon paper electrode,KHCO3,1.0,8.32,– 0.97,C2H5OH,6.27,0.3,Flow cell,600.0,0.0,2.0,20.0,
3985,150,,2024,Delicate control of a gold-copper oxide tandem structure enables the efficient production of high-value chemicals by electrochemical carbon dioxide reduction,,,https://doi.org/10.1016/j.nanoen.2024.110176,,,L-0.5-Au@OD-Cu,,Cu2O,Au,96.61,octahedron,,155.12,251.91,324.88,164.88,326.23,430.24,0.0,100.0,0.0,carbon paper electrode,KHCO3,1.0,8.32,– 0.87,C3H7OH,1.18,0.3,Flow cell,600.0,0.0,2.0,20.0,
3986,150,,2024,Delicate control of a gold-copper oxide tandem structure enables the efficient production of high-value chemicals by electrochemical carbon dioxide reduction,,,https://doi.org/10.1016/j.nanoen.2024.110176,,,L-0.5-Au@OD-Cu,,Cu2O,Au,96.61,octahedron,,155.12,251.91,324.88,164.88,326.23,430.24,0.0,100.0,0.0,carbon paper electrode,KHCO3,1.0,8.32,– 0.87,CH3COOH,1.13,0.3,Flow cell,600.0,0.0,2.0,20.0,
3987,150,,2024,Delicate control of a gold-copper oxide tandem structure enables the efficient production of high-value chemicals by electrochemical carbon dioxide reduction,,,https://doi.org/10.1016/j.nanoen.2024.110176,,,L-0.5-Au@OD-Cu,,Cu2O,Au,96.61,octahedron,,155.12,251.91,324.88,164.88,326.23,430.24,0.0,100.0,0.0,carbon paper electrode,KHCO3,1.0,8.32,– 0.93,CH3COOH,1.26,0.3,Flow cell,600.0,0.0,2.0,20.0,
3988,150,,2024,Delicate control of a gold-copper oxide tandem structure enables the efficient production of high-value chemicals by electrochemical carbon dioxide reduction,,,https://doi.org/10.1016/j.nanoen.2024.110176,,,L-0.5-Au@OD-Cu,,Cu2O,Au,96.61,octahedron,,155.12,251.91,324.88,164.88,326.23,430.24,0.0,100.0,0.0,carbon paper electrode,KHCO3,1.0,8.32,– 0.97,CH3COOH,1.05,0.3,Flow cell,600.0,0.0,2.0,20.0,
3989,150,,2024,Delicate control of a gold-copper oxide tandem structure enables the efficient production of high-value chemicals by electrochemical carbon dioxide reduction,,,https://doi.org/10.1016/j.nanoen.2024.110176,,,L-0.25-Au@OD-Cu,,Cu2O,Au,98.12,octahedron,,155.12,251.91,324.88,164.88,326.23,430.24,0.0,100.0,0.0,carbon paper electrode,KHCO3,1.0,8.32,– 0.75,H2,48.72,0.3,Flow cell,600.0,0.0,2.0,20.0,
3990,150,,2024,Delicate control of a gold-copper oxide tandem structure enables the efficient production of high-value chemicals by electrochemical carbon dioxide reduction,,,https://doi.org/10.1016/j.nanoen.2024.110176,,,L-0.25-Au@OD-Cu,,Cu2O,Au,98.12,octahedron,,155.12,251.91,324.88,164.88,326.23,430.24,0.0,100.0,0.0,carbon paper electrode,KHCO3,1.0,8.32,– 0.88,H2,29.28,0.3,Flow cell,600.0,0.0,2.0,20.0,
3991,150,,2024,Delicate control of a gold-copper oxide tandem structure enables the efficient production of high-value chemicals by electrochemical carbon dioxide reduction,,,https://doi.org/10.1016/j.nanoen.2024.110176,,,L-0.25-Au@OD-Cu,,Cu2O,Au,98.12,octahedron,,155.12,251.91,324.88,164.88,326.23,430.24,0.0,100.0,0.0,carbon paper electrode,KHCO3,1.0,8.32,– 0.97,H2,14.55,0.3,Flow cell,600.0,0.0,2.0,20.0,
3992,150,,2024,Delicate control of a gold-copper oxide tandem structure enables the efficient production of high-value chemicals by electrochemical carbon dioxide reduction,,,https://doi.org/10.1016/j.nanoen.2024.110176,,,L-0.25-Au@OD-Cu,,Cu2O,Au,98.12,octahedron,,155.12,251.91,324.88,164.88,326.23,430.24,0.0,100.0,0.0,carbon paper electrode,KHCO3,1.0,8.32,-1.00,H2,11.93,0.3,Flow cell,600.0,0.0,2.0,20.0,
3993,150,,2024,Delicate control of a gold-copper oxide tandem structure enables the efficient production of high-value chemicals by electrochemical carbon dioxide reduction,,,https://doi.org/10.1016/j.nanoen.2024.110176,,,L-0.25-Au@OD-Cu,,Cu2O,Au,98.12,octahedron,,155.12,251.91,324.88,164.88,326.23,430.24,0.0,100.0,0.0,carbon paper electrode,KHCO3,1.0,8.32,– 0.75,CO,14.38,0.3,Flow cell,600.0,0.0,2.0,20.0,
3994,150,,2024,Delicate control of a gold-copper oxide tandem structure enables the efficient production of high-value chemicals by electrochemical carbon dioxide reduction,,,https://doi.org/10.1016/j.nanoen.2024.110176,,,L-0.25-Au@OD-Cu,,Cu2O,Au,98.12,octahedron,,155.12,251.91,324.88,164.88,326.23,430.24,0.0,100.0,0.0,carbon paper electrode,KHCO3,1.0,8.32,– 0.88,CO,13.24,0.3,Flow cell,600.0,0.0,2.0,20.0,
3995,150,,2024,Delicate control of a gold-copper oxide tandem structure enables the efficient production of high-value chemicals by electrochemical carbon dioxide reduction,,,https://doi.org/10.1016/j.nanoen.2024.110176,,,L-0.25-Au@OD-Cu,,Cu2O,Au,98.12,octahedron,,155.12,251.91,324.88,164.88,326.23,430.24,0.0,100.0,0.0,carbon paper electrode,KHCO3,1.0,8.32,– 0.97,CO,8.33,0.3,Flow cell,600.0,0.0,2.0,20.0,
3996,150,,2024,Delicate control of a gold-copper oxide tandem structure enables the efficient production of high-value chemicals by electrochemical carbon dioxide reduction,,,https://doi.org/10.1016/j.nanoen.2024.110176,,,L-0.25-Au@OD-Cu,,Cu2O,Au,98.12,octahedron,,155.12,251.91,324.88,164.88,326.23,430.24,0.0,100.0,0.0,carbon paper electrode,KHCO3,1.0,8.32,-1.00,CO,5.11,0.3,Flow cell,600.0,0.0,2.0,20.0,
3997,150,,2024,Delicate control of a gold-copper oxide tandem structure enables the efficient production of high-value chemicals by electrochemical carbon dioxide reduction,,,https://doi.org/10.1016/j.nanoen.2024.110176,,,L-0.25-Au@OD-Cu,,Cu2O,Au,98.12,octahedron,,155.12,251.91,324.88,164.88,326.23,430.24,0.0,100.0,0.0,carbon paper electrode,KHCO3,1.0,8.32,– 0.88,CH4,1.34,0.3,Flow cell,600.0,0.0,2.0,20.0,
3998,150,,2024,Delicate control of a gold-copper oxide tandem structure enables the efficient production of high-value chemicals by electrochemical carbon dioxide reduction,,,https://doi.org/10.1016/j.nanoen.2024.110176,,,L-0.25-Au@OD-Cu,,Cu2O,Au,98.12,octahedron,,155.12,251.91,324.88,164.88,326.23,430.24,0.0,100.0,0.0,carbon paper electrode,KHCO3,1.0,8.32,– 0.97,CH4,1.07,0.3,Flow cell,600.0,0.0,2.0,20.0,
3999,150,,2024,Delicate control of a gold-copper oxide tandem structure enables the efficient production of high-value chemicals by electrochemical carbon dioxide reduction,,,https://doi.org/10.1016/j.nanoen.2024.110176,,,L-0.25-Au@OD-Cu,,Cu2O,Au,98.12,octahedron,,155.12,251.91,324.88,164.88,326.23,430.24,0.0,100.0,0.0,carbon paper electrode,KHCO3,1.0,8.32,– 0.88,CH3OH,1.07,0.3,Flow cell,600.0,0.0,2.0,20.0,
4000,150,,2024,Delicate control of a gold-copper oxide tandem structure enables the efficient production of high-value chemicals by electrochemical carbon dioxide reduction,,,https://doi.org/10.1016/j.nanoen.2024.110176,,,L-0.25-Au@OD-Cu,,Cu2O,Au,98.12,octahedron,,155.12,251.91,324.88,164.88,326.23,430.24,0.0,100.0,0.0,carbon paper electrode,KHCO3,1.0,8.32,– 0.97,CH3OH,1.68,0.3,Flow cell,600.0,0.0,2.0,20.0,
4001,150,,2024,Delicate control of a gold-copper oxide tandem structure enables the efficient production of high-value chemicals by electrochemical carbon dioxide reduction,,,https://doi.org/10.1016/j.nanoen.2024.110176,,,L-0.25-Au@OD-Cu,,Cu2O,Au,98.12,octahedron,,155.12,251.91,324.88,164.88,326.23,430.24,0.0,100.0,0.0,carbon paper electrode,KHCO3,1.0,8.32,-1.00,CH3OH,1.46,0.3,Flow cell,600.0,0.0,2.0,20.0,
4002,150,,2024,Delicate control of a gold-copper oxide tandem structure enables the efficient production of high-value chemicals by electrochemical carbon dioxide reduction,,,https://doi.org/10.1016/j.nanoen.2024.110176,,,L-0.25-Au@OD-Cu,,Cu2O,Au,98.12,octahedron,,155.12,251.91,324.88,164.88,326.23,430.24,0.0,100.0,0.0,carbon paper electrode,KHCO3,1.0,8.32,– 0.75,HCOOH,30.75,0.3,Flow cell,600.0,0.0,2.0,20.0,
4003,150,,2024,Delicate control of a gold-copper oxide tandem structure enables the efficient production of high-value chemicals by electrochemical carbon dioxide reduction,,,https://doi.org/10.1016/j.nanoen.2024.110176,,,L-0.25-Au@OD-Cu,,Cu2O,Au,98.12,octahedron,,155.12,251.91,324.88,164.88,326.23,430.24,0.0,100.0,0.0,carbon paper electrode,KHCO3,1.0,8.32,– 0.88,HCOOH,12.81,0.3,Flow cell,600.0,0.0,2.0,20.0,
4004,150,,2024,Delicate control of a gold-copper oxide tandem structure enables the efficient production of high-value chemicals by electrochemical carbon dioxide reduction,,,https://doi.org/10.1016/j.nanoen.2024.110176,,,L-0.25-Au@OD-Cu,,Cu2O,Au,98.12,octahedron,,155.12,251.91,324.88,164.88,326.23,430.24,0.0,100.0,0.0,carbon paper electrode,KHCO3,1.0,8.32,– 0.97,HCOOH,5.1,0.3,Flow cell,600.0,0.0,2.0,20.0,
4005,150,,2024,Delicate control of a gold-copper oxide tandem structure enables the efficient production of high-value chemicals by electrochemical carbon dioxide reduction,,,https://doi.org/10.1016/j.nanoen.2024.110176,,,L-0.25-Au@OD-Cu,,Cu2O,Au,98.12,octahedron,,155.12,251.91,324.88,164.88,326.23,430.24,0.0,100.0,0.0,carbon paper electrode,KHCO3,1.0,8.32,-1.00,HCOOH,2.76,0.3,Flow cell,600.0,0.0,2.0,20.0,
4006,150,,2024,Delicate control of a gold-copper oxide tandem structure enables the efficient production of high-value chemicals by electrochemical carbon dioxide reduction,,,https://doi.org/10.1016/j.nanoen.2024.110176,,,L-0.25-Au@OD-Cu,,Cu2O,Au,98.12,octahedron,,155.12,251.91,324.88,164.88,326.23,430.24,0.0,100.0,0.0,carbon paper electrode,KHCO3,1.0,8.32,– 0.75,C2H4,2.61,0.3,Flow cell,600.0,0.0,2.0,20.0,
4007,150,,2024,Delicate control of a gold-copper oxide tandem structure enables the efficient production of high-value chemicals by electrochemical carbon dioxide reduction,,,https://doi.org/10.1016/j.nanoen.2024.110176,,,L-0.25-Au@OD-Cu,,Cu2O,Au,98.12,octahedron,,155.12,251.91,324.88,164.88,326.23,430.24,0.0,100.0,0.0,carbon paper electrode,KHCO3,1.0,8.32,– 0.88,C2H4,20.17,0.3,Flow cell,600.0,0.0,2.0,20.0,
4008,150,,2024,Delicate control of a gold-copper oxide tandem structure enables the efficient production of high-value chemicals by electrochemical carbon dioxide reduction,,,https://doi.org/10.1016/j.nanoen.2024.110176,,,L-0.25-Au@OD-Cu,,Cu2O,Au,98.12,octahedron,,155.12,251.91,324.88,164.88,326.23,430.24,0.0,100.0,0.0,carbon paper electrode,KHCO3,1.0,8.32,– 0.97,C2H4,35.92,0.3,Flow cell,600.0,0.0,2.0,20.0,
4009,150,,2024,Delicate control of a gold-copper oxide tandem structure enables the efficient production of high-value chemicals by electrochemical carbon dioxide reduction,,,https://doi.org/10.1016/j.nanoen.2024.110176,,,L-0.25-Au@OD-Cu,,Cu2O,Au,98.12,octahedron,,155.12,251.91,324.88,164.88,326.23,430.24,0.0,100.0,0.0,carbon paper electrode,KHCO3,1.0,8.32,-1.00,C2H4,39.91,0.3,Flow cell,600.0,0.0,2.0,20.0,
4010,150,,2024,Delicate control of a gold-copper oxide tandem structure enables the efficient production of high-value chemicals by electrochemical carbon dioxide reduction,,,https://doi.org/10.1016/j.nanoen.2024.110176,,,L-0.25-Au@OD-Cu,,Cu2O,Au,98.12,octahedron,,155.12,251.91,324.88,164.88,326.23,430.24,0.0,100.0,0.0,carbon paper electrode,KHCO3,1.0,8.32,– 0.75,C2H5OH,1.27,0.3,Flow cell,600.0,0.0,2.0,20.0,
4011,150,,2024,Delicate control of a gold-copper oxide tandem structure enables the efficient production of high-value chemicals by electrochemical carbon dioxide reduction,,,https://doi.org/10.1016/j.nanoen.2024.110176,,,L-0.25-Au@OD-Cu,,Cu2O,Au,98.12,octahedron,,155.12,251.91,324.88,164.88,326.23,430.24,0.0,100.0,0.0,carbon paper electrode,KHCO3,1.0,8.32,– 0.88,C2H5OH,8.57,0.3,Flow cell,600.0,0.0,2.0,20.0,
4012,150,,2024,Delicate control of a gold-copper oxide tandem structure enables the efficient production of high-value chemicals by electrochemical carbon dioxide reduction,,,https://doi.org/10.1016/j.nanoen.2024.110176,,,L-0.25-Au@OD-Cu,,Cu2O,Au,98.12,octahedron,,155.12,251.91,324.88,164.88,326.23,430.24,0.0,100.0,0.0,carbon paper electrode,KHCO3,1.0,8.32,– 0.97,C2H5OH,17.93,0.3,Flow cell,600.0,0.0,2.0,20.0,
4013,150,,2024,Delicate control of a gold-copper oxide tandem structure enables the efficient production of high-value chemicals by electrochemical carbon dioxide reduction,,,https://doi.org/10.1016/j.nanoen.2024.110176,,,L-0.25-Au@OD-Cu,,Cu2O,Au,98.12,octahedron,,155.12,251.91,324.88,164.88,326.23,430.24,0.0,100.0,0.0,carbon paper electrode,KHCO3,1.0,8.32,-1.00,C2H5OH,22.82,0.3,Flow cell,600.0,0.0,2.0,20.0,
4014,150,,2024,Delicate control of a gold-copper oxide tandem structure enables the efficient production of high-value chemicals by electrochemical carbon dioxide reduction,,,https://doi.org/10.1016/j.nanoen.2024.110176,,,L-0.25-Au@OD-Cu,,Cu2O,Au,98.12,octahedron,,155.12,251.91,324.88,164.88,326.23,430.24,0.0,100.0,0.0,carbon paper electrode,KHCO3,1.0,8.32,– 0.88,C3H7OH,4.32,0.3,Flow cell,600.0,0.0,2.0,20.0,
4015,150,,2024,Delicate control of a gold-copper oxide tandem structure enables the efficient production of high-value chemicals by electrochemical carbon dioxide reduction,,,https://doi.org/10.1016/j.nanoen.2024.110176,,,L-0.25-Au@OD-Cu,,Cu2O,Au,98.12,octahedron,,155.12,251.91,324.88,164.88,326.23,430.24,0.0,100.0,0.0,carbon paper electrode,KHCO3,1.0,8.32,– 0.97,C3H7OH,5.32,0.3,Flow cell,600.0,0.0,2.0,20.0,
4016,150,,2024,Delicate control of a gold-copper oxide tandem structure enables the efficient production of high-value chemicals by electrochemical carbon dioxide reduction,,,https://doi.org/10.1016/j.nanoen.2024.110176,,,L-0.25-Au@OD-Cu,,Cu2O,Au,98.12,octahedron,,155.12,251.91,324.88,164.88,326.23,430.24,0.0,100.0,0.0,carbon paper electrode,KHCO3,1.0,8.32,-1.00,C3H7OH,4.74,0.3,Flow cell,600.0,0.0,2.0,20.0,
4017,149,,2024,Surface Alloyed-Zn promotes stability of Cu-Au catalysts toward electrochemical CO2 reduction reaction,,,https://doi.org/10.1016/j.cej.2024.150946,,,Cu@CuAu/C,,Cu,Au,31.84,sphere,,25.0,31.0,35.0,25.0,31.0,35.0,86.0,0.0,14.0,carbon paper electrode,KHCO3,0.1,6.8,-0.50,CO,30.17,,H-cell,1000.0,75.0,0.28,40.0,
4018,149,,2024,Surface Alloyed-Zn promotes stability of Cu-Au catalysts toward electrochemical CO2 reduction reaction,,,https://doi.org/10.1016/j.cej.2024.150946,,,Cu@CuAu/C,,Cu,Au,31.84,sphere,,25.0,31.0,35.0,25.0,31.0,35.0,86.0,0.0,14.0,carbon paper electrode,KHCO3,0.1,6.8,-0.60,CO,75.29,,H-cell,1000.0,75.0,0.28,40.0,
4019,149,,2024,Surface Alloyed-Zn promotes stability of Cu-Au catalysts toward electrochemical CO2 reduction reaction,,,https://doi.org/10.1016/j.cej.2024.150946,,,Cu@CuAu/C,,Cu,Au,31.84,sphere,,25.0,31.0,35.0,25.0,31.0,35.0,86.0,0.0,14.0,carbon paper electrode,KHCO3,0.1,6.8,-0.70,CO,84.01,,H-cell,1000.0,75.0,0.28,40.0,
4020,149,,2024,Surface Alloyed-Zn promotes stability of Cu-Au catalysts toward electrochemical CO2 reduction reaction,,,https://doi.org/10.1016/j.cej.2024.150946,,,Cu@CuAu/C,,Cu,Au,31.84,sphere,,25.0,31.0,35.0,25.0,31.0,35.0,86.0,0.0,14.0,carbon paper electrode,KHCO3,0.1,6.8,-0.80,CO,88.72,,H-cell,1000.0,75.0,0.28,40.0,
4021,149,,2024,Surface Alloyed-Zn promotes stability of Cu-Au catalysts toward electrochemical CO2 reduction reaction,,,https://doi.org/10.1016/j.cej.2024.150946,,,Cu@CuAu/C,,Cu,Au,31.84,sphere,,25.0,31.0,35.0,25.0,31.0,35.0,86.0,0.0,14.0,carbon paper electrode,KHCO3,0.1,6.8,-0.90,CO,82.35,,H-cell,1000.0,75.0,0.28,40.0,
4022,149,,2024,Surface Alloyed-Zn promotes stability of Cu-Au catalysts toward electrochemical CO2 reduction reaction,,,https://doi.org/10.1016/j.cej.2024.150946,,,Cu@CuAu/C,,Cu,Au,31.84,sphere,,25.0,31.0,35.0,25.0,31.0,35.0,86.0,0.0,14.0,carbon paper electrode,KHCO3,0.1,6.8,-1.00,CO,48.86,,H-cell,1000.0,75.0,0.28,40.0,
4023,151,,2023,Oxygen vacancy and facet engineering of cuprous oxide by doping transition metal oxides for boosting alcohols selectivity in electrochemical CO2 reduction,,,https://doi.org/10.1016/j.jpowsour.2022.232468,,,Cu2O-MoO3,,Cu2O,MoO3,99.9,rhombicuboctahedron,,781.12,2202.88,3553.65,781.12,2202.88,3553.65,0.0,95.3,4.7,carbon paper electrode,KHCO3,0.5,7.2,-0.30,H2,2.22,,H-cell,1000.0,0.0,1.0,,
4024,151,,2023,Oxygen vacancy and facet engineering of cuprous oxide by doping transition metal oxides for boosting alcohols selectivity in electrochemical CO2 reduction,,,https://doi.org/10.1016/j.jpowsour.2022.232468,,,Cu2O-MoO3,,Cu2O,MoO3,99.9,rhombicuboctahedron,,781.12,2202.88,3553.65,781.12,2202.88,3553.65,0.0,95.3,4.7,carbon paper electrode,KHCO3,0.5,7.2,-0.30,CO,34.2,,H-cell,1000.0,0.0,1.0,,
4025,151,,2023,Oxygen vacancy and facet engineering of cuprous oxide by doping transition metal oxides for boosting alcohols selectivity in electrochemical CO2 reduction,,,https://doi.org/10.1016/j.jpowsour.2022.232468,,,Cu2O-MoO3,,Cu2O,MoO3,99.9,rhombicuboctahedron,,781.12,2202.88,3553.65,781.12,2202.88,3553.65,0.0,95.3,4.7,carbon paper electrode,KHCO3,0.5,7.2,-0.30,CH3OH,2.77,,H-cell,1000.0,0.0,1.0,,
4026,151,,2023,Oxygen vacancy and facet engineering of cuprous oxide by doping transition metal oxides for boosting alcohols selectivity in electrochemical CO2 reduction,,,https://doi.org/10.1016/j.jpowsour.2022.232468,,,Cu2O-MoO3,,Cu2O,MoO3,99.9,rhombicuboctahedron,,781.12,2202.88,3553.65,781.12,2202.88,3553.65,0.0,95.3,4.7,carbon paper electrode,KHCO3,0.5,7.2,-0.30,C2H5OH,29.57,,H-cell,1000.0,0.0,1.0,,
4027,151,,2023,Oxygen vacancy and facet engineering of cuprous oxide by doping transition metal oxides for boosting alcohols selectivity in electrochemical CO2 reduction,,,https://doi.org/10.1016/j.jpowsour.2022.232468,,,Cu2O-MoO3,,Cu2O,MoO3,99.9,rhombicuboctahedron,,781.12,2202.88,3553.65,781.12,2202.88,3553.65,0.0,95.3,4.7,carbon paper electrode,KHCO3,0.5,7.2,-0.30,C3H7OH,21.07,,H-cell,1000.0,0.0,1.0,,
4028,151,,2023,Oxygen vacancy and facet engineering of cuprous oxide by doping transition metal oxides for boosting alcohols selectivity in electrochemical CO2 reduction,,,https://doi.org/10.1016/j.jpowsour.2022.232468,,,Cu2O-MoO3,,Cu2O,MoO3,99.9,rhombicuboctahedron,,781.12,2202.88,3553.65,781.12,2202.88,3553.65,0.0,95.3,4.7,carbon paper electrode,KHCO3,0.5,7.2,-0.30,HCOOH,3.7,,H-cell,1000.0,0.0,1.0,,
4029,151,,2023,Oxygen vacancy and facet engineering of cuprous oxide by doping transition metal oxides for boosting alcohols selectivity in electrochemical CO2 reduction,,,https://doi.org/10.1016/j.jpowsour.2022.232468,,,Cu2O-ZnO,,Cu2O,ZnO,99.9,octahedron,,3457.14,3695.24,3933.33,3457.14,3695.24,3933.33,0.0,95.45,4.55,carbon paper electrode,KHCO3,0.5,7.2,-0.30,H2,1.85,,H-cell,1000.0,0.0,1.0,,
4030,151,,2023,Oxygen vacancy and facet engineering of cuprous oxide by doping transition metal oxides for boosting alcohols selectivity in electrochemical CO2 reduction,,,https://doi.org/10.1016/j.jpowsour.2022.232468,,,Cu2O-ZnO,,Cu2O,ZnO,99.9,octahedron,,3457.14,3695.24,3933.33,3457.14,3695.24,3933.33,0.0,95.45,4.55,carbon paper electrode,KHCO3,0.5,7.2,-0.30,CO,26.99,,H-cell,1000.0,0.0,1.0,,
4031,151,,2023,Oxygen vacancy and facet engineering of cuprous oxide by doping transition metal oxides for boosting alcohols selectivity in electrochemical CO2 reduction,,,https://doi.org/10.1016/j.jpowsour.2022.232468,,,Cu2O-ZnO,,Cu2O,ZnO,99.9,octahedron,,3457.14,3695.24,3933.33,3457.14,3695.24,3933.33,0.0,95.45,4.55,carbon paper electrode,KHCO3,0.5,7.2,-0.30,CH3OH,13.68,,H-cell,1000.0,0.0,1.0,,
4032,151,,2023,Oxygen vacancy and facet engineering of cuprous oxide by doping transition metal oxides for boosting alcohols selectivity in electrochemical CO2 reduction,,,https://doi.org/10.1016/j.jpowsour.2022.232468,,,Cu2O-ZnO,,Cu2O,ZnO,99.9,octahedron,,3457.14,3695.24,3933.33,3457.14,3695.24,3933.33,0.0,95.45,4.55,carbon paper electrode,KHCO3,0.5,7.2,-0.30,C2H5OH,30.31,,H-cell,1000.0,0.0,1.0,,
4033,151,,2023,Oxygen vacancy and facet engineering of cuprous oxide by doping transition metal oxides for boosting alcohols selectivity in electrochemical CO2 reduction,,,https://doi.org/10.1016/j.jpowsour.2022.232468,,,Cu2O-ZnO,,Cu2O,ZnO,99.9,octahedron,,3457.14,3695.24,3933.33,3457.14,3695.24,3933.33,0.0,95.45,4.55,carbon paper electrode,KHCO3,0.5,7.2,-0.30,C3H7OH,19.04,,H-cell,1000.0,0.0,1.0,,
4034,151,,2023,Oxygen vacancy and facet engineering of cuprous oxide by doping transition metal oxides for boosting alcohols selectivity in electrochemical CO2 reduction,,,https://doi.org/10.1016/j.jpowsour.2022.232468,,,Cu2O-ZnO,,Cu2O,ZnO,99.9,octahedron,,3457.14,3695.24,3933.33,3457.14,3695.24,3933.33,0.0,95.45,4.55,carbon paper electrode,KHCO3,0.5,7.2,-0.30,HCOOH,3.51,,H-cell,1000.0,0.0,1.0,,
4035,153,,2025,Dynamic reconstruction of Cu-doped SnO2 for efficient electrochemical reduction of CO2 to formate,,,https://doi.org/10.1016/j.apcatb.2024.124784,,,2.1% Cu-SnO2,,CuO,SnO2,2.1,sphere,,14.69,22.37,38.98,14.69,22.37,38.98,0.0,0.0,100.0,carbon paper electrode,KHCO3,0.5,7.2,-0.50,HCOOH,69.23,,H-cell,1000.0,0.0,1.0,,50.0
4036,153,,2025,Dynamic reconstruction of Cu-doped SnO2 for efficient electrochemical reduction of CO2 to formate,,,https://doi.org/10.1016/j.apcatb.2024.124784,,,2.1% Cu-SnO2,,CuO,SnO2,2.1,sphere,,14.69,22.37,38.98,14.69,22.37,38.98,0.0,0.0,100.0,carbon paper electrode,KHCO3,0.5,7.2,-0.60,HCOOH,68.34,,H-cell,1000.0,0.0,1.0,,50.0
4037,153,,2025,Dynamic reconstruction of Cu-doped SnO2 for efficient electrochemical reduction of CO2 to formate,,,https://doi.org/10.1016/j.apcatb.2024.124784,,,2.1% Cu-SnO2,,CuO,SnO2,2.1,sphere,,14.69,22.37,38.98,14.69,22.37,38.98,0.0,0.0,100.0,carbon paper electrode,KHCO3,0.5,7.2,-0.70,HCOOH,70.64,,H-cell,1000.0,0.0,1.0,,50.0
4038,153,,2025,Dynamic reconstruction of Cu-doped SnO2 for efficient electrochemical reduction of CO2 to formate,,,https://doi.org/10.1016/j.apcatb.2024.124784,,,2.1% Cu-SnO2,,CuO,SnO2,2.1,sphere,,14.69,22.37,38.98,14.69,22.37,38.98,0.0,0.0,100.0,carbon paper electrode,KHCO3,0.5,7.2,-0.80,HCOOH,77.35,,H-cell,1000.0,0.0,1.0,,50.0
4039,153,,2025,Dynamic reconstruction of Cu-doped SnO2 for efficient electrochemical reduction of CO2 to formate,,,https://doi.org/10.1016/j.apcatb.2024.124784,,,2.1% Cu-SnO2,,CuO,SnO2,2.1,sphere,,14.69,22.37,38.98,14.69,22.37,38.98,0.0,0.0,100.0,carbon paper electrode,KHCO3,0.5,7.2,-0.90,HCOOH,80.35,,H-cell,1000.0,0.0,1.0,,50.0
