Repository: vovamirosh/-CO2RR-Beyond-Green-AI

File: Datasets/prepr.csv (part 43 of 50)
DOI,Article name,Compound_1,Compound_2,"Cat./Support ratio, % (at)",Morphology (TEM/SEM),"Pore size, nm",width min (nm),width aver (nm),width max (nm),length min (nm),length aver (nm),length max (nm),"Cu, % (at.)","Cu+, % (at.)","Cu(2+), % (at.)",Base,electrolyte,"conc, M",pH,RHE vs V,Product,"FE, %","Time, h",Type of reactor,"Loading, μg/cm2","Add_carbon, %","Surface area of electrode, cm2","Flow rate CO2, ml/min","Av_volume, mkm^3",Ratio_sphere_volume,"Min_volume, mkm^3","Max_volume, mkm^3",1_efermi,1_density_atomic,1_total_magnetization_normalized_formula_units,1_energy_above_hull,1_energy_per_atom,1_volume,1_band_gap,2_efermi,2_density_atomic,2_total_magnetization_normalized_formula_units,2_energy_above_hull,2_energy_per_atom,2_volume,2_band_gap,Product_exactmw,Product_lipinskiHBA,Product_lipinskiHBD,Product_NumAtoms,Product_FractionCSP3,Product_CrippenClogP,Product_hallKierAlpha,Product_kappa2,Product_kappa3,anion_molar_conductance,anion_mobility,anion_diffusion_coefficient,anion_hydr_R_of_ion,Type of reactor_H-cell,Base_carbon paper electrode,Base_gasdiffusion electrode
https://doi.org/10.1016/j.jallcom.2025.178574, Cu1Sn0.5Oy,Cu2O,SnO2,35.74,nanowire,0.0,66.31,74.05,81.79,5000.0,4000.0,5000.0,0.0,50.0,50.0,glassy-carbon electrode,KHCO3,0.1,6.8,-0.85,HCOOH,19.57,0.75,H-cell,679.41,0.0,0.07,20.0,0.017226617010675908,0.027759236558303636,0.017267041846845056,0.0262700138699802,4.17791244,12.764484711878117,0.0,0.0,-5.02663022,76.5869082712687,0.512699999999999,5.59411961,12.136906512323106,0.0,0.0,-6.742646626666667,72.82143907393863,0.6519,46.005479304,2.0,1.0,5.0,0.0,-0.29919999999999997,-0.53,1.4699999999999982,1.4700000000000009,44.5,4.353,1.118,2.193,1.0,0.0,0.0
https://doi.org/10.1016/j.jallcom.2025.178574, Cu1Sn0.5Oy,Cu2O,SnO2,35.74,nanowire,0.0,66.31,74.05,81.79,5000.0,4000.0,5000.0,0.0,50.0,50.0,glassy-carbon electrode,KHCO3,0.1,6.8,-0.9,CO,87.91,0.75,H-cell,679.41,0.0,0.07,20.0,0.017226617010675908,0.027759236558303636,0.017267041846845056,0.0262700138699802,4.17791244,12.764484711878117,0.0,0.0,-5.02663022,76.5869082712687,0.512699999999999,5.59411961,12.136906512323106,0.0,0.0,-6.742646626666667,72.82143907393863,0.6519,27.99491462,1.0,0.0,2.0,0.0,-0.03751,-0.26,0.74,-6.106153846153846,44.5,4.353,1.118,2.193,1.0,0.0,0.0
https://doi.org/10.1016/j.jallcom.2025.178574, Cu1Sn0.5Oy,Cu2O,SnO2,35.74,nanowire,0.0,66.31,74.05,81.79,5000.0,4000.0,5000.0,0.0,50.0,50.0,glassy-carbon electrode,KHCO3,0.1,6.8,-0.9,HCOOH,16.69,0.75,H-cell,679.41,0.0,0.07,20.0,0.017226617010675908,0.027759236558303636,0.017267041846845056,0.0262700138699802,4.17791244,12.764484711878117,0.0,0.0,-5.02663022,76.5869082712687,0.512699999999999,5.59411961,12.136906512323106,0.0,0.0,-6.742646626666667,72.82143907393863,0.6519,46.005479304,2.0,1.0,5.0,0.0,-0.29919999999999997,-0.53,1.4699999999999982,1.4700000000000009,44.5,4.353,1.118,2.193,1.0,0.0,0.0
https://doi.org/10.1016/j.jallcom.2025.178574, Cu1Sn0.5Oy,Cu2O,SnO2,35.74,nanowire,0.0,66.31,74.05,81.79,5000.0,4000.0,5000.0,0.0,50.0,50.0,glassy-carbon electrode,KHCO3,0.1,6.8,-1.0,CO,86.19,0.75,H-cell,679.41,0.0,0.07,20.0,0.017226617010675908,0.027759236558303636,0.017267041846845056,0.0262700138699802,4.17791244,12.764484711878117,0.0,0.0,-5.02663022,76.5869082712687,0.512699999999999,5.59411961,12.136906512323106,0.0,0.0,-6.742646626666667,72.82143907393863,0.6519,27.99491462,1.0,0.0,2.0,0.0,-0.03751,-0.26,0.74,-6.106153846153846,44.5,4.353,1.118,2.193,1.0,0.0,0.0
https://doi.org/10.1016/j.jallcom.2025.178574, Cu1Sn0.5Oy,Cu2O,SnO2,35.74,nanowire,0.0,66.31,74.05,81.79,5000.0,4000.0,5000.0,0.0,50.0,50.0,glassy-carbon electrode,KHCO3,0.1,6.8,-1.0,HCOOH,10.36,0.75,H-cell,679.41,0.0,0.07,20.0,0.017226617010675908,0.027759236558303636,0.017267041846845056,0.0262700138699802,4.17791244,12.764484711878117,0.0,0.0,-5.02663022,76.5869082712687,0.512699999999999,5.59411961,12.136906512323106,0.0,0.0,-6.742646626666667,72.82143907393863,0.6519,46.005479304,2.0,1.0,5.0,0.0,-0.29919999999999997,-0.53,1.4699999999999982,1.4700000000000009,44.5,4.353,1.118,2.193,1.0,0.0,0.0
https://doi.org/10.1016/j.jallcom.2025.178574, Cu1Sn0.5Oy,Cu2O,SnO2,35.74,nanowire,0.0,66.31,74.05,81.79,5000.0,4000.0,5000.0,0.0,50.0,50.0,glassy-carbon electrode,KHCO3,0.1,6.8,-1.1,CO,79.86,0.75,H-cell,679.41,0.0,0.07,20.0,0.017226617010675908,0.027759236558303636,0.017267041846845056,0.0262700138699802,4.17791244,12.764484711878117,0.0,0.0,-5.02663022,76.5869082712687,0.512699999999999,5.59411961,12.136906512323106,0.0,0.0,-6.742646626666667,72.82143907393863,0.6519,27.99491462,1.0,0.0,2.0,0.0,-0.03751,-0.26,0.74,-6.106153846153846,44.5,4.353,1.118,2.193,1.0,0.0,0.0
https://doi.org/10.1016/j.jallcom.2025.178574, Cu1Sn0.5Oy,Cu2O,SnO2,35.74,nanowire,0.0,66.31,74.05,81.79,5000.0,4000.0,5000.0,0.0,50.0,50.0,glassy-carbon electrode,KHCO3,0.1,6.8,-1.1,HCOOH,14.39,0.75,H-cell,679.41,0.0,0.07,20.0,0.017226617010675908,0.027759236558303636,0.017267041846845056,0.0262700138699802,4.17791244,12.764484711878117,0.0,0.0,-5.02663022,76.5869082712687,0.512699999999999,5.59411961,12.136906512323106,0.0,0.0,-6.742646626666667,72.82143907393863,0.6519,46.005479304,2.0,1.0,5.0,0.0,-0.29919999999999997,-0.53,1.4699999999999982,1.4700000000000009,44.5,4.353,1.118,2.193,1.0,0.0,0.0
https://doi.org/10.1016/j.jallcom.2025.178574," Cu1Sn1Oy,",Cu2O,SnO2,29.4,nanowire,0.0,76.34,85.91,95.48,5000.0,4000.0,5000.0,0.0,66.66,33.33,glassy-carbon electrode,KHCO3,0.1,6.8,-0.8,CO,52.23,0.75,H-cell,679.41,0.0,0.07,20.0,0.023186612858573034,0.032201396043227734,0.022885699804478653,0.035800138464503334,4.17791244,12.764484711878117,0.0,0.0,-5.02663022,76.5869082712687,0.512699999999999,5.59411961,12.136906512323106,0.0,0.0,-6.742646626666667,72.82143907393863,0.6519,27.99491462,1.0,0.0,2.0,0.0,-0.03751,-0.26,0.74,-6.106153846153846,44.5,4.353,1.118,2.193,1.0,0.0,0.0
https://doi.org/10.1016/j.jallcom.2025.178574," Cu1Sn1Oy,",Cu2O,SnO2,29.4,nanowire,0.0,76.34,85.91,95.48,5000.0,4000.0,5000.0,0.0,66.66,33.33,glassy-carbon electrode,KHCO3,0.1,6.8,-0.8,H2,14.96,0.75,H-cell,679.41,0.0,0.07,20.0,0.023186612858573034,0.032201396043227734,0.022885699804478653,0.035800138464503334,4.17791244,12.764484711878117,0.0,0.0,-5.02663022,76.5869082712687,0.512699999999999,5.59411961,12.136906512323106,0.0,0.0,-6.742646626666667,72.82143907393863,0.6519,2.015650064,0.0,0.0,2.0,0.0,0.246,0.0,0.0,0.0,44.5,4.353,1.118,2.193,1.0,0.0,0.0
https://doi.org/10.1016/j.jallcom.2025.178574," Cu1Sn1Oy,",Cu2O,SnO2,29.4,nanowire,0.0,76.34,85.91,95.48,5000.0,4000.0,5000.0,0.0,66.66,33.33,glassy-carbon electrode,KHCO3,0.1,6.8,-0.8,HCOOH,32.23,0.75,H-cell,679.41,0.0,0.07,20.0,0.023186612858573034,0.032201396043227734,0.022885699804478653,0.035800138464503334,4.17791244,12.764484711878117,0.0,0.0,-5.02663022,76.5869082712687,0.512699999999999,5.59411961,12.136906512323106,0.0,0.0,-6.742646626666667,72.82143907393863,0.6519,46.005479304,2.0,1.0,5.0,0.0,-0.29919999999999997,-0.53,1.4699999999999982,1.4700000000000009,44.5,4.353,1.118,2.193,1.0,0.0,0.0
https://doi.org/10.1016/j.jallcom.2025.178574," Cu1Sn1Oy,",Cu2O,SnO2,29.4,nanowire,0.0,76.34,85.91,95.48,5000.0,4000.0,5000.0,0.0,66.66,33.33,glassy-carbon electrode,KHCO3,0.1,6.8,-0.85,CO,41.29,0.75,H-cell,679.41,0.0,0.07,20.0,0.023186612858573034,0.032201396043227734,0.022885699804478653,0.035800138464503334,4.17791244,12.764484711878117,0.0,0.0,-5.02663022,76.5869082712687,0.512699999999999,5.59411961,12.136906512323106,0.0,0.0,-6.742646626666667,72.82143907393863,0.6519,27.99491462,1.0,0.0,2.0,0.0,-0.03751,-0.26,0.74,-6.106153846153846,44.5,4.353,1.118,2.193,1.0,0.0,0.0
https://doi.org/10.1016/j.jallcom.2025.178574," Cu1Sn1Oy,",Cu2O,SnO2,29.4,nanowire,0.0,76.34,85.91,95.48,5000.0,4000.0,5000.0,0.0,66.66,33.33,glassy-carbon electrode,KHCO3,0.1,6.8,-0.85,H2,36.26,0.75,H-cell,679.41,0.0,0.07,20.0,0.023186612858573034,0.032201396043227734,0.022885699804478653,0.035800138464503334,4.17791244,12.764484711878117,0.0,0.0,-5.02663022,76.5869082712687,0.512699999999999,5.59411961,12.136906512323106,0.0,0.0,-6.742646626666667,72.82143907393863,0.6519,2.015650064,0.0,0.0,2.0,0.0,0.246,0.0,0.0,0.0,44.5,4.353,1.118,2.193,1.0,0.0,0.0
https://doi.org/10.1016/j.jallcom.2025.178574," Cu1Sn1Oy,",Cu2O,SnO2,29.4,nanowire,0.0,76.34,85.91,95.48,5000.0,4000.0,5000.0,0.0,66.66,33.33,glassy-carbon electrode,KHCO3,0.1,6.8,-0.85,HCOOH,21.87,0.75,H-cell,679.41,0.0,0.07,20.0,0.023186612858573034,0.032201396043227734,0.022885699804478653,0.035800138464503334,4.17791244,12.764484711878117,0.0,0.0,-5.02663022,76.5869082712687,0.512699999999999,5.59411961,12.136906512323106,0.0,0.0,-6.742646626666667,72.82143907393863,0.6519,46.005479304,2.0,1.0,5.0,0.0,-0.29919999999999997,-0.53,1.4699999999999982,1.4700000000000009,44.5,4.353,1.118,2.193,1.0,0.0,0.0
https://doi.org/10.1016/j.jallcom.2025.178574," Cu1Sn1Oy,",Cu2O,SnO2,29.4,nanowire,0.0,76.34,85.91,95.48,5000.0,4000.0,5000.0,0.0,66.66,33.33,glassy-carbon electrode,KHCO3,0.1,6.8,-0.9,CO,41.87,0.75,H-cell,679.41,0.0,0.07,20.0,0.023186612858573034,0.032201396043227734,0.022885699804478653,0.035800138464503334,4.17791244,12.764484711878117,0.0,0.0,-5.02663022,76.5869082712687,0.512699999999999,5.59411961,12.136906512323106,0.0,0.0,-6.742646626666667,72.82143907393863,0.6519,27.99491462,1.0,0.0,2.0,0.0,-0.03751,-0.26,0.74,-6.106153846153846,44.5,4.353,1.118,2.193,1.0,0.0,0.0
https://doi.org/10.1016/j.jallcom.2025.178574," Cu1Sn1Oy,",Cu2O,SnO2,29.4,nanowire,0.0,76.34,85.91,95.48,5000.0,4000.0,5000.0,0.0,66.66,33.33,glassy-carbon electrode,KHCO3,0.1,6.8,-0.9,H2,32.81,0.75,H-cell,679.41,0.0,0.07,20.0,0.023186612858573034,0.032201396043227734,0.022885699804478653,0.035800138464503334,4.17791244,12.764484711878117,0.0,0.0,-5.02663022,76.5869082712687,0.512699999999999,5.59411961,12.136906512323106,0.0,0.0,-6.742646626666667,72.82143907393863,0.6519,2.015650064,0.0,0.0,2.0,0.0,0.246,0.0,0.0,0.0,44.5,4.353,1.118,2.193,1.0,0.0,0.0
https://doi.org/10.1016/j.jallcom.2025.178574," Cu1Sn1Oy,",Cu2O,SnO2,29.4,nanowire,0.0,76.34,85.91,95.48,5000.0,4000.0,5000.0,0.0,66.66,33.33,glassy-carbon electrode,KHCO3,0.1,6.8,-0.9,HCOOH,27.63,0.75,H-cell,679.41,0.0,0.07,20.0,0.023186612858573034,0.032201396043227734,0.022885699804478653,0.035800138464503334,4.17791244,12.764484711878117,0.0,0.0,-5.02663022,76.5869082712687,0.512699999999999,5.59411961,12.136906512323106,0.0,0.0,-6.742646626666667,72.82143907393863,0.6519,46.005479304,2.0,1.0,5.0,0.0,-0.29919999999999997,-0.53,1.4699999999999982,1.4700000000000009,44.5,4.353,1.118,2.193,1.0,0.0,0.0
https://doi.org/10.1016/j.jallcom.2025.178574," Cu1Sn1Oy,",Cu2O,SnO2,29.4,nanowire,0.0,76.34,85.91,95.48,5000.0,4000.0,5000.0,0.0,66.66,33.33,glassy-carbon electrode,KHCO3,0.1,6.8,-1.0,CO,46.47,0.75,H-cell,679.41,0.0,0.07,20.0,0.023186612858573034,0.032201396043227734,0.022885699804478653,0.035800138464503334,4.17791244,12.764484711878117,0.0,0.0,-5.02663022,76.5869082712687,0.512699999999999,5.59411961,12.136906512323106,0.0,0.0,-6.742646626666667,72.82143907393863,0.6519,27.99491462,1.0,0.0,2.0,0.0,-0.03751,-0.26,0.74,-6.106153846153846,44.5,4.353,1.118,2.193,1.0,0.0,0.0
https://doi.org/10.1016/j.jallcom.2025.178574," Cu1Sn1Oy,",Cu2O,SnO2,29.4,nanowire,0.0,76.34,85.91,95.48,5000.0,4000.0,5000.0,0.0,66.66,33.33,glassy-carbon electrode,KHCO3,0.1,6.8,-1.0,H2,30.5,0.75,H-cell,679.41,0.0,0.07,20.0,0.023186612858573034,0.032201396043227734,0.022885699804478653,0.035800138464503334,4.17791244,12.764484711878117,0.0,0.0,-5.02663022,76.5869082712687,0.512699999999999,5.59411961,12.136906512323106,0.0,0.0,-6.742646626666667,72.82143907393863,0.6519,2.015650064,0.0,0.0,2.0,0.0,0.246,0.0,0.0,0.0,44.5,4.353,1.118,2.193,1.0,0.0,0.0
https://doi.org/10.1016/j.jallcom.2025.178574," Cu1Sn1Oy,",Cu2O,SnO2,29.4,nanowire,0.0,76.34,85.91,95.48,5000.0,4000.0,5000.0,0.0,66.66,33.33,glassy-carbon electrode,KHCO3,0.1,6.8,-1.0,HCOOH,25.32,0.75,H-cell,679.41,0.0,0.07,20.0,0.023186612858573034,0.032201396043227734,0.022885699804478653,0.035800138464503334,4.17791244,12.764484711878117,0.0,0.0,-5.02663022,76.5869082712687,0.512699999999999,5.59411961,12.136906512323106,0.0,0.0,-6.742646626666667,72.82143907393863,0.6519,46.005479304,2.0,1.0,5.0,0.0,-0.29919999999999997,-0.53,1.4699999999999982,1.4700000000000009,44.5,4.353,1.118,2.193,1.0,0.0,0.0
https://doi.org/10.1016/j.jallcom.2025.178574," Cu1Sn1Oy,",Cu2O,SnO2,29.4,nanowire,0.0,76.34,85.91,95.48,5000.0,4000.0,5000.0,0.0,66.66,33.33,glassy-carbon electrode,KHCO3,0.1,6.8,-1.1,CO,53.96,0.75,H-cell,679.41,0.0,0.07,20.0,0.023186612858573034,0.032201396043227734,0.022885699804478653,0.035800138464503334,4.17791244,12.764484711878117,0.0,0.0,-5.02663022,76.5869082712687,0.512699999999999,5.59411961,12.136906512323106,0.0,0.0,-6.742646626666667,72.82143907393863,0.6519,27.99491462,1.0,0.0,2.0,0.0,-0.03751,-0.26,0.74,-6.106153846153846,44.5,4.353,1.118,2.193,1.0,0.0,0.0
https://doi.org/10.1016/j.jallcom.2025.178574," Cu1Sn1Oy,",Cu2O,SnO2,29.4,nanowire,0.0,76.34,85.91,95.48,5000.0,4000.0,5000.0,0.0,66.66,33.33,glassy-carbon electrode,KHCO3,0.1,6.8,-1.1,H2,24.75,0.75,H-cell,679.41,0.0,0.07,20.0,0.023186612858573034,0.032201396043227734,0.022885699804478653,0.035800138464503334,4.17791244,12.764484711878117,0.0,0.0,-5.02663022,76.5869082712687,0.512699999999999,5.59411961,12.136906512323106,0.0,0.0,-6.742646626666667,72.82143907393863,0.6519,2.015650064,0.0,0.0,2.0,0.0,0.246,0.0,0.0,0.0,44.5,4.353,1.118,2.193,1.0,0.0,0.0
https://doi.org/10.1016/j.jallcom.2025.178574," Cu1Sn1Oy,",Cu2O,SnO2,29.4,nanowire,0.0,76.34,85.91,95.48,5000.0,4000.0,5000.0,0.0,66.66,33.33,glassy-carbon electrode,KHCO3,0.1,6.8,-1.1,HCOOH,24.75,0.75,H-cell,679.41,0.0,0.07,20.0,0.023186612858573034,0.032201396043227734,0.022885699804478653,0.035800138464503334,4.17791244,12.764484711878117,0.0,0.0,-5.02663022,76.5869082712687,0.512699999999999,5.59411961,12.136906512323106,0.0,0.0,-6.742646626666667,72.82143907393863,0.6519,46.005479304,2.0,1.0,5.0,0.0,-0.29919999999999997,-0.53,1.4699999999999982,1.4700000000000009,44.5,4.353,1.118,2.193,1.0,0.0,0.0
https://doi.org/10.1016/j.jallcom.2025.178574,Cu1Sn2Oy,Cu2O,SnO2,13.85,nanowire,0.0,68.4,74.7,81.0,5000.0,4000.0,5000.0,0.0,75.0,25.0,glassy-carbon electrode,KHCO3,0.1,6.8,-0.8,CO,13.67,0.75,H-cell,679.41,0.0,0.07,20.0,0.017530369750369874,0.028002733889040822,0.01837266215672383,0.025764986750253287,4.17791244,12.764484711878117,0.0,0.0,-5.02663022,76.5869082712687,0.512699999999999,5.59411961,12.136906512323106,0.0,0.0,-6.742646626666667,72.82143907393863,0.6519,27.99491462,1.0,0.0,2.0,0.0,-0.03751,-0.26,0.74,-6.106153846153846,44.5,4.353,1.118,2.193,1.0,0.0,0.0
https://doi.org/10.1016/j.jallcom.2025.178574,Cu1Sn2Oy,Cu2O,SnO2,13.85,nanowire,0.0,68.4,74.7,81.0,5000.0,4000.0,5000.0,0.0,75.0,25.0,glassy-carbon electrode,KHCO3,0.1,6.8,-0.8,HCOOH,85.76,0.75,H-cell,679.41,0.0,0.07,20.0,0.017530369750369874,0.028002733889040822,0.01837266215672383,0.025764986750253287,4.17791244,12.764484711878117,0.0,0.0,-5.02663022,76.5869082712687,0.512699999999999,5.59411961,12.136906512323106,0.0,0.0,-6.742646626666667,72.82143907393863,0.6519,46.005479304,2.0,1.0,5.0,0.0,-0.29919999999999997,-0.53,1.4699999999999982,1.4700000000000009,44.5,4.353,1.118,2.193,1.0,0.0,0.0
https://doi.org/10.1016/j.jallcom.2025.178574,Cu1Sn2Oy,Cu2O,SnO2,13.85,nanowire,0.0,68.4,74.7,81.0,5000.0,4000.0,5000.0,0.0,75.0,25.0,glassy-carbon electrode,KHCO3,0.1,6.8,-0.85,CO,13.09,0.75,H-cell,679.41,0.0,0.07,20.0,0.017530369750369874,0.028002733889040822,0.01837266215672383,0.025764986750253287,4.17791244,12.764484711878117,0.0,0.0,-5.02663022,76.5869082712687,0.512699999999999,5.59411961,12.136906512323106,0.0,0.0,-6.742646626666667,72.82143907393863,0.6519,27.99491462,1.0,0.0,2.0,0.0,-0.03751,-0.26,0.74,-6.106153846153846,44.5,4.353,1.118,2.193,1.0,0.0,0.0
https://doi.org/10.1016/j.jallcom.2025.178574,Cu1Sn2Oy,Cu2O,SnO2,13.85,nanowire,0.0,68.4,74.7,81.0,5000.0,4000.0,5000.0,0.0,75.0,25.0,glassy-carbon electrode,KHCO3,0.1,6.8,-0.85,HCOOH,85.18,0.75,H-cell,679.41,0.0,0.07,20.0,0.017530369750369874,0.028002733889040822,0.01837266215672383,0.025764986750253287,4.17791244,12.764484711878117,0.0,0.0,-5.02663022,76.5869082712687,0.512699999999999,5.59411961,12.136906512323106,0.0,0.0,-6.742646626666667,72.82143907393863,0.6519,46.005479304,2.0,1.0,5.0,0.0,-0.29919999999999997,-0.53,1.4699999999999982,1.4700000000000009,44.5,4.353,1.118,2.193,1.0,0.0,0.0
https://doi.org/10.1016/j.jallcom.2025.178574,Cu1Sn2Oy,Cu2O,SnO2,13.85,nanowire,0.0,68.4,74.7,81.0,5000.0,4000.0,5000.0,0.0,75.0,25.0,glassy-carbon electrode,KHCO3,0.1,6.8,-0.9,CO,9.06,0.75,H-cell,679.41,0.0,0.07,20.0,0.017530369750369874,0.028002733889040822,0.01837266215672383,0.025764986750253287,4.17791244,12.764484711878117,0.0,0.0,-5.02663022,76.5869082712687,0.512699999999999,5.59411961,12.136906512323106,0.0,0.0,-6.742646626666667,72.82143907393863,0.6519,27.99491462,1.0,0.0,2.0,0.0,-0.03751,-0.26,0.74,-6.106153846153846,44.5,4.353,1.118,2.193,1.0,0.0,0.0
https://doi.org/10.1016/j.jallcom.2025.178574,Cu1Sn2Oy,Cu2O,SnO2,13.85,nanowire,0.0,68.4,74.7,81.0,5000.0,4000.0,5000.0,0.0,75.0,25.0,glassy-carbon electrode,KHCO3,0.1,6.8,-0.9,HCOOH,90.94,0.75,H-cell,679.41,0.0,0.07,20.0,0.017530369750369874,0.028002733889040822,0.01837266215672383,0.025764986750253287,4.17791244,12.764484711878117,0.0,0.0,-5.02663022,76.5869082712687,0.512699999999999,5.59411961,12.136906512323106,0.0,0.0,-6.742646626666667,72.82143907393863,0.6519,46.005479304,2.0,1.0,5.0,0.0,-0.29919999999999997,-0.53,1.4699999999999982,1.4700000000000009,44.5,4.353,1.118,2.193,1.0,0.0,0.0
https://doi.org/10.1016/j.jallcom.2025.178574,Cu1Sn2Oy,Cu2O,SnO2,13.85,nanowire,0.0,68.4,74.7,81.0,5000.0,4000.0,5000.0,0.0,75.0,25.0,glassy-carbon electrode,KHCO3,0.1,6.8,-1.0,CO,10.79,0.75,H-cell,679.41,0.0,0.07,20.0,0.017530369750369874,0.028002733889040822,0.01837266215672383,0.025764986750253287,4.17791244,12.764484711878117,0.0,0.0,-5.02663022,76.5869082712687,0.512699999999999,5.59411961,12.136906512323106,0.0,0.0,-6.742646626666667,72.82143907393863,0.6519,27.99491462,1.0,0.0,2.0,0.0,-0.03751,-0.26,0.74,-6.106153846153846,44.5,4.353,1.118,2.193,1.0,0.0,0.0
https://doi.org/10.1016/j.jallcom.2025.178574,Cu1Sn2Oy,Cu2O,SnO2,13.85,nanowire,0.0,68.4,74.7,81.0,5000.0,4000.0,5000.0,0.0,75.0,25.0,glassy-carbon electrode,KHCO3,0.1,6.8,-1.0,HCOOH,86.33,0.75,H-cell,679.41,0.0,0.07,20.0,0.017530369750369874,0.028002733889040822,0.01837266215672383,0.025764986750253287,4.17791244,12.764484711878117,0.0,0.0,-5.02663022,76.5869082712687,0.512699999999999,5.59411961,12.136906512323106,0.0,0.0,-6.742646626666667,72.82143907393863,0.6519,46.005479304,2.0,1.0,5.0,0.0,-0.29919999999999997,-0.53,1.4699999999999982,1.4700000000000009,44.5,4.353,1.118,2.193,1.0,0.0,0.0
https://doi.org/10.1016/j.jallcom.2025.178574,Cu1Sn2Oy,Cu2O,SnO2,13.85,nanowire,0.0,68.4,74.7,81.0,5000.0,4000.0,5000.0,0.0,75.0,25.0,glassy-carbon electrode,KHCO3,0.1,6.8,-1.1,CO,10.79,0.75,H-cell,679.41,0.0,0.07,20.0,0.017530369750369874,0.028002733889040822,0.01837266215672383,0.025764986750253287,4.17791244,12.764484711878117,0.0,0.0,-5.02663022,76.5869082712687,0.512699999999999,5.59411961,12.136906512323106,0.0,0.0,-6.742646626666667,72.82143907393863,0.6519,27.99491462,1.0,0.0,2.0,0.0,-0.03751,-0.26,0.74,-6.106153846153846,44.5,4.353,1.118,2.193,1.0,0.0,0.0
https://doi.org/10.1016/j.jallcom.2025.178574,Cu1Sn2Oy,Cu2O,SnO2,13.85,nanowire,0.0,68.4,74.7,81.0,5000.0,4000.0,5000.0,0.0,75.0,25.0,glassy-carbon electrode,KHCO3,0.1,6.8,-1.1,HCOOH,86.91,0.75,H-cell,679.41,0.0,0.07,20.0,0.017530369750369874,0.028002733889040822,0.01837266215672383,0.025764986750253287,4.17791244,12.764484711878117,0.0,0.0,-5.02663022,76.5869082712687,0.512699999999999,5.59411961,12.136906512323106,0.0,0.0,-6.742646626666667,72.82143907393863,0.6519,46.005479304,2.0,1.0,5.0,0.0,-0.29919999999999997,-0.53,1.4699999999999982,1.4700000000000009,44.5,4.353,1.118,2.193,1.0,0.0,0.0
https://doi.org/10.1016/j.cej.2024.151316,HOP CuS-CO,CuO,CuS,88.6,cuboctahedron,20.0,2000.0,3200.0,3500.0,2000.0,3200.0,3500.0,0.0,5.0,95.0,glassy-carbon electrode,KHCO3,0.1,6.8,-0.9,H2,21.3,1.0,H-cell,1000.0,80.0,2.0,20.0,9.654364585800328,0.5626976975981913,2.3570226039551585,12.632168018072178,4.72796063,11.121387926358747,0.0006916,0.000264654999999,-5.466114125,44.485551705434986,0.0,5.49246722,16.727671246666244,1.666666666666666e-08,0.000130182499997,-9.718071849166668,200.7320549599949,0.0,2.015650064,0.0,0.0,2.0,0.0,0.246,0.0,0.0,0.0,44.5,4.353,1.118,2.193,1.0,0.0,0.0
https://doi.org/10.1016/j.cej.2024.151316,HOP CuS-CO,CuO,CuS,88.6,cuboctahedron,20.0,2000.0,3200.0,3500.0,2000.0,3200.0,3500.0,0.0,5.0,95.0,glassy-carbon electrode,KHCO3,0.1,6.8,-1.0,H2,16.7,1.0,H-cell,1000.0,80.0,2.0,20.0,9.654364585800328,0.5626976975981913,2.3570226039551585,12.632168018072178,4.72796063,11.121387926358747,0.0006916,0.000264654999999,-5.466114125,44.485551705434986,0.0,5.49246722,16.727671246666244,1.666666666666666e-08,0.000130182499997,-9.718071849166668,200.7320549599949,0.0,2.015650064,0.0,0.0,2.0,0.0,0.246,0.0,0.0,0.0,44.5,4.353,1.118,2.193,1.0,0.0,0.0
https://doi.org/10.1016/j.cej.2024.151316,HOP CuS-CO,CuO,CuS,88.6,cuboctahedron,20.0,2000.0,3200.0,3500.0,2000.0,3200.0,3500.0,0.0,5.0,95.0,glassy-carbon electrode,KHCO3,0.1,6.8,-1.1,H2,11.8,1.0,H-cell,1000.0,80.0,2.0,20.0,9.654364585800328,0.5626976975981913,2.3570226039551585,12.632168018072178,4.72796063,11.121387926358747,0.0006916,0.000264654999999,-5.466114125,44.485551705434986,0.0,5.49246722,16.727671246666244,1.666666666666666e-08,0.000130182499997,-9.718071849166668,200.7320549599949,0.0,2.015650064,0.0,0.0,2.0,0.0,0.246,0.0,0.0,0.0,44.5,4.353,1.118,2.193,1.0,0.0,0.0
https://doi.org/10.1016/j.cej.2024.151316,HOP CuS-CO,CuO,CuS,88.6,cuboctahedron,20.0,2000.0,3200.0,3500.0,2000.0,3200.0,3500.0,0.0,5.0,95.0,glassy-carbon electrode,KHCO3,0.1,6.8,-1.2,H2,12.6,1.0,H-cell,1000.0,80.0,2.0,20.0,9.654364585800328,0.5626976975981913,2.3570226039551585,12.632168018072178,4.72796063,11.121387926358747,0.0006916,0.000264654999999,-5.466114125,44.485551705434986,0.0,5.49246722,16.727671246666244,1.666666666666666e-08,0.000130182499997,-9.718071849166668,200.7320549599949,0.0,2.015650064,0.0,0.0,2.0,0.0,0.246,0.0,0.0,0.0,44.5,4.353,1.118,2.193,1.0,0.0,0.0
https://doi.org/10.1016/j.cej.2024.151316,HOP CuS-CO,CuO,CuS,88.6,cuboctahedron,20.0,2000.0,3200.0,3500.0,2000.0,3200.0,3500.0,0.0,5.0,95.0,glassy-carbon electrode,KHCO3,0.1,6.8,-1.3,H2,13.9,1.0,H-cell,1000.0,80.0,2.0,20.0,9.654364585800328,0.5626976975981913,2.3570226039551585,12.632168018072178,4.72796063,11.121387926358747,0.0006916,0.000264654999999,-5.466114125,44.485551705434986,0.0,5.49246722,16.727671246666244,1.666666666666666e-08,0.000130182499997,-9.718071849166668,200.7320549599949,0.0,2.015650064,0.0,0.0,2.0,0.0,0.246,0.0,0.0,0.0,44.5,4.353,1.118,2.193,1.0,0.0,0.0
https://doi.org/10.1016/j.cej.2024.151316,HOP CuS-CO,CuO,CuS,88.6,cuboctahedron,20.0,2000.0,3200.0,3500.0,2000.0,3200.0,3500.0,0.0,5.0,95.0,glassy-carbon electrode,KHCO3,0.1,6.8,-0.9,CO,0.2,1.0,H-cell,1000.0,80.0,2.0,20.0,9.654364585800328,0.5626976975981913,2.3570226039551585,12.632168018072178,4.72796063,11.121387926358747,0.0006916,0.000264654999999,-5.466114125,44.485551705434986,0.0,5.49246722,16.727671246666244,1.666666666666666e-08,0.000130182499997,-9.718071849166668,200.7320549599949,0.0,27.99491462,1.0,0.0,2.0,0.0,-0.03751,-0.26,0.74,-6.106153846153846,44.5,4.353,1.118,2.193,1.0,0.0,0.0
https://doi.org/10.1016/j.cej.2024.151316,HOP CuS-CO,CuO,CuS,88.6,cuboctahedron,20.0,2000.0,3200.0,3500.0,2000.0,3200.0,3500.0,0.0,5.0,95.0,glassy-carbon electrode,KHCO3,0.1,6.8,-1.0,CO,1.1,1.0,H-cell,1000.0,80.0,2.0,20.0,9.654364585800328,0.5626976975981913,2.3570226039551585,12.632168018072178,4.72796063,11.121387926358747,0.0006916,0.000264654999999,-5.466114125,44.485551705434986,0.0,5.49246722,16.727671246666244,1.666666666666666e-08,0.000130182499997,-9.718071849166668,200.7320549599949,0.0,27.99491462,1.0,0.0,2.0,0.0,-0.03751,-0.26,0.74,-6.106153846153846,44.5,4.353,1.118,2.193,1.0,0.0,0.0
https://doi.org/10.1016/j.cej.2024.151316,HOP CuS-CO,CuO,CuS,88.6,cuboctahedron,20.0,2000.0,3200.0,3500.0,2000.0,3200.0,3500.0,0.0,5.0,95.0,glassy-carbon electrode,KHCO3,0.1,6.8,-1.1,CO,4.6,1.0,H-cell,1000.0,80.0,2.0,20.0,9.654364585800328,0.5626976975981913,2.3570226039551585,12.632168018072178,4.72796063,11.121387926358747,0.0006916,0.000264654999999,-5.466114125,44.485551705434986,0.0,5.49246722,16.727671246666244,1.666666666666666e-08,0.000130182499997,-9.718071849166668,200.7320549599949,0.0,27.99491462,1.0,0.0,2.0,0.0,-0.03751,-0.26,0.74,-6.106153846153846,44.5,4.353,1.118,2.193,1.0,0.0,0.0
https://doi.org/10.1016/j.cej.2024.151316,HOP CuS-CO,CuO,CuS,88.6,cuboctahedron,20.0,2000.0,3200.0,3500.0,2000.0,3200.0,3500.0,0.0,5.0,95.0,glassy-carbon electrode,KHCO3,0.1,6.8,-1.2,CO,6.1,1.0,H-cell,1000.0,80.0,2.0,20.0,9.654364585800328,0.5626976975981913,2.3570226039551585,12.632168018072178,4.72796063,11.121387926358747,0.0006916,0.000264654999999,-5.466114125,44.485551705434986,0.0,5.49246722,16.727671246666244,1.666666666666666e-08,0.000130182499997,-9.718071849166668,200.7320549599949,0.0,27.99491462,1.0,0.0,2.0,0.0,-0.03751,-0.26,0.74,-6.106153846153846,44.5,4.353,1.118,2.193,1.0,0.0,0.0
https://doi.org/10.1016/j.cej.2024.151316,HOP CuS-CO,CuO,CuS,88.6,cuboctahedron,20.0,2000.0,3200.0,3500.0,2000.0,3200.0,3500.0,0.0,5.0,95.0,glassy-carbon electrode,KHCO3,0.1,6.8,-1.3,CO,5.5,1.0,H-cell,1000.0,80.0,2.0,20.0,9.654364585800328,0.5626976975981913,2.3570226039551585,12.632168018072178,4.72796063,11.121387926358747,0.0006916,0.000264654999999,-5.466114125,44.485551705434986,0.0,5.49246722,16.727671246666244,1.666666666666666e-08,0.000130182499997,-9.718071849166668,200.7320549599949,0.0,27.99491462,1.0,0.0,2.0,0.0,-0.03751,-0.26,0.74,-6.106153846153846,44.5,4.353,1.118,2.193,1.0,0.0,0.0
https://doi.org/10.1016/j.cej.2024.151316,HOP CuS-CO,CuO,CuS,88.6,cuboctahedron,20.0,2000.0,3200.0,3500.0,2000.0,3200.0,3500.0,0.0,5.0,95.0,glassy-carbon electrode,KHCO3,0.1,6.8,-1.2,CH4,0.4,1.0,H-cell,1000.0,80.0,2.0,20.0,9.654364585800328,0.5626976975981913,2.3570226039551585,12.632168018072178,4.72796063,11.121387926358747,0.0006916,0.000264654999999,-5.466114125,44.485551705434986,0.0,5.49246722,16.727671246666244,1.666666666666666e-08,0.000130182499997,-9.718071849166668,200.7320549599949,0.0,16.031300127999998,0.0,0.0,5.0,1.0,0.6361,0.0,0.0,0.0,44.5,4.353,1.118,2.193,1.0,0.0,0.0
https://doi.org/10.1016/j.cej.2024.151316,HOP CuS-CO,CuO,CuS,88.6,cuboctahedron,20.0,2000.0,3200.0,3500.0,2000.0,3200.0,3500.0,0.0,5.0,95.0,glassy-carbon electrode,KHCO3,0.1,6.8,-1.3,CH4,1.1,1.0,H-cell,1000.0,80.0,2.0,20.0,9.654364585800328,0.5626976975981913,2.3570226039551585,12.632168018072178,4.72796063,11.121387926358747,0.0006916,0.000264654999999,-5.466114125,44.485551705434986,0.0,5.49246722,16.727671246666244,1.666666666666666e-08,0.000130182499997,-9.718071849166668,200.7320549599949,0.0,16.031300127999998,0.0,0.0,5.0,1.0,0.6361,0.0,0.0,0.0,44.5,4.353,1.118,2.193,1.0,0.0,0.0
https://doi.org/10.1016/j.cej.2024.151316,HOP CuS-CO,CuO,CuS,88.6,cuboctahedron,20.0,2000.0,3200.0,3500.0,2000.0,3200.0,3500.0,0.0,5.0,95.0,glassy-carbon electrode,KHCO3,0.1,6.8,-1.2,C2H4,8.3,1.0,H-cell,1000.0,80.0,2.0,20.0,9.654364585800328,0.5626976975981913,2.3570226039551585,12.632168018072178,4.72796063,11.121387926358747,0.0006916,0.000264654999999,-5.466114125,44.485551705434986,0.0,5.49246722,16.727671246666244,1.666666666666666e-08,0.000130182499997,-9.718071849166668,200.7320549599949,0.0,28.031300127999998,0.0,0.0,6.0,0.0,0.8022,-0.26,0.74,-6.106153846153846,44.5,4.353,1.118,2.193,1.0,0.0,0.0
https://doi.org/10.1016/j.cej.2024.151316,HOP CuS-CO,CuO,CuS,88.6,cuboctahedron,20.0,2000.0,3200.0,3500.0,2000.0,3200.0,3500.0,0.0,5.0,95.0,glassy-carbon electrode,KHCO3,0.1,6.8,-1.3,C2H4,14.3,1.0,H-cell,1000.0,80.0,2.0,20.0,9.654364585800328,0.5626976975981913,2.3570226039551585,12.632168018072178,4.72796063,11.121387926358747,0.0006916,0.000264654999999,-5.466114125,44.485551705434986,0.0,5.49246722,16.727671246666244,1.666666666666666e-08,0.000130182499997,-9.718071849166668,200.7320549599949,0.0,28.031300127999998,0.0,0.0,6.0,0.0,0.8022,-0.26,0.74,-6.106153846153846,44.5,4.353,1.118,2.193,1.0,0.0,0.0
https://doi.org/10.1016/j.cej.2024.151316,HOP CuS-CO,CuO,CuS,88.6,cuboctahedron,20.0,2000.0,3200.0,3500.0,2000.0,3200.0,3500.0,0.0,5.0,95.0,glassy-carbon electrode,KHCO3,0.1,6.8,-0.9,HCOOH,61.1,1.0,H-cell,1000.0,80.0,2.0,20.0,9.654364585800328,0.5626976975981913,2.3570226039551585,12.632168018072178,4.72796063,11.121387926358747,0.0006916,0.000264654999999,-5.466114125,44.485551705434986,0.0,5.49246722,16.727671246666244,1.666666666666666e-08,0.000130182499997,-9.718071849166668,200.7320549599949,0.0,46.005479304,2.0,1.0,5.0,0.0,-0.29919999999999997,-0.53,1.4699999999999982,1.4700000000000009,44.5,4.353,1.118,2.193,1.0,0.0,0.0
https://doi.org/10.1016/j.cej.2024.151316,HOP CuS-CO,CuO,CuS,88.6,cuboctahedron,20.0,2000.0,3200.0,3500.0,2000.0,3200.0,3500.0,0.0,5.0,95.0,glassy-carbon electrode,KHCO3,0.1,6.8,-1.0,HCOOH,68.6,1.0,H-cell,1000.0,80.0,2.0,20.0,9.654364585800328,0.5626976975981913,2.3570226039551585,12.632168018072178,4.72796063,11.121387926358747,0.0006916,0.000264654999999,-5.466114125,44.485551705434986,0.0,5.49246722,16.727671246666244,1.666666666666666e-08,0.000130182499997,-9.718071849166668,200.7320549599949,0.0,46.005479304,2.0,1.0,5.0,0.0,-0.29919999999999997,-0.53,1.4699999999999982,1.4700000000000009,44.5,4.353,1.118,2.193,1.0,0.0,0.0
https://doi.org/10.1016/j.cej.2024.151316,HOP CuS-CO,CuO,CuS,88.6,cuboctahedron,20.0,2000.0,3200.0,3500.0,2000.0,3200.0,3500.0,0.0,5.0,95.0,glassy-carbon electrode,KHCO3,0.1,6.8,-1.1,HCOOH,70.3,1.0,H-cell,1000.0,80.0,2.0,20.0,9.654364585800328,0.5626976975981913,2.3570226039551585,12.632168018072178,4.72796063,11.121387926358747,0.0006916,0.000264654999999,-5.466114125,44.485551705434986,0.0,5.49246722,16.727671246666244,1.666666666666666e-08,0.000130182499997,-9.718071849166668,200.7320549599949,0.0,46.005479304,2.0,1.0,5.0,0.0,-0.29919999999999997,-0.53,1.4699999999999982,1.4700000000000009,44.5,4.353,1.118,2.193,1.0,0.0,0.0
https://doi.org/10.1016/j.cej.2024.151316,HOP CuS-CO,CuO,CuS,88.6,cuboctahedron,20.0,2000.0,3200.0,3500.0,2000.0,3200.0,3500.0,0.0,5.0,95.0,glassy-carbon electrode,KHCO3,0.1,6.8,-1.2,HCOOH,52.4,1.0,H-cell,1000.0,80.0,2.0,20.0,9.654364585800328,0.5626976975981913,2.3570226039551585,12.632168018072178,4.72796063,11.121387926358747,0.0006916,0.000264654999999,-5.466114125,44.485551705434986,0.0,5.49246722,16.727671246666244,1.666666666666666e-08,0.000130182499997,-9.718071849166668,200.7320549599949,0.0,46.005479304,2.0,1.0,5.0,0.0,-0.29919999999999997,-0.53,1.4699999999999982,1.4700000000000009,44.5,4.353,1.118,2.193,1.0,0.0,0.0
https://doi.org/10.1016/j.cej.2024.151316,HOP CuS-CO,CuO,CuS,88.6,cuboctahedron,20.0,2000.0,3200.0,3500.0,2000.0,3200.0,3500.0,0.0,5.0,95.0,glassy-carbon electrode,KHCO3,0.1,6.8,-1.3,HCOOH,39.1,1.0,H-cell,1000.0,80.0,2.0,20.0,9.654364585800328,0.5626976975981913,2.3570226039551585,12.632168018072178,4.72796063,11.121387926358747,0.0006916,0.000264654999999,-5.466114125,44.485551705434986,0.0,5.49246722,16.727671246666244,1.666666666666666e-08,0.000130182499997,-9.718071849166668,200.7320549599949,0.0,46.005479304,2.0,1.0,5.0,0.0,-0.29919999999999997,-0.53,1.4699999999999982,1.4700000000000009,44.5,4.353,1.118,2.193,1.0,0.0,0.0
https://doi.org/10.1016/j.cej.2024.151316,NP CuS-SPs,CuO,CuS,97.5,sphere,0.0,2000.0,3300.0,4000.0,2000.0,3300.0,4000.0,0.0,5.0,95.0,glassy-carbon electrode,KHCO3,0.1,6.8,-0.9,H2,38.6,1.0,H-cell,1000.0,80.0,2.0,20.0,18.816569198676063,1.0,4.1887902047863905,33.510321638291124,4.72796063,11.121387926358747,0.0006916,0.000264654999999,-5.466114125,44.485551705434986,0.0,5.49246722,16.727671246666244,1.666666666666666e-08,0.000130182499997,-9.718071849166668,200.7320549599949,0.0,2.015650064,0.0,0.0,2.0,0.0,0.246,0.0,0.0,0.0,44.5,4.353,1.118,2.193,1.0,0.0,0.0
https://doi.org/10.1016/j.cej.2024.151316,NP CuS-SPs,CuO,CuS,97.5,sphere,0.0,2000.0,3300.0,4000.0,2000.0,3300.0,4000.0,0.0,5.0,95.0,glassy-carbon electrode,KHCO3,0.1,6.8,-1.0,H2,31.9,1.0,H-cell,1000.0,80.0,2.0,20.0,18.816569198676063,1.0,4.1887902047863905,33.510321638291124,4.72796063,11.121387926358747,0.0006916,0.000264654999999,-5.466114125,44.485551705434986,0.0,5.49246722,16.727671246666244,1.666666666666666e-08,0.000130182499997,-9.718071849166668,200.7320549599949,0.0,2.015650064,0.0,0.0,2.0,0.0,0.246,0.0,0.0,0.0,44.5,4.353,1.118,2.193,1.0,0.0,0.0
https://doi.org/10.1016/j.cej.2024.151316,NP CuS-SPs,CuO,CuS,97.5,sphere,0.0,2000.0,3300.0,4000.0,2000.0,3300.0,4000.0,0.0,5.0,95.0,glassy-carbon electrode,KHCO3,0.1,6.8,-1.1,H2,26.4,1.0,H-cell,1000.0,80.0,2.0,20.0,18.816569198676063,1.0,4.1887902047863905,33.510321638291124,4.72796063,11.121387926358747,0.0006916,0.000264654999999,-5.466114125,44.485551705434986,0.0,5.49246722,16.727671246666244,1.666666666666666e-08,0.000130182499997,-9.718071849166668,200.7320549599949,0.0,2.015650064,0.0,0.0,2.0,0.0,0.246,0.0,0.0,0.0,44.5,4.353,1.118,2.193,1.0,0.0,0.0
https://doi.org/10.1016/j.cej.2024.151316,NP CuS-SPs,CuO,CuS,97.5,sphere,0.0,2000.0,3300.0,4000.0,2000.0,3300.0,4000.0,0.0,5.0,95.0,glassy-carbon electrode,KHCO3,0.1,6.8,-1.2,H2,25.4,1.0,H-cell,1000.0,80.0,2.0,20.0,18.816569198676063,1.0,4.1887902047863905,33.510321638291124,4.72796063,11.121387926358747,0.0006916,0.000264654999999,-5.466114125,44.485551705434986,0.0,5.49246722,16.727671246666244,1.666666666666666e-08,0.000130182499997,-9.718071849166668,200.7320549599949,0.0,2.015650064,0.0,0.0,2.0,0.0,0.246,0.0,0.0,0.0,44.5,4.353,1.118,2.193,1.0,0.0,0.0
https://doi.org/10.1016/j.cej.2024.151316,NP CuS-SPs,CuO,CuS,97.5,sphere,0.0,2000.0,3300.0,4000.0,2000.0,3300.0,4000.0,0.0,5.0,95.0,glassy-carbon electrode,KHCO3,0.1,6.8,-1.3,H2,24.3,1.0,H-cell,1000.0,80.0,2.0,20.0,18.816569198676063,1.0,4.1887902047863905,33.510321638291124,4.72796063,11.121387926358747,0.0006916,0.000264654999999,-5.466114125,44.485551705434986,0.0,5.49246722,16.727671246666244,1.666666666666666e-08,0.000130182499997,-9.718071849166668,200.7320549599949,0.0,2.015650064,0.0,0.0,2.0,0.0,0.246,0.0,0.0,0.0,44.5,4.353,1.118,2.193,1.0,0.0,0.0
https://doi.org/10.1016/j.cej.2024.151316,NP CuS-SPs,CuO,CuS,97.5,sphere,0.0,2000.0,3300.0,4000.0,2000.0,3300.0,4000.0,0.0,5.0,95.0,glassy-carbon electrode,KHCO3,0.1,6.8,-0.9,CO,0.6,1.0,H-cell,1000.0,80.0,2.0,20.0,18.816569198676063,1.0,4.1887902047863905,33.510321638291124,4.72796063,11.121387926358747,0.0006916,0.000264654999999,-5.466114125,44.485551705434986,0.0,5.49246722,16.727671246666244,1.666666666666666e-08,0.000130182499997,-9.718071849166668,200.7320549599949,0.0,27.99491462,1.0,0.0,2.0,0.0,-0.03751,-0.26,0.74,-6.106153846153846,44.5,4.353,1.118,2.193,1.0,0.0,0.0
https://doi.org/10.1016/j.cej.2024.151316,NP CuS-SPs,CuO,CuS,97.5,sphere,0.0,2000.0,3300.0,4000.0,2000.0,3300.0,4000.0,0.0,5.0,95.0,glassy-carbon electrode,KHCO3,0.1,6.8,-1.0,CO,1.1,1.0,H-cell,1000.0,80.0,2.0,20.0,18.816569198676063,1.0,4.1887902047863905,33.510321638291124,4.72796063,11.121387926358747,0.0006916,0.000264654999999,-5.466114125,44.485551705434986,0.0,5.49246722,16.727671246666244,1.666666666666666e-08,0.000130182499997,-9.718071849166668,200.7320549599949,0.0,27.99491462,1.0,0.0,2.0,0.0,-0.03751,-0.26,0.74,-6.106153846153846,44.5,4.353,1.118,2.193,1.0,0.0,0.0
https://doi.org/10.1016/j.cej.2024.151316,NP CuS-SPs,CuO,CuS,97.5,sphere,0.0,2000.0,3300.0,4000.0,2000.0,3300.0,4000.0,0.0,5.0,95.0,glassy-carbon electrode,KHCO3,0.1,6.8,-1.1,CO,2.4,1.0,H-cell,1000.0,80.0,2.0,20.0,18.816569198676063,1.0,4.1887902047863905,33.510321638291124,4.72796063,11.121387926358747,0.0006916,0.000264654999999,-5.466114125,44.485551705434986,0.0,5.49246722,16.727671246666244,1.666666666666666e-08,0.000130182499997,-9.718071849166668,200.7320549599949,0.0,27.99491462,1.0,0.0,2.0,0.0,-0.03751,-0.26,0.74,-6.106153846153846,44.5,4.353,1.118,2.193,1.0,0.0,0.0
https://doi.org/10.1016/j.cej.2024.151316,NP CuS-SPs,CuO,CuS,97.5,sphere,0.0,2000.0,3300.0,4000.0,2000.0,3300.0,4000.0,0.0,5.0,95.0,glassy-carbon electrode,KHCO3,0.1,6.8,-1.2,CO,6.2,1.0,H-cell,1000.0,80.0,2.0,20.0,18.816569198676063,1.0,4.1887902047863905,33.510321638291124,4.72796063,11.121387926358747,0.0006916,0.000264654999999,-5.466114125,44.485551705434986,0.0,5.49246722,16.727671246666244,1.666666666666666e-08,0.000130182499997,-9.718071849166668,200.7320549599949,0.0,27.99491462,1.0,0.0,2.0,0.0,-0.03751,-0.26,0.74,-6.106153846153846,44.5,4.353,1.118,2.193,1.0,0.0,0.0
https://doi.org/10.1016/j.cej.2024.151316,NP CuS-SPs,CuO,CuS,97.5,sphere,0.0,2000.0,3300.0,4000.0,2000.0,3300.0,4000.0,0.0,5.0,95.0,glassy-carbon electrode,KHCO3,0.1,6.8,-1.3,CO,4.8,1.0,H-cell,1000.0,80.0,2.0,20.0,18.816569198676063,1.0,4.1887902047863905,33.510321638291124,4.72796063,11.121387926358747,0.0006916,0.000264654999999,-5.466114125,44.485551705434986,0.0,5.49246722,16.727671246666244,1.666666666666666e-08,0.000130182499997,-9.718071849166668,200.7320549599949,0.0,27.99491462,1.0,0.0,2.0,0.0,-0.03751,-0.26,0.74,-6.106153846153846,44.5,4.353,1.118,2.193,1.0,0.0,0.0
https://doi.org/10.1016/j.cej.2024.151316,NP CuS-SPs,CuO,CuS,97.5,sphere,0.0,2000.0,3300.0,4000.0,2000.0,3300.0,4000.0,0.0,5.0,95.0,glassy-carbon electrode,KHCO3,0.1,6.8,-1.2,CH4,0.2,1.0,H-cell,1000.0,80.0,2.0,20.0,18.816569198676063,1.0,4.1887902047863905,33.510321638291124,4.72796063,11.121387926358747,0.0006916,0.000264654999999,-5.466114125,44.485551705434986,0.0,5.49246722,16.727671246666244,1.666666666666666e-08,0.000130182499997,-9.718071849166668,200.7320549599949,0.0,16.031300127999998,0.0,0.0,5.0,1.0,0.6361,0.0,0.0,0.0,44.5,4.353,1.118,2.193,1.0,0.0,0.0
https://doi.org/10.1016/j.cej.2024.151316,NP CuS-SPs,CuO,CuS,97.5,sphere,0.0,2000.0,3300.0,4000.0,2000.0,3300.0,4000.0,0.0,5.0,95.0,glassy-carbon electrode,KHCO3,0.1,6.8,-1.3,CH4,0.0,1.0,H-cell,1000.0,80.0,2.0,20.0,18.816569198676063,1.0,4.1887902047863905,33.510321638291124,4.72796063,11.121387926358747,0.0006916,0.000264654999999,-5.466114125,44.485551705434986,0.0,5.49246722,16.727671246666244,1.666666666666666e-08,0.000130182499997,-9.718071849166668,200.7320549599949,0.0,16.031300127999998,0.0,0.0,5.0,1.0,0.6361,0.0,0.0,0.0,44.5,4.353,1.118,2.193,1.0,0.0,0.0
https://doi.org/10.1016/j.cej.2024.151316,NP CuS-SPs,CuO,CuS,97.5,sphere,0.0,2000.0,3300.0,4000.0,2000.0,3300.0,4000.0,0.0,5.0,95.0,glassy-carbon electrode,KHCO3,0.1,6.8,-1.2,C2H4,1.4,1.0,H-cell,1000.0,80.0,2.0,20.0,18.816569198676063,1.0,4.1887902047863905,33.510321638291124,4.72796063,11.121387926358747,0.0006916,0.000264654999999,-5.466114125,44.485551705434986,0.0,5.49246722,16.727671246666244,1.666666666666666e-08,0.000130182499997,-9.718071849166668,200.7320549599949,0.0,28.031300127999998,0.0,0.0,6.0,0.0,0.8022,-0.26,0.74,-6.106153846153846,44.5,4.353,1.118,2.193,1.0,0.0,0.0
https://doi.org/10.1016/j.cej.2024.151316,NP CuS-SPs,CuO,CuS,97.5,sphere,0.0,2000.0,3300.0,4000.0,2000.0,3300.0,4000.0,0.0,5.0,95.0,glassy-carbon electrode,KHCO3,0.1,6.8,-1.3,C2H4,1.8,1.0,H-cell,1000.0,80.0,2.0,20.0,18.816569198676063,1.0,4.1887902047863905,33.510321638291124,4.72796063,11.121387926358747,0.0006916,0.000264654999999,-5.466114125,44.485551705434986,0.0,5.49246722,16.727671246666244,1.666666666666666e-08,0.000130182499997,-9.718071849166668,200.7320549599949,0.0,28.031300127999998,0.0,0.0,6.0,0.0,0.8022,-0.26,0.74,-6.106153846153846,44.5,4.353,1.118,2.193,1.0,0.0,0.0
https://doi.org/10.1016/j.cej.2024.151316,NP CuS-SPs,CuO,CuS,97.5,sphere,0.0,2000.0,3300.0,4000.0,2000.0,3300.0,4000.0,0.0,5.0,95.0,glassy-carbon electrode,KHCO3,0.1,6.8,-0.9,HCOOH,49.3,1.0,H-cell,1000.0,80.0,2.0,20.0,18.816569198676063,1.0,4.1887902047863905,33.510321638291124,4.72796063,11.121387926358747,0.0006916,0.000264654999999,-5.466114125,44.485551705434986,0.0,5.49246722,16.727671246666244,1.666666666666666e-08,0.000130182499997,-9.718071849166668,200.7320549599949,0.0,46.005479304,2.0,1.0,5.0,0.0,-0.29919999999999997,-0.53,1.4699999999999982,1.4700000000000009,44.5,4.353,1.118,2.193,1.0,0.0,0.0
https://doi.org/10.1016/j.cej.2024.151316,NP CuS-SPs,CuO,CuS,97.5,sphere,0.0,2000.0,3300.0,4000.0,2000.0,3300.0,4000.0,0.0,5.0,95.0,glassy-carbon electrode,KHCO3,0.1,6.8,-1.0,HCOOH,55.9,1.0,H-cell,1000.0,80.0,2.0,20.0,18.816569198676063,1.0,4.1887902047863905,33.510321638291124,4.72796063,11.121387926358747,0.0006916,0.000264654999999,-5.466114125,44.485551705434986,0.0,5.49246722,16.727671246666244,1.666666666666666e-08,0.000130182499997,-9.718071849166668,200.7320549599949,0.0,46.005479304,2.0,1.0,5.0,0.0,-0.29919999999999997,-0.53,1.4699999999999982,1.4700000000000009,44.5,4.353,1.118,2.193,1.0,0.0,0.0
