Repository: vovamirosh/-CO2RR-Beyond-Green-AI

File: Datasets/raw_dataset.csv (part 43 of 43)
,Number,Autor,Publication,Title,Journal,IF,DOI,"Stability, hour",Key Product,Article name,Formula,Compound_1,Compound_2,"Cat./Support ratio, % (at)",Morphology (TEM/SEM),"Pore size, nm",width min (nm),width aver (nm),width max (nm),length min (nm),length aver (nm),length max (nm),"Cu, % (at.)","Cu+, % (at.)","Cu(2+), % (at.)",Base,electrolyte,"conc, M",pH,RHE vs V,Product,"FE, %","Time, h",Type of reactor,"Loading, μg/cm2","Add_carbon, %","Surface area of electrode, cm2","Flow rate CO2, ml/min","Volume, cm3"
4040,153,,2025,Dynamic reconstruction of Cu-doped SnO2 for efficient electrochemical reduction of CO2 to formate,,,https://doi.org/10.1016/j.apcatb.2024.124784,,,2.1% Cu-SnO2,,CuO,SnO2,2.1,sphere,,14.69,22.37,38.98,14.69,22.37,38.98,0.0,0.0,100.0,carbon paper electrode,KHCO3,0.5,7.2,-1.00,HCOOH,75.41,,H-cell,1000.0,0.0,1.0,,50.0
4041,153,,2025,Dynamic reconstruction of Cu-doped SnO2 for efficient electrochemical reduction of CO2 to formate,,,https://doi.org/10.1016/j.apcatb.2024.124784,,,2.1% Cu-SnO2,,CuO,SnO2,2.1,sphere,,14.69,22.37,38.98,14.69,22.37,38.98,0.0,0.0,100.0,carbon paper electrode,KHCO3,0.5,7.2,-1.10,HCOOH,64.28,,H-cell,1000.0,0.0,1.0,,50.0
4042,153,,2025,Dynamic reconstruction of Cu-doped SnO2 for efficient electrochemical reduction of CO2 to formate,,,https://doi.org/10.1016/j.apcatb.2024.124784,,,2.1% Cu-SnO2,,CuO,SnO2,2.1,sphere,,14.69,22.37,38.98,14.69,22.37,38.98,0.0,0.0,100.0,carbon paper electrode,KHCO3,0.5,7.2,-0.50,CO,17.19,,H-cell,1000.0,0.0,1.0,,50.0
4043,153,,2025,Dynamic reconstruction of Cu-doped SnO2 for efficient electrochemical reduction of CO2 to formate,,,https://doi.org/10.1016/j.apcatb.2024.124784,,,2.1% Cu-SnO2,,CuO,SnO2,2.1,sphere,,14.69,22.37,38.98,14.69,22.37,38.98,0.0,0.0,100.0,carbon paper electrode,KHCO3,0.5,7.2,-0.60,CO,14.37,,H-cell,1000.0,0.0,1.0,,50.0
4044,153,,2025,Dynamic reconstruction of Cu-doped SnO2 for efficient electrochemical reduction of CO2 to formate,,,https://doi.org/10.1016/j.apcatb.2024.124784,,,2.1% Cu-SnO2,,CuO,SnO2,2.1,sphere,,14.69,22.37,38.98,14.69,22.37,38.98,0.0,0.0,100.0,carbon paper electrode,KHCO3,0.5,7.2,-0.70,CO,10.47,,H-cell,1000.0,0.0,1.0,,50.0
4045,153,,2025,Dynamic reconstruction of Cu-doped SnO2 for efficient electrochemical reduction of CO2 to formate,,,https://doi.org/10.1016/j.apcatb.2024.124784,,,2.1% Cu-SnO2,,CuO,SnO2,2.1,sphere,,14.69,22.37,38.98,14.69,22.37,38.98,0.0,0.0,100.0,carbon paper electrode,KHCO3,0.5,7.2,-0.80,CO,8.31,,H-cell,1000.0,0.0,1.0,,50.0
4046,153,,2025,Dynamic reconstruction of Cu-doped SnO2 for efficient electrochemical reduction of CO2 to formate,,,https://doi.org/10.1016/j.apcatb.2024.124784,,,2.1% Cu-SnO2,,CuO,SnO2,2.1,sphere,,14.69,22.37,38.98,14.69,22.37,38.98,0.0,0.0,100.0,carbon paper electrode,KHCO3,0.5,7.2,-0.90,CO,6.31,,H-cell,1000.0,0.0,1.0,,50.0
4047,153,,2025,Dynamic reconstruction of Cu-doped SnO2 for efficient electrochemical reduction of CO2 to formate,,,https://doi.org/10.1016/j.apcatb.2024.124784,,,2.1% Cu-SnO2,,CuO,SnO2,2.1,sphere,,14.69,22.37,38.98,14.69,22.37,38.98,0.0,0.0,100.0,carbon paper electrode,KHCO3,0.5,7.2,-1.00,CO,6.98,,H-cell,1000.0,0.0,1.0,,50.0
4048,153,,2025,Dynamic reconstruction of Cu-doped SnO2 for efficient electrochemical reduction of CO2 to formate,,,https://doi.org/10.1016/j.apcatb.2024.124784,,,2.1% Cu-SnO2,,CuO,SnO2,2.1,sphere,,14.69,22.37,38.98,14.69,22.37,38.98,0.0,0.0,100.0,carbon paper electrode,KHCO3,0.5,7.2,-1.10,CO,8.31,,H-cell,1000.0,0.0,1.0,,50.0
4049,153,,2025,Dynamic reconstruction of Cu-doped SnO2 for efficient electrochemical reduction of CO2 to formate,,,https://doi.org/10.1016/j.apcatb.2024.124784,,,2.1% Cu-SnO2,,CuO,SnO2,2.1,sphere,,14.69,22.37,38.98,14.69,22.37,38.98,0.0,0.0,100.0,carbon paper electrode,KHCO3,0.5,7.2,-0.50,H2,14.34,,H-cell,1000.0,0.0,1.0,,50.0
4050,153,,2025,Dynamic reconstruction of Cu-doped SnO2 for efficient electrochemical reduction of CO2 to formate,,,https://doi.org/10.1016/j.apcatb.2024.124784,,,2.1% Cu-SnO2,,CuO,SnO2,2.1,sphere,,14.69,22.37,38.98,14.69,22.37,38.98,0.0,0.0,100.0,carbon paper electrode,KHCO3,0.5,7.2,-0.60,H2,13.18,,H-cell,1000.0,0.0,1.0,,50.0
4051,153,,2025,Dynamic reconstruction of Cu-doped SnO2 for efficient electrochemical reduction of CO2 to formate,,,https://doi.org/10.1016/j.apcatb.2024.124784,,,2.1% Cu-SnO2,,CuO,SnO2,2.1,sphere,,14.69,22.37,38.98,14.69,22.37,38.98,0.0,0.0,100.0,carbon paper electrode,KHCO3,0.5,7.2,-0.70,H2,10.08,,H-cell,1000.0,0.0,1.0,,50.0
4052,153,,2025,Dynamic reconstruction of Cu-doped SnO2 for efficient electrochemical reduction of CO2 to formate,,,https://doi.org/10.1016/j.apcatb.2024.124784,,,2.1% Cu-SnO2,,CuO,SnO2,2.1,sphere,,14.69,22.37,38.98,14.69,22.37,38.98,0.0,0.0,100.0,carbon paper electrode,KHCO3,0.5,7.2,-0.80,H2,9.4,,H-cell,1000.0,0.0,1.0,,50.0
4053,153,,2025,Dynamic reconstruction of Cu-doped SnO2 for efficient electrochemical reduction of CO2 to formate,,,https://doi.org/10.1016/j.apcatb.2024.124784,,,2.1% Cu-SnO2,,CuO,SnO2,2.1,sphere,,14.69,22.37,38.98,14.69,22.37,38.98,0.0,0.0,100.0,carbon paper electrode,KHCO3,0.5,7.2,-0.90,H2,11.14,,H-cell,1000.0,0.0,1.0,,50.0
4054,153,,2025,Dynamic reconstruction of Cu-doped SnO2 for efficient electrochemical reduction of CO2 to formate,,,https://doi.org/10.1016/j.apcatb.2024.124784,,,2.1% Cu-SnO2,,CuO,SnO2,2.1,sphere,,14.69,22.37,38.98,14.69,22.37,38.98,0.0,0.0,100.0,carbon paper electrode,KHCO3,0.5,7.2,-1.00,H2,13.08,,H-cell,1000.0,0.0,1.0,,50.0
4055,153,,2025,Dynamic reconstruction of Cu-doped SnO2 for efficient electrochemical reduction of CO2 to formate,,,https://doi.org/10.1016/j.apcatb.2024.124784,,,2.1% Cu-SnO2,,CuO,SnO2,2.1,sphere,,14.69,22.37,38.98,14.69,22.37,38.98,0.0,0.0,100.0,carbon paper electrode,KHCO3,0.5,7.2,-1.10,H2,20.25,,H-cell,1000.0,0.0,1.0,,50.0
4056,153,,2025,Dynamic reconstruction of Cu-doped SnO2 for efficient electrochemical reduction of CO2 to formate,,,https://doi.org/10.1016/j.apcatb.2024.124784,,,3.8% Cu-SnO2,,CuO,SnO2,3.8,sphere,,19.39,27.3,35.71,19.39,27.3,35.71,0.0,0.0,100.0,carbon paper electrode,KHCO3,0.5,7.2,-0.50,HCOOH,69.4,,H-cell,1000.0,0.0,1.0,,50.0
4057,153,,2025,Dynamic reconstruction of Cu-doped SnO2 for efficient electrochemical reduction of CO2 to formate,,,https://doi.org/10.1016/j.apcatb.2024.124784,,,3.8% Cu-SnO2,,CuO,SnO2,3.8,sphere,,19.39,27.3,35.71,19.39,27.3,35.71,0.0,0.0,100.0,carbon paper electrode,KHCO3,0.5,7.2,-0.60,HCOOH,77.7,,H-cell,1000.0,0.0,1.0,,50.0
4058,153,,2025,Dynamic reconstruction of Cu-doped SnO2 for efficient electrochemical reduction of CO2 to formate,,,https://doi.org/10.1016/j.apcatb.2024.124784,,,3.8% Cu-SnO2,,CuO,SnO2,3.8,sphere,,19.39,27.3,35.71,19.39,27.3,35.71,0.0,0.0,100.0,carbon paper electrode,KHCO3,0.5,7.2,-0.70,HCOOH,81.94,,H-cell,1000.0,0.0,1.0,,50.0
4059,153,,2025,Dynamic reconstruction of Cu-doped SnO2 for efficient electrochemical reduction of CO2 to formate,,,https://doi.org/10.1016/j.apcatb.2024.124784,,,3.8% Cu-SnO2,,CuO,SnO2,3.8,sphere,,19.39,27.3,35.71,19.39,27.3,35.71,0.0,0.0,100.0,carbon paper electrode,KHCO3,0.5,7.2,-0.80,HCOOH,88.65,,H-cell,1000.0,0.0,1.0,,50.0
4060,153,,2025,Dynamic reconstruction of Cu-doped SnO2 for efficient electrochemical reduction of CO2 to formate,,,https://doi.org/10.1016/j.apcatb.2024.124784,,,3.8% Cu-SnO2,,CuO,SnO2,3.8,sphere,,19.39,27.3,35.71,19.39,27.3,35.71,0.0,0.0,100.0,carbon paper electrode,KHCO3,0.5,7.2,-0.90,HCOOH,90.77,,H-cell,1000.0,0.0,1.0,,50.0
4061,153,,2025,Dynamic reconstruction of Cu-doped SnO2 for efficient electrochemical reduction of CO2 to formate,,,https://doi.org/10.1016/j.apcatb.2024.124784,,,3.8% Cu-SnO2,,CuO,SnO2,3.8,sphere,,19.39,27.3,35.71,19.39,27.3,35.71,0.0,0.0,100.0,carbon paper electrode,KHCO3,0.5,7.2,-1.00,HCOOH,83.89,,H-cell,1000.0,0.0,1.0,,50.0
4062,153,,2025,Dynamic reconstruction of Cu-doped SnO2 for efficient electrochemical reduction of CO2 to formate,,,https://doi.org/10.1016/j.apcatb.2024.124784,,,3.8% Cu-SnO2,,CuO,SnO2,3.8,sphere,,19.39,27.3,35.71,19.39,27.3,35.71,0.0,0.0,100.0,carbon paper electrode,KHCO3,0.5,7.2,-1.10,HCOOH,80.18,,H-cell,1000.0,0.0,1.0,,50.0
4063,153,,2025,Dynamic reconstruction of Cu-doped SnO2 for efficient electrochemical reduction of CO2 to formate,,,https://doi.org/10.1016/j.apcatb.2024.124784,,,3.8% Cu-SnO2,,CuO,SnO2,3.8,sphere,,19.39,27.3,35.71,19.39,27.3,35.71,0.0,0.0,100.0,carbon paper electrode,KHCO3,0.5,7.2,-0.50,CO,14.2,,H-cell,1000.0,0.0,1.0,,50.0
4064,153,,2025,Dynamic reconstruction of Cu-doped SnO2 for efficient electrochemical reduction of CO2 to formate,,,https://doi.org/10.1016/j.apcatb.2024.124784,,,3.8% Cu-SnO2,,CuO,SnO2,3.8,sphere,,19.39,27.3,35.71,19.39,27.3,35.71,0.0,0.0,100.0,carbon paper electrode,KHCO3,0.5,7.2,-0.60,CO,12.13,,H-cell,1000.0,0.0,1.0,,50.0
4065,153,,2025,Dynamic reconstruction of Cu-doped SnO2 for efficient electrochemical reduction of CO2 to formate,,,https://doi.org/10.1016/j.apcatb.2024.124784,,,3.8% Cu-SnO2,,CuO,SnO2,3.8,sphere,,19.39,27.3,35.71,19.39,27.3,35.71,0.0,0.0,100.0,carbon paper electrode,KHCO3,0.5,7.2,-0.70,CO,11.3,,H-cell,1000.0,0.0,1.0,,50.0
4066,153,,2025,Dynamic reconstruction of Cu-doped SnO2 for efficient electrochemical reduction of CO2 to formate,,,https://doi.org/10.1016/j.apcatb.2024.124784,,,3.8% Cu-SnO2,,CuO,SnO2,3.8,sphere,,19.39,27.3,35.71,19.39,27.3,35.71,0.0,0.0,100.0,carbon paper electrode,KHCO3,0.5,7.2,-0.80,CO,8.39,,H-cell,1000.0,0.0,1.0,,50.0
4067,153,,2025,Dynamic reconstruction of Cu-doped SnO2 for efficient electrochemical reduction of CO2 to formate,,,https://doi.org/10.1016/j.apcatb.2024.124784,,,3.8% Cu-SnO2,,CuO,SnO2,3.8,sphere,,19.39,27.3,35.71,19.39,27.3,35.71,0.0,0.0,100.0,carbon paper electrode,KHCO3,0.5,7.2,-0.90,CO,5.07,,H-cell,1000.0,0.0,1.0,,50.0
4068,153,,2025,Dynamic reconstruction of Cu-doped SnO2 for efficient electrochemical reduction of CO2 to formate,,,https://doi.org/10.1016/j.apcatb.2024.124784,,,3.8% Cu-SnO2,,CuO,SnO2,3.8,sphere,,19.39,27.3,35.71,19.39,27.3,35.71,0.0,0.0,100.0,carbon paper electrode,KHCO3,0.5,7.2,-1.00,CO,5.32,,H-cell,1000.0,0.0,1.0,,50.0
4069,153,,2025,Dynamic reconstruction of Cu-doped SnO2 for efficient electrochemical reduction of CO2 to formate,,,https://doi.org/10.1016/j.apcatb.2024.124784,,,3.8% Cu-SnO2,,CuO,SnO2,3.8,sphere,,19.39,27.3,35.71,19.39,27.3,35.71,0.0,0.0,100.0,carbon paper electrode,KHCO3,0.5,7.2,-1.10,CO,10.22,,H-cell,1000.0,0.0,1.0,,50.0
4070,153,,2025,Dynamic reconstruction of Cu-doped SnO2 for efficient electrochemical reduction of CO2 to formate,,,https://doi.org/10.1016/j.apcatb.2024.124784,,,3.8% Cu-SnO2,,CuO,SnO2,3.8,sphere,,19.39,27.3,35.71,19.39,27.3,35.71,0.0,0.0,100.0,carbon paper electrode,KHCO3,0.5,7.2,-0.50,H2,11.82,,H-cell,1000.0,0.0,1.0,,50.0
4071,153,,2025,Dynamic reconstruction of Cu-doped SnO2 for efficient electrochemical reduction of CO2 to formate,,,https://doi.org/10.1016/j.apcatb.2024.124784,,,3.8% Cu-SnO2,,CuO,SnO2,3.8,sphere,,19.39,27.3,35.71,19.39,27.3,35.71,0.0,0.0,100.0,carbon paper electrode,KHCO3,0.5,7.2,-0.60,H2,10.76,,H-cell,1000.0,0.0,1.0,,50.0
4072,153,,2025,Dynamic reconstruction of Cu-doped SnO2 for efficient electrochemical reduction of CO2 to formate,,,https://doi.org/10.1016/j.apcatb.2024.124784,,,3.8% Cu-SnO2,,CuO,SnO2,3.8,sphere,,19.39,27.3,35.71,19.39,27.3,35.71,0.0,0.0,100.0,carbon paper electrode,KHCO3,0.5,7.2,-0.70,H2,8.14,,H-cell,1000.0,0.0,1.0,,50.0
4073,153,,2025,Dynamic reconstruction of Cu-doped SnO2 for efficient electrochemical reduction of CO2 to formate,,,https://doi.org/10.1016/j.apcatb.2024.124784,,,3.8% Cu-SnO2,,CuO,SnO2,3.8,sphere,,19.39,27.3,35.71,19.39,27.3,35.71,0.0,0.0,100.0,carbon paper electrode,KHCO3,0.5,7.2,-0.80,H2,5.14,,H-cell,1000.0,0.0,1.0,,50.0
4074,153,,2025,Dynamic reconstruction of Cu-doped SnO2 for efficient electrochemical reduction of CO2 to formate,,,https://doi.org/10.1016/j.apcatb.2024.124784,,,3.8% Cu-SnO2,,CuO,SnO2,3.8,sphere,,19.39,27.3,35.71,19.39,27.3,35.71,0.0,0.0,100.0,carbon paper electrode,KHCO3,0.5,7.2,-0.90,H2,5.04,,H-cell,1000.0,0.0,1.0,,50.0
4075,153,,2025,Dynamic reconstruction of Cu-doped SnO2 for efficient electrochemical reduction of CO2 to formate,,,https://doi.org/10.1016/j.apcatb.2024.124784,,,3.8% Cu-SnO2,,CuO,SnO2,3.8,sphere,,19.39,27.3,35.71,19.39,27.3,35.71,0.0,0.0,100.0,carbon paper electrode,KHCO3,0.5,7.2,-1.00,H2,8.24,,H-cell,1000.0,0.0,1.0,,50.0
4076,153,,2025,Dynamic reconstruction of Cu-doped SnO2 for efficient electrochemical reduction of CO2 to formate,,,https://doi.org/10.1016/j.apcatb.2024.124784,,,3.8% Cu-SnO2,,CuO,SnO2,3.8,sphere,,19.39,27.3,35.71,19.39,27.3,35.71,0.0,0.0,100.0,carbon paper electrode,KHCO3,0.5,7.2,-1.10,H2,9.98,,H-cell,1000.0,0.0,1.0,,50.0
4077,153,,2025,Dynamic reconstruction of Cu-doped SnO2 for efficient electrochemical reduction of CO2 to formate,,,https://doi.org/10.1016/j.apcatb.2024.124784,,,5.2% Cu-SnO2,,CuO,SnO2,5.2,sphere,,15.31,21.29,31.84,15.31,21.29,31.84,0.0,0.0,100.0,carbon paper electrode,KHCO3,0.5,7.2,-0.50,HCOOH,66.93,,H-cell,1000.0,0.0,1.0,,50.0
4078,153,,2025,Dynamic reconstruction of Cu-doped SnO2 for efficient electrochemical reduction of CO2 to formate,,,https://doi.org/10.1016/j.apcatb.2024.124784,,,5.2% Cu-SnO2,,CuO,SnO2,5.2,sphere,,15.31,21.29,31.84,15.31,21.29,31.84,0.0,0.0,100.0,carbon paper electrode,KHCO3,0.5,7.2,-0.60,HCOOH,72.05,,H-cell,1000.0,0.0,1.0,,50.0
4079,153,,2025,Dynamic reconstruction of Cu-doped SnO2 for efficient electrochemical reduction of CO2 to formate,,,https://doi.org/10.1016/j.apcatb.2024.124784,,,5.2% Cu-SnO2,,CuO,SnO2,5.2,sphere,,15.31,21.29,31.84,15.31,21.29,31.84,0.0,0.0,100.0,carbon paper electrode,KHCO3,0.5,7.2,-0.70,HCOOH,73.82,,H-cell,1000.0,0.0,1.0,,50.0
4080,153,,2025,Dynamic reconstruction of Cu-doped SnO2 for efficient electrochemical reduction of CO2 to formate,,,https://doi.org/10.1016/j.apcatb.2024.124784,,,5.2% Cu-SnO2,,CuO,SnO2,5.2,sphere,,15.31,21.29,31.84,15.31,21.29,31.84,0.0,0.0,100.0,carbon paper electrode,KHCO3,0.5,7.2,-0.80,HCOOH,79.82,,H-cell,1000.0,0.0,1.0,,50.0
4081,153,,2025,Dynamic reconstruction of Cu-doped SnO2 for efficient electrochemical reduction of CO2 to formate,,,https://doi.org/10.1016/j.apcatb.2024.124784,,,5.2% Cu-SnO2,,CuO,SnO2,5.2,sphere,,15.31,21.29,31.84,15.31,21.29,31.84,0.0,0.0,100.0,carbon paper electrode,KHCO3,0.5,7.2,-0.90,HCOOH,84.24,,H-cell,1000.0,0.0,1.0,,50.0
4082,153,,2025,Dynamic reconstruction of Cu-doped SnO2 for efficient electrochemical reduction of CO2 to formate,,,https://doi.org/10.1016/j.apcatb.2024.124784,,,5.2% Cu-SnO2,,CuO,SnO2,5.2,sphere,,15.31,21.29,31.84,15.31,21.29,31.84,0.0,0.0,100.0,carbon paper electrode,KHCO3,0.5,7.2,-1.00,HCOOH,78.23,,H-cell,1000.0,0.0,1.0,,50.0
4083,153,,2025,Dynamic reconstruction of Cu-doped SnO2 for efficient electrochemical reduction of CO2 to formate,,,https://doi.org/10.1016/j.apcatb.2024.124784,,,5.2% Cu-SnO2,,CuO,SnO2,5.2,sphere,,15.31,21.29,31.84,15.31,21.29,31.84,0.0,0.0,100.0,carbon paper electrode,KHCO3,0.5,7.2,-1.10,HCOOH,72.23,,H-cell,1000.0,0.0,1.0,,50.0
4084,153,,2025,Dynamic reconstruction of Cu-doped SnO2 for efficient electrochemical reduction of CO2 to formate,,,https://doi.org/10.1016/j.apcatb.2024.124784,,,5.2% Cu-SnO2,,CuO,SnO2,5.2,sphere,,15.31,21.29,31.84,15.31,21.29,31.84,0.0,0.0,100.0,carbon paper electrode,KHCO3,0.5,7.2,-0.50,CO,14.87,,H-cell,1000.0,0.0,1.0,,50.0
4085,153,,2025,Dynamic reconstruction of Cu-doped SnO2 for efficient electrochemical reduction of CO2 to formate,,,https://doi.org/10.1016/j.apcatb.2024.124784,,,5.2% Cu-SnO2,,CuO,SnO2,5.2,sphere,,15.31,21.29,31.84,15.31,21.29,31.84,0.0,0.0,100.0,carbon paper electrode,KHCO3,0.5,7.2,-0.60,CO,13.21,,H-cell,1000.0,0.0,1.0,,50.0
4086,153,,2025,Dynamic reconstruction of Cu-doped SnO2 for efficient electrochemical reduction of CO2 to formate,,,https://doi.org/10.1016/j.apcatb.2024.124784,,,5.2% Cu-SnO2,,CuO,SnO2,5.2,sphere,,15.31,21.29,31.84,15.31,21.29,31.84,0.0,0.0,100.0,carbon paper electrode,KHCO3,0.5,7.2,-0.70,CO,12.46,,H-cell,1000.0,0.0,1.0,,50.0
4087,153,,2025,Dynamic reconstruction of Cu-doped SnO2 for efficient electrochemical reduction of CO2 to formate,,,https://doi.org/10.1016/j.apcatb.2024.124784,,,5.2% Cu-SnO2,,CuO,SnO2,5.2,sphere,,15.31,21.29,31.84,15.31,21.29,31.84,0.0,0.0,100.0,carbon paper electrode,KHCO3,0.5,7.2,-0.80,CO,11.21,,H-cell,1000.0,0.0,1.0,,50.0
4088,153,,2025,Dynamic reconstruction of Cu-doped SnO2 for efficient electrochemical reduction of CO2 to formate,,,https://doi.org/10.1016/j.apcatb.2024.124784,,,5.2% Cu-SnO2,,CuO,SnO2,5.2,sphere,,15.31,21.29,31.84,15.31,21.29,31.84,0.0,0.0,100.0,carbon paper electrode,KHCO3,0.5,7.2,-0.90,CO,11.46,,H-cell,1000.0,0.0,1.0,,50.0
4089,153,,2025,Dynamic reconstruction of Cu-doped SnO2 for efficient electrochemical reduction of CO2 to formate,,,https://doi.org/10.1016/j.apcatb.2024.124784,,,5.2% Cu-SnO2,,CuO,SnO2,5.2,sphere,,15.31,21.29,31.84,15.31,21.29,31.84,0.0,0.0,100.0,carbon paper electrode,KHCO3,0.5,7.2,-1.00,CO,10.22,,H-cell,1000.0,0.0,1.0,,50.0
4090,153,,2025,Dynamic reconstruction of Cu-doped SnO2 for efficient electrochemical reduction of CO2 to formate,,,https://doi.org/10.1016/j.apcatb.2024.124784,,,5.2% Cu-SnO2,,CuO,SnO2,5.2,sphere,,15.31,21.29,31.84,15.31,21.29,31.84,0.0,0.0,100.0,carbon paper electrode,KHCO3,0.5,7.2,-1.10,CO,9.22,,H-cell,1000.0,0.0,1.0,,50.0
4091,153,,2025,Dynamic reconstruction of Cu-doped SnO2 for efficient electrochemical reduction of CO2 to formate,,,https://doi.org/10.1016/j.apcatb.2024.124784,,,5.2% Cu-SnO2,,CuO,SnO2,5.2,sphere,,15.31,21.29,31.84,15.31,21.29,31.84,0.0,0.0,100.0,carbon paper electrode,KHCO3,0.5,7.2,-0.50,H2,15.08,,H-cell,1000.0,0.0,1.0,,50.0
4092,153,,2025,Dynamic reconstruction of Cu-doped SnO2 for efficient electrochemical reduction of CO2 to formate,,,https://doi.org/10.1016/j.apcatb.2024.124784,,,5.2% Cu-SnO2,,CuO,SnO2,5.2,sphere,,15.31,21.29,31.84,15.31,21.29,31.84,0.0,0.0,100.0,carbon paper electrode,KHCO3,0.5,7.2,-0.60,H2,16.05,,H-cell,1000.0,0.0,1.0,,50.0
4093,153,,2025,Dynamic reconstruction of Cu-doped SnO2 for efficient electrochemical reduction of CO2 to formate,,,https://doi.org/10.1016/j.apcatb.2024.124784,,,5.2% Cu-SnO2,,CuO,SnO2,5.2,sphere,,15.31,21.29,31.84,15.31,21.29,31.84,0.0,0.0,100.0,carbon paper electrode,KHCO3,0.5,7.2,-0.70,H2,11.12,,H-cell,1000.0,0.0,1.0,,50.0
4094,153,,2025,Dynamic reconstruction of Cu-doped SnO2 for efficient electrochemical reduction of CO2 to formate,,,https://doi.org/10.1016/j.apcatb.2024.124784,,,5.2% Cu-SnO2,,CuO,SnO2,5.2,sphere,,15.31,21.29,31.84,15.31,21.29,31.84,0.0,0.0,100.0,carbon paper electrode,KHCO3,0.5,7.2,-0.80,H2,9.0,,H-cell,1000.0,0.0,1.0,,50.0
4095,153,,2025,Dynamic reconstruction of Cu-doped SnO2 for efficient electrochemical reduction of CO2 to formate,,,https://doi.org/10.1016/j.apcatb.2024.124784,,,5.2% Cu-SnO2,,CuO,SnO2,5.2,sphere,,15.31,21.29,31.84,15.31,21.29,31.84,0.0,0.0,100.0,carbon paper electrode,KHCO3,0.5,7.2,-0.90,H2,8.21,,H-cell,1000.0,0.0,1.0,,50.0
4096,153,,2025,Dynamic reconstruction of Cu-doped SnO2 for efficient electrochemical reduction of CO2 to formate,,,https://doi.org/10.1016/j.apcatb.2024.124784,,,5.2% Cu-SnO2,,CuO,SnO2,5.2,sphere,,15.31,21.29,31.84,15.31,21.29,31.84,0.0,0.0,100.0,carbon paper electrode,KHCO3,0.5,7.2,-1.00,H2,11.12,,H-cell,1000.0,0.0,1.0,,50.0
4097,153,,2025,Dynamic reconstruction of Cu-doped SnO2 for efficient electrochemical reduction of CO2 to formate,,,https://doi.org/10.1016/j.apcatb.2024.124784,,,5.2% Cu-SnO2,,CuO,SnO2,5.2,sphere,,15.31,21.29,31.84,15.31,21.29,31.84,0.0,0.0,100.0,carbon paper electrode,KHCO3,0.5,7.2,-1.10,H2,14.2,,H-cell,1000.0,0.0,1.0,,50.0
4098,153,,2025,Dynamic reconstruction of Cu-doped SnO2 for efficient electrochemical reduction of CO2 to formate,,,https://doi.org/10.1016/j.apcatb.2024.124784,,,7.3% Cu-SnO2,,CuO,SnO2,7.3,sphere,,17.67,23.07,31.5,17.67,23.07,31.5,0.0,0.0,100.0,carbon paper electrode,KHCO3,0.5,7.2,-0.50,HCOOH,65.34,,H-cell,1000.0,0.0,1.0,,50.0
4099,153,,2025,Dynamic reconstruction of Cu-doped SnO2 for efficient electrochemical reduction of CO2 to formate,,,https://doi.org/10.1016/j.apcatb.2024.124784,,,7.3% Cu-SnO2,,CuO,SnO2,7.3,sphere,,17.67,23.07,31.5,17.67,23.07,31.5,0.0,0.0,100.0,carbon paper electrode,KHCO3,0.5,7.2,-0.60,HCOOH,67.64,,H-cell,1000.0,0.0,1.0,,50.0
4100,153,,2025,Dynamic reconstruction of Cu-doped SnO2 for efficient electrochemical reduction of CO2 to formate,,,https://doi.org/10.1016/j.apcatb.2024.124784,,,7.3% Cu-SnO2,,CuO,SnO2,7.3,sphere,,17.67,23.07,31.5,17.67,23.07,31.5,0.0,0.0,100.0,carbon paper electrode,KHCO3,0.5,7.2,-0.70,HCOOH,68.87,,H-cell,1000.0,0.0,1.0,,50.0
4101,153,,2025,Dynamic reconstruction of Cu-doped SnO2 for efficient electrochemical reduction of CO2 to formate,,,https://doi.org/10.1016/j.apcatb.2024.124784,,,7.3% Cu-SnO2,,CuO,SnO2,7.3,sphere,,17.67,23.07,31.5,17.67,23.07,31.5,0.0,0.0,100.0,carbon paper electrode,KHCO3,0.5,7.2,-0.80,HCOOH,74.7,,H-cell,1000.0,0.0,1.0,,50.0
4102,153,,2025,Dynamic reconstruction of Cu-doped SnO2 for efficient electrochemical reduction of CO2 to formate,,,https://doi.org/10.1016/j.apcatb.2024.124784,,,7.3% Cu-SnO2,,CuO,SnO2,7.3,sphere,,17.67,23.07,31.5,17.67,23.07,31.5,0.0,0.0,100.0,carbon paper electrode,KHCO3,0.5,7.2,-0.90,HCOOH,78.23,,H-cell,1000.0,0.0,1.0,,50.0
4103,153,,2025,Dynamic reconstruction of Cu-doped SnO2 for efficient electrochemical reduction of CO2 to formate,,,https://doi.org/10.1016/j.apcatb.2024.124784,,,7.3% Cu-SnO2,,CuO,SnO2,7.3,sphere,,17.67,23.07,31.5,17.67,23.07,31.5,0.0,0.0,100.0,carbon paper electrode,KHCO3,0.5,7.2,-1.00,HCOOH,68.7,,H-cell,1000.0,0.0,1.0,,50.0
4104,153,,2025,Dynamic reconstruction of Cu-doped SnO2 for efficient electrochemical reduction of CO2 to formate,,,https://doi.org/10.1016/j.apcatb.2024.124784,,,7.3% Cu-SnO2,,CuO,SnO2,7.3,sphere,,17.67,23.07,31.5,17.67,23.07,31.5,0.0,0.0,100.0,carbon paper electrode,KHCO3,0.5,7.2,-1.10,HCOOH,67.11,,H-cell,1000.0,0.0,1.0,,50.0
4105,153,,2025,Dynamic reconstruction of Cu-doped SnO2 for efficient electrochemical reduction of CO2 to formate,,,https://doi.org/10.1016/j.apcatb.2024.124784,,,7.3% Cu-SnO2,,CuO,SnO2,7.3,sphere,,17.67,23.07,31.5,17.67,23.07,31.5,0.0,0.0,100.0,carbon paper electrode,KHCO3,0.5,7.2,-0.50,CO,19.85,,H-cell,1000.0,0.0,1.0,,50.0
4106,153,,2025,Dynamic reconstruction of Cu-doped SnO2 for efficient electrochemical reduction of CO2 to formate,,,https://doi.org/10.1016/j.apcatb.2024.124784,,,7.3% Cu-SnO2,,CuO,SnO2,7.3,sphere,,17.67,23.07,31.5,17.67,23.07,31.5,0.0,0.0,100.0,carbon paper electrode,KHCO3,0.5,7.2,-0.60,CO,16.2,,H-cell,1000.0,0.0,1.0,,50.0
4107,153,,2025,Dynamic reconstruction of Cu-doped SnO2 for efficient electrochemical reduction of CO2 to formate,,,https://doi.org/10.1016/j.apcatb.2024.124784,,,7.3% Cu-SnO2,,CuO,SnO2,7.3,sphere,,17.67,23.07,31.5,17.67,23.07,31.5,0.0,0.0,100.0,carbon paper electrode,KHCO3,0.5,7.2,-0.70,CO,15.28,,H-cell,1000.0,0.0,1.0,,50.0
4108,153,,2025,Dynamic reconstruction of Cu-doped SnO2 for efficient electrochemical reduction of CO2 to formate,,,https://doi.org/10.1016/j.apcatb.2024.124784,,,7.3% Cu-SnO2,,CuO,SnO2,7.3,sphere,,17.67,23.07,31.5,17.67,23.07,31.5,0.0,0.0,100.0,carbon paper electrode,KHCO3,0.5,7.2,-0.80,CO,17.19,,H-cell,1000.0,0.0,1.0,,50.0
4109,153,,2025,Dynamic reconstruction of Cu-doped SnO2 for efficient electrochemical reduction of CO2 to formate,,,https://doi.org/10.1016/j.apcatb.2024.124784,,,7.3% Cu-SnO2,,CuO,SnO2,7.3,sphere,,17.67,23.07,31.5,17.67,23.07,31.5,0.0,0.0,100.0,carbon paper electrode,KHCO3,0.5,7.2,-0.90,CO,14.29,,H-cell,1000.0,0.0,1.0,,50.0
4110,153,,2025,Dynamic reconstruction of Cu-doped SnO2 for efficient electrochemical reduction of CO2 to formate,,,https://doi.org/10.1016/j.apcatb.2024.124784,,,7.3% Cu-SnO2,,CuO,SnO2,7.3,sphere,,17.67,23.07,31.5,17.67,23.07,31.5,0.0,0.0,100.0,carbon paper electrode,KHCO3,0.5,7.2,-1.00,CO,12.29,,H-cell,1000.0,0.0,1.0,,50.0
4111,153,,2025,Dynamic reconstruction of Cu-doped SnO2 for efficient electrochemical reduction of CO2 to formate,,,https://doi.org/10.1016/j.apcatb.2024.124784,,,7.3% Cu-SnO2,,CuO,SnO2,7.3,sphere,,17.67,23.07,31.5,17.67,23.07,31.5,0.0,0.0,100.0,carbon paper electrode,KHCO3,0.5,7.2,-1.10,CO,10.38,,H-cell,1000.0,0.0,1.0,,50.0
4112,153,,2025,Dynamic reconstruction of Cu-doped SnO2 for efficient electrochemical reduction of CO2 to formate,,,https://doi.org/10.1016/j.apcatb.2024.124784,,,7.3% Cu-SnO2,,CuO,SnO2,7.3,sphere,,17.67,23.07,31.5,17.67,23.07,31.5,0.0,0.0,100.0,carbon paper electrode,KHCO3,0.5,7.2,-0.50,H2,16.05,,H-cell,1000.0,0.0,1.0,,50.0
4113,153,,2025,Dynamic reconstruction of Cu-doped SnO2 for efficient electrochemical reduction of CO2 to formate,,,https://doi.org/10.1016/j.apcatb.2024.124784,,,7.3% Cu-SnO2,,CuO,SnO2,7.3,sphere,,17.67,23.07,31.5,17.67,23.07,31.5,0.0,0.0,100.0,carbon paper electrode,KHCO3,0.5,7.2,-0.60,H2,18.08,,H-cell,1000.0,0.0,1.0,,50.0
4114,153,,2025,Dynamic reconstruction of Cu-doped SnO2 for efficient electrochemical reduction of CO2 to formate,,,https://doi.org/10.1016/j.apcatb.2024.124784,,,7.3% Cu-SnO2,,CuO,SnO2,7.3,sphere,,17.67,23.07,31.5,17.67,23.07,31.5,0.0,0.0,100.0,carbon paper electrode,KHCO3,0.5,7.2,-0.70,H2,14.11,,H-cell,1000.0,0.0,1.0,,50.0
4115,153,,2025,Dynamic reconstruction of Cu-doped SnO2 for efficient electrochemical reduction of CO2 to formate,,,https://doi.org/10.1016/j.apcatb.2024.124784,,,7.3% Cu-SnO2,,CuO,SnO2,7.3,sphere,,17.67,23.07,31.5,17.67,23.07,31.5,0.0,0.0,100.0,carbon paper electrode,KHCO3,0.5,7.2,-0.80,H2,14.02,,H-cell,1000.0,0.0,1.0,,50.0
4116,153,,2025,Dynamic reconstruction of Cu-doped SnO2 for efficient electrochemical reduction of CO2 to formate,,,https://doi.org/10.1016/j.apcatb.2024.124784,,,7.3% Cu-SnO2,,CuO,SnO2,7.3,sphere,,17.67,23.07,31.5,17.67,23.07,31.5,0.0,0.0,100.0,carbon paper electrode,KHCO3,0.5,7.2,-0.90,H2,12.09,,H-cell,1000.0,0.0,1.0,,50.0
4117,153,,2025,Dynamic reconstruction of Cu-doped SnO2 for efficient electrochemical reduction of CO2 to formate,,,https://doi.org/10.1016/j.apcatb.2024.124784,,,7.3% Cu-SnO2,,CuO,SnO2,7.3,sphere,,17.67,23.07,31.5,17.67,23.07,31.5,0.0,0.0,100.0,carbon paper electrode,KHCO3,0.5,7.2,-1.00,H2,15.26,,H-cell,1000.0,0.0,1.0,,50.0
4118,153,,2025,Dynamic reconstruction of Cu-doped SnO2 for efficient electrochemical reduction of CO2 to formate,,,https://doi.org/10.1016/j.apcatb.2024.124784,,,7.3% Cu-SnO2,,CuO,SnO2,7.3,sphere,,17.67,23.07,31.5,17.67,23.07,31.5,0.0,0.0,100.0,carbon paper electrode,KHCO3,0.5,7.2,-1.10,H2,20.19,,H-cell,1000.0,0.0,1.0,,50.0
4119,153,,2025,Dynamic reconstruction of Cu-doped SnO2 for efficient electrochemical reduction of CO2 to formate,,,https://doi.org/10.1016/j.apcatb.2024.124784,,,9.2% Cu-SnO2,,CuO,SnO2,9.2,sphere,,10.69,18.17,26.01,10.69,18.17,26.01,0.0,0.0,100.0,carbon paper electrode,KHCO3,0.5,7.2,-0.50,HCOOH,63.55,,H-cell,1000.0,0.0,1.0,,50.0
4120,153,,2025,Dynamic reconstruction of Cu-doped SnO2 for efficient electrochemical reduction of CO2 to formate,,,https://doi.org/10.1016/j.apcatb.2024.124784,,,9.2% Cu-SnO2,,CuO,SnO2,9.2,sphere,,10.69,18.17,26.01,10.69,18.17,26.01,0.0,0.0,100.0,carbon paper electrode,KHCO3,0.5,7.2,-0.60,HCOOH,62.26,,H-cell,1000.0,0.0,1.0,,50.0
4121,153,,2025,Dynamic reconstruction of Cu-doped SnO2 for efficient electrochemical reduction of CO2 to formate,,,https://doi.org/10.1016/j.apcatb.2024.124784,,,9.2% Cu-SnO2,,CuO,SnO2,9.2,sphere,,10.69,18.17,26.01,10.69,18.17,26.01,0.0,0.0,100.0,carbon paper electrode,KHCO3,0.5,7.2,-0.70,HCOOH,65.63,,H-cell,1000.0,0.0,1.0,,50.0
4122,153,,2025,Dynamic reconstruction of Cu-doped SnO2 for efficient electrochemical reduction of CO2 to formate,,,https://doi.org/10.1016/j.apcatb.2024.124784,,,9.2% Cu-SnO2,,CuO,SnO2,9.2,sphere,,10.69,18.17,26.01,10.69,18.17,26.01,0.0,0.0,100.0,carbon paper electrode,KHCO3,0.5,7.2,-0.80,HCOOH,71.57,,H-cell,1000.0,0.0,1.0,,50.0
4123,153,,2025,Dynamic reconstruction of Cu-doped SnO2 for efficient electrochemical reduction of CO2 to formate,,,https://doi.org/10.1016/j.apcatb.2024.124784,,,9.2% Cu-SnO2,,CuO,SnO2,9.2,sphere,,10.69,18.17,26.01,10.69,18.17,26.01,0.0,0.0,100.0,carbon paper electrode,KHCO3,0.5,7.2,-0.90,HCOOH,74.3,,H-cell,1000.0,0.0,1.0,,50.0
4124,153,,2025,Dynamic reconstruction of Cu-doped SnO2 for efficient electrochemical reduction of CO2 to formate,,,https://doi.org/10.1016/j.apcatb.2024.124784,,,9.2% Cu-SnO2,,CuO,SnO2,9.2,sphere,,10.69,18.17,26.01,10.69,18.17,26.01,0.0,0.0,100.0,carbon paper electrode,KHCO3,0.5,7.2,-1.00,HCOOH,72.7,,H-cell,1000.0,0.0,1.0,,50.0
4125,153,,2025,Dynamic reconstruction of Cu-doped SnO2 for efficient electrochemical reduction of CO2 to formate,,,https://doi.org/10.1016/j.apcatb.2024.124784,,,9.2% Cu-SnO2,,CuO,SnO2,9.2,sphere,,10.69,18.17,26.01,10.69,18.17,26.01,0.0,0.0,100.0,carbon paper electrode,KHCO3,0.5,7.2,-1.10,HCOOH,69.97,,H-cell,1000.0,0.0,1.0,,50.0
4126,153,,2025,Dynamic reconstruction of Cu-doped SnO2 for efficient electrochemical reduction of CO2 to formate,,,https://doi.org/10.1016/j.apcatb.2024.124784,,,9.2% Cu-SnO2,,CuO,SnO2,9.2,sphere,,10.69,18.17,26.01,10.69,18.17,26.01,0.0,0.0,100.0,carbon paper electrode,KHCO3,0.5,7.2,-0.50,CO,22.23,,H-cell,1000.0,0.0,1.0,,50.0
4127,153,,2025,Dynamic reconstruction of Cu-doped SnO2 for efficient electrochemical reduction of CO2 to formate,,,https://doi.org/10.1016/j.apcatb.2024.124784,,,9.2% Cu-SnO2,,CuO,SnO2,9.2,sphere,,10.69,18.17,26.01,10.69,18.17,26.01,0.0,0.0,100.0,carbon paper electrode,KHCO3,0.5,7.2,-0.60,CO,21.4,,H-cell,1000.0,0.0,1.0,,50.0
4128,153,,2025,Dynamic reconstruction of Cu-doped SnO2 for efficient electrochemical reduction of CO2 to formate,,,https://doi.org/10.1016/j.apcatb.2024.124784,,,9.2% Cu-SnO2,,CuO,SnO2,9.2,sphere,,10.69,18.17,26.01,10.69,18.17,26.01,0.0,0.0,100.0,carbon paper electrode,KHCO3,0.5,7.2,-0.70,CO,20.19,,H-cell,1000.0,0.0,1.0,,50.0
4129,153,,2025,Dynamic reconstruction of Cu-doped SnO2 for efficient electrochemical reduction of CO2 to formate,,,https://doi.org/10.1016/j.apcatb.2024.124784,,,9.2% Cu-SnO2,,CuO,SnO2,9.2,sphere,,10.69,18.17,26.01,10.69,18.17,26.01,0.0,0.0,100.0,carbon paper electrode,KHCO3,0.5,7.2,-0.80,CO,23.29,,H-cell,1000.0,0.0,1.0,,50.0
4130,153,,2025,Dynamic reconstruction of Cu-doped SnO2 for efficient electrochemical reduction of CO2 to formate,,,https://doi.org/10.1016/j.apcatb.2024.124784,,,9.2% Cu-SnO2,,CuO,SnO2,9.2,sphere,,10.69,18.17,26.01,10.69,18.17,26.01,0.0,0.0,100.0,carbon paper electrode,KHCO3,0.5,7.2,-0.90,CO,21.1,,H-cell,1000.0,0.0,1.0,,50.0
4131,153,,2025,Dynamic reconstruction of Cu-doped SnO2 for efficient electrochemical reduction of CO2 to formate,,,https://doi.org/10.1016/j.apcatb.2024.124784,,,9.2% Cu-SnO2,,CuO,SnO2,9.2,sphere,,10.69,18.17,26.01,10.69,18.17,26.01,0.0,0.0,100.0,carbon paper electrode,KHCO3,0.5,7.2,-1.00,CO,18.3,,H-cell,1000.0,0.0,1.0,,50.0
4132,153,,2025,Dynamic reconstruction of Cu-doped SnO2 for efficient electrochemical reduction of CO2 to formate,,,https://doi.org/10.1016/j.apcatb.2024.124784,,,9.2% Cu-SnO2,,CuO,SnO2,9.2,sphere,,10.69,18.17,26.01,10.69,18.17,26.01,0.0,0.0,100.0,carbon paper electrode,KHCO3,0.5,7.2,-1.10,CO,16.26,,H-cell,1000.0,0.0,1.0,,50.0
4133,153,,2025,Dynamic reconstruction of Cu-doped SnO2 for efficient electrochemical reduction of CO2 to formate,,,https://doi.org/10.1016/j.apcatb.2024.124784,,,9.2% Cu-SnO2,,CuO,SnO2,9.2,sphere,,10.69,18.17,26.01,10.69,18.17,26.01,0.0,0.0,100.0,carbon paper electrode,KHCO3,0.5,7.2,-0.50,H2,15.26,,H-cell,1000.0,0.0,1.0,,50.0
4134,153,,2025,Dynamic reconstruction of Cu-doped SnO2 for efficient electrochemical reduction of CO2 to formate,,,https://doi.org/10.1016/j.apcatb.2024.124784,,,9.2% Cu-SnO2,,CuO,SnO2,9.2,sphere,,10.69,18.17,26.01,10.69,18.17,26.01,0.0,0.0,100.0,carbon paper electrode,KHCO3,0.5,7.2,-0.60,H2,16.84,,H-cell,1000.0,0.0,1.0,,50.0
4135,153,,2025,Dynamic reconstruction of Cu-doped SnO2 for efficient electrochemical reduction of CO2 to formate,,,https://doi.org/10.1016/j.apcatb.2024.124784,,,9.2% Cu-SnO2,,CuO,SnO2,9.2,sphere,,10.69,18.17,26.01,10.69,18.17,26.01,0.0,0.0,100.0,carbon paper electrode,KHCO3,0.5,7.2,-0.70,H2,14.02,,H-cell,1000.0,0.0,1.0,,50.0
4136,153,,2025,Dynamic reconstruction of Cu-doped SnO2 for efficient electrochemical reduction of CO2 to formate,,,https://doi.org/10.1016/j.apcatb.2024.124784,,,9.2% Cu-SnO2,,CuO,SnO2,9.2,sphere,,10.69,18.17,26.01,10.69,18.17,26.01,0.0,0.0,100.0,carbon paper electrode,KHCO3,0.5,7.2,-0.80,H2,12.7,,H-cell,1000.0,0.0,1.0,,50.0
4137,153,,2025,Dynamic reconstruction of Cu-doped SnO2 for efficient electrochemical reduction of CO2 to formate,,,https://doi.org/10.1016/j.apcatb.2024.124784,,,9.2% Cu-SnO2,,CuO,SnO2,9.2,sphere,,10.69,18.17,26.01,10.69,18.17,26.01,0.0,0.0,100.0,carbon paper electrode,KHCO3,0.5,7.2,-0.90,H2,9.97,,H-cell,1000.0,0.0,1.0,,50.0
4138,153,,2025,Dynamic reconstruction of Cu-doped SnO2 for efficient electrochemical reduction of CO2 to formate,,,https://doi.org/10.1016/j.apcatb.2024.124784,,,9.2% Cu-SnO2,,CuO,SnO2,9.2,sphere,,10.69,18.17,26.01,10.69,18.17,26.01,0.0,0.0,100.0,carbon paper electrode,KHCO3,0.5,7.2,-1.00,H2,15.26,,H-cell,1000.0,0.0,1.0,,50.0
4139,153,,2025,Dynamic reconstruction of Cu-doped SnO2 for efficient electrochemical reduction of CO2 to formate,,,https://doi.org/10.1016/j.apcatb.2024.124784,,,9.2% Cu-SnO2,,CuO,SnO2,9.2,sphere,,10.69,18.17,26.01,10.69,18.17,26.01,0.0,0.0,100.0,carbon paper electrode,KHCO3,0.5,7.2,-1.10,H2,18.16,,H-cell,1000.0,0.0,1.0,,50.0
