Repository: vovamirosh/-CO2RR-Beyond-Green-AI

File: Datasets/prepr.csv (part 44 of 50)
DOI,Article name,Compound_1,Compound_2,"Cat./Support ratio, % (at)",Morphology (TEM/SEM),"Pore size, nm",width min (nm),width aver (nm),width max (nm),length min (nm),length aver (nm),length max (nm),"Cu, % (at.)","Cu+, % (at.)","Cu(2+), % (at.)",Base,electrolyte,"conc, M",pH,RHE vs V,Product,"FE, %","Time, h",Type of reactor,"Loading, μg/cm2","Add_carbon, %","Surface area of electrode, cm2","Flow rate CO2, ml/min","Av_volume, mkm^3",Ratio_sphere_volume,"Min_volume, mkm^3","Max_volume, mkm^3",1_efermi,1_density_atomic,1_total_magnetization_normalized_formula_units,1_energy_above_hull,1_energy_per_atom,1_volume,1_band_gap,2_efermi,2_density_atomic,2_total_magnetization_normalized_formula_units,2_energy_above_hull,2_energy_per_atom,2_volume,2_band_gap,Product_exactmw,Product_lipinskiHBA,Product_lipinskiHBD,Product_NumAtoms,Product_FractionCSP3,Product_CrippenClogP,Product_hallKierAlpha,Product_kappa2,Product_kappa3,anion_molar_conductance,anion_mobility,anion_diffusion_coefficient,anion_hydr_R_of_ion,Type of reactor_H-cell,Base_carbon paper electrode,Base_gasdiffusion electrode
https://doi.org/10.1016/j.cej.2024.151316,NP CuS-SPs,CuO,CuS,97.5,sphere,0.0,2000.0,3300.0,4000.0,2000.0,3300.0,4000.0,0.0,5.0,95.0,glassy-carbon electrode,KHCO3,0.1,6.8,-1.1,HCOOH,61.3,1.0,H-cell,1000.0,80.0,2.0,20.0,18.816569198676063,1.0,4.1887902047863905,33.510321638291124,4.72796063,11.121387926358747,0.0006916,0.000264654999999,-5.466114125,44.485551705434986,0.0,5.49246722,16.727671246666244,1.666666666666666e-08,0.000130182499997,-9.718071849166668,200.7320549599949,0.0,46.005479304,2.0,1.0,5.0,0.0,-0.29919999999999997,-0.53,1.4699999999999982,1.4700000000000009,44.5,4.353,1.118,2.193,1.0,0.0,0.0
https://doi.org/10.1016/j.cej.2024.151316,NP CuS-SPs,CuO,CuS,97.5,sphere,0.0,2000.0,3300.0,4000.0,2000.0,3300.0,4000.0,0.0,5.0,95.0,glassy-carbon electrode,KHCO3,0.1,6.8,-1.2,HCOOH,55.9,1.0,H-cell,1000.0,80.0,2.0,20.0,18.816569198676063,1.0,4.1887902047863905,33.510321638291124,4.72796063,11.121387926358747,0.0006916,0.000264654999999,-5.466114125,44.485551705434986,0.0,5.49246722,16.727671246666244,1.666666666666666e-08,0.000130182499997,-9.718071849166668,200.7320549599949,0.0,46.005479304,2.0,1.0,5.0,0.0,-0.29919999999999997,-0.53,1.4699999999999982,1.4700000000000009,44.5,4.353,1.118,2.193,1.0,0.0,0.0
https://doi.org/10.1016/j.cej.2024.151316,NP CuS-SPs,CuO,CuS,97.5,sphere,0.0,2000.0,3300.0,4000.0,2000.0,3300.0,4000.0,0.0,5.0,95.0,glassy-carbon electrode,KHCO3,0.1,6.8,-1.3,HCOOH,31.7,1.0,H-cell,1000.0,80.0,2.0,20.0,18.816569198676063,1.0,4.1887902047863905,33.510321638291124,4.72796063,11.121387926358747,0.0006916,0.000264654999999,-5.466114125,44.485551705434986,0.0,5.49246722,16.727671246666244,1.666666666666666e-08,0.000130182499997,-9.718071849166668,200.7320549599949,0.0,46.005479304,2.0,1.0,5.0,0.0,-0.29919999999999997,-0.53,1.4699999999999982,1.4700000000000009,44.5,4.353,1.118,2.193,1.0,0.0,0.0
https://doi.org/10.1016/j.apcatb.2024.124065,Cu0.05Si,Cu,SiO2,2.97,sphere,0.0,300.0,375.0,400.0,300.0,375.0,400.0,100.0,0.0,0.0,carbon paper electrode,KHCO3,0.1,6.8,-2.2,H2,45.75,1.0,H-cell,800.0,0.0,1.0,20.0,0.02761165418194154,1.0,0.014137166941154066,0.033510321638291124,7.51858683,11.445998564977856,2e-07,0.0,-10.846796,11.445998564977856,0.0,2.69161299,14.614521025354037,1.966666666666666e-06,2.428085125000001,-5.951826232222221,131.53068922818633,0.6553999999999991,2.015650064,0.0,0.0,2.0,0.0,0.246,0.0,0.0,0.0,44.5,4.353,1.118,2.193,1.0,1.0,0.0
https://doi.org/10.1016/j.apcatb.2024.124065,Cu0.05Si,Cu,SiO2,2.97,sphere,0.0,300.0,375.0,400.0,300.0,375.0,400.0,100.0,0.0,0.0,carbon paper electrode,KHCO3,0.1,6.8,-2.2,CH4,34.68,1.0,H-cell,800.0,0.0,1.0,20.0,0.02761165418194154,1.0,0.014137166941154066,0.033510321638291124,7.51858683,11.445998564977856,2e-07,0.0,-10.846796,11.445998564977856,0.0,2.69161299,14.614521025354037,1.966666666666666e-06,2.428085125000001,-5.951826232222221,131.53068922818633,0.6553999999999991,16.031300127999998,0.0,0.0,5.0,1.0,0.6361,0.0,0.0,0.0,44.5,4.353,1.118,2.193,1.0,1.0,0.0
https://doi.org/10.1016/j.apcatb.2024.124065,Cu0.05Si,Cu,SiO2,2.97,sphere,0.0,300.0,375.0,400.0,300.0,375.0,400.0,100.0,0.0,0.0,carbon paper electrode,KHCO3,0.1,6.8,-2.2,CO,3.91,1.0,H-cell,800.0,0.0,1.0,20.0,0.02761165418194154,1.0,0.014137166941154066,0.033510321638291124,7.51858683,11.445998564977856,2e-07,0.0,-10.846796,11.445998564977856,0.0,2.69161299,14.614521025354037,1.966666666666666e-06,2.428085125000001,-5.951826232222221,131.53068922818633,0.6553999999999991,27.99491462,1.0,0.0,2.0,0.0,-0.03751,-0.26,0.74,-6.106153846153846,44.5,4.353,1.118,2.193,1.0,1.0,0.0
https://doi.org/10.1016/j.apcatb.2024.124065,Cu0.05Si,Cu,SiO2,2.97,sphere,0.0,300.0,375.0,400.0,300.0,375.0,400.0,100.0,0.0,0.0,carbon paper electrode,KHCO3,0.1,6.8,-2.2,C2H4,4.59,1.0,H-cell,800.0,0.0,1.0,20.0,0.02761165418194154,1.0,0.014137166941154066,0.033510321638291124,7.51858683,11.445998564977856,2e-07,0.0,-10.846796,11.445998564977856,0.0,2.69161299,14.614521025354037,1.966666666666666e-06,2.428085125000001,-5.951826232222221,131.53068922818633,0.6553999999999991,28.031300127999998,0.0,0.0,6.0,0.0,0.8022,-0.26,0.74,-6.106153846153846,44.5,4.353,1.118,2.193,1.0,1.0,0.0
https://doi.org/10.1016/j.apcatb.2024.124065,Cu0.05Si,Cu,SiO2,2.97,sphere,0.0,300.0,375.0,400.0,300.0,375.0,400.0,100.0,0.0,0.0,carbon paper electrode,KHCO3,0.1,6.8,-2.0,H2,14.84,1.0,H-cell,800.0,0.0,1.0,20.0,0.02761165418194154,1.0,0.014137166941154066,0.033510321638291124,7.51858683,11.445998564977856,2e-07,0.0,-10.846796,11.445998564977856,0.0,2.69161299,14.614521025354037,1.966666666666666e-06,2.428085125000001,-5.951826232222221,131.53068922818633,0.6553999999999991,2.015650064,0.0,0.0,2.0,0.0,0.246,0.0,0.0,0.0,44.5,4.353,1.118,2.193,1.0,1.0,0.0
https://doi.org/10.1016/j.apcatb.2024.124065,Cu0.05Si,Cu,SiO2,2.97,sphere,0.0,300.0,375.0,400.0,300.0,375.0,400.0,100.0,0.0,0.0,carbon paper electrode,KHCO3,0.1,6.8,-2.0,CH4,73.01,1.0,H-cell,800.0,0.0,1.0,20.0,0.02761165418194154,1.0,0.014137166941154066,0.033510321638291124,7.51858683,11.445998564977856,2e-07,0.0,-10.846796,11.445998564977856,0.0,2.69161299,14.614521025354037,1.966666666666666e-06,2.428085125000001,-5.951826232222221,131.53068922818633,0.6553999999999991,16.031300127999998,0.0,0.0,5.0,1.0,0.6361,0.0,0.0,0.0,44.5,4.353,1.118,2.193,1.0,1.0,0.0
https://doi.org/10.1016/j.apcatb.2024.124065,Cu0.05Si,Cu,SiO2,2.97,sphere,0.0,300.0,375.0,400.0,300.0,375.0,400.0,100.0,0.0,0.0,carbon paper electrode,KHCO3,0.1,6.8,-2.0,CO,3.37,1.0,H-cell,800.0,0.0,1.0,20.0,0.02761165418194154,1.0,0.014137166941154066,0.033510321638291124,7.51858683,11.445998564977856,2e-07,0.0,-10.846796,11.445998564977856,0.0,2.69161299,14.614521025354037,1.966666666666666e-06,2.428085125000001,-5.951826232222221,131.53068922818633,0.6553999999999991,27.99491462,1.0,0.0,2.0,0.0,-0.03751,-0.26,0.74,-6.106153846153846,44.5,4.353,1.118,2.193,1.0,1.0,0.0
https://doi.org/10.1016/j.apcatb.2024.124065,Cu0.05Si,Cu,SiO2,2.97,sphere,0.0,300.0,375.0,400.0,300.0,375.0,400.0,100.0,0.0,0.0,carbon paper electrode,KHCO3,0.1,6.8,-2.0,C2H4,3.78,1.0,H-cell,800.0,0.0,1.0,20.0,0.02761165418194154,1.0,0.014137166941154066,0.033510321638291124,7.51858683,11.445998564977856,2e-07,0.0,-10.846796,11.445998564977856,0.0,2.69161299,14.614521025354037,1.966666666666666e-06,2.428085125000001,-5.951826232222221,131.53068922818633,0.6553999999999991,28.031300127999998,0.0,0.0,6.0,0.0,0.8022,-0.26,0.74,-6.106153846153846,44.5,4.353,1.118,2.193,1.0,1.0,0.0
https://doi.org/10.1016/j.apcatb.2024.124065,Cu0.05Si,Cu,SiO2,2.97,sphere,0.0,300.0,375.0,400.0,300.0,375.0,400.0,100.0,0.0,0.0,carbon paper electrode,KHCO3,0.1,6.8,-1.8,H2,22.0,1.0,H-cell,800.0,0.0,1.0,20.0,0.02761165418194154,1.0,0.014137166941154066,0.033510321638291124,7.51858683,11.445998564977856,2e-07,0.0,-10.846796,11.445998564977856,0.0,2.69161299,14.614521025354037,1.966666666666666e-06,2.428085125000001,-5.951826232222221,131.53068922818633,0.6553999999999991,2.015650064,0.0,0.0,2.0,0.0,0.246,0.0,0.0,0.0,44.5,4.353,1.118,2.193,1.0,1.0,0.0
https://doi.org/10.1016/j.apcatb.2024.124065,Cu0.05Si,Cu,SiO2,2.97,sphere,0.0,300.0,375.0,400.0,300.0,375.0,400.0,100.0,0.0,0.0,carbon paper electrode,KHCO3,0.1,6.8,-1.8,CH4,43.05,1.0,H-cell,800.0,0.0,1.0,20.0,0.02761165418194154,1.0,0.014137166941154066,0.033510321638291124,7.51858683,11.445998564977856,2e-07,0.0,-10.846796,11.445998564977856,0.0,2.69161299,14.614521025354037,1.966666666666666e-06,2.428085125000001,-5.951826232222221,131.53068922818633,0.6553999999999991,16.031300127999998,0.0,0.0,5.0,1.0,0.6361,0.0,0.0,0.0,44.5,4.353,1.118,2.193,1.0,1.0,0.0
https://doi.org/10.1016/j.apcatb.2024.124065,Cu0.05Si,Cu,SiO2,2.97,sphere,0.0,300.0,375.0,400.0,300.0,375.0,400.0,100.0,0.0,0.0,carbon paper electrode,KHCO3,0.1,6.8,-1.8,CO,6.88,1.0,H-cell,800.0,0.0,1.0,20.0,0.02761165418194154,1.0,0.014137166941154066,0.033510321638291124,7.51858683,11.445998564977856,2e-07,0.0,-10.846796,11.445998564977856,0.0,2.69161299,14.614521025354037,1.966666666666666e-06,2.428085125000001,-5.951826232222221,131.53068922818633,0.6553999999999991,27.99491462,1.0,0.0,2.0,0.0,-0.03751,-0.26,0.74,-6.106153846153846,44.5,4.353,1.118,2.193,1.0,1.0,0.0
https://doi.org/10.1016/j.apcatb.2024.124065,Cu0.05Si,Cu,SiO2,2.97,sphere,0.0,300.0,375.0,400.0,300.0,375.0,400.0,100.0,0.0,0.0,carbon paper electrode,KHCO3,0.1,6.8,-1.8,C2H4,9.45,1.0,H-cell,800.0,0.0,1.0,20.0,0.02761165418194154,1.0,0.014137166941154066,0.033510321638291124,7.51858683,11.445998564977856,2e-07,0.0,-10.846796,11.445998564977856,0.0,2.69161299,14.614521025354037,1.966666666666666e-06,2.428085125000001,-5.951826232222221,131.53068922818633,0.6553999999999991,28.031300127999998,0.0,0.0,6.0,0.0,0.8022,-0.26,0.74,-6.106153846153846,44.5,4.353,1.118,2.193,1.0,1.0,0.0
https://doi.org/10.1016/j.apcatb.2024.124065,Cu0.05Si,Cu,SiO2,2.97,sphere,0.0,300.0,375.0,400.0,300.0,375.0,400.0,100.0,0.0,0.0,carbon paper electrode,KHCO3,0.1,6.8,-1.6,H2,18.49,1.0,H-cell,800.0,0.0,1.0,20.0,0.02761165418194154,1.0,0.014137166941154066,0.033510321638291124,7.51858683,11.445998564977856,2e-07,0.0,-10.846796,11.445998564977856,0.0,2.69161299,14.614521025354037,1.966666666666666e-06,2.428085125000001,-5.951826232222221,131.53068922818633,0.6553999999999991,2.015650064,0.0,0.0,2.0,0.0,0.246,0.0,0.0,0.0,44.5,4.353,1.118,2.193,1.0,1.0,0.0
https://doi.org/10.1016/j.apcatb.2024.124065,Cu0.05Si,Cu,SiO2,2.97,sphere,0.0,300.0,375.0,400.0,300.0,375.0,400.0,100.0,0.0,0.0,carbon paper electrode,KHCO3,0.1,6.8,-1.6,CH4,36.84,1.0,H-cell,800.0,0.0,1.0,20.0,0.02761165418194154,1.0,0.014137166941154066,0.033510321638291124,7.51858683,11.445998564977856,2e-07,0.0,-10.846796,11.445998564977856,0.0,2.69161299,14.614521025354037,1.966666666666666e-06,2.428085125000001,-5.951826232222221,131.53068922818633,0.6553999999999991,16.031300127999998,0.0,0.0,5.0,1.0,0.6361,0.0,0.0,0.0,44.5,4.353,1.118,2.193,1.0,1.0,0.0
https://doi.org/10.1016/j.apcatb.2024.124065,Cu0.05Si,Cu,SiO2,2.97,sphere,0.0,300.0,375.0,400.0,300.0,375.0,400.0,100.0,0.0,0.0,carbon paper electrode,KHCO3,0.1,6.8,-1.6,CO,7.96,1.0,H-cell,800.0,0.0,1.0,20.0,0.02761165418194154,1.0,0.014137166941154066,0.033510321638291124,7.51858683,11.445998564977856,2e-07,0.0,-10.846796,11.445998564977856,0.0,2.69161299,14.614521025354037,1.966666666666666e-06,2.428085125000001,-5.951826232222221,131.53068922818633,0.6553999999999991,27.99491462,1.0,0.0,2.0,0.0,-0.03751,-0.26,0.74,-6.106153846153846,44.5,4.353,1.118,2.193,1.0,1.0,0.0
https://doi.org/10.1016/j.apcatb.2024.124065,Cu0.05Si,Cu,SiO2,2.97,sphere,0.0,300.0,375.0,400.0,300.0,375.0,400.0,100.0,0.0,0.0,carbon paper electrode,KHCO3,0.1,6.8,-1.6,C2H4,11.61,1.0,H-cell,800.0,0.0,1.0,20.0,0.02761165418194154,1.0,0.014137166941154066,0.033510321638291124,7.51858683,11.445998564977856,2e-07,0.0,-10.846796,11.445998564977856,0.0,2.69161299,14.614521025354037,1.966666666666666e-06,2.428085125000001,-5.951826232222221,131.53068922818633,0.6553999999999991,28.031300127999998,0.0,0.0,6.0,0.0,0.8022,-0.26,0.74,-6.106153846153846,44.5,4.353,1.118,2.193,1.0,1.0,0.0
https://doi.org/10.1016/j.apcatb.2024.124065,Cu0.05Si,Cu,SiO2,2.97,sphere,0.0,300.0,375.0,400.0,300.0,375.0,400.0,100.0,0.0,0.0,carbon paper electrode,KHCO3,0.1,6.8,-1.4,H2,9.99,1.0,H-cell,800.0,0.0,1.0,20.0,0.02761165418194154,1.0,0.014137166941154066,0.033510321638291124,7.51858683,11.445998564977856,2e-07,0.0,-10.846796,11.445998564977856,0.0,2.69161299,14.614521025354037,1.966666666666666e-06,2.428085125000001,-5.951826232222221,131.53068922818633,0.6553999999999991,2.015650064,0.0,0.0,2.0,0.0,0.246,0.0,0.0,0.0,44.5,4.353,1.118,2.193,1.0,1.0,0.0
https://doi.org/10.1016/j.apcatb.2024.124065,Cu0.05Si,Cu,SiO2,2.97,sphere,0.0,300.0,375.0,400.0,300.0,375.0,400.0,100.0,0.0,0.0,carbon paper electrode,KHCO3,0.1,6.8,-1.4,CH4,24.43,1.0,H-cell,800.0,0.0,1.0,20.0,0.02761165418194154,1.0,0.014137166941154066,0.033510321638291124,7.51858683,11.445998564977856,2e-07,0.0,-10.846796,11.445998564977856,0.0,2.69161299,14.614521025354037,1.966666666666666e-06,2.428085125000001,-5.951826232222221,131.53068922818633,0.6553999999999991,16.031300127999998,0.0,0.0,5.0,1.0,0.6361,0.0,0.0,0.0,44.5,4.353,1.118,2.193,1.0,1.0,0.0
https://doi.org/10.1016/j.apcatb.2024.124065,Cu0.05Si,Cu,SiO2,2.97,sphere,0.0,300.0,375.0,400.0,300.0,375.0,400.0,100.0,0.0,0.0,carbon paper electrode,KHCO3,0.1,6.8,-1.4,CO,12.69,1.0,H-cell,800.0,0.0,1.0,20.0,0.02761165418194154,1.0,0.014137166941154066,0.033510321638291124,7.51858683,11.445998564977856,2e-07,0.0,-10.846796,11.445998564977856,0.0,2.69161299,14.614521025354037,1.966666666666666e-06,2.428085125000001,-5.951826232222221,131.53068922818633,0.6553999999999991,27.99491462,1.0,0.0,2.0,0.0,-0.03751,-0.26,0.74,-6.106153846153846,44.5,4.353,1.118,2.193,1.0,1.0,0.0
https://doi.org/10.1016/j.apcatb.2024.124065,Cu0.05Si,Cu,SiO2,2.97,sphere,0.0,300.0,375.0,400.0,300.0,375.0,400.0,100.0,0.0,0.0,carbon paper electrode,KHCO3,0.1,6.8,-1.4,C2H4,11.74,1.0,H-cell,800.0,0.0,1.0,20.0,0.02761165418194154,1.0,0.014137166941154066,0.033510321638291124,7.51858683,11.445998564977856,2e-07,0.0,-10.846796,11.445998564977856,0.0,2.69161299,14.614521025354037,1.966666666666666e-06,2.428085125000001,-5.951826232222221,131.53068922818633,0.6553999999999991,28.031300127999998,0.0,0.0,6.0,0.0,0.8022,-0.26,0.74,-6.106153846153846,44.5,4.353,1.118,2.193,1.0,1.0,0.0
https://doi.org/10.1016/j.jechem.2024.07.053, Sm-Cu2O,Cu2O,Sm2O3,95.45,cubic,0.0,223.91,317.74,437.39,223.91,317.74,437.39,0.0,100.0,0.0,carbon paper electrode,KHCO3,0.5,7.2,-1.0,H2,56.38,1.0,H-cell,2000.0,0.0,1.0,20.0,0.032078619752824,0.3675525969478615,0.011225881922471,0.083677086192419,4.17791244,12.764484711878117,0.0,0.0,-5.02663022,76.5869082712687,0.512699999999999,1.27052682,16.358833917061403,0.0,0.0,-8.718163524249999,654.3533566824561,3.7823,2.015650064,0.0,0.0,2.0,0.0,0.246,0.0,0.0,0.0,44.5,4.353,1.118,2.193,1.0,1.0,0.0
https://doi.org/10.1016/j.jechem.2024.07.053, Sm-Cu2O,Cu2O,Sm2O3,95.45,cubic,0.0,223.91,317.74,437.39,223.91,317.74,437.39,0.0,100.0,0.0,carbon paper electrode,KHCO3,0.5,7.2,-1.0,C2H4,8.53,1.0,H-cell,2000.0,0.0,1.0,20.0,0.032078619752824,0.3675525969478615,0.011225881922471,0.083677086192419,4.17791244,12.764484711878117,0.0,0.0,-5.02663022,76.5869082712687,0.512699999999999,1.27052682,16.358833917061403,0.0,0.0,-8.718163524249999,654.3533566824561,3.7823,28.031300127999998,0.0,0.0,6.0,0.0,0.8022,-0.26,0.74,-6.106153846153846,44.5,4.353,1.118,2.193,1.0,1.0,0.0
https://doi.org/10.1016/j.jechem.2024.07.053, Sm-Cu2O,Cu2O,Sm2O3,95.45,cubic,0.0,223.91,317.74,437.39,223.91,317.74,437.39,0.0,100.0,0.0,carbon paper electrode,KHCO3,0.5,7.2,-1.0,CO,8.7,1.0,H-cell,2000.0,0.0,1.0,20.0,0.032078619752824,0.3675525969478615,0.011225881922471,0.083677086192419,4.17791244,12.764484711878117,0.0,0.0,-5.02663022,76.5869082712687,0.512699999999999,1.27052682,16.358833917061403,0.0,0.0,-8.718163524249999,654.3533566824561,3.7823,27.99491462,1.0,0.0,2.0,0.0,-0.03751,-0.26,0.74,-6.106153846153846,44.5,4.353,1.118,2.193,1.0,1.0,0.0
https://doi.org/10.1016/j.jechem.2024.07.053, Sm-Cu2O,Cu2O,Sm2O3,95.45,cubic,0.0,223.91,317.74,437.39,223.91,317.74,437.39,0.0,100.0,0.0,carbon paper electrode,KHCO3,0.5,7.2,-1.0,HCOOH,20.07,1.0,H-cell,2000.0,0.0,1.0,20.0,0.032078619752824,0.3675525969478615,0.011225881922471,0.083677086192419,4.17791244,12.764484711878117,0.0,0.0,-5.02663022,76.5869082712687,0.512699999999999,1.27052682,16.358833917061403,0.0,0.0,-8.718163524249999,654.3533566824561,3.7823,46.005479304,2.0,1.0,5.0,0.0,-0.29919999999999997,-0.53,1.4699999999999982,1.4700000000000009,44.5,4.353,1.118,2.193,1.0,1.0,0.0
https://doi.org/10.1016/j.jechem.2024.07.053, Sm-Cu2O,Cu2O,Sm2O3,95.45,cubic,0.0,223.91,317.74,437.39,223.91,317.74,437.39,0.0,100.0,0.0,carbon paper electrode,KHCO3,0.5,7.2,-1.0,C2H5OH,7.03,1.0,H-cell,2000.0,0.0,1.0,20.0,0.032078619752824,0.3675525969478615,0.011225881922471,0.083677086192419,4.17791244,12.764484711878117,0.0,0.0,-5.02663022,76.5869082712687,0.512699999999999,1.27052682,16.358833917061403,0.0,0.0,-8.718163524249999,654.3533566824561,3.7823,46.041864812,1.0,1.0,9.0,1.0,-0.0014000000000000123,-0.04,1.96,1.9600000000000033,44.5,4.353,1.118,2.193,1.0,1.0,0.0
https://doi.org/10.1016/j.jechem.2024.07.053, Sm-Cu2O,Cu2O,Sm2O3,95.45,cubic,0.0,223.91,317.74,437.39,223.91,317.74,437.39,0.0,100.0,0.0,carbon paper electrode,KHCO3,0.5,7.2,-1.1,H2,39.65,1.0,H-cell,2000.0,0.0,1.0,20.0,0.032078619752824,0.3675525969478615,0.011225881922471,0.083677086192419,4.17791244,12.764484711878117,0.0,0.0,-5.02663022,76.5869082712687,0.512699999999999,1.27052682,16.358833917061403,0.0,0.0,-8.718163524249999,654.3533566824561,3.7823,2.015650064,0.0,0.0,2.0,0.0,0.246,0.0,0.0,0.0,44.5,4.353,1.118,2.193,1.0,1.0,0.0
https://doi.org/10.1016/j.jechem.2024.07.053, Sm-Cu2O,Cu2O,Sm2O3,95.45,cubic,0.0,223.91,317.74,437.39,223.91,317.74,437.39,0.0,100.0,0.0,carbon paper electrode,KHCO3,0.5,7.2,-1.1,C2H4,11.21,1.0,H-cell,2000.0,0.0,1.0,20.0,0.032078619752824,0.3675525969478615,0.011225881922471,0.083677086192419,4.17791244,12.764484711878117,0.0,0.0,-5.02663022,76.5869082712687,0.512699999999999,1.27052682,16.358833917061403,0.0,0.0,-8.718163524249999,654.3533566824561,3.7823,28.031300127999998,0.0,0.0,6.0,0.0,0.8022,-0.26,0.74,-6.106153846153846,44.5,4.353,1.118,2.193,1.0,1.0,0.0
https://doi.org/10.1016/j.jechem.2024.07.053, Sm-Cu2O,Cu2O,Sm2O3,95.45,cubic,0.0,223.91,317.74,437.39,223.91,317.74,437.39,0.0,100.0,0.0,carbon paper electrode,KHCO3,0.5,7.2,-1.1,CO,8.36,1.0,H-cell,2000.0,0.0,1.0,20.0,0.032078619752824,0.3675525969478615,0.011225881922471,0.083677086192419,4.17791244,12.764484711878117,0.0,0.0,-5.02663022,76.5869082712687,0.512699999999999,1.27052682,16.358833917061403,0.0,0.0,-8.718163524249999,654.3533566824561,3.7823,27.99491462,1.0,0.0,2.0,0.0,-0.03751,-0.26,0.74,-6.106153846153846,44.5,4.353,1.118,2.193,1.0,1.0,0.0
https://doi.org/10.1016/j.jechem.2024.07.053, Sm-Cu2O,Cu2O,Sm2O3,95.45,cubic,0.0,223.91,317.74,437.39,223.91,317.74,437.39,0.0,100.0,0.0,carbon paper electrode,KHCO3,0.5,7.2,-1.1,HCOOH,28.44,1.0,H-cell,2000.0,0.0,1.0,20.0,0.032078619752824,0.3675525969478615,0.011225881922471,0.083677086192419,4.17791244,12.764484711878117,0.0,0.0,-5.02663022,76.5869082712687,0.512699999999999,1.27052682,16.358833917061403,0.0,0.0,-8.718163524249999,654.3533566824561,3.7823,46.005479304,2.0,1.0,5.0,0.0,-0.29919999999999997,-0.53,1.4699999999999982,1.4700000000000009,44.5,4.353,1.118,2.193,1.0,1.0,0.0
https://doi.org/10.1016/j.jechem.2024.07.053, Sm-Cu2O,Cu2O,Sm2O3,95.45,cubic,0.0,223.91,317.74,437.39,223.91,317.74,437.39,0.0,100.0,0.0,carbon paper electrode,KHCO3,0.5,7.2,-1.1,C2H5OH,12.55,1.0,H-cell,2000.0,0.0,1.0,20.0,0.032078619752824,0.3675525969478615,0.011225881922471,0.083677086192419,4.17791244,12.764484711878117,0.0,0.0,-5.02663022,76.5869082712687,0.512699999999999,1.27052682,16.358833917061403,0.0,0.0,-8.718163524249999,654.3533566824561,3.7823,46.041864812,1.0,1.0,9.0,1.0,-0.0014000000000000123,-0.04,1.96,1.9600000000000033,44.5,4.353,1.118,2.193,1.0,1.0,0.0
https://doi.org/10.1016/j.jechem.2024.07.053, Sm-Cu2O,Cu2O,Sm2O3,95.45,cubic,0.0,223.91,317.74,437.39,223.91,317.74,437.39,0.0,100.0,0.0,carbon paper electrode,KHCO3,0.5,7.2,-1.2,H2,37.81,1.0,H-cell,2000.0,0.0,1.0,20.0,0.032078619752824,0.3675525969478615,0.011225881922471,0.083677086192419,4.17791244,12.764484711878117,0.0,0.0,-5.02663022,76.5869082712687,0.512699999999999,1.27052682,16.358833917061403,0.0,0.0,-8.718163524249999,654.3533566824561,3.7823,2.015650064,0.0,0.0,2.0,0.0,0.246,0.0,0.0,0.0,44.5,4.353,1.118,2.193,1.0,1.0,0.0
https://doi.org/10.1016/j.jechem.2024.07.053, Sm-Cu2O,Cu2O,Sm2O3,95.45,cubic,0.0,223.91,317.74,437.39,223.91,317.74,437.39,0.0,100.0,0.0,carbon paper electrode,KHCO3,0.5,7.2,-1.2,C2H4,26.1,1.0,H-cell,2000.0,0.0,1.0,20.0,0.032078619752824,0.3675525969478615,0.011225881922471,0.083677086192419,4.17791244,12.764484711878117,0.0,0.0,-5.02663022,76.5869082712687,0.512699999999999,1.27052682,16.358833917061403,0.0,0.0,-8.718163524249999,654.3533566824561,3.7823,28.031300127999998,0.0,0.0,6.0,0.0,0.8022,-0.26,0.74,-6.106153846153846,44.5,4.353,1.118,2.193,1.0,1.0,0.0
https://doi.org/10.1016/j.jechem.2024.07.053, Sm-Cu2O,Cu2O,Sm2O3,95.45,cubic,0.0,223.91,317.74,437.39,223.91,317.74,437.39,0.0,100.0,0.0,carbon paper electrode,KHCO3,0.5,7.2,-1.2,CO,6.19,1.0,H-cell,2000.0,0.0,1.0,20.0,0.032078619752824,0.3675525969478615,0.011225881922471,0.083677086192419,4.17791244,12.764484711878117,0.0,0.0,-5.02663022,76.5869082712687,0.512699999999999,1.27052682,16.358833917061403,0.0,0.0,-8.718163524249999,654.3533566824561,3.7823,27.99491462,1.0,0.0,2.0,0.0,-0.03751,-0.26,0.74,-6.106153846153846,44.5,4.353,1.118,2.193,1.0,1.0,0.0
https://doi.org/10.1016/j.jechem.2024.07.053, Sm-Cu2O,Cu2O,Sm2O3,95.45,cubic,0.0,223.91,317.74,437.39,223.91,317.74,437.39,0.0,100.0,0.0,carbon paper electrode,KHCO3,0.5,7.2,-1.2,HCOOH,23.25,1.0,H-cell,2000.0,0.0,1.0,20.0,0.032078619752824,0.3675525969478615,0.011225881922471,0.083677086192419,4.17791244,12.764484711878117,0.0,0.0,-5.02663022,76.5869082712687,0.512699999999999,1.27052682,16.358833917061403,0.0,0.0,-8.718163524249999,654.3533566824561,3.7823,46.005479304,2.0,1.0,5.0,0.0,-0.29919999999999997,-0.53,1.4699999999999982,1.4700000000000009,44.5,4.353,1.118,2.193,1.0,1.0,0.0
https://doi.org/10.1016/j.jechem.2024.07.053, Sm-Cu2O,Cu2O,Sm2O3,95.45,cubic,0.0,223.91,317.74,437.39,223.91,317.74,437.39,0.0,100.0,0.0,carbon paper electrode,KHCO3,0.5,7.2,-1.2,C2H5OH,7.19,1.0,H-cell,2000.0,0.0,1.0,20.0,0.032078619752824,0.3675525969478615,0.011225881922471,0.083677086192419,4.17791244,12.764484711878117,0.0,0.0,-5.02663022,76.5869082712687,0.512699999999999,1.27052682,16.358833917061403,0.0,0.0,-8.718163524249999,654.3533566824561,3.7823,46.041864812,1.0,1.0,9.0,1.0,-0.0014000000000000123,-0.04,1.96,1.9600000000000033,44.5,4.353,1.118,2.193,1.0,1.0,0.0
https://doi.org/10.1016/j.jechem.2024.07.053, Sm-Cu2O,Cu2O,Sm2O3,95.45,cubic,0.0,223.91,317.74,437.39,223.91,317.74,437.39,0.0,100.0,0.0,carbon paper electrode,KHCO3,0.5,7.2,-1.3,H2,53.87,1.0,H-cell,2000.0,0.0,1.0,20.0,0.032078619752824,0.3675525969478615,0.011225881922471,0.083677086192419,4.17791244,12.764484711878117,0.0,0.0,-5.02663022,76.5869082712687,0.512699999999999,1.27052682,16.358833917061403,0.0,0.0,-8.718163524249999,654.3533566824561,3.7823,2.015650064,0.0,0.0,2.0,0.0,0.246,0.0,0.0,0.0,44.5,4.353,1.118,2.193,1.0,1.0,0.0
https://doi.org/10.1016/j.jechem.2024.07.053, Sm-Cu2O,Cu2O,Sm2O3,95.45,cubic,0.0,223.91,317.74,437.39,223.91,317.74,437.39,0.0,100.0,0.0,carbon paper electrode,KHCO3,0.5,7.2,-1.3,C2H4,17.06,1.0,H-cell,2000.0,0.0,1.0,20.0,0.032078619752824,0.3675525969478615,0.011225881922471,0.083677086192419,4.17791244,12.764484711878117,0.0,0.0,-5.02663022,76.5869082712687,0.512699999999999,1.27052682,16.358833917061403,0.0,0.0,-8.718163524249999,654.3533566824561,3.7823,28.031300127999998,0.0,0.0,6.0,0.0,0.8022,-0.26,0.74,-6.106153846153846,44.5,4.353,1.118,2.193,1.0,1.0,0.0
https://doi.org/10.1016/j.jechem.2024.07.053, Sm-Cu2O,Cu2O,Sm2O3,95.45,cubic,0.0,223.91,317.74,437.39,223.91,317.74,437.39,0.0,100.0,0.0,carbon paper electrode,KHCO3,0.5,7.2,-1.3,CO,5.02,1.0,H-cell,2000.0,0.0,1.0,20.0,0.032078619752824,0.3675525969478615,0.011225881922471,0.083677086192419,4.17791244,12.764484711878117,0.0,0.0,-5.02663022,76.5869082712687,0.512699999999999,1.27052682,16.358833917061403,0.0,0.0,-8.718163524249999,654.3533566824561,3.7823,27.99491462,1.0,0.0,2.0,0.0,-0.03751,-0.26,0.74,-6.106153846153846,44.5,4.353,1.118,2.193,1.0,1.0,0.0
https://doi.org/10.1016/j.jechem.2024.07.053, Sm-Cu2O,Cu2O,Sm2O3,95.45,cubic,0.0,223.91,317.74,437.39,223.91,317.74,437.39,0.0,100.0,0.0,carbon paper electrode,KHCO3,0.5,7.2,-1.3,HCOOH,17.73,1.0,H-cell,2000.0,0.0,1.0,20.0,0.032078619752824,0.3675525969478615,0.011225881922471,0.083677086192419,4.17791244,12.764484711878117,0.0,0.0,-5.02663022,76.5869082712687,0.512699999999999,1.27052682,16.358833917061403,0.0,0.0,-8.718163524249999,654.3533566824561,3.7823,46.005479304,2.0,1.0,5.0,0.0,-0.29919999999999997,-0.53,1.4699999999999982,1.4700000000000009,44.5,4.353,1.118,2.193,1.0,1.0,0.0
https://doi.org/10.1016/j.jechem.2024.07.053, Sm-Cu2O,Cu2O,Sm2O3,95.45,cubic,0.0,223.91,317.74,437.39,223.91,317.74,437.39,0.0,100.0,0.0,carbon paper electrode,KHCO3,0.5,7.2,-1.3,C2H5OH,7.36,1.0,H-cell,2000.0,0.0,1.0,20.0,0.032078619752824,0.3675525969478615,0.011225881922471,0.083677086192419,4.17791244,12.764484711878117,0.0,0.0,-5.02663022,76.5869082712687,0.512699999999999,1.27052682,16.358833917061403,0.0,0.0,-8.718163524249999,654.3533566824561,3.7823,46.041864812,1.0,1.0,9.0,1.0,-0.0014000000000000123,-0.04,1.96,1.9600000000000033,44.5,4.353,1.118,2.193,1.0,1.0,0.0
https://doi.org/10.1016/j.jechem.2024.07.053, Sm-Cu2O,Cu2O,Sm2O3,95.45,cubic,0.0,223.91,317.74,437.39,223.91,317.74,437.39,0.0,100.0,0.0,carbon paper electrode,KHCO3,0.5,7.2,-1.4,H2,50.52,1.0,H-cell,2000.0,0.0,1.0,20.0,0.032078619752824,0.3675525969478615,0.011225881922471,0.083677086192419,4.17791244,12.764484711878117,0.0,0.0,-5.02663022,76.5869082712687,0.512699999999999,1.27052682,16.358833917061403,0.0,0.0,-8.718163524249999,654.3533566824561,3.7823,2.015650064,0.0,0.0,2.0,0.0,0.246,0.0,0.0,0.0,44.5,4.353,1.118,2.193,1.0,1.0,0.0
https://doi.org/10.1016/j.jechem.2024.07.053, Sm-Cu2O,Cu2O,Sm2O3,95.45,cubic,0.0,223.91,317.74,437.39,223.91,317.74,437.39,0.0,100.0,0.0,carbon paper electrode,KHCO3,0.5,7.2,-1.4,C2H4,18.9,1.0,H-cell,2000.0,0.0,1.0,20.0,0.032078619752824,0.3675525969478615,0.011225881922471,0.083677086192419,4.17791244,12.764484711878117,0.0,0.0,-5.02663022,76.5869082712687,0.512699999999999,1.27052682,16.358833917061403,0.0,0.0,-8.718163524249999,654.3533566824561,3.7823,28.031300127999998,0.0,0.0,6.0,0.0,0.8022,-0.26,0.74,-6.106153846153846,44.5,4.353,1.118,2.193,1.0,1.0,0.0
https://doi.org/10.1016/j.jechem.2024.07.053, Sm-Cu2O,Cu2O,Sm2O3,95.45,cubic,0.0,223.91,317.74,437.39,223.91,317.74,437.39,0.0,100.0,0.0,carbon paper electrode,KHCO3,0.5,7.2,-1.4,CO,5.52,1.0,H-cell,2000.0,0.0,1.0,20.0,0.032078619752824,0.3675525969478615,0.011225881922471,0.083677086192419,4.17791244,12.764484711878117,0.0,0.0,-5.02663022,76.5869082712687,0.512699999999999,1.27052682,16.358833917061403,0.0,0.0,-8.718163524249999,654.3533566824561,3.7823,27.99491462,1.0,0.0,2.0,0.0,-0.03751,-0.26,0.74,-6.106153846153846,44.5,4.353,1.118,2.193,1.0,1.0,0.0
https://doi.org/10.1016/j.jechem.2024.07.053, Sm-Cu2O,Cu2O,Sm2O3,95.45,cubic,0.0,223.91,317.74,437.39,223.91,317.74,437.39,0.0,100.0,0.0,carbon paper electrode,KHCO3,0.5,7.2,-1.4,HCOOH,17.73,1.0,H-cell,2000.0,0.0,1.0,20.0,0.032078619752824,0.3675525969478615,0.011225881922471,0.083677086192419,4.17791244,12.764484711878117,0.0,0.0,-5.02663022,76.5869082712687,0.512699999999999,1.27052682,16.358833917061403,0.0,0.0,-8.718163524249999,654.3533566824561,3.7823,46.005479304,2.0,1.0,5.0,0.0,-0.29919999999999997,-0.53,1.4699999999999982,1.4700000000000009,44.5,4.353,1.118,2.193,1.0,1.0,0.0
https://doi.org/10.1016/j.jechem.2024.07.053, Sm-Cu2O,Cu2O,Sm2O3,95.45,cubic,0.0,223.91,317.74,437.39,223.91,317.74,437.39,0.0,100.0,0.0,carbon paper electrode,KHCO3,0.5,7.2,-1.4,C2H5OH,7.7,1.0,H-cell,2000.0,0.0,1.0,20.0,0.032078619752824,0.3675525969478615,0.011225881922471,0.083677086192419,4.17791244,12.764484711878117,0.0,0.0,-5.02663022,76.5869082712687,0.512699999999999,1.27052682,16.358833917061403,0.0,0.0,-8.718163524249999,654.3533566824561,3.7823,46.041864812,1.0,1.0,9.0,1.0,-0.0014000000000000123,-0.04,1.96,1.9600000000000033,44.5,4.353,1.118,2.193,1.0,1.0,0.0
https://doi.org/10.1016/j.jechem.2024.07.053, Sm-Cu2O_20,Cu2O,Sm2O3,89.35,cubic,0.0,223.91,317.74,437.39,223.91,317.74,437.39,0.0,100.0,0.0,carbon paper electrode,KHCO3,0.5,7.2,-1.0,H2,72.16,1.0,H-cell,2000.0,0.0,1.0,20.0,0.032078619752824,0.3675525969478615,0.011225881922471,0.083677086192419,4.17791244,12.764484711878117,0.0,0.0,-5.02663022,76.5869082712687,0.512699999999999,1.27052682,16.358833917061403,0.0,0.0,-8.718163524249999,654.3533566824561,3.7823,2.015650064,0.0,0.0,2.0,0.0,0.246,0.0,0.0,0.0,44.5,4.353,1.118,2.193,1.0,1.0,0.0
https://doi.org/10.1016/j.jechem.2024.07.053, Sm-Cu2O_20,Cu2O,Sm2O3,89.35,cubic,0.0,223.91,317.74,437.39,223.91,317.74,437.39,0.0,100.0,0.0,carbon paper electrode,KHCO3,0.5,7.2,-1.0,C2H4,10.98,1.0,H-cell,2000.0,0.0,1.0,20.0,0.032078619752824,0.3675525969478615,0.011225881922471,0.083677086192419,4.17791244,12.764484711878117,0.0,0.0,-5.02663022,76.5869082712687,0.512699999999999,1.27052682,16.358833917061403,0.0,0.0,-8.718163524249999,654.3533566824561,3.7823,28.031300127999998,0.0,0.0,6.0,0.0,0.8022,-0.26,0.74,-6.106153846153846,44.5,4.353,1.118,2.193,1.0,1.0,0.0
https://doi.org/10.1016/j.jechem.2024.07.053, Sm-Cu2O_20,Cu2O,Sm2O3,89.35,cubic,0.0,223.91,317.74,437.39,223.91,317.74,437.39,0.0,100.0,0.0,carbon paper electrode,KHCO3,0.5,7.2,-1.0,CO,10.98,1.0,H-cell,2000.0,0.0,1.0,20.0,0.032078619752824,0.3675525969478615,0.011225881922471,0.083677086192419,4.17791244,12.764484711878117,0.0,0.0,-5.02663022,76.5869082712687,0.512699999999999,1.27052682,16.358833917061403,0.0,0.0,-8.718163524249999,654.3533566824561,3.7823,27.99491462,1.0,0.0,2.0,0.0,-0.03751,-0.26,0.74,-6.106153846153846,44.5,4.353,1.118,2.193,1.0,1.0,0.0
https://doi.org/10.1016/j.jechem.2024.07.053, Sm-Cu2O_20,Cu2O,Sm2O3,89.35,cubic,0.0,223.91,317.74,437.39,223.91,317.74,437.39,0.0,100.0,0.0,carbon paper electrode,KHCO3,0.5,7.2,-1.0,HCOOH,5.65,1.0,H-cell,2000.0,0.0,1.0,20.0,0.032078619752824,0.3675525969478615,0.011225881922471,0.083677086192419,4.17791244,12.764484711878117,0.0,0.0,-5.02663022,76.5869082712687,0.512699999999999,1.27052682,16.358833917061403,0.0,0.0,-8.718163524249999,654.3533566824561,3.7823,46.005479304,2.0,1.0,5.0,0.0,-0.29919999999999997,-0.53,1.4699999999999982,1.4700000000000009,44.5,4.353,1.118,2.193,1.0,1.0,0.0
https://doi.org/10.1016/j.jechem.2024.07.053, Sm-Cu2O_20,Cu2O,Sm2O3,89.35,cubic,0.0,223.91,317.74,437.39,223.91,317.74,437.39,0.0,100.0,0.0,carbon paper electrode,KHCO3,0.5,7.2,-1.1,H2,55.22,1.0,H-cell,2000.0,0.0,1.0,20.0,0.032078619752824,0.3675525969478615,0.011225881922471,0.083677086192419,4.17791244,12.764484711878117,0.0,0.0,-5.02663022,76.5869082712687,0.512699999999999,1.27052682,16.358833917061403,0.0,0.0,-8.718163524249999,654.3533566824561,3.7823,2.015650064,0.0,0.0,2.0,0.0,0.246,0.0,0.0,0.0,44.5,4.353,1.118,2.193,1.0,1.0,0.0
https://doi.org/10.1016/j.jechem.2024.07.053, Sm-Cu2O_20,Cu2O,Sm2O3,89.35,cubic,0.0,223.91,317.74,437.39,223.91,317.74,437.39,0.0,100.0,0.0,carbon paper electrode,KHCO3,0.5,7.2,-1.1,C2H4,17.57,1.0,H-cell,2000.0,0.0,1.0,20.0,0.032078619752824,0.3675525969478615,0.011225881922471,0.083677086192419,4.17791244,12.764484711878117,0.0,0.0,-5.02663022,76.5869082712687,0.512699999999999,1.27052682,16.358833917061403,0.0,0.0,-8.718163524249999,654.3533566824561,3.7823,28.031300127999998,0.0,0.0,6.0,0.0,0.8022,-0.26,0.74,-6.106153846153846,44.5,4.353,1.118,2.193,1.0,1.0,0.0
https://doi.org/10.1016/j.jechem.2024.07.053, Sm-Cu2O_20,Cu2O,Sm2O3,89.35,cubic,0.0,223.91,317.74,437.39,223.91,317.74,437.39,0.0,100.0,0.0,carbon paper electrode,KHCO3,0.5,7.2,-1.1,CO,8.78,1.0,H-cell,2000.0,0.0,1.0,20.0,0.032078619752824,0.3675525969478615,0.011225881922471,0.083677086192419,4.17791244,12.764484711878117,0.0,0.0,-5.02663022,76.5869082712687,0.512699999999999,1.27052682,16.358833917061403,0.0,0.0,-8.718163524249999,654.3533566824561,3.7823,27.99491462,1.0,0.0,2.0,0.0,-0.03751,-0.26,0.74,-6.106153846153846,44.5,4.353,1.118,2.193,1.0,1.0,0.0
https://doi.org/10.1016/j.jechem.2024.07.053, Sm-Cu2O_20,Cu2O,Sm2O3,89.35,cubic,0.0,223.91,317.74,437.39,223.91,317.74,437.39,0.0,100.0,0.0,carbon paper electrode,KHCO3,0.5,7.2,-1.1,HCOOH,12.55,1.0,H-cell,2000.0,0.0,1.0,20.0,0.032078619752824,0.3675525969478615,0.011225881922471,0.083677086192419,4.17791244,12.764484711878117,0.0,0.0,-5.02663022,76.5869082712687,0.512699999999999,1.27052682,16.358833917061403,0.0,0.0,-8.718163524249999,654.3533566824561,3.7823,46.005479304,2.0,1.0,5.0,0.0,-0.29919999999999997,-0.53,1.4699999999999982,1.4700000000000009,44.5,4.353,1.118,2.193,1.0,1.0,0.0
https://doi.org/10.1016/j.jechem.2024.07.053, Sm-Cu2O_20,Cu2O,Sm2O3,89.35,cubic,0.0,223.91,317.74,437.39,223.91,317.74,437.39,0.0,100.0,0.0,carbon paper electrode,KHCO3,0.5,7.2,-1.1,C2H5OH,5.65,1.0,H-cell,2000.0,0.0,1.0,20.0,0.032078619752824,0.3675525969478615,0.011225881922471,0.083677086192419,4.17791244,12.764484711878117,0.0,0.0,-5.02663022,76.5869082712687,0.512699999999999,1.27052682,16.358833917061403,0.0,0.0,-8.718163524249999,654.3533566824561,3.7823,46.041864812,1.0,1.0,9.0,1.0,-0.0014000000000000123,-0.04,1.96,1.9600000000000033,44.5,4.353,1.118,2.193,1.0,1.0,0.0
https://doi.org/10.1016/j.jechem.2024.07.053, Sm-Cu2O_20,Cu2O,Sm2O3,89.35,cubic,0.0,223.91,317.74,437.39,223.91,317.74,437.39,0.0,100.0,0.0,carbon paper electrode,KHCO3,0.5,7.2,-1.2,H2,59.92,1.0,H-cell,2000.0,0.0,1.0,20.0,0.032078619752824,0.3675525969478615,0.011225881922471,0.083677086192419,4.17791244,12.764484711878117,0.0,0.0,-5.02663022,76.5869082712687,0.512699999999999,1.27052682,16.358833917061403,0.0,0.0,-8.718163524249999,654.3533566824561,3.7823,2.015650064,0.0,0.0,2.0,0.0,0.246,0.0,0.0,0.0,44.5,4.353,1.118,2.193,1.0,1.0,0.0
https://doi.org/10.1016/j.jechem.2024.07.053, Sm-Cu2O_20,Cu2O,Sm2O3,89.35,cubic,0.0,223.91,317.74,437.39,223.91,317.74,437.39,0.0,100.0,0.0,carbon paper electrode,KHCO3,0.5,7.2,-1.2,C2H4,16.31,1.0,H-cell,2000.0,0.0,1.0,20.0,0.032078619752824,0.3675525969478615,0.011225881922471,0.083677086192419,4.17791244,12.764484711878117,0.0,0.0,-5.02663022,76.5869082712687,0.512699999999999,1.27052682,16.358833917061403,0.0,0.0,-8.718163524249999,654.3533566824561,3.7823,28.031300127999998,0.0,0.0,6.0,0.0,0.8022,-0.26,0.74,-6.106153846153846,44.5,4.353,1.118,2.193,1.0,1.0,0.0
https://doi.org/10.1016/j.jechem.2024.07.053, Sm-Cu2O_20,Cu2O,Sm2O3,89.35,cubic,0.0,223.91,317.74,437.39,223.91,317.74,437.39,0.0,100.0,0.0,carbon paper electrode,KHCO3,0.5,7.2,-1.2,CO,6.9,1.0,H-cell,2000.0,0.0,1.0,20.0,0.032078619752824,0.3675525969478615,0.011225881922471,0.083677086192419,4.17791244,12.764484711878117,0.0,0.0,-5.02663022,76.5869082712687,0.512699999999999,1.27052682,16.358833917061403,0.0,0.0,-8.718163524249999,654.3533566824561,3.7823,27.99491462,1.0,0.0,2.0,0.0,-0.03751,-0.26,0.74,-6.106153846153846,44.5,4.353,1.118,2.193,1.0,1.0,0.0
https://doi.org/10.1016/j.jechem.2024.07.053, Sm-Cu2O_20,Cu2O,Sm2O3,89.35,cubic,0.0,223.91,317.74,437.39,223.91,317.74,437.39,0.0,100.0,0.0,carbon paper electrode,KHCO3,0.5,7.2,-1.2,HCOOH,6.59,1.0,H-cell,2000.0,0.0,1.0,20.0,0.032078619752824,0.3675525969478615,0.011225881922471,0.083677086192419,4.17791244,12.764484711878117,0.0,0.0,-5.02663022,76.5869082712687,0.512699999999999,1.27052682,16.358833917061403,0.0,0.0,-8.718163524249999,654.3533566824561,3.7823,46.005479304,2.0,1.0,5.0,0.0,-0.29919999999999997,-0.53,1.4699999999999982,1.4700000000000009,44.5,4.353,1.118,2.193,1.0,1.0,0.0
https://doi.org/10.1016/j.jechem.2024.07.053, Sm-Cu2O_20,Cu2O,Sm2O3,89.35,cubic,0.0,223.91,317.74,437.39,223.91,317.74,437.39,0.0,100.0,0.0,carbon paper electrode,KHCO3,0.5,7.2,-1.2,C2H5OH,10.35,1.0,H-cell,2000.0,0.0,1.0,20.0,0.032078619752824,0.3675525969478615,0.011225881922471,0.083677086192419,4.17791244,12.764484711878117,0.0,0.0,-5.02663022,76.5869082712687,0.512699999999999,1.27052682,16.358833917061403,0.0,0.0,-8.718163524249999,654.3533566824561,3.7823,46.041864812,1.0,1.0,9.0,1.0,-0.0014000000000000123,-0.04,1.96,1.9600000000000033,44.5,4.353,1.118,2.193,1.0,1.0,0.0
https://doi.org/10.1016/j.jechem.2024.07.053, Sm-Cu2O_20,Cu2O,Sm2O3,89.35,cubic,0.0,223.91,317.74,437.39,223.91,317.74,437.39,0.0,100.0,0.0,carbon paper electrode,KHCO3,0.5,7.2,-1.3,H2,55.22,1.0,H-cell,2000.0,0.0,1.0,20.0,0.032078619752824,0.3675525969478615,0.011225881922471,0.083677086192419,4.17791244,12.764484711878117,0.0,0.0,-5.02663022,76.5869082712687,0.512699999999999,1.27052682,16.358833917061403,0.0,0.0,-8.718163524249999,654.3533566824561,3.7823,2.015650064,0.0,0.0,2.0,0.0,0.246,0.0,0.0,0.0,44.5,4.353,1.118,2.193,1.0,1.0,0.0
https://doi.org/10.1016/j.jechem.2024.07.053, Sm-Cu2O_20,Cu2O,Sm2O3,89.35,cubic,0.0,223.91,317.74,437.39,223.91,317.74,437.39,0.0,100.0,0.0,carbon paper electrode,KHCO3,0.5,7.2,-1.3,C2H4,17.88,1.0,H-cell,2000.0,0.0,1.0,20.0,0.032078619752824,0.3675525969478615,0.011225881922471,0.083677086192419,4.17791244,12.764484711878117,0.0,0.0,-5.02663022,76.5869082712687,0.512699999999999,1.27052682,16.358833917061403,0.0,0.0,-8.718163524249999,654.3533566824561,3.7823,28.031300127999998,0.0,0.0,6.0,0.0,0.8022,-0.26,0.74,-6.106153846153846,44.5,4.353,1.118,2.193,1.0,1.0,0.0
https://doi.org/10.1016/j.jechem.2024.07.053, Sm-Cu2O_20,Cu2O,Sm2O3,89.35,cubic,0.0,223.91,317.74,437.39,223.91,317.74,437.39,0.0,100.0,0.0,carbon paper electrode,KHCO3,0.5,7.2,-1.3,CO,5.33,1.0,H-cell,2000.0,0.0,1.0,20.0,0.032078619752824,0.3675525969478615,0.011225881922471,0.083677086192419,4.17791244,12.764484711878117,0.0,0.0,-5.02663022,76.5869082712687,0.512699999999999,1.27052682,16.358833917061403,0.0,0.0,-8.718163524249999,654.3533566824561,3.7823,27.99491462,1.0,0.0,2.0,0.0,-0.03751,-0.26,0.74,-6.106153846153846,44.5,4.353,1.118,2.193,1.0,1.0,0.0
https://doi.org/10.1016/j.jechem.2024.07.053, Sm-Cu2O_20,Cu2O,Sm2O3,89.35,cubic,0.0,223.91,317.74,437.39,223.91,317.74,437.39,0.0,100.0,0.0,carbon paper electrode,KHCO3,0.5,7.2,-1.3,HCOOH,11.61,1.0,H-cell,2000.0,0.0,1.0,20.0,0.032078619752824,0.3675525969478615,0.011225881922471,0.083677086192419,4.17791244,12.764484711878117,0.0,0.0,-5.02663022,76.5869082712687,0.512699999999999,1.27052682,16.358833917061403,0.0,0.0,-8.718163524249999,654.3533566824561,3.7823,46.005479304,2.0,1.0,5.0,0.0,-0.29919999999999997,-0.53,1.4699999999999982,1.4700000000000009,44.5,4.353,1.118,2.193,1.0,1.0,0.0
https://doi.org/10.1016/j.jechem.2024.07.053, Sm-Cu2O_20,Cu2O,Sm2O3,89.35,cubic,0.0,223.91,317.74,437.39,223.91,317.74,437.39,0.0,100.0,0.0,carbon paper electrode,KHCO3,0.5,7.2,-1.3,C2H5OH,10.67,1.0,H-cell,2000.0,0.0,1.0,20.0,0.032078619752824,0.3675525969478615,0.011225881922471,0.083677086192419,4.17791244,12.764484711878117,0.0,0.0,-5.02663022,76.5869082712687,0.512699999999999,1.27052682,16.358833917061403,0.0,0.0,-8.718163524249999,654.3533566824561,3.7823,46.041864812,1.0,1.0,9.0,1.0,-0.0014000000000000123,-0.04,1.96,1.9600000000000033,44.5,4.353,1.118,2.193,1.0,1.0,0.0
https://doi.org/10.1016/j.jechem.2024.07.053, Sm-Cu2O_20,Cu2O,Sm2O3,89.35,cubic,0.0,223.91,317.74,437.39,223.91,317.74,437.39,0.0,100.0,0.0,carbon paper electrode,KHCO3,0.5,7.2,-1.4,H2,56.47,1.0,H-cell,2000.0,0.0,1.0,20.0,0.032078619752824,0.3675525969478615,0.011225881922471,0.083677086192419,4.17791244,12.764484711878117,0.0,0.0,-5.02663022,76.5869082712687,0.512699999999999,1.27052682,16.358833917061403,0.0,0.0,-8.718163524249999,654.3533566824561,3.7823,2.015650064,0.0,0.0,2.0,0.0,0.246,0.0,0.0,0.0,44.5,4.353,1.118,2.193,1.0,1.0,0.0
https://doi.org/10.1016/j.jechem.2024.07.053, Sm-Cu2O_20,Cu2O,Sm2O3,89.35,cubic,0.0,223.91,317.74,437.39,223.91,317.74,437.39,0.0,100.0,0.0,carbon paper electrode,KHCO3,0.5,7.2,-1.4,C2H4,15.69,1.0,H-cell,2000.0,0.0,1.0,20.0,0.032078619752824,0.3675525969478615,0.011225881922471,0.083677086192419,4.17791244,12.764484711878117,0.0,0.0,-5.02663022,76.5869082712687,0.512699999999999,1.27052682,16.358833917061403,0.0,0.0,-8.718163524249999,654.3533566824561,3.7823,28.031300127999998,0.0,0.0,6.0,0.0,0.8022,-0.26,0.74,-6.106153846153846,44.5,4.353,1.118,2.193,1.0,1.0,0.0
https://doi.org/10.1016/j.jechem.2024.07.053, Sm-Cu2O_20,Cu2O,Sm2O3,89.35,cubic,0.0,223.91,317.74,437.39,223.91,317.74,437.39,0.0,100.0,0.0,carbon paper electrode,KHCO3,0.5,7.2,-1.4,CO,3.14,1.0,H-cell,2000.0,0.0,1.0,20.0,0.032078619752824,0.3675525969478615,0.011225881922471,0.083677086192419,4.17791244,12.764484711878117,0.0,0.0,-5.02663022,76.5869082712687,0.512699999999999,1.27052682,16.358833917061403,0.0,0.0,-8.718163524249999,654.3533566824561,3.7823,27.99491462,1.0,0.0,2.0,0.0,-0.03751,-0.26,0.74,-6.106153846153846,44.5,4.353,1.118,2.193,1.0,1.0,0.0
