Repository: vovamirosh/-CO2RR-Beyond-Green-AI

File: Datasets/prepr.csv (part 45 of 50)
DOI,Article name,Compound_1,Compound_2,"Cat./Support ratio, % (at)",Morphology (TEM/SEM),"Pore size, nm",width min (nm),width aver (nm),width max (nm),length min (nm),length aver (nm),length max (nm),"Cu, % (at.)","Cu+, % (at.)","Cu(2+), % (at.)",Base,electrolyte,"conc, M",pH,RHE vs V,Product,"FE, %","Time, h",Type of reactor,"Loading, μg/cm2","Add_carbon, %","Surface area of electrode, cm2","Flow rate CO2, ml/min","Av_volume, mkm^3",Ratio_sphere_volume,"Min_volume, mkm^3","Max_volume, mkm^3",1_efermi,1_density_atomic,1_total_magnetization_normalized_formula_units,1_energy_above_hull,1_energy_per_atom,1_volume,1_band_gap,2_efermi,2_density_atomic,2_total_magnetization_normalized_formula_units,2_energy_above_hull,2_energy_per_atom,2_volume,2_band_gap,Product_exactmw,Product_lipinskiHBA,Product_lipinskiHBD,Product_NumAtoms,Product_FractionCSP3,Product_CrippenClogP,Product_hallKierAlpha,Product_kappa2,Product_kappa3,anion_molar_conductance,anion_mobility,anion_diffusion_coefficient,anion_hydr_R_of_ion,Type of reactor_H-cell,Base_carbon paper electrode,Base_gasdiffusion electrode
https://doi.org/10.1016/j.jechem.2024.07.053, Sm-Cu2O_20,Cu2O,Sm2O3,89.35,cubic,0.0,223.91,317.74,437.39,223.91,317.74,437.39,0.0,100.0,0.0,carbon paper electrode,KHCO3,0.5,7.2,-1.4,HCOOH,5.65,1.0,H-cell,2000.0,0.0,1.0,20.0,0.032078619752824,0.3675525969478615,0.011225881922471,0.083677086192419,4.17791244,12.764484711878117,0.0,0.0,-5.02663022,76.5869082712687,0.512699999999999,1.27052682,16.358833917061403,0.0,0.0,-8.718163524249999,654.3533566824561,3.7823,46.005479304,2.0,1.0,5.0,0.0,-0.29919999999999997,-0.53,1.4699999999999982,1.4700000000000009,44.5,4.353,1.118,2.193,1.0,1.0,0.0
https://doi.org/10.1016/j.jechem.2024.07.053, Sm-Cu2O_20,Cu2O,Sm2O3,89.35,cubic,0.0,223.91,317.74,437.39,223.91,317.74,437.39,0.0,100.0,0.0,carbon paper electrode,KHCO3,0.5,7.2,-1.4,C2H5OH,19.45,1.0,H-cell,2000.0,0.0,1.0,20.0,0.032078619752824,0.3675525969478615,0.011225881922471,0.083677086192419,4.17791244,12.764484711878117,0.0,0.0,-5.02663022,76.5869082712687,0.512699999999999,1.27052682,16.358833917061403,0.0,0.0,-8.718163524249999,654.3533566824561,3.7823,46.041864812,1.0,1.0,9.0,1.0,-0.0014000000000000123,-0.04,1.96,1.9600000000000033,44.5,4.353,1.118,2.193,1.0,1.0,0.0
https://doi.org/10.1016/j.jechem.2024.07.053, Sm-Cu2O_5,Cu2O,Sm2O3,97.55,cubic,0.0,223.91,317.74,437.39,223.91,317.74,437.39,0.0,100.0,0.0,carbon paper electrode,KHCO3,0.5,7.2,-1.0,H2,58.67,1.0,H-cell,2000.0,0.0,1.0,20.0,0.032078619752824,0.3675525969478615,0.011225881922471,0.083677086192419,4.17791244,12.764484711878117,0.0,0.0,-5.02663022,76.5869082712687,0.512699999999999,1.27052682,16.358833917061403,0.0,0.0,-8.718163524249999,654.3533566824561,3.7823,2.015650064,0.0,0.0,2.0,0.0,0.246,0.0,0.0,0.0,44.5,4.353,1.118,2.193,1.0,1.0,0.0
https://doi.org/10.1016/j.jechem.2024.07.053, Sm-Cu2O_5,Cu2O,Sm2O3,97.55,cubic,0.0,223.91,317.74,437.39,223.91,317.74,437.39,0.0,100.0,0.0,carbon paper electrode,KHCO3,0.5,7.2,-1.0,C2H4,5.33,1.0,H-cell,2000.0,0.0,1.0,20.0,0.032078619752824,0.3675525969478615,0.011225881922471,0.083677086192419,4.17791244,12.764484711878117,0.0,0.0,-5.02663022,76.5869082712687,0.512699999999999,1.27052682,16.358833917061403,0.0,0.0,-8.718163524249999,654.3533566824561,3.7823,28.031300127999998,0.0,0.0,6.0,0.0,0.8022,-0.26,0.74,-6.106153846153846,44.5,4.353,1.118,2.193,1.0,1.0,0.0
https://doi.org/10.1016/j.jechem.2024.07.053, Sm-Cu2O_5,Cu2O,Sm2O3,97.55,cubic,0.0,223.91,317.74,437.39,223.91,317.74,437.39,0.0,100.0,0.0,carbon paper electrode,KHCO3,0.5,7.2,-1.0,CO,7.53,1.0,H-cell,2000.0,0.0,1.0,20.0,0.032078619752824,0.3675525969478615,0.011225881922471,0.083677086192419,4.17791244,12.764484711878117,0.0,0.0,-5.02663022,76.5869082712687,0.512699999999999,1.27052682,16.358833917061403,0.0,0.0,-8.718163524249999,654.3533566824561,3.7823,27.99491462,1.0,0.0,2.0,0.0,-0.03751,-0.26,0.74,-6.106153846153846,44.5,4.353,1.118,2.193,1.0,1.0,0.0
https://doi.org/10.1016/j.jechem.2024.07.053, Sm-Cu2O_5,Cu2O,Sm2O3,97.55,cubic,0.0,223.91,317.74,437.39,223.91,317.74,437.39,0.0,100.0,0.0,carbon paper electrode,KHCO3,0.5,7.2,-1.0,HCOOH,11.61,1.0,H-cell,2000.0,0.0,1.0,20.0,0.032078619752824,0.3675525969478615,0.011225881922471,0.083677086192419,4.17791244,12.764484711878117,0.0,0.0,-5.02663022,76.5869082712687,0.512699999999999,1.27052682,16.358833917061403,0.0,0.0,-8.718163524249999,654.3533566824561,3.7823,46.005479304,2.0,1.0,5.0,0.0,-0.29919999999999997,-0.53,1.4699999999999982,1.4700000000000009,44.5,4.353,1.118,2.193,1.0,1.0,0.0
https://doi.org/10.1016/j.jechem.2024.07.053, Sm-Cu2O_5,Cu2O,Sm2O3,97.55,cubic,0.0,223.91,317.74,437.39,223.91,317.74,437.39,0.0,100.0,0.0,carbon paper electrode,KHCO3,0.5,7.2,-1.0,C2H5OH,16.63,1.0,H-cell,2000.0,0.0,1.0,20.0,0.032078619752824,0.3675525969478615,0.011225881922471,0.083677086192419,4.17791244,12.764484711878117,0.0,0.0,-5.02663022,76.5869082712687,0.512699999999999,1.27052682,16.358833917061403,0.0,0.0,-8.718163524249999,654.3533566824561,3.7823,46.041864812,1.0,1.0,9.0,1.0,-0.0014000000000000123,-0.04,1.96,1.9600000000000033,44.5,4.353,1.118,2.193,1.0,1.0,0.0
https://doi.org/10.1016/j.jechem.2024.07.053, Sm-Cu2O_5,Cu2O,Sm2O3,97.55,cubic,0.0,223.91,317.74,437.39,223.91,317.74,437.39,0.0,100.0,0.0,carbon paper electrode,KHCO3,0.5,7.2,-1.1,H2,43.29,1.0,H-cell,2000.0,0.0,1.0,20.0,0.032078619752824,0.3675525969478615,0.011225881922471,0.083677086192419,4.17791244,12.764484711878117,0.0,0.0,-5.02663022,76.5869082712687,0.512699999999999,1.27052682,16.358833917061403,0.0,0.0,-8.718163524249999,654.3533566824561,3.7823,2.015650064,0.0,0.0,2.0,0.0,0.246,0.0,0.0,0.0,44.5,4.353,1.118,2.193,1.0,1.0,0.0
https://doi.org/10.1016/j.jechem.2024.07.053, Sm-Cu2O_5,Cu2O,Sm2O3,97.55,cubic,0.0,223.91,317.74,437.39,223.91,317.74,437.39,0.0,100.0,0.0,carbon paper electrode,KHCO3,0.5,7.2,-1.1,C2H4,10.98,1.0,H-cell,2000.0,0.0,1.0,20.0,0.032078619752824,0.3675525969478615,0.011225881922471,0.083677086192419,4.17791244,12.764484711878117,0.0,0.0,-5.02663022,76.5869082712687,0.512699999999999,1.27052682,16.358833917061403,0.0,0.0,-8.718163524249999,654.3533566824561,3.7823,28.031300127999998,0.0,0.0,6.0,0.0,0.8022,-0.26,0.74,-6.106153846153846,44.5,4.353,1.118,2.193,1.0,1.0,0.0
https://doi.org/10.1016/j.jechem.2024.07.053, Sm-Cu2O_5,Cu2O,Sm2O3,97.55,cubic,0.0,223.91,317.74,437.39,223.91,317.74,437.39,0.0,100.0,0.0,carbon paper electrode,KHCO3,0.5,7.2,-1.1,CO,9.1,1.0,H-cell,2000.0,0.0,1.0,20.0,0.032078619752824,0.3675525969478615,0.011225881922471,0.083677086192419,4.17791244,12.764484711878117,0.0,0.0,-5.02663022,76.5869082712687,0.512699999999999,1.27052682,16.358833917061403,0.0,0.0,-8.718163524249999,654.3533566824561,3.7823,27.99491462,1.0,0.0,2.0,0.0,-0.03751,-0.26,0.74,-6.106153846153846,44.5,4.353,1.118,2.193,1.0,1.0,0.0
https://doi.org/10.1016/j.jechem.2024.07.053, Sm-Cu2O_5,Cu2O,Sm2O3,97.55,cubic,0.0,223.91,317.74,437.39,223.91,317.74,437.39,0.0,100.0,0.0,carbon paper electrode,KHCO3,0.5,7.2,-1.1,HCOOH,16.94,1.0,H-cell,2000.0,0.0,1.0,20.0,0.032078619752824,0.3675525969478615,0.011225881922471,0.083677086192419,4.17791244,12.764484711878117,0.0,0.0,-5.02663022,76.5869082712687,0.512699999999999,1.27052682,16.358833917061403,0.0,0.0,-8.718163524249999,654.3533566824561,3.7823,46.005479304,2.0,1.0,5.0,0.0,-0.29919999999999997,-0.53,1.4699999999999982,1.4700000000000009,44.5,4.353,1.118,2.193,1.0,1.0,0.0
https://doi.org/10.1016/j.jechem.2024.07.053, Sm-Cu2O_5,Cu2O,Sm2O3,97.55,cubic,0.0,223.91,317.74,437.39,223.91,317.74,437.39,0.0,100.0,0.0,carbon paper electrode,KHCO3,0.5,7.2,-1.1,C2H5OH,20.08,1.0,H-cell,2000.0,0.0,1.0,20.0,0.032078619752824,0.3675525969478615,0.011225881922471,0.083677086192419,4.17791244,12.764484711878117,0.0,0.0,-5.02663022,76.5869082712687,0.512699999999999,1.27052682,16.358833917061403,0.0,0.0,-8.718163524249999,654.3533566824561,3.7823,46.041864812,1.0,1.0,9.0,1.0,-0.0014000000000000123,-0.04,1.96,1.9600000000000033,44.5,4.353,1.118,2.193,1.0,1.0,0.0
https://doi.org/10.1016/j.jechem.2024.07.053, Sm-Cu2O_5,Cu2O,Sm2O3,97.55,cubic,0.0,223.91,317.74,437.39,223.91,317.74,437.39,0.0,100.0,0.0,carbon paper electrode,KHCO3,0.5,7.2,-1.2,H2,52.39,1.0,H-cell,2000.0,0.0,1.0,20.0,0.032078619752824,0.3675525969478615,0.011225881922471,0.083677086192419,4.17791244,12.764484711878117,0.0,0.0,-5.02663022,76.5869082712687,0.512699999999999,1.27052682,16.358833917061403,0.0,0.0,-8.718163524249999,654.3533566824561,3.7823,2.015650064,0.0,0.0,2.0,0.0,0.246,0.0,0.0,0.0,44.5,4.353,1.118,2.193,1.0,1.0,0.0
https://doi.org/10.1016/j.jechem.2024.07.053, Sm-Cu2O_5,Cu2O,Sm2O3,97.55,cubic,0.0,223.91,317.74,437.39,223.91,317.74,437.39,0.0,100.0,0.0,carbon paper electrode,KHCO3,0.5,7.2,-1.2,C2H4,19.14,1.0,H-cell,2000.0,0.0,1.0,20.0,0.032078619752824,0.3675525969478615,0.011225881922471,0.083677086192419,4.17791244,12.764484711878117,0.0,0.0,-5.02663022,76.5869082712687,0.512699999999999,1.27052682,16.358833917061403,0.0,0.0,-8.718163524249999,654.3533566824561,3.7823,28.031300127999998,0.0,0.0,6.0,0.0,0.8022,-0.26,0.74,-6.106153846153846,44.5,4.353,1.118,2.193,1.0,1.0,0.0
https://doi.org/10.1016/j.jechem.2024.07.053, Sm-Cu2O_5,Cu2O,Sm2O3,97.55,cubic,0.0,223.91,317.74,437.39,223.91,317.74,437.39,0.0,100.0,0.0,carbon paper electrode,KHCO3,0.5,7.2,-1.2,CO,5.65,1.0,H-cell,2000.0,0.0,1.0,20.0,0.032078619752824,0.3675525969478615,0.011225881922471,0.083677086192419,4.17791244,12.764484711878117,0.0,0.0,-5.02663022,76.5869082712687,0.512699999999999,1.27052682,16.358833917061403,0.0,0.0,-8.718163524249999,654.3533566824561,3.7823,27.99491462,1.0,0.0,2.0,0.0,-0.03751,-0.26,0.74,-6.106153846153846,44.5,4.353,1.118,2.193,1.0,1.0,0.0
https://doi.org/10.1016/j.jechem.2024.07.053, Sm-Cu2O_5,Cu2O,Sm2O3,97.55,cubic,0.0,223.91,317.74,437.39,223.91,317.74,437.39,0.0,100.0,0.0,carbon paper electrode,KHCO3,0.5,7.2,-1.2,HCOOH,13.49,1.0,H-cell,2000.0,0.0,1.0,20.0,0.032078619752824,0.3675525969478615,0.011225881922471,0.083677086192419,4.17791244,12.764484711878117,0.0,0.0,-5.02663022,76.5869082712687,0.512699999999999,1.27052682,16.358833917061403,0.0,0.0,-8.718163524249999,654.3533566824561,3.7823,46.005479304,2.0,1.0,5.0,0.0,-0.29919999999999997,-0.53,1.4699999999999982,1.4700000000000009,44.5,4.353,1.118,2.193,1.0,1.0,0.0
https://doi.org/10.1016/j.jechem.2024.07.053, Sm-Cu2O_5,Cu2O,Sm2O3,97.55,cubic,0.0,223.91,317.74,437.39,223.91,317.74,437.39,0.0,100.0,0.0,carbon paper electrode,KHCO3,0.5,7.2,-1.2,C2H5OH,8.47,1.0,H-cell,2000.0,0.0,1.0,20.0,0.032078619752824,0.3675525969478615,0.011225881922471,0.083677086192419,4.17791244,12.764484711878117,0.0,0.0,-5.02663022,76.5869082712687,0.512699999999999,1.27052682,16.358833917061403,0.0,0.0,-8.718163524249999,654.3533566824561,3.7823,46.041864812,1.0,1.0,9.0,1.0,-0.0014000000000000123,-0.04,1.96,1.9600000000000033,44.5,4.353,1.118,2.193,1.0,1.0,0.0
https://doi.org/10.1016/j.jechem.2024.07.053, Sm-Cu2O_5,Cu2O,Sm2O3,97.55,cubic,0.0,223.91,317.74,437.39,223.91,317.74,437.39,0.0,100.0,0.0,carbon paper electrode,KHCO3,0.5,7.2,-1.3,H2,54.27,1.0,H-cell,2000.0,0.0,1.0,20.0,0.032078619752824,0.3675525969478615,0.011225881922471,0.083677086192419,4.17791244,12.764484711878117,0.0,0.0,-5.02663022,76.5869082712687,0.512699999999999,1.27052682,16.358833917061403,0.0,0.0,-8.718163524249999,654.3533566824561,3.7823,2.015650064,0.0,0.0,2.0,0.0,0.246,0.0,0.0,0.0,44.5,4.353,1.118,2.193,1.0,1.0,0.0
https://doi.org/10.1016/j.jechem.2024.07.053, Sm-Cu2O_5,Cu2O,Sm2O3,97.55,cubic,0.0,223.91,317.74,437.39,223.91,317.74,437.39,0.0,100.0,0.0,carbon paper electrode,KHCO3,0.5,7.2,-1.3,C2H4,16.0,1.0,H-cell,2000.0,0.0,1.0,20.0,0.032078619752824,0.3675525969478615,0.011225881922471,0.083677086192419,4.17791244,12.764484711878117,0.0,0.0,-5.02663022,76.5869082712687,0.512699999999999,1.27052682,16.358833917061403,0.0,0.0,-8.718163524249999,654.3533566824561,3.7823,28.031300127999998,0.0,0.0,6.0,0.0,0.8022,-0.26,0.74,-6.106153846153846,44.5,4.353,1.118,2.193,1.0,1.0,0.0
https://doi.org/10.1016/j.jechem.2024.07.053, Sm-Cu2O_5,Cu2O,Sm2O3,97.55,cubic,0.0,223.91,317.74,437.39,223.91,317.74,437.39,0.0,100.0,0.0,carbon paper electrode,KHCO3,0.5,7.2,-1.3,CO,7.53,1.0,H-cell,2000.0,0.0,1.0,20.0,0.032078619752824,0.3675525969478615,0.011225881922471,0.083677086192419,4.17791244,12.764484711878117,0.0,0.0,-5.02663022,76.5869082712687,0.512699999999999,1.27052682,16.358833917061403,0.0,0.0,-8.718163524249999,654.3533566824561,3.7823,27.99491462,1.0,0.0,2.0,0.0,-0.03751,-0.26,0.74,-6.106153846153846,44.5,4.353,1.118,2.193,1.0,1.0,0.0
https://doi.org/10.1016/j.jechem.2024.07.053, Sm-Cu2O_5,Cu2O,Sm2O3,97.55,cubic,0.0,223.91,317.74,437.39,223.91,317.74,437.39,0.0,100.0,0.0,carbon paper electrode,KHCO3,0.5,7.2,-1.3,HCOOH,12.86,1.0,H-cell,2000.0,0.0,1.0,20.0,0.032078619752824,0.3675525969478615,0.011225881922471,0.083677086192419,4.17791244,12.764484711878117,0.0,0.0,-5.02663022,76.5869082712687,0.512699999999999,1.27052682,16.358833917061403,0.0,0.0,-8.718163524249999,654.3533566824561,3.7823,46.005479304,2.0,1.0,5.0,0.0,-0.29919999999999997,-0.53,1.4699999999999982,1.4700000000000009,44.5,4.353,1.118,2.193,1.0,1.0,0.0
https://doi.org/10.1016/j.jechem.2024.07.053, Sm-Cu2O_5,Cu2O,Sm2O3,97.55,cubic,0.0,223.91,317.74,437.39,223.91,317.74,437.39,0.0,100.0,0.0,carbon paper electrode,KHCO3,0.5,7.2,-1.3,C2H5OH,9.1,1.0,H-cell,2000.0,0.0,1.0,20.0,0.032078619752824,0.3675525969478615,0.011225881922471,0.083677086192419,4.17791244,12.764484711878117,0.0,0.0,-5.02663022,76.5869082712687,0.512699999999999,1.27052682,16.358833917061403,0.0,0.0,-8.718163524249999,654.3533566824561,3.7823,46.041864812,1.0,1.0,9.0,1.0,-0.0014000000000000123,-0.04,1.96,1.9600000000000033,44.5,4.353,1.118,2.193,1.0,1.0,0.0
https://doi.org/10.1016/j.jechem.2024.07.053, Sm-Cu2O_5,Cu2O,Sm2O3,97.55,cubic,0.0,223.91,317.74,437.39,223.91,317.74,437.39,0.0,100.0,0.0,carbon paper electrode,KHCO3,0.5,7.2,-1.4,H2,53.02,1.0,H-cell,2000.0,0.0,1.0,20.0,0.032078619752824,0.3675525969478615,0.011225881922471,0.083677086192419,4.17791244,12.764484711878117,0.0,0.0,-5.02663022,76.5869082712687,0.512699999999999,1.27052682,16.358833917061403,0.0,0.0,-8.718163524249999,654.3533566824561,3.7823,2.015650064,0.0,0.0,2.0,0.0,0.246,0.0,0.0,0.0,44.5,4.353,1.118,2.193,1.0,1.0,0.0
https://doi.org/10.1016/j.jechem.2024.07.053, Sm-Cu2O_5,Cu2O,Sm2O3,97.55,cubic,0.0,223.91,317.74,437.39,223.91,317.74,437.39,0.0,100.0,0.0,carbon paper electrode,KHCO3,0.5,7.2,-1.4,C2H4,19.76,1.0,H-cell,2000.0,0.0,1.0,20.0,0.032078619752824,0.3675525969478615,0.011225881922471,0.083677086192419,4.17791244,12.764484711878117,0.0,0.0,-5.02663022,76.5869082712687,0.512699999999999,1.27052682,16.358833917061403,0.0,0.0,-8.718163524249999,654.3533566824561,3.7823,28.031300127999998,0.0,0.0,6.0,0.0,0.8022,-0.26,0.74,-6.106153846153846,44.5,4.353,1.118,2.193,1.0,1.0,0.0
https://doi.org/10.1016/j.jechem.2024.07.053, Sm-Cu2O_5,Cu2O,Sm2O3,97.55,cubic,0.0,223.91,317.74,437.39,223.91,317.74,437.39,0.0,100.0,0.0,carbon paper electrode,KHCO3,0.5,7.2,-1.4,CO,7.84,1.0,H-cell,2000.0,0.0,1.0,20.0,0.032078619752824,0.3675525969478615,0.011225881922471,0.083677086192419,4.17791244,12.764484711878117,0.0,0.0,-5.02663022,76.5869082712687,0.512699999999999,1.27052682,16.358833917061403,0.0,0.0,-8.718163524249999,654.3533566824561,3.7823,27.99491462,1.0,0.0,2.0,0.0,-0.03751,-0.26,0.74,-6.106153846153846,44.5,4.353,1.118,2.193,1.0,1.0,0.0
https://doi.org/10.1016/j.jechem.2024.07.053, Sm-Cu2O_5,Cu2O,Sm2O3,97.55,cubic,0.0,223.91,317.74,437.39,223.91,317.74,437.39,0.0,100.0,0.0,carbon paper electrode,KHCO3,0.5,7.2,-1.4,HCOOH,10.67,1.0,H-cell,2000.0,0.0,1.0,20.0,0.032078619752824,0.3675525969478615,0.011225881922471,0.083677086192419,4.17791244,12.764484711878117,0.0,0.0,-5.02663022,76.5869082712687,0.512699999999999,1.27052682,16.358833917061403,0.0,0.0,-8.718163524249999,654.3533566824561,3.7823,46.005479304,2.0,1.0,5.0,0.0,-0.29919999999999997,-0.53,1.4699999999999982,1.4700000000000009,44.5,4.353,1.118,2.193,1.0,1.0,0.0
https://doi.org/10.1016/j.jechem.2024.07.053, Sm-Cu2O_5,Cu2O,Sm2O3,97.55,cubic,0.0,223.91,317.74,437.39,223.91,317.74,437.39,0.0,100.0,0.0,carbon paper electrode,KHCO3,0.5,7.2,-1.4,C2H5OH,8.78,1.0,H-cell,2000.0,0.0,1.0,20.0,0.032078619752824,0.3675525969478615,0.011225881922471,0.083677086192419,4.17791244,12.764484711878117,0.0,0.0,-5.02663022,76.5869082712687,0.512699999999999,1.27052682,16.358833917061403,0.0,0.0,-8.718163524249999,654.3533566824561,3.7823,46.041864812,1.0,1.0,9.0,1.0,-0.0014000000000000123,-0.04,1.96,1.9600000000000033,44.5,4.353,1.118,2.193,1.0,1.0,0.0
https://doi.org/10.1016/j.jechem.2023.11.028, Cu0.5Cd0.5-O,Cu2O,CdO,50.0,nanowire,0.0,640.0,1189.02,2285.71,2857.14,3360.0,4571.43,0.0,0.0,100.0,carbon paper electrode,KHCO3,0.5,7.2,-0.56,CO,43.21,1.0,H-cell,1000.0,0.0,1.0,20.0,3.73084733551224,0.47173793088872684,0.9191393315100203,18.757899818526806,4.17791244,12.764484711878117,0.0,0.0,-5.02663022,76.5869082712687,0.512699999999999,1.54992079,13.16085097318824,3e-07,0.0,-4.300136945,26.32170194637648,0.0,27.99491462,1.0,0.0,2.0,0.0,-0.03751,-0.26,0.74,-6.106153846153846,44.5,4.353,1.118,2.193,1.0,1.0,0.0
https://doi.org/10.1016/j.jechem.2023.11.028, Cu0.5Cd0.5-O,Cu2O,CdO,50.0,nanowire,0.0,640.0,1189.02,2285.71,2857.14,3360.0,4571.43,0.0,0.0,100.0,carbon paper electrode,KHCO3,0.5,7.2,-0.56,H2,56.2,1.0,H-cell,1000.0,0.0,1.0,20.0,3.73084733551224,0.47173793088872684,0.9191393315100203,18.757899818526806,4.17791244,12.764484711878117,0.0,0.0,-5.02663022,76.5869082712687,0.512699999999999,1.54992079,13.16085097318824,3e-07,0.0,-4.300136945,26.32170194637648,0.0,2.015650064,0.0,0.0,2.0,0.0,0.246,0.0,0.0,0.0,44.5,4.353,1.118,2.193,1.0,1.0,0.0
https://doi.org/10.1016/j.jechem.2023.11.028, Cu0.5Cd0.5-O,Cu2O,CdO,50.0,nanowire,0.0,640.0,1189.02,2285.71,2857.14,3360.0,4571.43,0.0,0.0,100.0,carbon paper electrode,KHCO3,0.5,7.2,-0.66,H2,21.46,1.0,H-cell,1000.0,0.0,1.0,20.0,3.73084733551224,0.47173793088872684,0.9191393315100203,18.757899818526806,4.17791244,12.764484711878117,0.0,0.0,-5.02663022,76.5869082712687,0.512699999999999,1.54992079,13.16085097318824,3e-07,0.0,-4.300136945,26.32170194637648,0.0,2.015650064,0.0,0.0,2.0,0.0,0.246,0.0,0.0,0.0,44.5,4.353,1.118,2.193,1.0,1.0,0.0
https://doi.org/10.1016/j.jechem.2023.11.028, Cu0.5Cd0.5-O,Cu2O,CdO,50.0,nanowire,0.0,640.0,1189.02,2285.71,2857.14,3360.0,4571.43,0.0,0.0,100.0,carbon paper electrode,KHCO3,0.5,7.2,-0.66,CO,74.31,1.0,H-cell,1000.0,0.0,1.0,20.0,3.73084733551224,0.47173793088872684,0.9191393315100203,18.757899818526806,4.17791244,12.764484711878117,0.0,0.0,-5.02663022,76.5869082712687,0.512699999999999,1.54992079,13.16085097318824,3e-07,0.0,-4.300136945,26.32170194637648,0.0,27.99491462,1.0,0.0,2.0,0.0,-0.03751,-0.26,0.74,-6.106153846153846,44.5,4.353,1.118,2.193,1.0,1.0,0.0
https://doi.org/10.1016/j.jechem.2023.11.028, Cu0.5Cd0.5-O,Cu2O,CdO,50.0,nanowire,0.0,640.0,1189.02,2285.71,2857.14,3360.0,4571.43,0.0,0.0,100.0,carbon paper electrode,KHCO3,0.5,7.2,-0.76,H2,15.33,1.0,H-cell,1000.0,0.0,1.0,20.0,3.73084733551224,0.47173793088872684,0.9191393315100203,18.757899818526806,4.17791244,12.764484711878117,0.0,0.0,-5.02663022,76.5869082712687,0.512699999999999,1.54992079,13.16085097318824,3e-07,0.0,-4.300136945,26.32170194637648,0.0,2.015650064,0.0,0.0,2.0,0.0,0.246,0.0,0.0,0.0,44.5,4.353,1.118,2.193,1.0,1.0,0.0
https://doi.org/10.1016/j.jechem.2023.11.028, Cu0.5Cd0.5-O,Cu2O,CdO,50.0,nanowire,0.0,640.0,1189.02,2285.71,2857.14,3360.0,4571.43,0.0,0.0,100.0,carbon paper electrode,KHCO3,0.5,7.2,-0.76,CO,83.94,1.0,H-cell,1000.0,0.0,1.0,20.0,3.73084733551224,0.47173793088872684,0.9191393315100203,18.757899818526806,4.17791244,12.764484711878117,0.0,0.0,-5.02663022,76.5869082712687,0.512699999999999,1.54992079,13.16085097318824,3e-07,0.0,-4.300136945,26.32170194637648,0.0,27.99491462,1.0,0.0,2.0,0.0,-0.03751,-0.26,0.74,-6.106153846153846,44.5,4.353,1.118,2.193,1.0,1.0,0.0
https://doi.org/10.1016/j.jechem.2023.11.028, Cu0.5Cd0.5-O,Cu2O,CdO,50.0,nanowire,0.0,640.0,1189.02,2285.71,2857.14,3360.0,4571.43,0.0,0.0,100.0,carbon paper electrode,KHCO3,0.5,7.2,-0.86,HCOOH,2.19,1.0,H-cell,1000.0,0.0,1.0,20.0,3.73084733551224,0.47173793088872684,0.9191393315100203,18.757899818526806,4.17791244,12.764484711878117,0.0,0.0,-5.02663022,76.5869082712687,0.512699999999999,1.54992079,13.16085097318824,3e-07,0.0,-4.300136945,26.32170194637648,0.0,46.005479304,2.0,1.0,5.0,0.0,-0.29919999999999997,-0.53,1.4699999999999982,1.4700000000000009,44.5,4.353,1.118,2.193,1.0,1.0,0.0
https://doi.org/10.1016/j.jechem.2023.11.028, Cu0.5Cd0.5-O,Cu2O,CdO,50.0,nanowire,0.0,640.0,1189.02,2285.71,2857.14,3360.0,4571.43,0.0,0.0,100.0,carbon paper electrode,KHCO3,0.5,7.2,-0.86,H2,9.05,1.0,H-cell,1000.0,0.0,1.0,20.0,3.73084733551224,0.47173793088872684,0.9191393315100203,18.757899818526806,4.17791244,12.764484711878117,0.0,0.0,-5.02663022,76.5869082712687,0.512699999999999,1.54992079,13.16085097318824,3e-07,0.0,-4.300136945,26.32170194637648,0.0,2.015650064,0.0,0.0,2.0,0.0,0.246,0.0,0.0,0.0,44.5,4.353,1.118,2.193,1.0,1.0,0.0
https://doi.org/10.1016/j.jechem.2023.11.028, Cu0.5Cd0.5-O,Cu2O,CdO,50.0,nanowire,0.0,640.0,1189.02,2285.71,2857.14,3360.0,4571.43,0.0,0.0,100.0,carbon paper electrode,KHCO3,0.5,7.2,-0.86,CO,88.47,1.0,H-cell,1000.0,0.0,1.0,20.0,3.73084733551224,0.47173793088872684,0.9191393315100203,18.757899818526806,4.17791244,12.764484711878117,0.0,0.0,-5.02663022,76.5869082712687,0.512699999999999,1.54992079,13.16085097318824,3e-07,0.0,-4.300136945,26.32170194637648,0.0,27.99491462,1.0,0.0,2.0,0.0,-0.03751,-0.26,0.74,-6.106153846153846,44.5,4.353,1.118,2.193,1.0,1.0,0.0
https://doi.org/10.1016/j.jechem.2023.11.028, Cu0.5Cd0.5-O,Cu2O,CdO,50.0,nanowire,0.0,640.0,1189.02,2285.71,2857.14,3360.0,4571.43,0.0,0.0,100.0,carbon paper electrode,KHCO3,0.5,7.2,-0.96,HCOOH,2.63,1.0,H-cell,1000.0,0.0,1.0,20.0,3.73084733551224,0.47173793088872684,0.9191393315100203,18.757899818526806,4.17791244,12.764484711878117,0.0,0.0,-5.02663022,76.5869082712687,0.512699999999999,1.54992079,13.16085097318824,3e-07,0.0,-4.300136945,26.32170194637648,0.0,46.005479304,2.0,1.0,5.0,0.0,-0.29919999999999997,-0.53,1.4699999999999982,1.4700000000000009,44.5,4.353,1.118,2.193,1.0,1.0,0.0
https://doi.org/10.1016/j.jechem.2023.11.028, Cu0.5Cd0.5-O,Cu2O,CdO,50.0,nanowire,0.0,640.0,1189.02,2285.71,2857.14,3360.0,4571.43,0.0,0.0,100.0,carbon paper electrode,KHCO3,0.5,7.2,-0.96,H2,9.05,1.0,H-cell,1000.0,0.0,1.0,20.0,3.73084733551224,0.47173793088872684,0.9191393315100203,18.757899818526806,4.17791244,12.764484711878117,0.0,0.0,-5.02663022,76.5869082712687,0.512699999999999,1.54992079,13.16085097318824,3e-07,0.0,-4.300136945,26.32170194637648,0.0,2.015650064,0.0,0.0,2.0,0.0,0.246,0.0,0.0,0.0,44.5,4.353,1.118,2.193,1.0,1.0,0.0
https://doi.org/10.1016/j.jechem.2023.11.028, Cu0.5Cd0.5-O,Cu2O,CdO,50.0,nanowire,0.0,640.0,1189.02,2285.71,2857.14,3360.0,4571.43,0.0,0.0,100.0,carbon paper electrode,KHCO3,0.5,7.2,-0.96,CO,87.45,1.0,H-cell,1000.0,0.0,1.0,20.0,3.73084733551224,0.47173793088872684,0.9191393315100203,18.757899818526806,4.17791244,12.764484711878117,0.0,0.0,-5.02663022,76.5869082712687,0.512699999999999,1.54992079,13.16085097318824,3e-07,0.0,-4.300136945,26.32170194637648,0.0,27.99491462,1.0,0.0,2.0,0.0,-0.03751,-0.26,0.74,-6.106153846153846,44.5,4.353,1.118,2.193,1.0,1.0,0.0
https://doi.org/10.1016/j.jechem.2023.11.028, Cu0.5Cd0.5-O,Cu2O,CdO,50.0,nanowire,0.0,640.0,1189.02,2285.71,2857.14,3360.0,4571.43,0.0,0.0,100.0,carbon paper electrode,KHCO3,0.5,7.2,-1.06,HCOOH,3.8,1.0,H-cell,1000.0,0.0,1.0,20.0,3.73084733551224,0.47173793088872684,0.9191393315100203,18.757899818526806,4.17791244,12.764484711878117,0.0,0.0,-5.02663022,76.5869082712687,0.512699999999999,1.54992079,13.16085097318824,3e-07,0.0,-4.300136945,26.32170194637648,0.0,46.005479304,2.0,1.0,5.0,0.0,-0.29919999999999997,-0.53,1.4699999999999982,1.4700000000000009,44.5,4.353,1.118,2.193,1.0,1.0,0.0
https://doi.org/10.1016/j.jechem.2023.11.028, Cu0.5Cd0.5-O,Cu2O,CdO,50.0,nanowire,0.0,640.0,1189.02,2285.71,2857.14,3360.0,4571.43,0.0,0.0,100.0,carbon paper electrode,KHCO3,0.5,7.2,-1.06,H2,11.82,1.0,H-cell,1000.0,0.0,1.0,20.0,3.73084733551224,0.47173793088872684,0.9191393315100203,18.757899818526806,4.17791244,12.764484711878117,0.0,0.0,-5.02663022,76.5869082712687,0.512699999999999,1.54992079,13.16085097318824,3e-07,0.0,-4.300136945,26.32170194637648,0.0,2.015650064,0.0,0.0,2.0,0.0,0.246,0.0,0.0,0.0,44.5,4.353,1.118,2.193,1.0,1.0,0.0
https://doi.org/10.1016/j.jechem.2023.11.028, Cu0.5Cd0.5-O,Cu2O,CdO,50.0,nanowire,0.0,640.0,1189.02,2285.71,2857.14,3360.0,4571.43,0.0,0.0,100.0,carbon paper electrode,KHCO3,0.5,7.2,-1.06,CO,83.65,1.0,H-cell,1000.0,0.0,1.0,20.0,3.73084733551224,0.47173793088872684,0.9191393315100203,18.757899818526806,4.17791244,12.764484711878117,0.0,0.0,-5.02663022,76.5869082712687,0.512699999999999,1.54992079,13.16085097318824,3e-07,0.0,-4.300136945,26.32170194637648,0.0,27.99491462,1.0,0.0,2.0,0.0,-0.03751,-0.26,0.74,-6.106153846153846,44.5,4.353,1.118,2.193,1.0,1.0,0.0
https://doi.org/10.1016/j.jechem.2023.11.028, Cu0.5Cd0.5-O,Cu2O,CdO,50.0,nanowire,0.0,640.0,1189.02,2285.71,2857.14,3360.0,4571.43,0.0,0.0,100.0,carbon paper electrode,KHCO3,0.5,7.2,-1.16,HCOOH,6.57,1.0,H-cell,1000.0,0.0,1.0,20.0,3.73084733551224,0.47173793088872684,0.9191393315100203,18.757899818526806,4.17791244,12.764484711878117,0.0,0.0,-5.02663022,76.5869082712687,0.512699999999999,1.54992079,13.16085097318824,3e-07,0.0,-4.300136945,26.32170194637648,0.0,46.005479304,2.0,1.0,5.0,0.0,-0.29919999999999997,-0.53,1.4699999999999982,1.4700000000000009,44.5,4.353,1.118,2.193,1.0,1.0,0.0
https://doi.org/10.1016/j.jechem.2023.11.028, Cu0.5Cd0.5-O,Cu2O,CdO,50.0,nanowire,0.0,640.0,1189.02,2285.71,2857.14,3360.0,4571.43,0.0,0.0,100.0,carbon paper electrode,KHCO3,0.5,7.2,-1.16,H2,18.83,1.0,H-cell,1000.0,0.0,1.0,20.0,3.73084733551224,0.47173793088872684,0.9191393315100203,18.757899818526806,4.17791244,12.764484711878117,0.0,0.0,-5.02663022,76.5869082712687,0.512699999999999,1.54992079,13.16085097318824,3e-07,0.0,-4.300136945,26.32170194637648,0.0,2.015650064,0.0,0.0,2.0,0.0,0.246,0.0,0.0,0.0,44.5,4.353,1.118,2.193,1.0,1.0,0.0
https://doi.org/10.1016/j.jechem.2023.11.028, Cu0.5Cd0.5-O,Cu2O,CdO,50.0,nanowire,0.0,640.0,1189.02,2285.71,2857.14,3360.0,4571.43,0.0,0.0,100.0,carbon paper electrode,KHCO3,0.5,7.2,-1.16,CO,72.26,1.0,H-cell,1000.0,0.0,1.0,20.0,3.73084733551224,0.47173793088872684,0.9191393315100203,18.757899818526806,4.17791244,12.764484711878117,0.0,0.0,-5.02663022,76.5869082712687,0.512699999999999,1.54992079,13.16085097318824,3e-07,0.0,-4.300136945,26.32170194637648,0.0,27.99491462,1.0,0.0,2.0,0.0,-0.03751,-0.26,0.74,-6.106153846153846,44.5,4.353,1.118,2.193,1.0,1.0,0.0
https://doi.org/10.1002/anie.202316907,Cu2Mg(111) ,Cu2Mg,No,100.0,sphere,0.0,79.45404785724735,133.0,177.25782668046276,87.77599356732566,133.0,177.15682641880954,0.0,100.0,0.0,gasdiffusion electrode,KOH,1.0,14.0,-0.76,H2,28.0,1.0,Flow cell,1000.0,12.17,0.5,40.0,0.001231837852627255,1.0,0.0002901392149812143,0.0029145221112623545,5.6643077,14.062218170221124,6.499999999999999e-07,0.0,-8.74505382,84.37330902132675,0.0,0.0,0.0,0.0,0.0,0.0,0.0,0.0,2.015650064,0.0,0.0,2.0,0.0,0.246,0.0,0.0,0.0,199.1,20.21,5.192,0.472,0.0,0.0,1.0
https://doi.org/10.1002/anie.202316907,Cu2Mg(111) ,Cu2Mg,No,100.0,sphere,0.0,79.45404785724735,133.0,177.25782668046276,87.77599356732566,133.0,177.15682641880954,0.0,100.0,0.0,gasdiffusion electrode,KOH,1.0,14.0,-0.76,CO,2.8,1.0,Flow cell,1000.0,12.17,0.5,40.0,0.001231837852627255,1.0,0.0002901392149812143,0.0029145221112623545,5.6643077,14.062218170221124,6.499999999999999e-07,0.0,-8.74505382,84.37330902132675,0.0,0.0,0.0,0.0,0.0,0.0,0.0,0.0,27.99491462,1.0,0.0,2.0,0.0,-0.03751,-0.26,0.74,-6.106153846153846,199.1,20.21,5.192,0.472,0.0,0.0,1.0
https://doi.org/10.1002/anie.202316907,Cu2Mg(111) ,Cu2Mg,No,100.0,sphere,0.0,79.45404785724735,133.0,177.25782668046276,87.77599356732566,133.0,177.15682641880954,0.0,100.0,0.0,gasdiffusion electrode,KOH,1.0,14.0,-0.76,HCOOH,2.0,1.0,Flow cell,1000.0,12.17,0.5,40.0,0.001231837852627255,1.0,0.0002901392149812143,0.0029145221112623545,5.6643077,14.062218170221124,6.499999999999999e-07,0.0,-8.74505382,84.37330902132675,0.0,0.0,0.0,0.0,0.0,0.0,0.0,0.0,46.005479304,2.0,1.0,5.0,0.0,-0.29919999999999997,-0.53,1.4699999999999982,1.4700000000000009,199.1,20.21,5.192,0.472,0.0,0.0,1.0
https://doi.org/10.1002/anie.202316907,Cu2Mg(111) ,Cu2Mg,No,100.0,sphere,0.0,79.45404785724735,133.0,177.25782668046276,87.77599356732566,133.0,177.15682641880954,0.0,100.0,0.0,gasdiffusion electrode,KOH,1.0,14.0,-0.76,C2H5OH,58.0,1.0,Flow cell,1000.0,12.17,0.5,40.0,0.001231837852627255,1.0,0.0002901392149812143,0.0029145221112623545,5.6643077,14.062218170221124,6.499999999999999e-07,0.0,-8.74505382,84.37330902132675,0.0,0.0,0.0,0.0,0.0,0.0,0.0,0.0,46.041864812,1.0,1.0,9.0,1.0,-0.0014000000000000123,-0.04,1.96,1.9600000000000033,199.1,20.21,5.192,0.472,0.0,0.0,1.0
https://doi.org/10.1002/anie.202316907,Cu2Mg(111) ,Cu2Mg,No,100.0,sphere,0.0,79.45404785724735,133.0,177.25782668046276,87.77599356732566,133.0,177.15682641880954,0.0,100.0,0.0,gasdiffusion electrode,KOH,1.0,14.0,-0.79,H2,25.2,1.0,Flow cell,1000.0,12.17,0.5,40.0,0.001231837852627255,1.0,0.0002901392149812143,0.0029145221112623545,5.6643077,14.062218170221124,6.499999999999999e-07,0.0,-8.74505382,84.37330902132675,0.0,0.0,0.0,0.0,0.0,0.0,0.0,0.0,2.015650064,0.0,0.0,2.0,0.0,0.246,0.0,0.0,0.0,199.1,20.21,5.192,0.472,0.0,0.0,1.0
https://doi.org/10.1002/anie.202316907,Cu2Mg(111) ,Cu2Mg,No,100.0,sphere,0.0,79.45404785724735,133.0,177.25782668046276,87.77599356732566,133.0,177.15682641880954,0.0,100.0,0.0,gasdiffusion electrode,KOH,1.0,14.0,-0.79,CO,1.9,1.0,Flow cell,1000.0,12.17,0.5,40.0,0.001231837852627255,1.0,0.0002901392149812143,0.0029145221112623545,5.6643077,14.062218170221124,6.499999999999999e-07,0.0,-8.74505382,84.37330902132675,0.0,0.0,0.0,0.0,0.0,0.0,0.0,0.0,27.99491462,1.0,0.0,2.0,0.0,-0.03751,-0.26,0.74,-6.106153846153846,199.1,20.21,5.192,0.472,0.0,0.0,1.0
https://doi.org/10.1002/anie.202316907,Cu2Mg(111) ,Cu2Mg,No,100.0,sphere,0.0,79.45404785724735,133.0,177.25782668046276,87.77599356732566,133.0,177.15682641880954,0.0,100.0,0.0,gasdiffusion electrode,KOH,1.0,14.0,-0.79,CH4,1.0,1.0,Flow cell,1000.0,12.17,0.5,40.0,0.001231837852627255,1.0,0.0002901392149812143,0.0029145221112623545,5.6643077,14.062218170221124,6.499999999999999e-07,0.0,-8.74505382,84.37330902132675,0.0,0.0,0.0,0.0,0.0,0.0,0.0,0.0,16.031300127999998,0.0,0.0,5.0,1.0,0.6361,0.0,0.0,0.0,199.1,20.21,5.192,0.472,0.0,0.0,1.0
https://doi.org/10.1002/anie.202316907,Cu2Mg(111) ,Cu2Mg,No,100.0,sphere,0.0,79.45404785724735,133.0,177.25782668046276,87.77599356732566,133.0,177.15682641880954,0.0,100.0,0.0,gasdiffusion electrode,KOH,1.0,14.0,-0.79,HCOOH,1.5,1.0,Flow cell,1000.0,12.17,0.5,40.0,0.001231837852627255,1.0,0.0002901392149812143,0.0029145221112623545,5.6643077,14.062218170221124,6.499999999999999e-07,0.0,-8.74505382,84.37330902132675,0.0,0.0,0.0,0.0,0.0,0.0,0.0,0.0,46.005479304,2.0,1.0,5.0,0.0,-0.29919999999999997,-0.53,1.4699999999999982,1.4700000000000009,199.1,20.21,5.192,0.472,0.0,0.0,1.0
https://doi.org/10.1002/anie.202316907,Cu2Mg(111) ,Cu2Mg,No,100.0,sphere,0.0,79.45404785724735,133.0,177.25782668046276,87.77599356732566,133.0,177.15682641880954,0.0,100.0,0.0,gasdiffusion electrode,KOH,1.0,14.0,-0.79,C2H5OH,65.0,1.0,Flow cell,1000.0,12.17,0.5,40.0,0.001231837852627255,1.0,0.0002901392149812143,0.0029145221112623545,5.6643077,14.062218170221124,6.499999999999999e-07,0.0,-8.74505382,84.37330902132675,0.0,0.0,0.0,0.0,0.0,0.0,0.0,0.0,46.041864812,1.0,1.0,9.0,1.0,-0.0014000000000000123,-0.04,1.96,1.9600000000000033,199.1,20.21,5.192,0.472,0.0,0.0,1.0
https://doi.org/10.1002/anie.202316907,Cu2Mg(111) ,Cu2Mg,No,100.0,sphere,0.0,79.45404785724735,133.0,177.25782668046276,87.77599356732566,133.0,177.15682641880954,0.0,100.0,0.0,gasdiffusion electrode,KOH,1.0,14.0,-0.84,H2,18.0,1.0,Flow cell,1000.0,12.17,0.5,40.0,0.001231837852627255,1.0,0.0002901392149812143,0.0029145221112623545,5.6643077,14.062218170221124,6.499999999999999e-07,0.0,-8.74505382,84.37330902132675,0.0,0.0,0.0,0.0,0.0,0.0,0.0,0.0,2.015650064,0.0,0.0,2.0,0.0,0.246,0.0,0.0,0.0,199.1,20.21,5.192,0.472,0.0,0.0,1.0
https://doi.org/10.1002/anie.202316907,Cu2Mg(111) ,Cu2Mg,No,100.0,sphere,0.0,79.45404785724735,133.0,177.25782668046276,87.77599356732566,133.0,177.15682641880954,0.0,100.0,0.0,gasdiffusion electrode,KOH,1.0,14.0,-0.84,CO,1.7,1.0,Flow cell,1000.0,12.17,0.5,40.0,0.001231837852627255,1.0,0.0002901392149812143,0.0029145221112623545,5.6643077,14.062218170221124,6.499999999999999e-07,0.0,-8.74505382,84.37330902132675,0.0,0.0,0.0,0.0,0.0,0.0,0.0,0.0,27.99491462,1.0,0.0,2.0,0.0,-0.03751,-0.26,0.74,-6.106153846153846,199.1,20.21,5.192,0.472,0.0,0.0,1.0
https://doi.org/10.1002/anie.202316907,Cu2Mg(111) ,Cu2Mg,No,100.0,sphere,0.0,79.45404785724735,133.0,177.25782668046276,87.77599356732566,133.0,177.15682641880954,0.0,100.0,0.0,gasdiffusion electrode,KOH,1.0,14.0,-0.84,CH4,1.2,1.0,Flow cell,1000.0,12.17,0.5,40.0,0.001231837852627255,1.0,0.0002901392149812143,0.0029145221112623545,5.6643077,14.062218170221124,6.499999999999999e-07,0.0,-8.74505382,84.37330902132675,0.0,0.0,0.0,0.0,0.0,0.0,0.0,0.0,16.031300127999998,0.0,0.0,5.0,1.0,0.6361,0.0,0.0,0.0,199.1,20.21,5.192,0.472,0.0,0.0,1.0
https://doi.org/10.1002/anie.202316907,Cu2Mg(111) ,Cu2Mg,No,100.0,sphere,0.0,79.45404785724735,133.0,177.25782668046276,87.77599356732566,133.0,177.15682641880954,0.0,100.0,0.0,gasdiffusion electrode,KOH,1.0,14.0,-0.84,C2H5OH,76.2,1.0,Flow cell,1000.0,12.17,0.5,40.0,0.001231837852627255,1.0,0.0002901392149812143,0.0029145221112623545,5.6643077,14.062218170221124,6.499999999999999e-07,0.0,-8.74505382,84.37330902132675,0.0,0.0,0.0,0.0,0.0,0.0,0.0,0.0,46.041864812,1.0,1.0,9.0,1.0,-0.0014000000000000123,-0.04,1.96,1.9600000000000033,199.1,20.21,5.192,0.472,0.0,0.0,1.0
https://doi.org/10.1002/anie.202316907,Cu2Mg(111) ,Cu2Mg,No,100.0,sphere,0.0,79.45404785724735,133.0,177.25782668046276,87.77599356732566,133.0,177.15682641880954,0.0,100.0,0.0,gasdiffusion electrode,KOH,1.0,14.0,-0.89,H2,21.6,1.0,Flow cell,1000.0,12.17,0.5,40.0,0.001231837852627255,1.0,0.0002901392149812143,0.0029145221112623545,5.6643077,14.062218170221124,6.499999999999999e-07,0.0,-8.74505382,84.37330902132675,0.0,0.0,0.0,0.0,0.0,0.0,0.0,0.0,2.015650064,0.0,0.0,2.0,0.0,0.246,0.0,0.0,0.0,199.1,20.21,5.192,0.472,0.0,0.0,1.0
https://doi.org/10.1002/anie.202316907,Cu2Mg(111) ,Cu2Mg,No,100.0,sphere,0.0,79.45404785724735,133.0,177.25782668046276,87.77599356732566,133.0,177.15682641880954,0.0,100.0,0.0,gasdiffusion electrode,KOH,1.0,14.0,-0.89,CO,1.6,1.0,Flow cell,1000.0,12.17,0.5,40.0,0.001231837852627255,1.0,0.0002901392149812143,0.0029145221112623545,5.6643077,14.062218170221124,6.499999999999999e-07,0.0,-8.74505382,84.37330902132675,0.0,0.0,0.0,0.0,0.0,0.0,0.0,0.0,27.99491462,1.0,0.0,2.0,0.0,-0.03751,-0.26,0.74,-6.106153846153846,199.1,20.21,5.192,0.472,0.0,0.0,1.0
https://doi.org/10.1002/anie.202316907,Cu2Mg(111) ,Cu2Mg,No,100.0,sphere,0.0,79.45404785724735,133.0,177.25782668046276,87.77599356732566,133.0,177.15682641880954,0.0,100.0,0.0,gasdiffusion electrode,KOH,1.0,14.0,-0.89,CH4,1.7,1.0,Flow cell,1000.0,12.17,0.5,40.0,0.001231837852627255,1.0,0.0002901392149812143,0.0029145221112623545,5.6643077,14.062218170221124,6.499999999999999e-07,0.0,-8.74505382,84.37330902132675,0.0,0.0,0.0,0.0,0.0,0.0,0.0,0.0,16.031300127999998,0.0,0.0,5.0,1.0,0.6361,0.0,0.0,0.0,199.1,20.21,5.192,0.472,0.0,0.0,1.0
https://doi.org/10.1002/anie.202316907,Cu2Mg(111) ,Cu2Mg,No,100.0,sphere,0.0,79.45404785724735,133.0,177.25782668046276,87.77599356732566,133.0,177.15682641880954,0.0,100.0,0.0,gasdiffusion electrode,KOH,1.0,14.0,-0.89,C2H4,1.8,1.0,Flow cell,1000.0,12.17,0.5,40.0,0.001231837852627255,1.0,0.0002901392149812143,0.0029145221112623545,5.6643077,14.062218170221124,6.499999999999999e-07,0.0,-8.74505382,84.37330902132675,0.0,0.0,0.0,0.0,0.0,0.0,0.0,0.0,28.031300127999998,0.0,0.0,6.0,0.0,0.8022,-0.26,0.74,-6.106153846153846,199.1,20.21,5.192,0.472,0.0,0.0,1.0
https://doi.org/10.1002/anie.202316907,Cu2Mg(111) ,Cu2Mg,No,100.0,sphere,0.0,79.45404785724735,133.0,177.25782668046276,87.77599356732566,133.0,177.15682641880954,0.0,100.0,0.0,gasdiffusion electrode,KOH,1.0,14.0,-0.89,C2H5OH,72.5,1.0,Flow cell,1000.0,12.17,0.5,40.0,0.001231837852627255,1.0,0.0002901392149812143,0.0029145221112623545,5.6643077,14.062218170221124,6.499999999999999e-07,0.0,-8.74505382,84.37330902132675,0.0,0.0,0.0,0.0,0.0,0.0,0.0,0.0,46.041864812,1.0,1.0,9.0,1.0,-0.0014000000000000123,-0.04,1.96,1.9600000000000033,199.1,20.21,5.192,0.472,0.0,0.0,1.0
https://doi.org/10.1002/anie.202316907,Cu2Mg(111) ,Cu2Mg,No,100.0,sphere,0.0,79.45404785724735,133.0,177.25782668046276,87.77599356732566,133.0,177.15682641880954,0.0,100.0,0.0,gasdiffusion electrode,KOH,1.0,14.0,-1.12,H2,25.8,1.0,Flow cell,1000.0,12.17,0.5,40.0,0.001231837852627255,1.0,0.0002901392149812143,0.0029145221112623545,5.6643077,14.062218170221124,6.499999999999999e-07,0.0,-8.74505382,84.37330902132675,0.0,0.0,0.0,0.0,0.0,0.0,0.0,0.0,2.015650064,0.0,0.0,2.0,0.0,0.246,0.0,0.0,0.0,199.1,20.21,5.192,0.472,0.0,0.0,1.0
https://doi.org/10.1002/anie.202316907,Cu2Mg(111) ,Cu2Mg,No,100.0,sphere,0.0,79.45404785724735,133.0,177.25782668046276,87.77599356732566,133.0,177.15682641880954,0.0,100.0,0.0,gasdiffusion electrode,KOH,1.0,14.0,-1.12,CO,1.4,1.0,Flow cell,1000.0,12.17,0.5,40.0,0.001231837852627255,1.0,0.0002901392149812143,0.0029145221112623545,5.6643077,14.062218170221124,6.499999999999999e-07,0.0,-8.74505382,84.37330902132675,0.0,0.0,0.0,0.0,0.0,0.0,0.0,0.0,27.99491462,1.0,0.0,2.0,0.0,-0.03751,-0.26,0.74,-6.106153846153846,199.1,20.21,5.192,0.472,0.0,0.0,1.0
https://doi.org/10.1002/anie.202316907,Cu2Mg(111) ,Cu2Mg,No,100.0,sphere,0.0,79.45404785724735,133.0,177.25782668046276,87.77599356732566,133.0,177.15682641880954,0.0,100.0,0.0,gasdiffusion electrode,KOH,1.0,14.0,-1.12,CH4,2.2,1.0,Flow cell,1000.0,12.17,0.5,40.0,0.001231837852627255,1.0,0.0002901392149812143,0.0029145221112623545,5.6643077,14.062218170221124,6.499999999999999e-07,0.0,-8.74505382,84.37330902132675,0.0,0.0,0.0,0.0,0.0,0.0,0.0,0.0,16.031300127999998,0.0,0.0,5.0,1.0,0.6361,0.0,0.0,0.0,199.1,20.21,5.192,0.472,0.0,0.0,1.0
https://doi.org/10.1002/anie.202316907,Cu2Mg(111) ,Cu2Mg,No,100.0,sphere,0.0,79.45404785724735,133.0,177.25782668046276,87.77599356732566,133.0,177.15682641880954,0.0,100.0,0.0,gasdiffusion electrode,KOH,1.0,14.0,-1.12,C2H4,1.2,1.0,Flow cell,1000.0,12.17,0.5,40.0,0.001231837852627255,1.0,0.0002901392149812143,0.0029145221112623545,5.6643077,14.062218170221124,6.499999999999999e-07,0.0,-8.74505382,84.37330902132675,0.0,0.0,0.0,0.0,0.0,0.0,0.0,0.0,28.031300127999998,0.0,0.0,6.0,0.0,0.8022,-0.26,0.74,-6.106153846153846,199.1,20.21,5.192,0.472,0.0,0.0,1.0
https://doi.org/10.1002/anie.202316907,Cu2Mg(111) ,Cu2Mg,No,100.0,sphere,0.0,79.45404785724735,133.0,177.25782668046276,87.77599356732566,133.0,177.15682641880954,0.0,100.0,0.0,gasdiffusion electrode,KOH,1.0,14.0,-1.12,C2H5OH,68.0,1.0,Flow cell,1000.0,12.17,0.5,40.0,0.001231837852627255,1.0,0.0002901392149812143,0.0029145221112623545,5.6643077,14.062218170221124,6.499999999999999e-07,0.0,-8.74505382,84.37330902132675,0.0,0.0,0.0,0.0,0.0,0.0,0.0,0.0,46.041864812,1.0,1.0,9.0,1.0,-0.0014000000000000123,-0.04,1.96,1.9600000000000033,199.1,20.21,5.192,0.472,0.0,0.0,1.0
https://doi.org/10.1002/anie.202316907,Cu2Mg(111) ,Cu2Mg,No,100.0,sphere,0.0,79.45404785724735,133.0,177.25782668046276,87.77599356732566,133.0,177.15682641880954,0.0,100.0,0.0,gasdiffusion electrode,KOH,1.0,14.0,-1.47,H2,32.0,1.0,Flow cell,1000.0,12.17,0.5,40.0,0.001231837852627255,1.0,0.0002901392149812143,0.0029145221112623545,5.6643077,14.062218170221124,6.499999999999999e-07,0.0,-8.74505382,84.37330902132675,0.0,0.0,0.0,0.0,0.0,0.0,0.0,0.0,2.015650064,0.0,0.0,2.0,0.0,0.246,0.0,0.0,0.0,199.1,20.21,5.192,0.472,0.0,0.0,1.0
https://doi.org/10.1002/anie.202316907,Cu2Mg(111) ,Cu2Mg,No,100.0,sphere,0.0,79.45404785724735,133.0,177.25782668046276,87.77599356732566,133.0,177.15682641880954,0.0,100.0,0.0,gasdiffusion electrode,KOH,1.0,14.0,-1.47,CO,1.2,1.0,Flow cell,1000.0,12.17,0.5,40.0,0.001231837852627255,1.0,0.0002901392149812143,0.0029145221112623545,5.6643077,14.062218170221124,6.499999999999999e-07,0.0,-8.74505382,84.37330902132675,0.0,0.0,0.0,0.0,0.0,0.0,0.0,0.0,27.99491462,1.0,0.0,2.0,0.0,-0.03751,-0.26,0.74,-6.106153846153846,199.1,20.21,5.192,0.472,0.0,0.0,1.0
https://doi.org/10.1002/anie.202316907,Cu2Mg(111) ,Cu2Mg,No,100.0,sphere,0.0,79.45404785724735,133.0,177.25782668046276,87.77599356732566,133.0,177.15682641880954,0.0,100.0,0.0,gasdiffusion electrode,KOH,1.0,14.0,-1.47,CH4,3.4,1.0,Flow cell,1000.0,12.17,0.5,40.0,0.001231837852627255,1.0,0.0002901392149812143,0.0029145221112623545,5.6643077,14.062218170221124,6.499999999999999e-07,0.0,-8.74505382,84.37330902132675,0.0,0.0,0.0,0.0,0.0,0.0,0.0,0.0,16.031300127999998,0.0,0.0,5.0,1.0,0.6361,0.0,0.0,0.0,199.1,20.21,5.192,0.472,0.0,0.0,1.0
