Repository: vovamirosh/-CO2RR-Beyond-Green-AI

File: Datasets/prepr.csv (part 46 of 50)
DOI,Article name,Compound_1,Compound_2,"Cat./Support ratio, % (at)",Morphology (TEM/SEM),"Pore size, nm",width min (nm),width aver (nm),width max (nm),length min (nm),length aver (nm),length max (nm),"Cu, % (at.)","Cu+, % (at.)","Cu(2+), % (at.)",Base,electrolyte,"conc, M",pH,RHE vs V,Product,"FE, %","Time, h",Type of reactor,"Loading, μg/cm2","Add_carbon, %","Surface area of electrode, cm2","Flow rate CO2, ml/min","Av_volume, mkm^3",Ratio_sphere_volume,"Min_volume, mkm^3","Max_volume, mkm^3",1_efermi,1_density_atomic,1_total_magnetization_normalized_formula_units,1_energy_above_hull,1_energy_per_atom,1_volume,1_band_gap,2_efermi,2_density_atomic,2_total_magnetization_normalized_formula_units,2_energy_above_hull,2_energy_per_atom,2_volume,2_band_gap,Product_exactmw,Product_lipinskiHBA,Product_lipinskiHBD,Product_NumAtoms,Product_FractionCSP3,Product_CrippenClogP,Product_hallKierAlpha,Product_kappa2,Product_kappa3,anion_molar_conductance,anion_mobility,anion_diffusion_coefficient,anion_hydr_R_of_ion,Type of reactor_H-cell,Base_carbon paper electrode,Base_gasdiffusion electrode
https://doi.org/10.1002/anie.202316907,Cu2Mg(111) ,Cu2Mg,No,100.0,sphere,0.0,79.45404785724735,133.0,177.25782668046276,87.77599356732566,133.0,177.15682641880954,0.0,100.0,0.0,gasdiffusion electrode,KOH,1.0,14.0,-1.47,C2H5OH,60.0,1.0,Flow cell,1000.0,12.17,0.5,40.0,0.001231837852627255,1.0,0.0002901392149812143,0.0029145221112623545,5.6643077,14.062218170221124,6.499999999999999e-07,0.0,-8.74505382,84.37330902132675,0.0,0.0,0.0,0.0,0.0,0.0,0.0,0.0,46.041864812,1.0,1.0,9.0,1.0,-0.0014000000000000123,-0.04,1.96,1.9600000000000033,199.1,20.21,5.192,0.472,0.0,0.0,1.0
https://doi.org/10.1002/anie.202316907,Cu2Mg(111) ,Cu2Mg,No,100.0,sphere,0.0,79.45404785724735,133.0,177.25782668046276,87.77599356732566,133.0,177.15682641880954,0.0,100.0,0.0,gasdiffusion electrode,KOH,1.0,14.0,-1.94,H2,41.5,1.0,Flow cell,1000.0,12.17,0.5,40.0,0.001231837852627255,1.0,0.0002901392149812143,0.0029145221112623545,5.6643077,14.062218170221124,6.499999999999999e-07,0.0,-8.74505382,84.37330902132675,0.0,0.0,0.0,0.0,0.0,0.0,0.0,0.0,2.015650064,0.0,0.0,2.0,0.0,0.246,0.0,0.0,0.0,199.1,20.21,5.192,0.472,0.0,0.0,1.0
https://doi.org/10.1002/anie.202316907,Cu2Mg(111) ,Cu2Mg,No,100.0,sphere,0.0,79.45404785724735,133.0,177.25782668046276,87.77599356732566,133.0,177.15682641880954,0.0,100.0,0.0,gasdiffusion electrode,KOH,1.0,14.0,-1.94,CO,1.1,1.0,Flow cell,1000.0,12.17,0.5,40.0,0.001231837852627255,1.0,0.0002901392149812143,0.0029145221112623545,5.6643077,14.062218170221124,6.499999999999999e-07,0.0,-8.74505382,84.37330902132675,0.0,0.0,0.0,0.0,0.0,0.0,0.0,0.0,27.99491462,1.0,0.0,2.0,0.0,-0.03751,-0.26,0.74,-6.106153846153846,199.1,20.21,5.192,0.472,0.0,0.0,1.0
https://doi.org/10.1002/anie.202316907,Cu2Mg(111) ,Cu2Mg,No,100.0,sphere,0.0,79.45404785724735,133.0,177.25782668046276,87.77599356732566,133.0,177.15682641880954,0.0,100.0,0.0,gasdiffusion electrode,KOH,1.0,14.0,-1.94,CH4,5.0,1.0,Flow cell,1000.0,12.17,0.5,40.0,0.001231837852627255,1.0,0.0002901392149812143,0.0029145221112623545,5.6643077,14.062218170221124,6.499999999999999e-07,0.0,-8.74505382,84.37330902132675,0.0,0.0,0.0,0.0,0.0,0.0,0.0,0.0,16.031300127999998,0.0,0.0,5.0,1.0,0.6361,0.0,0.0,0.0,199.1,20.21,5.192,0.472,0.0,0.0,1.0
https://doi.org/10.1002/anie.202316907,Cu2Mg(111) ,Cu2Mg,No,100.0,sphere,0.0,79.45404785724735,133.0,177.25782668046276,87.77599356732566,133.0,177.15682641880954,0.0,100.0,0.0,gasdiffusion electrode,KOH,1.0,14.0,-1.94,C2H5OH,46.1,1.0,Flow cell,1000.0,12.17,0.5,40.0,0.001231837852627255,1.0,0.0002901392149812143,0.0029145221112623545,5.6643077,14.062218170221124,6.499999999999999e-07,0.0,-8.74505382,84.37330902132675,0.0,0.0,0.0,0.0,0.0,0.0,0.0,0.0,46.041864812,1.0,1.0,9.0,1.0,-0.0014000000000000123,-0.04,1.96,1.9600000000000033,199.1,20.21,5.192,0.472,0.0,0.0,1.0
https://doi.org/10.1002/anie.202316907,Mg0.1Cu,Cu,Mg,96.25,sphere,0.0,325.58237655789327,545.0,726.3572597056557,359.68358266310133,545.0,725.9433864530165,0.0,100.0,0.0,gasdiffusion electrode,KOH,1.0,14.0,-0.55,C2H5OH,3.79,1.0,Flow cell,1000.0,0.0,0.5,40.0,0.08475944984553616,1.0,0.019963699108591068,0.2005404284227643,7.51858683,11.445998564977856,2e-07,0.0,-10.846796,11.445998564977856,0.0,2.03846677,22.399498167675635,0.0,0.0,-4.169303585,44.79899633535127,0.0,46.041864812,1.0,1.0,9.0,1.0,-0.0014000000000000123,-0.04,1.96,1.9600000000000033,199.1,20.21,5.192,0.472,0.0,0.0,1.0
https://doi.org/10.1002/anie.202316907,Mg0.1Cu,Cu,Mg,96.25,sphere,0.0,325.58237655789327,545.0,726.3572597056557,359.68358266310133,545.0,725.9433864530165,0.0,100.0,0.0,gasdiffusion electrode,KOH,1.0,14.0,-0.55,C2H4,6.87,1.0,Flow cell,1000.0,0.0,0.5,40.0,0.08475944984553616,1.0,0.019963699108591068,0.2005404284227643,7.51858683,11.445998564977856,2e-07,0.0,-10.846796,11.445998564977856,0.0,2.03846677,22.399498167675635,0.0,0.0,-4.169303585,44.79899633535127,0.0,28.031300127999998,0.0,0.0,6.0,0.0,0.8022,-0.26,0.74,-6.106153846153846,199.1,20.21,5.192,0.472,0.0,0.0,1.0
https://doi.org/10.1002/anie.202316907,Mg0.1Cu,Cu,Mg,96.25,sphere,0.0,325.58237655789327,545.0,726.3572597056557,359.68358266310133,545.0,725.9433864530165,0.0,100.0,0.0,gasdiffusion electrode,KOH,1.0,14.0,-0.55,HCOOH,3.55,1.0,Flow cell,1000.0,0.0,0.5,40.0,0.08475944984553616,1.0,0.019963699108591068,0.2005404284227643,7.51858683,11.445998564977856,2e-07,0.0,-10.846796,11.445998564977856,0.0,2.03846677,22.399498167675635,0.0,0.0,-4.169303585,44.79899633535127,0.0,46.005479304,2.0,1.0,5.0,0.0,-0.29919999999999997,-0.53,1.4699999999999982,1.4700000000000009,199.1,20.21,5.192,0.472,0.0,0.0,1.0
https://doi.org/10.1002/anie.202316907,Mg0.1Cu,Cu,Mg,96.25,sphere,0.0,325.58237655789327,545.0,726.3572597056557,359.68358266310133,545.0,725.9433864530165,0.0,100.0,0.0,gasdiffusion electrode,KOH,1.0,14.0,-0.55,CH4,41.47,1.0,Flow cell,1000.0,0.0,0.5,40.0,0.08475944984553616,1.0,0.019963699108591068,0.2005404284227643,7.51858683,11.445998564977856,2e-07,0.0,-10.846796,11.445998564977856,0.0,2.03846677,22.399498167675635,0.0,0.0,-4.169303585,44.79899633535127,0.0,16.031300127999998,0.0,0.0,5.0,1.0,0.6361,0.0,0.0,0.0,199.1,20.21,5.192,0.472,0.0,0.0,1.0
https://doi.org/10.1002/anie.202316907,Mg0.1Cu,Cu,Mg,96.25,sphere,0.0,325.58237655789327,545.0,726.3572597056557,359.68358266310133,545.0,725.9433864530165,0.0,100.0,0.0,gasdiffusion electrode,KOH,1.0,14.0,-0.55,CO,10.19,1.0,Flow cell,1000.0,0.0,0.5,40.0,0.08475944984553616,1.0,0.019963699108591068,0.2005404284227643,7.51858683,11.445998564977856,2e-07,0.0,-10.846796,11.445998564977856,0.0,2.03846677,22.399498167675635,0.0,0.0,-4.169303585,44.79899633535127,0.0,27.99491462,1.0,0.0,2.0,0.0,-0.03751,-0.26,0.74,-6.106153846153846,199.1,20.21,5.192,0.472,0.0,0.0,1.0
https://doi.org/10.1002/anie.202316907,Mg0.1Cu,Cu,Mg,96.25,sphere,0.0,325.58237655789327,545.0,726.3572597056557,359.68358266310133,545.0,725.9433864530165,0.0,100.0,0.0,gasdiffusion electrode,KOH,1.0,14.0,-0.55,H2,31.04,1.0,Flow cell,1000.0,0.0,0.5,40.0,0.08475944984553616,1.0,0.019963699108591068,0.2005404284227643,7.51858683,11.445998564977856,2e-07,0.0,-10.846796,11.445998564977856,0.0,2.03846677,22.399498167675635,0.0,0.0,-4.169303585,44.79899633535127,0.0,2.015650064,0.0,0.0,2.0,0.0,0.246,0.0,0.0,0.0,199.1,20.21,5.192,0.472,0.0,0.0,1.0
https://doi.org/10.1002/anie.202316907,Mg0.1Cu,Cu,Mg,96.25,sphere,0.0,325.58237655789327,545.0,726.3572597056557,359.68358266310133,545.0,725.9433864530165,0.0,100.0,0.0,gasdiffusion electrode,KOH,1.0,14.0,-0.62,C2H5OH,5.45,1.0,Flow cell,1000.0,0.0,0.5,40.0,0.08475944984553616,1.0,0.019963699108591068,0.2005404284227643,7.51858683,11.445998564977856,2e-07,0.0,-10.846796,11.445998564977856,0.0,2.03846677,22.399498167675635,0.0,0.0,-4.169303585,44.79899633535127,0.0,46.041864812,1.0,1.0,9.0,1.0,-0.0014000000000000123,-0.04,1.96,1.9600000000000033,199.1,20.21,5.192,0.472,0.0,0.0,1.0
https://doi.org/10.1002/anie.202316907,Mg0.1Cu,Cu,Mg,96.25,sphere,0.0,325.58237655789327,545.0,726.3572597056557,359.68358266310133,545.0,725.9433864530165,0.0,100.0,0.0,gasdiffusion electrode,KOH,1.0,14.0,-0.62,C2H4,10.9,1.0,Flow cell,1000.0,0.0,0.5,40.0,0.08475944984553616,1.0,0.019963699108591068,0.2005404284227643,7.51858683,11.445998564977856,2e-07,0.0,-10.846796,11.445998564977856,0.0,2.03846677,22.399498167675635,0.0,0.0,-4.169303585,44.79899633535127,0.0,28.031300127999998,0.0,0.0,6.0,0.0,0.8022,-0.26,0.74,-6.106153846153846,199.1,20.21,5.192,0.472,0.0,0.0,1.0
https://doi.org/10.1002/anie.202316907,Mg0.1Cu,Cu,Mg,96.25,sphere,0.0,325.58237655789327,545.0,726.3572597056557,359.68358266310133,545.0,725.9433864530165,0.0,100.0,0.0,gasdiffusion electrode,KOH,1.0,14.0,-0.62,HCOOH,2.61,1.0,Flow cell,1000.0,0.0,0.5,40.0,0.08475944984553616,1.0,0.019963699108591068,0.2005404284227643,7.51858683,11.445998564977856,2e-07,0.0,-10.846796,11.445998564977856,0.0,2.03846677,22.399498167675635,0.0,0.0,-4.169303585,44.79899633535127,0.0,46.005479304,2.0,1.0,5.0,0.0,-0.29919999999999997,-0.53,1.4699999999999982,1.4700000000000009,199.1,20.21,5.192,0.472,0.0,0.0,1.0
https://doi.org/10.1002/anie.202316907,Mg0.1Cu,Cu,Mg,96.25,sphere,0.0,325.58237655789327,545.0,726.3572597056557,359.68358266310133,545.0,725.9433864530165,0.0,100.0,0.0,gasdiffusion electrode,KOH,1.0,14.0,-0.62,CH4,47.39,1.0,Flow cell,1000.0,0.0,0.5,40.0,0.08475944984553616,1.0,0.019963699108591068,0.2005404284227643,7.51858683,11.445998564977856,2e-07,0.0,-10.846796,11.445998564977856,0.0,2.03846677,22.399498167675635,0.0,0.0,-4.169303585,44.79899633535127,0.0,16.031300127999998,0.0,0.0,5.0,1.0,0.6361,0.0,0.0,0.0,199.1,20.21,5.192,0.472,0.0,0.0,1.0
https://doi.org/10.1002/anie.202316907,Mg0.1Cu,Cu,Mg,96.25,sphere,0.0,325.58237655789327,545.0,726.3572597056557,359.68358266310133,545.0,725.9433864530165,0.0,100.0,0.0,gasdiffusion electrode,KOH,1.0,14.0,-0.62,CO,11.37,1.0,Flow cell,1000.0,0.0,0.5,40.0,0.08475944984553616,1.0,0.019963699108591068,0.2005404284227643,7.51858683,11.445998564977856,2e-07,0.0,-10.846796,11.445998564977856,0.0,2.03846677,22.399498167675635,0.0,0.0,-4.169303585,44.79899633535127,0.0,27.99491462,1.0,0.0,2.0,0.0,-0.03751,-0.26,0.74,-6.106153846153846,199.1,20.21,5.192,0.472,0.0,0.0,1.0
https://doi.org/10.1002/anie.202316907,Mg0.1Cu,Cu,Mg,96.25,sphere,0.0,325.58237655789327,545.0,726.3572597056557,359.68358266310133,545.0,725.9433864530165,0.0,100.0,0.0,gasdiffusion electrode,KOH,1.0,14.0,-0.62,H2,19.67,1.0,Flow cell,1000.0,0.0,0.5,40.0,0.08475944984553616,1.0,0.019963699108591068,0.2005404284227643,7.51858683,11.445998564977856,2e-07,0.0,-10.846796,11.445998564977856,0.0,2.03846677,22.399498167675635,0.0,0.0,-4.169303585,44.79899633535127,0.0,2.015650064,0.0,0.0,2.0,0.0,0.246,0.0,0.0,0.0,199.1,20.21,5.192,0.472,0.0,0.0,1.0
https://doi.org/10.1002/anie.202316907,Mg0.1Cu,Cu,Mg,96.25,sphere,0.0,325.58237655789327,545.0,726.3572597056557,359.68358266310133,545.0,725.9433864530165,0.0,100.0,0.0,gasdiffusion electrode,KOH,1.0,14.0,-1.13,C2H5OH,4.5,1.0,Flow cell,1000.0,0.0,0.5,40.0,0.08475944984553616,1.0,0.019963699108591068,0.2005404284227643,7.51858683,11.445998564977856,2e-07,0.0,-10.846796,11.445998564977856,0.0,2.03846677,22.399498167675635,0.0,0.0,-4.169303585,44.79899633535127,0.0,46.041864812,1.0,1.0,9.0,1.0,-0.0014000000000000123,-0.04,1.96,1.9600000000000033,199.1,20.21,5.192,0.472,0.0,0.0,1.0
https://doi.org/10.1002/anie.202316907,Mg0.1Cu,Cu,Mg,96.25,sphere,0.0,325.58237655789327,545.0,726.3572597056557,359.68358266310133,545.0,725.9433864530165,0.0,100.0,0.0,gasdiffusion electrode,KOH,1.0,14.0,-1.13,C2H4,6.64,1.0,Flow cell,1000.0,0.0,0.5,40.0,0.08475944984553616,1.0,0.019963699108591068,0.2005404284227643,7.51858683,11.445998564977856,2e-07,0.0,-10.846796,11.445998564977856,0.0,2.03846677,22.399498167675635,0.0,0.0,-4.169303585,44.79899633535127,0.0,28.031300127999998,0.0,0.0,6.0,0.0,0.8022,-0.26,0.74,-6.106153846153846,199.1,20.21,5.192,0.472,0.0,0.0,1.0
https://doi.org/10.1002/anie.202316907,Mg0.1Cu,Cu,Mg,96.25,sphere,0.0,325.58237655789327,545.0,726.3572597056557,359.68358266310133,545.0,725.9433864530165,0.0,100.0,0.0,gasdiffusion electrode,KOH,1.0,14.0,-1.13,CH4,59.48,1.0,Flow cell,1000.0,0.0,0.5,40.0,0.08475944984553616,1.0,0.019963699108591068,0.2005404284227643,7.51858683,11.445998564977856,2e-07,0.0,-10.846796,11.445998564977856,0.0,2.03846677,22.399498167675635,0.0,0.0,-4.169303585,44.79899633535127,0.0,16.031300127999998,0.0,0.0,5.0,1.0,0.6361,0.0,0.0,0.0,199.1,20.21,5.192,0.472,0.0,0.0,1.0
https://doi.org/10.1002/anie.202316907,Mg0.1Cu,Cu,Mg,96.25,sphere,0.0,325.58237655789327,545.0,726.3572597056557,359.68358266310133,545.0,725.9433864530165,0.0,100.0,0.0,gasdiffusion electrode,KOH,1.0,14.0,-1.13,CO,2.37,1.0,Flow cell,1000.0,0.0,0.5,40.0,0.08475944984553616,1.0,0.019963699108591068,0.2005404284227643,7.51858683,11.445998564977856,2e-07,0.0,-10.846796,11.445998564977856,0.0,2.03846677,22.399498167675635,0.0,0.0,-4.169303585,44.79899633535127,0.0,27.99491462,1.0,0.0,2.0,0.0,-0.03751,-0.26,0.74,-6.106153846153846,199.1,20.21,5.192,0.472,0.0,0.0,1.0
https://doi.org/10.1002/anie.202316907,Mg0.1Cu,Cu,Mg,96.25,sphere,0.0,325.58237655789327,545.0,726.3572597056557,359.68358266310133,545.0,725.9433864530165,0.0,100.0,0.0,gasdiffusion electrode,KOH,1.0,14.0,-1.13,H2,26.54,1.0,Flow cell,1000.0,0.0,0.5,40.0,0.08475944984553616,1.0,0.019963699108591068,0.2005404284227643,7.51858683,11.445998564977856,2e-07,0.0,-10.846796,11.445998564977856,0.0,2.03846677,22.399498167675635,0.0,0.0,-4.169303585,44.79899633535127,0.0,2.015650064,0.0,0.0,2.0,0.0,0.246,0.0,0.0,0.0,199.1,20.21,5.192,0.472,0.0,0.0,1.0
https://doi.org/10.1002/anie.202316907,Mg0.1Cu,Cu,Mg,96.25,sphere,0.0,325.58237655789327,545.0,726.3572597056557,359.68358266310133,545.0,725.9433864530165,0.0,100.0,0.0,gasdiffusion electrode,KOH,1.0,14.0,-1.34,C2H5OH,5.92,1.0,Flow cell,1000.0,0.0,0.5,40.0,0.08475944984553616,1.0,0.019963699108591068,0.2005404284227643,7.51858683,11.445998564977856,2e-07,0.0,-10.846796,11.445998564977856,0.0,2.03846677,22.399498167675635,0.0,0.0,-4.169303585,44.79899633535127,0.0,46.041864812,1.0,1.0,9.0,1.0,-0.0014000000000000123,-0.04,1.96,1.9600000000000033,199.1,20.21,5.192,0.472,0.0,0.0,1.0
https://doi.org/10.1002/anie.202316907,Mg0.1Cu,Cu,Mg,96.25,sphere,0.0,325.58237655789327,545.0,726.3572597056557,359.68358266310133,545.0,725.9433864530165,0.0,100.0,0.0,gasdiffusion electrode,KOH,1.0,14.0,-1.34,C2H4,9.72,1.0,Flow cell,1000.0,0.0,0.5,40.0,0.08475944984553616,1.0,0.019963699108591068,0.2005404284227643,7.51858683,11.445998564977856,2e-07,0.0,-10.846796,11.445998564977856,0.0,2.03846677,22.399498167675635,0.0,0.0,-4.169303585,44.79899633535127,0.0,28.031300127999998,0.0,0.0,6.0,0.0,0.8022,-0.26,0.74,-6.106153846153846,199.1,20.21,5.192,0.472,0.0,0.0,1.0
https://doi.org/10.1002/anie.202316907,Mg0.1Cu,Cu,Mg,96.25,sphere,0.0,325.58237655789327,545.0,726.3572597056557,359.68358266310133,545.0,725.9433864530165,0.0,100.0,0.0,gasdiffusion electrode,KOH,1.0,14.0,-1.34,CH4,63.74,1.0,Flow cell,1000.0,0.0,0.5,40.0,0.08475944984553616,1.0,0.019963699108591068,0.2005404284227643,7.51858683,11.445998564977856,2e-07,0.0,-10.846796,11.445998564977856,0.0,2.03846677,22.399498167675635,0.0,0.0,-4.169303585,44.79899633535127,0.0,16.031300127999998,0.0,0.0,5.0,1.0,0.6361,0.0,0.0,0.0,199.1,20.21,5.192,0.472,0.0,0.0,1.0
https://doi.org/10.1002/anie.202316907,Mg0.1Cu,Cu,Mg,96.25,sphere,0.0,325.58237655789327,545.0,726.3572597056557,359.68358266310133,545.0,725.9433864530165,0.0,100.0,0.0,gasdiffusion electrode,KOH,1.0,14.0,-1.34,CO,2.61,1.0,Flow cell,1000.0,0.0,0.5,40.0,0.08475944984553616,1.0,0.019963699108591068,0.2005404284227643,7.51858683,11.445998564977856,2e-07,0.0,-10.846796,11.445998564977856,0.0,2.03846677,22.399498167675635,0.0,0.0,-4.169303585,44.79899633535127,0.0,27.99491462,1.0,0.0,2.0,0.0,-0.03751,-0.26,0.74,-6.106153846153846,199.1,20.21,5.192,0.472,0.0,0.0,1.0
https://doi.org/10.1002/anie.202316907,Mg0.1Cu,Cu,Mg,96.25,sphere,0.0,325.58237655789327,545.0,726.3572597056557,359.68358266310133,545.0,725.9433864530165,0.0,100.0,0.0,gasdiffusion electrode,KOH,1.0,14.0,-1.34,H2,17.3,1.0,Flow cell,1000.0,0.0,0.5,40.0,0.08475944984553616,1.0,0.019963699108591068,0.2005404284227643,7.51858683,11.445998564977856,2e-07,0.0,-10.846796,11.445998564977856,0.0,2.03846677,22.399498167675635,0.0,0.0,-4.169303585,44.79899633535127,0.0,2.015650064,0.0,0.0,2.0,0.0,0.246,0.0,0.0,0.0,199.1,20.21,5.192,0.472,0.0,0.0,1.0
https://doi.org/10.1002/anie.202316907,Mg0.1Cu,Cu,Mg,96.25,sphere,0.0,325.58237655789327,545.0,726.3572597056557,359.68358266310133,545.0,725.9433864530165,0.0,100.0,0.0,gasdiffusion electrode,KOH,1.0,14.0,-1.83,C2H4,5.45,1.0,Flow cell,1000.0,0.0,0.5,40.0,0.08475944984553616,1.0,0.019963699108591068,0.2005404284227643,7.51858683,11.445998564977856,2e-07,0.0,-10.846796,11.445998564977856,0.0,2.03846677,22.399498167675635,0.0,0.0,-4.169303585,44.79899633535127,0.0,28.031300127999998,0.0,0.0,6.0,0.0,0.8022,-0.26,0.74,-6.106153846153846,199.1,20.21,5.192,0.472,0.0,0.0,1.0
https://doi.org/10.1002/anie.202316907,Mg0.1Cu,Cu,Mg,96.25,sphere,0.0,325.58237655789327,545.0,726.3572597056557,359.68358266310133,545.0,725.9433864530165,0.0,100.0,0.0,gasdiffusion electrode,KOH,1.0,14.0,-1.83,CH4,28.2,1.0,Flow cell,1000.0,0.0,0.5,40.0,0.08475944984553616,1.0,0.019963699108591068,0.2005404284227643,7.51858683,11.445998564977856,2e-07,0.0,-10.846796,11.445998564977856,0.0,2.03846677,22.399498167675635,0.0,0.0,-4.169303585,44.79899633535127,0.0,16.031300127999998,0.0,0.0,5.0,1.0,0.6361,0.0,0.0,0.0,199.1,20.21,5.192,0.472,0.0,0.0,1.0
https://doi.org/10.1002/anie.202316907,Mg0.1Cu,Cu,Mg,96.25,sphere,0.0,325.58237655789327,545.0,726.3572597056557,359.68358266310133,545.0,725.9433864530165,0.0,100.0,0.0,gasdiffusion electrode,KOH,1.0,14.0,-1.83,H2,64.45,1.0,Flow cell,1000.0,0.0,0.5,40.0,0.08475944984553616,1.0,0.019963699108591068,0.2005404284227643,7.51858683,11.445998564977856,2e-07,0.0,-10.846796,11.445998564977856,0.0,2.03846677,22.399498167675635,0.0,0.0,-4.169303585,44.79899633535127,0.0,2.015650064,0.0,0.0,2.0,0.0,0.246,0.0,0.0,0.0,199.1,20.21,5.192,0.472,0.0,0.0,1.0
https://doi.org/10.1016/j.nanoen.2024.110176,S-2.0-Au@Cu2O,Cu2O,Au,82.46,octahedron,0.0,155.12,251.91,324.88,164.88,326.23,430.24,0.0,100.0,0.0,carbon paper electrode,KHCO3,1.0,8.32,-0.68,H2,28.49,0.3,Flow cell,600.0,0.0,2.0,20.0,0.006900704923220999,0.6366197723675813,0.0013224593034240001,0.015136849158485333,4.17791244,12.764484711878117,0.0,0.0,-5.02663022,76.5869082712687,0.512699999999999,5.84744474,18.14473805188449,0.0,0.0,-50.58496015,18.14473805188449,0.0,2.015650064,0.0,0.0,2.0,0.0,0.246,0.0,0.0,0.0,44.5,4.353,1.118,2.193,0.0,1.0,0.0
https://doi.org/10.1016/j.nanoen.2024.110176,S-2.0-Au@Cu2O,Cu2O,Au,82.46,octahedron,0.0,155.12,251.91,324.88,164.88,326.23,430.24,0.0,100.0,0.0,carbon paper electrode,KHCO3,1.0,8.32,-0.78,H2,24.92,0.3,Flow cell,600.0,0.0,2.0,20.0,0.006900704923220999,0.6366197723675813,0.0013224593034240001,0.015136849158485333,4.17791244,12.764484711878117,0.0,0.0,-5.02663022,76.5869082712687,0.512699999999999,5.84744474,18.14473805188449,0.0,0.0,-50.58496015,18.14473805188449,0.0,2.015650064,0.0,0.0,2.0,0.0,0.246,0.0,0.0,0.0,44.5,4.353,1.118,2.193,0.0,1.0,0.0
https://doi.org/10.1016/j.nanoen.2024.110176,S-2.0-Au@Cu2O,Cu2O,Au,82.46,octahedron,0.0,155.12,251.91,324.88,164.88,326.23,430.24,0.0,100.0,0.0,carbon paper electrode,KHCO3,1.0,8.32,-0.87,H2,20.25,0.3,Flow cell,600.0,0.0,2.0,20.0,0.006900704923220999,0.6366197723675813,0.0013224593034240001,0.015136849158485333,4.17791244,12.764484711878117,0.0,0.0,-5.02663022,76.5869082712687,0.512699999999999,5.84744474,18.14473805188449,0.0,0.0,-50.58496015,18.14473805188449,0.0,2.015650064,0.0,0.0,2.0,0.0,0.246,0.0,0.0,0.0,44.5,4.353,1.118,2.193,0.0,1.0,0.0
https://doi.org/10.1016/j.nanoen.2024.110176,S-2.0-Au@Cu2O,Cu2O,Au,82.46,octahedron,0.0,155.12,251.91,324.88,164.88,326.23,430.24,0.0,100.0,0.0,carbon paper electrode,KHCO3,1.0,8.32,-0.91,H2,18.27,0.3,Flow cell,600.0,0.0,2.0,20.0,0.006900704923220999,0.6366197723675813,0.0013224593034240001,0.015136849158485333,4.17791244,12.764484711878117,0.0,0.0,-5.02663022,76.5869082712687,0.512699999999999,5.84744474,18.14473805188449,0.0,0.0,-50.58496015,18.14473805188449,0.0,2.015650064,0.0,0.0,2.0,0.0,0.246,0.0,0.0,0.0,44.5,4.353,1.118,2.193,0.0,1.0,0.0
https://doi.org/10.1016/j.nanoen.2024.110176,S-2.0-Au@Cu2O,Cu2O,Au,82.46,octahedron,0.0,155.12,251.91,324.88,164.88,326.23,430.24,0.0,100.0,0.0,carbon paper electrode,KHCO3,1.0,8.32,-0.95,H2,15.77,0.3,Flow cell,600.0,0.0,2.0,20.0,0.006900704923220999,0.6366197723675813,0.0013224593034240001,0.015136849158485333,4.17791244,12.764484711878117,0.0,0.0,-5.02663022,76.5869082712687,0.512699999999999,5.84744474,18.14473805188449,0.0,0.0,-50.58496015,18.14473805188449,0.0,2.015650064,0.0,0.0,2.0,0.0,0.246,0.0,0.0,0.0,44.5,4.353,1.118,2.193,0.0,1.0,0.0
https://doi.org/10.1016/j.nanoen.2024.110176,S-2.0-Au@Cu2O,Cu2O,Au,82.46,octahedron,0.0,155.12,251.91,324.88,164.88,326.23,430.24,0.0,100.0,0.0,carbon paper electrode,KHCO3,1.0,8.32,-0.68,CO,31.12,0.3,Flow cell,600.0,0.0,2.0,20.0,0.006900704923220999,0.6366197723675813,0.0013224593034240001,0.015136849158485333,4.17791244,12.764484711878117,0.0,0.0,-5.02663022,76.5869082712687,0.512699999999999,5.84744474,18.14473805188449,0.0,0.0,-50.58496015,18.14473805188449,0.0,27.99491462,1.0,0.0,2.0,0.0,-0.03751,-0.26,0.74,-6.106153846153846,44.5,4.353,1.118,2.193,0.0,1.0,0.0
https://doi.org/10.1016/j.nanoen.2024.110176,S-2.0-Au@Cu2O,Cu2O,Au,82.46,octahedron,0.0,155.12,251.91,324.88,164.88,326.23,430.24,0.0,100.0,0.0,carbon paper electrode,KHCO3,1.0,8.32,-0.78,CO,19.93,0.3,Flow cell,600.0,0.0,2.0,20.0,0.006900704923220999,0.6366197723675813,0.0013224593034240001,0.015136849158485333,4.17791244,12.764484711878117,0.0,0.0,-5.02663022,76.5869082712687,0.512699999999999,5.84744474,18.14473805188449,0.0,0.0,-50.58496015,18.14473805188449,0.0,27.99491462,1.0,0.0,2.0,0.0,-0.03751,-0.26,0.74,-6.106153846153846,44.5,4.353,1.118,2.193,0.0,1.0,0.0
https://doi.org/10.1016/j.nanoen.2024.110176,S-2.0-Au@Cu2O,Cu2O,Au,82.46,octahedron,0.0,155.12,251.91,324.88,164.88,326.23,430.24,0.0,100.0,0.0,carbon paper electrode,KHCO3,1.0,8.32,-0.87,CO,16.23,0.3,Flow cell,600.0,0.0,2.0,20.0,0.006900704923220999,0.6366197723675813,0.0013224593034240001,0.015136849158485333,4.17791244,12.764484711878117,0.0,0.0,-5.02663022,76.5869082712687,0.512699999999999,5.84744474,18.14473805188449,0.0,0.0,-50.58496015,18.14473805188449,0.0,27.99491462,1.0,0.0,2.0,0.0,-0.03751,-0.26,0.74,-6.106153846153846,44.5,4.353,1.118,2.193,0.0,1.0,0.0
https://doi.org/10.1016/j.nanoen.2024.110176,S-2.0-Au@Cu2O,Cu2O,Au,82.46,octahedron,0.0,155.12,251.91,324.88,164.88,326.23,430.24,0.0,100.0,0.0,carbon paper electrode,KHCO3,1.0,8.32,-0.91,CO,12.0,0.3,Flow cell,600.0,0.0,2.0,20.0,0.006900704923220999,0.6366197723675813,0.0013224593034240001,0.015136849158485333,4.17791244,12.764484711878117,0.0,0.0,-5.02663022,76.5869082712687,0.512699999999999,5.84744474,18.14473805188449,0.0,0.0,-50.58496015,18.14473805188449,0.0,27.99491462,1.0,0.0,2.0,0.0,-0.03751,-0.26,0.74,-6.106153846153846,44.5,4.353,1.118,2.193,0.0,1.0,0.0
https://doi.org/10.1016/j.nanoen.2024.110176,S-2.0-Au@Cu2O,Cu2O,Au,82.46,octahedron,0.0,155.12,251.91,324.88,164.88,326.23,430.24,0.0,100.0,0.0,carbon paper electrode,KHCO3,1.0,8.32,-0.95,CO,9.64,0.3,Flow cell,600.0,0.0,2.0,20.0,0.006900704923220999,0.6366197723675813,0.0013224593034240001,0.015136849158485333,4.17791244,12.764484711878117,0.0,0.0,-5.02663022,76.5869082712687,0.512699999999999,5.84744474,18.14473805188449,0.0,0.0,-50.58496015,18.14473805188449,0.0,27.99491462,1.0,0.0,2.0,0.0,-0.03751,-0.26,0.74,-6.106153846153846,44.5,4.353,1.118,2.193,0.0,1.0,0.0
https://doi.org/10.1016/j.nanoen.2024.110176,S-2.0-Au@Cu2O,Cu2O,Au,82.46,octahedron,0.0,155.12,251.91,324.88,164.88,326.23,430.24,0.0,100.0,0.0,carbon paper electrode,KHCO3,1.0,8.32,-0.87,CH3OH,1.0,0.3,Flow cell,600.0,0.0,2.0,20.0,0.006900704923220999,0.6366197723675813,0.0013224593034240001,0.015136849158485333,4.17791244,12.764484711878117,0.0,0.0,-5.02663022,76.5869082712687,0.512699999999999,5.84744474,18.14473805188449,0.0,0.0,-50.58496015,18.14473805188449,0.0,32.026214748,1.0,1.0,6.0,1.0,-0.3915,-0.04,0.9600000000000016,-27.040000000000028,44.5,4.353,1.118,2.193,0.0,1.0,0.0
https://doi.org/10.1016/j.nanoen.2024.110176,S-2.0-Au@Cu2O,Cu2O,Au,82.46,octahedron,0.0,155.12,251.91,324.88,164.88,326.23,430.24,0.0,100.0,0.0,carbon paper electrode,KHCO3,1.0,8.32,-0.91,CH3OH,1.17,0.3,Flow cell,600.0,0.0,2.0,20.0,0.006900704923220999,0.6366197723675813,0.0013224593034240001,0.015136849158485333,4.17791244,12.764484711878117,0.0,0.0,-5.02663022,76.5869082712687,0.512699999999999,5.84744474,18.14473805188449,0.0,0.0,-50.58496015,18.14473805188449,0.0,32.026214748,1.0,1.0,6.0,1.0,-0.3915,-0.04,0.9600000000000016,-27.040000000000028,44.5,4.353,1.118,2.193,0.0,1.0,0.0
https://doi.org/10.1016/j.nanoen.2024.110176,S-2.0-Au@Cu2O,Cu2O,Au,82.46,octahedron,0.0,155.12,251.91,324.88,164.88,326.23,430.24,0.0,100.0,0.0,carbon paper electrode,KHCO3,1.0,8.32,-0.95,CH3OH,0.94,0.3,Flow cell,600.0,0.0,2.0,20.0,0.006900704923220999,0.6366197723675813,0.0013224593034240001,0.015136849158485333,4.17791244,12.764484711878117,0.0,0.0,-5.02663022,76.5869082712687,0.512699999999999,5.84744474,18.14473805188449,0.0,0.0,-50.58496015,18.14473805188449,0.0,32.026214748,1.0,1.0,6.0,1.0,-0.3915,-0.04,0.9600000000000016,-27.040000000000028,44.5,4.353,1.118,2.193,0.0,1.0,0.0
https://doi.org/10.1016/j.nanoen.2024.110176,S-2.0-Au@Cu2O,Cu2O,Au,82.46,octahedron,0.0,155.12,251.91,324.88,164.88,326.23,430.24,0.0,100.0,0.0,carbon paper electrode,KHCO3,1.0,8.32,-0.68,HCOOH,18.97,0.3,Flow cell,600.0,0.0,2.0,20.0,0.006900704923220999,0.6366197723675813,0.0013224593034240001,0.015136849158485333,4.17791244,12.764484711878117,0.0,0.0,-5.02663022,76.5869082712687,0.512699999999999,5.84744474,18.14473805188449,0.0,0.0,-50.58496015,18.14473805188449,0.0,46.005479304,2.0,1.0,5.0,0.0,-0.29919999999999997,-0.53,1.4699999999999982,1.4700000000000009,44.5,4.353,1.118,2.193,0.0,1.0,0.0
https://doi.org/10.1016/j.nanoen.2024.110176,S-2.0-Au@Cu2O,Cu2O,Au,82.46,octahedron,0.0,155.12,251.91,324.88,164.88,326.23,430.24,0.0,100.0,0.0,carbon paper electrode,KHCO3,1.0,8.32,-0.78,HCOOH,11.69,0.3,Flow cell,600.0,0.0,2.0,20.0,0.006900704923220999,0.6366197723675813,0.0013224593034240001,0.015136849158485333,4.17791244,12.764484711878117,0.0,0.0,-5.02663022,76.5869082712687,0.512699999999999,5.84744474,18.14473805188449,0.0,0.0,-50.58496015,18.14473805188449,0.0,46.005479304,2.0,1.0,5.0,0.0,-0.29919999999999997,-0.53,1.4699999999999982,1.4700000000000009,44.5,4.353,1.118,2.193,0.0,1.0,0.0
https://doi.org/10.1016/j.nanoen.2024.110176,S-2.0-Au@Cu2O,Cu2O,Au,82.46,octahedron,0.0,155.12,251.91,324.88,164.88,326.23,430.24,0.0,100.0,0.0,carbon paper electrode,KHCO3,1.0,8.32,-0.87,HCOOH,6.16,0.3,Flow cell,600.0,0.0,2.0,20.0,0.006900704923220999,0.6366197723675813,0.0013224593034240001,0.015136849158485333,4.17791244,12.764484711878117,0.0,0.0,-5.02663022,76.5869082712687,0.512699999999999,5.84744474,18.14473805188449,0.0,0.0,-50.58496015,18.14473805188449,0.0,46.005479304,2.0,1.0,5.0,0.0,-0.29919999999999997,-0.53,1.4699999999999982,1.4700000000000009,44.5,4.353,1.118,2.193,0.0,1.0,0.0
https://doi.org/10.1016/j.nanoen.2024.110176,S-2.0-Au@Cu2O,Cu2O,Au,82.46,octahedron,0.0,155.12,251.91,324.88,164.88,326.23,430.24,0.0,100.0,0.0,carbon paper electrode,KHCO3,1.0,8.32,-0.91,HCOOH,3.63,0.3,Flow cell,600.0,0.0,2.0,20.0,0.006900704923220999,0.6366197723675813,0.0013224593034240001,0.015136849158485333,4.17791244,12.764484711878117,0.0,0.0,-5.02663022,76.5869082712687,0.512699999999999,5.84744474,18.14473805188449,0.0,0.0,-50.58496015,18.14473805188449,0.0,46.005479304,2.0,1.0,5.0,0.0,-0.29919999999999997,-0.53,1.4699999999999982,1.4700000000000009,44.5,4.353,1.118,2.193,0.0,1.0,0.0
https://doi.org/10.1016/j.nanoen.2024.110176,S-2.0-Au@Cu2O,Cu2O,Au,82.46,octahedron,0.0,155.12,251.91,324.88,164.88,326.23,430.24,0.0,100.0,0.0,carbon paper electrode,KHCO3,1.0,8.32,-0.95,HCOOH,2.53,0.3,Flow cell,600.0,0.0,2.0,20.0,0.006900704923220999,0.6366197723675813,0.0013224593034240001,0.015136849158485333,4.17791244,12.764484711878117,0.0,0.0,-5.02663022,76.5869082712687,0.512699999999999,5.84744474,18.14473805188449,0.0,0.0,-50.58496015,18.14473805188449,0.0,46.005479304,2.0,1.0,5.0,0.0,-0.29919999999999997,-0.53,1.4699999999999982,1.4700000000000009,44.5,4.353,1.118,2.193,0.0,1.0,0.0
https://doi.org/10.1016/j.nanoen.2024.110176,S-2.0-Au@Cu2O,Cu2O,Au,82.46,octahedron,0.0,155.12,251.91,324.88,164.88,326.23,430.24,0.0,100.0,0.0,carbon paper electrode,KHCO3,1.0,8.32,-0.68,C2H4,3.38,0.3,Flow cell,600.0,0.0,2.0,20.0,0.006900704923220999,0.6366197723675813,0.0013224593034240001,0.015136849158485333,4.17791244,12.764484711878117,0.0,0.0,-5.02663022,76.5869082712687,0.512699999999999,5.84744474,18.14473805188449,0.0,0.0,-50.58496015,18.14473805188449,0.0,28.031300127999998,0.0,0.0,6.0,0.0,0.8022,-0.26,0.74,-6.106153846153846,44.5,4.353,1.118,2.193,0.0,1.0,0.0
https://doi.org/10.1016/j.nanoen.2024.110176,S-2.0-Au@Cu2O,Cu2O,Au,82.46,octahedron,0.0,155.12,251.91,324.88,164.88,326.23,430.24,0.0,100.0,0.0,carbon paper electrode,KHCO3,1.0,8.32,-0.78,C2H4,15.94,0.3,Flow cell,600.0,0.0,2.0,20.0,0.006900704923220999,0.6366197723675813,0.0013224593034240001,0.015136849158485333,4.17791244,12.764484711878117,0.0,0.0,-5.02663022,76.5869082712687,0.512699999999999,5.84744474,18.14473805188449,0.0,0.0,-50.58496015,18.14473805188449,0.0,28.031300127999998,0.0,0.0,6.0,0.0,0.8022,-0.26,0.74,-6.106153846153846,44.5,4.353,1.118,2.193,0.0,1.0,0.0
https://doi.org/10.1016/j.nanoen.2024.110176,S-2.0-Au@Cu2O,Cu2O,Au,82.46,octahedron,0.0,155.12,251.91,324.88,164.88,326.23,430.24,0.0,100.0,0.0,carbon paper electrode,KHCO3,1.0,8.32,-0.87,C2H4,24.85,0.3,Flow cell,600.0,0.0,2.0,20.0,0.006900704923220999,0.6366197723675813,0.0013224593034240001,0.015136849158485333,4.17791244,12.764484711878117,0.0,0.0,-5.02663022,76.5869082712687,0.512699999999999,5.84744474,18.14473805188449,0.0,0.0,-50.58496015,18.14473805188449,0.0,28.031300127999998,0.0,0.0,6.0,0.0,0.8022,-0.26,0.74,-6.106153846153846,44.5,4.353,1.118,2.193,0.0,1.0,0.0
https://doi.org/10.1016/j.nanoen.2024.110176,S-2.0-Au@Cu2O,Cu2O,Au,82.46,octahedron,0.0,155.12,251.91,324.88,164.88,326.23,430.24,0.0,100.0,0.0,carbon paper electrode,KHCO3,1.0,8.32,-0.91,C2H4,30.22,0.3,Flow cell,600.0,0.0,2.0,20.0,0.006900704923220999,0.6366197723675813,0.0013224593034240001,0.015136849158485333,4.17791244,12.764484711878117,0.0,0.0,-5.02663022,76.5869082712687,0.512699999999999,5.84744474,18.14473805188449,0.0,0.0,-50.58496015,18.14473805188449,0.0,28.031300127999998,0.0,0.0,6.0,0.0,0.8022,-0.26,0.74,-6.106153846153846,44.5,4.353,1.118,2.193,0.0,1.0,0.0
https://doi.org/10.1016/j.nanoen.2024.110176,S-2.0-Au@Cu2O,Cu2O,Au,82.46,octahedron,0.0,155.12,251.91,324.88,164.88,326.23,430.24,0.0,100.0,0.0,carbon paper electrode,KHCO3,1.0,8.32,-0.95,C2H4,33.72,0.3,Flow cell,600.0,0.0,2.0,20.0,0.006900704923220999,0.6366197723675813,0.0013224593034240001,0.015136849158485333,4.17791244,12.764484711878117,0.0,0.0,-5.02663022,76.5869082712687,0.512699999999999,5.84744474,18.14473805188449,0.0,0.0,-50.58496015,18.14473805188449,0.0,28.031300127999998,0.0,0.0,6.0,0.0,0.8022,-0.26,0.74,-6.106153846153846,44.5,4.353,1.118,2.193,0.0,1.0,0.0
https://doi.org/10.1016/j.nanoen.2024.110176,S-2.0-Au@Cu2O,Cu2O,Au,82.46,octahedron,0.0,155.12,251.91,324.88,164.88,326.23,430.24,0.0,100.0,0.0,carbon paper electrode,KHCO3,1.0,8.32,-0.68,C2H5OH,2.78,0.3,Flow cell,600.0,0.0,2.0,20.0,0.006900704923220999,0.6366197723675813,0.0013224593034240001,0.015136849158485333,4.17791244,12.764484711878117,0.0,0.0,-5.02663022,76.5869082712687,0.512699999999999,5.84744474,18.14473805188449,0.0,0.0,-50.58496015,18.14473805188449,0.0,46.041864812,1.0,1.0,9.0,1.0,-0.0014000000000000123,-0.04,1.96,1.9600000000000033,44.5,4.353,1.118,2.193,0.0,1.0,0.0
https://doi.org/10.1016/j.nanoen.2024.110176,S-2.0-Au@Cu2O,Cu2O,Au,82.46,octahedron,0.0,155.12,251.91,324.88,164.88,326.23,430.24,0.0,100.0,0.0,carbon paper electrode,KHCO3,1.0,8.32,-0.78,C2H5OH,5.81,0.3,Flow cell,600.0,0.0,2.0,20.0,0.006900704923220999,0.6366197723675813,0.0013224593034240001,0.015136849158485333,4.17791244,12.764484711878117,0.0,0.0,-5.02663022,76.5869082712687,0.512699999999999,5.84744474,18.14473805188449,0.0,0.0,-50.58496015,18.14473805188449,0.0,46.041864812,1.0,1.0,9.0,1.0,-0.0014000000000000123,-0.04,1.96,1.9600000000000033,44.5,4.353,1.118,2.193,0.0,1.0,0.0
https://doi.org/10.1016/j.nanoen.2024.110176,S-2.0-Au@Cu2O,Cu2O,Au,82.46,octahedron,0.0,155.12,251.91,324.88,164.88,326.23,430.24,0.0,100.0,0.0,carbon paper electrode,KHCO3,1.0,8.32,-0.87,C2H5OH,10.2,0.3,Flow cell,600.0,0.0,2.0,20.0,0.006900704923220999,0.6366197723675813,0.0013224593034240001,0.015136849158485333,4.17791244,12.764484711878117,0.0,0.0,-5.02663022,76.5869082712687,0.512699999999999,5.84744474,18.14473805188449,0.0,0.0,-50.58496015,18.14473805188449,0.0,46.041864812,1.0,1.0,9.0,1.0,-0.0014000000000000123,-0.04,1.96,1.9600000000000033,44.5,4.353,1.118,2.193,0.0,1.0,0.0
https://doi.org/10.1016/j.nanoen.2024.110176,S-2.0-Au@Cu2O,Cu2O,Au,82.46,octahedron,0.0,155.12,251.91,324.88,164.88,326.23,430.24,0.0,100.0,0.0,carbon paper electrode,KHCO3,1.0,8.32,-0.91,C2H5OH,14.78,0.3,Flow cell,600.0,0.0,2.0,20.0,0.006900704923220999,0.6366197723675813,0.0013224593034240001,0.015136849158485333,4.17791244,12.764484711878117,0.0,0.0,-5.02663022,76.5869082712687,0.512699999999999,5.84744474,18.14473805188449,0.0,0.0,-50.58496015,18.14473805188449,0.0,46.041864812,1.0,1.0,9.0,1.0,-0.0014000000000000123,-0.04,1.96,1.9600000000000033,44.5,4.353,1.118,2.193,0.0,1.0,0.0
https://doi.org/10.1016/j.nanoen.2024.110176,S-2.0-Au@Cu2O,Cu2O,Au,82.46,octahedron,0.0,155.12,251.91,324.88,164.88,326.23,430.24,0.0,100.0,0.0,carbon paper electrode,KHCO3,1.0,8.32,-0.95,C2H5OH,16.61,0.3,Flow cell,600.0,0.0,2.0,20.0,0.006900704923220999,0.6366197723675813,0.0013224593034240001,0.015136849158485333,4.17791244,12.764484711878117,0.0,0.0,-5.02663022,76.5869082712687,0.512699999999999,5.84744474,18.14473805188449,0.0,0.0,-50.58496015,18.14473805188449,0.0,46.041864812,1.0,1.0,9.0,1.0,-0.0014000000000000123,-0.04,1.96,1.9600000000000033,44.5,4.353,1.118,2.193,0.0,1.0,0.0
https://doi.org/10.1016/j.nanoen.2024.110176,S-2.0-Au@Cu2O,Cu2O,Au,82.46,octahedron,0.0,155.12,251.91,324.88,164.88,326.23,430.24,0.0,100.0,0.0,carbon paper electrode,KHCO3,1.0,8.32,-0.68,C3H7OH,1.81,0.3,Flow cell,600.0,0.0,2.0,20.0,0.006900704923220999,0.6366197723675813,0.0013224593034240001,0.015136849158485333,4.17791244,12.764484711878117,0.0,0.0,-5.02663022,76.5869082712687,0.512699999999999,5.84744474,18.14473805188449,0.0,0.0,-50.58496015,18.14473805188449,0.0,60.057514876,1.0,1.0,12.0,1.0,0.38710000000000006,-0.04,1.297837837837838,1128.9599999999998,44.5,4.353,1.118,2.193,0.0,1.0,0.0
https://doi.org/10.1016/j.nanoen.2024.110176,S-2.0-Au@Cu2O,Cu2O,Au,82.46,octahedron,0.0,155.12,251.91,324.88,164.88,326.23,430.24,0.0,100.0,0.0,carbon paper electrode,KHCO3,1.0,8.32,-0.78,C3H7OH,4.95,0.3,Flow cell,600.0,0.0,2.0,20.0,0.006900704923220999,0.6366197723675813,0.0013224593034240001,0.015136849158485333,4.17791244,12.764484711878117,0.0,0.0,-5.02663022,76.5869082712687,0.512699999999999,5.84744474,18.14473805188449,0.0,0.0,-50.58496015,18.14473805188449,0.0,60.057514876,1.0,1.0,12.0,1.0,0.38710000000000006,-0.04,1.297837837837838,1128.9599999999998,44.5,4.353,1.118,2.193,0.0,1.0,0.0
https://doi.org/10.1016/j.nanoen.2024.110176,S-2.0-Au@Cu2O,Cu2O,Au,82.46,octahedron,0.0,155.12,251.91,324.88,164.88,326.23,430.24,0.0,100.0,0.0,carbon paper electrode,KHCO3,1.0,8.32,-0.87,C3H7OH,7.09,0.3,Flow cell,600.0,0.0,2.0,20.0,0.006900704923220999,0.6366197723675813,0.0013224593034240001,0.015136849158485333,4.17791244,12.764484711878117,0.0,0.0,-5.02663022,76.5869082712687,0.512699999999999,5.84744474,18.14473805188449,0.0,0.0,-50.58496015,18.14473805188449,0.0,60.057514876,1.0,1.0,12.0,1.0,0.38710000000000006,-0.04,1.297837837837838,1128.9599999999998,44.5,4.353,1.118,2.193,0.0,1.0,0.0
https://doi.org/10.1016/j.nanoen.2024.110176,S-2.0-Au@Cu2O,Cu2O,Au,82.46,octahedron,0.0,155.12,251.91,324.88,164.88,326.23,430.24,0.0,100.0,0.0,carbon paper electrode,KHCO3,1.0,8.32,-0.91,C3H7OH,7.87,0.3,Flow cell,600.0,0.0,2.0,20.0,0.006900704923220999,0.6366197723675813,0.0013224593034240001,0.015136849158485333,4.17791244,12.764484711878117,0.0,0.0,-5.02663022,76.5869082712687,0.512699999999999,5.84744474,18.14473805188449,0.0,0.0,-50.58496015,18.14473805188449,0.0,60.057514876,1.0,1.0,12.0,1.0,0.38710000000000006,-0.04,1.297837837837838,1128.9599999999998,44.5,4.353,1.118,2.193,0.0,1.0,0.0
https://doi.org/10.1016/j.nanoen.2024.110176,S-2.0-Au@Cu2O,Cu2O,Au,82.46,octahedron,0.0,155.12,251.91,324.88,164.88,326.23,430.24,0.0,100.0,0.0,carbon paper electrode,KHCO3,1.0,8.32,-0.95,C3H7OH,6.12,0.3,Flow cell,600.0,0.0,2.0,20.0,0.006900704923220999,0.6366197723675813,0.0013224593034240001,0.015136849158485333,4.17791244,12.764484711878117,0.0,0.0,-5.02663022,76.5869082712687,0.512699999999999,5.84744474,18.14473805188449,0.0,0.0,-50.58496015,18.14473805188449,0.0,60.057514876,1.0,1.0,12.0,1.0,0.38710000000000006,-0.04,1.297837837837838,1128.9599999999998,44.5,4.353,1.118,2.193,0.0,1.0,0.0
https://doi.org/10.1016/j.nanoen.2024.110176,S-0.5-Au@Cu2O,Cu2O,Au,94.8,octahedron,0.0,155.12,251.91,324.88,164.88,326.23,430.24,0.0,100.0,0.0,carbon paper electrode,KHCO3,1.0,8.32,-0.69,H2,43.36,0.3,Flow cell,600.0,0.0,2.0,20.0,0.006900704923220999,0.6366197723675813,0.0013224593034240001,0.015136849158485333,4.17791244,12.764484711878117,0.0,0.0,-5.02663022,76.5869082712687,0.512699999999999,5.84744474,18.14473805188449,0.0,0.0,-50.58496015,18.14473805188449,0.0,2.015650064,0.0,0.0,2.0,0.0,0.246,0.0,0.0,0.0,44.5,4.353,1.118,2.193,0.0,1.0,0.0
https://doi.org/10.1016/j.nanoen.2024.110176,S-0.5-Au@Cu2O,Cu2O,Au,94.8,octahedron,0.0,155.12,251.91,324.88,164.88,326.23,430.24,0.0,100.0,0.0,carbon paper electrode,KHCO3,1.0,8.32,-0.8,H2,28.37,0.3,Flow cell,600.0,0.0,2.0,20.0,0.006900704923220999,0.6366197723675813,0.0013224593034240001,0.015136849158485333,4.17791244,12.764484711878117,0.0,0.0,-5.02663022,76.5869082712687,0.512699999999999,5.84744474,18.14473805188449,0.0,0.0,-50.58496015,18.14473805188449,0.0,2.015650064,0.0,0.0,2.0,0.0,0.246,0.0,0.0,0.0,44.5,4.353,1.118,2.193,0.0,1.0,0.0
https://doi.org/10.1016/j.nanoen.2024.110176,S-0.5-Au@Cu2O,Cu2O,Au,94.8,octahedron,0.0,155.12,251.91,324.88,164.88,326.23,430.24,0.0,100.0,0.0,carbon paper electrode,KHCO3,1.0,8.32,-0.88,H2,18.63,0.3,Flow cell,600.0,0.0,2.0,20.0,0.006900704923220999,0.6366197723675813,0.0013224593034240001,0.015136849158485333,4.17791244,12.764484711878117,0.0,0.0,-5.02663022,76.5869082712687,0.512699999999999,5.84744474,18.14473805188449,0.0,0.0,-50.58496015,18.14473805188449,0.0,2.015650064,0.0,0.0,2.0,0.0,0.246,0.0,0.0,0.0,44.5,4.353,1.118,2.193,0.0,1.0,0.0
https://doi.org/10.1016/j.nanoen.2024.110176,S-0.5-Au@Cu2O,Cu2O,Au,94.8,octahedron,0.0,155.12,251.91,324.88,164.88,326.23,430.24,0.0,100.0,0.0,carbon paper electrode,KHCO3,1.0,8.32,-0.92,H2,14.65,0.3,Flow cell,600.0,0.0,2.0,20.0,0.006900704923220999,0.6366197723675813,0.0013224593034240001,0.015136849158485333,4.17791244,12.764484711878117,0.0,0.0,-5.02663022,76.5869082712687,0.512699999999999,5.84744474,18.14473805188449,0.0,0.0,-50.58496015,18.14473805188449,0.0,2.015650064,0.0,0.0,2.0,0.0,0.246,0.0,0.0,0.0,44.5,4.353,1.118,2.193,0.0,1.0,0.0
https://doi.org/10.1016/j.nanoen.2024.110176,S-0.5-Au@Cu2O,Cu2O,Au,94.8,octahedron,0.0,155.12,251.91,324.88,164.88,326.23,430.24,0.0,100.0,0.0,carbon paper electrode,KHCO3,1.0,8.32,-0.69,CO,18.89,0.3,Flow cell,600.0,0.0,2.0,20.0,0.006900704923220999,0.6366197723675813,0.0013224593034240001,0.015136849158485333,4.17791244,12.764484711878117,0.0,0.0,-5.02663022,76.5869082712687,0.512699999999999,5.84744474,18.14473805188449,0.0,0.0,-50.58496015,18.14473805188449,0.0,27.99491462,1.0,0.0,2.0,0.0,-0.03751,-0.26,0.74,-6.106153846153846,44.5,4.353,1.118,2.193,0.0,1.0,0.0
https://doi.org/10.1016/j.nanoen.2024.110176,S-0.5-Au@Cu2O,Cu2O,Au,94.8,octahedron,0.0,155.12,251.91,324.88,164.88,326.23,430.24,0.0,100.0,0.0,carbon paper electrode,KHCO3,1.0,8.32,-0.8,CO,15.65,0.3,Flow cell,600.0,0.0,2.0,20.0,0.006900704923220999,0.6366197723675813,0.0013224593034240001,0.015136849158485333,4.17791244,12.764484711878117,0.0,0.0,-5.02663022,76.5869082712687,0.512699999999999,5.84744474,18.14473805188449,0.0,0.0,-50.58496015,18.14473805188449,0.0,27.99491462,1.0,0.0,2.0,0.0,-0.03751,-0.26,0.74,-6.106153846153846,44.5,4.353,1.118,2.193,0.0,1.0,0.0
