Repository: vovamirosh/-CO2RR-Beyond-Green-AI

File: Datasets/prepr.csv (part 47 of 50)
DOI,Article name,Compound_1,Compound_2,"Cat./Support ratio, % (at)",Morphology (TEM/SEM),"Pore size, nm",width min (nm),width aver (nm),width max (nm),length min (nm),length aver (nm),length max (nm),"Cu, % (at.)","Cu+, % (at.)","Cu(2+), % (at.)",Base,electrolyte,"conc, M",pH,RHE vs V,Product,"FE, %","Time, h",Type of reactor,"Loading, μg/cm2","Add_carbon, %","Surface area of electrode, cm2","Flow rate CO2, ml/min","Av_volume, mkm^3",Ratio_sphere_volume,"Min_volume, mkm^3","Max_volume, mkm^3",1_efermi,1_density_atomic,1_total_magnetization_normalized_formula_units,1_energy_above_hull,1_energy_per_atom,1_volume,1_band_gap,2_efermi,2_density_atomic,2_total_magnetization_normalized_formula_units,2_energy_above_hull,2_energy_per_atom,2_volume,2_band_gap,Product_exactmw,Product_lipinskiHBA,Product_lipinskiHBD,Product_NumAtoms,Product_FractionCSP3,Product_CrippenClogP,Product_hallKierAlpha,Product_kappa2,Product_kappa3,anion_molar_conductance,anion_mobility,anion_diffusion_coefficient,anion_hydr_R_of_ion,Type of reactor_H-cell,Base_carbon paper electrode,Base_gasdiffusion electrode
https://doi.org/10.1016/j.nanoen.2024.110176,S-0.5-Au@Cu2O,Cu2O,Au,94.8,octahedron,0.0,155.12,251.91,324.88,164.88,326.23,430.24,0.0,100.0,0.0,carbon paper electrode,KHCO3,1.0,8.32,-0.88,CO,9.61,0.3,Flow cell,600.0,0.0,2.0,20.0,0.006900704923220999,0.6366197723675813,0.0013224593034240001,0.015136849158485333,4.17791244,12.764484711878117,0.0,0.0,-5.02663022,76.5869082712687,0.512699999999999,5.84744474,18.14473805188449,0.0,0.0,-50.58496015,18.14473805188449,0.0,27.99491462,1.0,0.0,2.0,0.0,-0.03751,-0.26,0.74,-6.106153846153846,44.5,4.353,1.118,2.193,0.0,1.0,0.0
https://doi.org/10.1016/j.nanoen.2024.110176,S-0.5-Au@Cu2O,Cu2O,Au,94.8,octahedron,0.0,155.12,251.91,324.88,164.88,326.23,430.24,0.0,100.0,0.0,carbon paper electrode,KHCO3,1.0,8.32,-0.92,CO,6.01,0.3,Flow cell,600.0,0.0,2.0,20.0,0.006900704923220999,0.6366197723675813,0.0013224593034240001,0.015136849158485333,4.17791244,12.764484711878117,0.0,0.0,-5.02663022,76.5869082712687,0.512699999999999,5.84744474,18.14473805188449,0.0,0.0,-50.58496015,18.14473805188449,0.0,27.99491462,1.0,0.0,2.0,0.0,-0.03751,-0.26,0.74,-6.106153846153846,44.5,4.353,1.118,2.193,0.0,1.0,0.0
https://doi.org/10.1016/j.nanoen.2024.110176,S-0.5-Au@Cu2O,Cu2O,Au,94.8,octahedron,0.0,155.12,251.91,324.88,164.88,326.23,430.24,0.0,100.0,0.0,carbon paper electrode,KHCO3,1.0,8.32,-0.69,HCOOH,23.2,0.3,Flow cell,600.0,0.0,2.0,20.0,0.006900704923220999,0.6366197723675813,0.0013224593034240001,0.015136849158485333,4.17791244,12.764484711878117,0.0,0.0,-5.02663022,76.5869082712687,0.512699999999999,5.84744474,18.14473805188449,0.0,0.0,-50.58496015,18.14473805188449,0.0,46.005479304,2.0,1.0,5.0,0.0,-0.29919999999999997,-0.53,1.4699999999999982,1.4700000000000009,44.5,4.353,1.118,2.193,0.0,1.0,0.0
https://doi.org/10.1016/j.nanoen.2024.110176,S-0.5-Au@Cu2O,Cu2O,Au,94.8,octahedron,0.0,155.12,251.91,324.88,164.88,326.23,430.24,0.0,100.0,0.0,carbon paper electrode,KHCO3,1.0,8.32,-0.8,HCOOH,14.99,0.3,Flow cell,600.0,0.0,2.0,20.0,0.006900704923220999,0.6366197723675813,0.0013224593034240001,0.015136849158485333,4.17791244,12.764484711878117,0.0,0.0,-5.02663022,76.5869082712687,0.512699999999999,5.84744474,18.14473805188449,0.0,0.0,-50.58496015,18.14473805188449,0.0,46.005479304,2.0,1.0,5.0,0.0,-0.29919999999999997,-0.53,1.4699999999999982,1.4700000000000009,44.5,4.353,1.118,2.193,0.0,1.0,0.0
https://doi.org/10.1016/j.nanoen.2024.110176,S-0.5-Au@Cu2O,Cu2O,Au,94.8,octahedron,0.0,155.12,251.91,324.88,164.88,326.23,430.24,0.0,100.0,0.0,carbon paper electrode,KHCO3,1.0,8.32,-0.88,HCOOH,7.21,0.3,Flow cell,600.0,0.0,2.0,20.0,0.006900704923220999,0.6366197723675813,0.0013224593034240001,0.015136849158485333,4.17791244,12.764484711878117,0.0,0.0,-5.02663022,76.5869082712687,0.512699999999999,5.84744474,18.14473805188449,0.0,0.0,-50.58496015,18.14473805188449,0.0,46.005479304,2.0,1.0,5.0,0.0,-0.29919999999999997,-0.53,1.4699999999999982,1.4700000000000009,44.5,4.353,1.118,2.193,0.0,1.0,0.0
https://doi.org/10.1016/j.nanoen.2024.110176,S-0.5-Au@Cu2O,Cu2O,Au,94.8,octahedron,0.0,155.12,251.91,324.88,164.88,326.23,430.24,0.0,100.0,0.0,carbon paper electrode,KHCO3,1.0,8.32,-0.92,HCOOH,3.68,0.3,Flow cell,600.0,0.0,2.0,20.0,0.006900704923220999,0.6366197723675813,0.0013224593034240001,0.015136849158485333,4.17791244,12.764484711878117,0.0,0.0,-5.02663022,76.5869082712687,0.512699999999999,5.84744474,18.14473805188449,0.0,0.0,-50.58496015,18.14473805188449,0.0,46.005479304,2.0,1.0,5.0,0.0,-0.29919999999999997,-0.53,1.4699999999999982,1.4700000000000009,44.5,4.353,1.118,2.193,0.0,1.0,0.0
https://doi.org/10.1016/j.nanoen.2024.110176,S-0.5-Au@Cu2O,Cu2O,Au,94.8,octahedron,0.0,155.12,251.91,324.88,164.88,326.23,430.24,0.0,100.0,0.0,carbon paper electrode,KHCO3,1.0,8.32,-0.69,C2H4,4.75,0.3,Flow cell,600.0,0.0,2.0,20.0,0.006900704923220999,0.6366197723675813,0.0013224593034240001,0.015136849158485333,4.17791244,12.764484711878117,0.0,0.0,-5.02663022,76.5869082712687,0.512699999999999,5.84744474,18.14473805188449,0.0,0.0,-50.58496015,18.14473805188449,0.0,28.031300127999998,0.0,0.0,6.0,0.0,0.8022,-0.26,0.74,-6.106153846153846,44.5,4.353,1.118,2.193,0.0,1.0,0.0
https://doi.org/10.1016/j.nanoen.2024.110176,S-0.5-Au@Cu2O,Cu2O,Au,94.8,octahedron,0.0,155.12,251.91,324.88,164.88,326.23,430.24,0.0,100.0,0.0,carbon paper electrode,KHCO3,1.0,8.32,-0.8,C2H4,18.74,0.3,Flow cell,600.0,0.0,2.0,20.0,0.006900704923220999,0.6366197723675813,0.0013224593034240001,0.015136849158485333,4.17791244,12.764484711878117,0.0,0.0,-5.02663022,76.5869082712687,0.512699999999999,5.84744474,18.14473805188449,0.0,0.0,-50.58496015,18.14473805188449,0.0,28.031300127999998,0.0,0.0,6.0,0.0,0.8022,-0.26,0.74,-6.106153846153846,44.5,4.353,1.118,2.193,0.0,1.0,0.0
https://doi.org/10.1016/j.nanoen.2024.110176,S-0.5-Au@Cu2O,Cu2O,Au,94.8,octahedron,0.0,155.12,251.91,324.88,164.88,326.23,430.24,0.0,100.0,0.0,carbon paper electrode,KHCO3,1.0,8.32,-0.88,C2H4,32.99,0.3,Flow cell,600.0,0.0,2.0,20.0,0.006900704923220999,0.6366197723675813,0.0013224593034240001,0.015136849158485333,4.17791244,12.764484711878117,0.0,0.0,-5.02663022,76.5869082712687,0.512699999999999,5.84744474,18.14473805188449,0.0,0.0,-50.58496015,18.14473805188449,0.0,28.031300127999998,0.0,0.0,6.0,0.0,0.8022,-0.26,0.74,-6.106153846153846,44.5,4.353,1.118,2.193,0.0,1.0,0.0
https://doi.org/10.1016/j.nanoen.2024.110176,S-0.5-Au@Cu2O,Cu2O,Au,94.8,octahedron,0.0,155.12,251.91,324.88,164.88,326.23,430.24,0.0,100.0,0.0,carbon paper electrode,KHCO3,1.0,8.32,-0.92,C2H4,38.3,0.3,Flow cell,600.0,0.0,2.0,20.0,0.006900704923220999,0.6366197723675813,0.0013224593034240001,0.015136849158485333,4.17791244,12.764484711878117,0.0,0.0,-5.02663022,76.5869082712687,0.512699999999999,5.84744474,18.14473805188449,0.0,0.0,-50.58496015,18.14473805188449,0.0,28.031300127999998,0.0,0.0,6.0,0.0,0.8022,-0.26,0.74,-6.106153846153846,44.5,4.353,1.118,2.193,0.0,1.0,0.0
https://doi.org/10.1016/j.nanoen.2024.110176,S-0.5-Au@Cu2O,Cu2O,Au,94.8,octahedron,0.0,155.12,251.91,324.88,164.88,326.23,430.24,0.0,100.0,0.0,carbon paper electrode,KHCO3,1.0,8.32,-0.69,C2H5OH,2.74,0.3,Flow cell,600.0,0.0,2.0,20.0,0.006900704923220999,0.6366197723675813,0.0013224593034240001,0.015136849158485333,4.17791244,12.764484711878117,0.0,0.0,-5.02663022,76.5869082712687,0.512699999999999,5.84744474,18.14473805188449,0.0,0.0,-50.58496015,18.14473805188449,0.0,46.041864812,1.0,1.0,9.0,1.0,-0.0014000000000000123,-0.04,1.96,1.9600000000000033,44.5,4.353,1.118,2.193,0.0,1.0,0.0
https://doi.org/10.1016/j.nanoen.2024.110176,S-0.5-Au@Cu2O,Cu2O,Au,94.8,octahedron,0.0,155.12,251.91,324.88,164.88,326.23,430.24,0.0,100.0,0.0,carbon paper electrode,KHCO3,1.0,8.32,-0.8,C2H5OH,7.57,0.3,Flow cell,600.0,0.0,2.0,20.0,0.006900704923220999,0.6366197723675813,0.0013224593034240001,0.015136849158485333,4.17791244,12.764484711878117,0.0,0.0,-5.02663022,76.5869082712687,0.512699999999999,5.84744474,18.14473805188449,0.0,0.0,-50.58496015,18.14473805188449,0.0,46.041864812,1.0,1.0,9.0,1.0,-0.0014000000000000123,-0.04,1.96,1.9600000000000033,44.5,4.353,1.118,2.193,0.0,1.0,0.0
https://doi.org/10.1016/j.nanoen.2024.110176,S-0.5-Au@Cu2O,Cu2O,Au,94.8,octahedron,0.0,155.12,251.91,324.88,164.88,326.23,430.24,0.0,100.0,0.0,carbon paper electrode,KHCO3,1.0,8.32,-0.88,C2H5OH,13.24,0.3,Flow cell,600.0,0.0,2.0,20.0,0.006900704923220999,0.6366197723675813,0.0013224593034240001,0.015136849158485333,4.17791244,12.764484711878117,0.0,0.0,-5.02663022,76.5869082712687,0.512699999999999,5.84744474,18.14473805188449,0.0,0.0,-50.58496015,18.14473805188449,0.0,46.041864812,1.0,1.0,9.0,1.0,-0.0014000000000000123,-0.04,1.96,1.9600000000000033,44.5,4.353,1.118,2.193,0.0,1.0,0.0
https://doi.org/10.1016/j.nanoen.2024.110176,S-0.5-Au@Cu2O,Cu2O,Au,94.8,octahedron,0.0,155.12,251.91,324.88,164.88,326.23,430.24,0.0,100.0,0.0,carbon paper electrode,KHCO3,1.0,8.32,-0.92,C2H5OH,18.26,0.3,Flow cell,600.0,0.0,2.0,20.0,0.006900704923220999,0.6366197723675813,0.0013224593034240001,0.015136849158485333,4.17791244,12.764484711878117,0.0,0.0,-5.02663022,76.5869082712687,0.512699999999999,5.84744474,18.14473805188449,0.0,0.0,-50.58496015,18.14473805188449,0.0,46.041864812,1.0,1.0,9.0,1.0,-0.0014000000000000123,-0.04,1.96,1.9600000000000033,44.5,4.353,1.118,2.193,0.0,1.0,0.0
https://doi.org/10.1016/j.nanoen.2024.110176,S-0.5-Au@Cu2O,Cu2O,Au,94.8,octahedron,0.0,155.12,251.91,324.88,164.88,326.23,430.24,0.0,100.0,0.0,carbon paper electrode,KHCO3,1.0,8.32,-0.69,C3H7OH,1.6,0.3,Flow cell,600.0,0.0,2.0,20.0,0.006900704923220999,0.6366197723675813,0.0013224593034240001,0.015136849158485333,4.17791244,12.764484711878117,0.0,0.0,-5.02663022,76.5869082712687,0.512699999999999,5.84744474,18.14473805188449,0.0,0.0,-50.58496015,18.14473805188449,0.0,60.057514876,1.0,1.0,12.0,1.0,0.38710000000000006,-0.04,1.297837837837838,1128.9599999999998,44.5,4.353,1.118,2.193,0.0,1.0,0.0
https://doi.org/10.1016/j.nanoen.2024.110176,S-0.5-Au@Cu2O,Cu2O,Au,94.8,octahedron,0.0,155.12,251.91,324.88,164.88,326.23,430.24,0.0,100.0,0.0,carbon paper electrode,KHCO3,1.0,8.32,-0.8,C3H7OH,5.69,0.3,Flow cell,600.0,0.0,2.0,20.0,0.006900704923220999,0.6366197723675813,0.0013224593034240001,0.015136849158485333,4.17791244,12.764484711878117,0.0,0.0,-5.02663022,76.5869082712687,0.512699999999999,5.84744474,18.14473805188449,0.0,0.0,-50.58496015,18.14473805188449,0.0,60.057514876,1.0,1.0,12.0,1.0,0.38710000000000006,-0.04,1.297837837837838,1128.9599999999998,44.5,4.353,1.118,2.193,0.0,1.0,0.0
https://doi.org/10.1016/j.nanoen.2024.110176,S-0.5-Au@Cu2O,Cu2O,Au,94.8,octahedron,0.0,155.12,251.91,324.88,164.88,326.23,430.24,0.0,100.0,0.0,carbon paper electrode,KHCO3,1.0,8.32,-0.88,C3H7OH,7.6,0.3,Flow cell,600.0,0.0,2.0,20.0,0.006900704923220999,0.6366197723675813,0.0013224593034240001,0.015136849158485333,4.17791244,12.764484711878117,0.0,0.0,-5.02663022,76.5869082712687,0.512699999999999,5.84744474,18.14473805188449,0.0,0.0,-50.58496015,18.14473805188449,0.0,60.057514876,1.0,1.0,12.0,1.0,0.38710000000000006,-0.04,1.297837837837838,1128.9599999999998,44.5,4.353,1.118,2.193,0.0,1.0,0.0
https://doi.org/10.1016/j.nanoen.2024.110176,S-0.5-Au@Cu2O,Cu2O,Au,94.8,octahedron,0.0,155.12,251.91,324.88,164.88,326.23,430.24,0.0,100.0,0.0,carbon paper electrode,KHCO3,1.0,8.32,-0.92,C3H7OH,6.92,0.3,Flow cell,600.0,0.0,2.0,20.0,0.006900704923220999,0.6366197723675813,0.0013224593034240001,0.015136849158485333,4.17791244,12.764484711878117,0.0,0.0,-5.02663022,76.5869082712687,0.512699999999999,5.84744474,18.14473805188449,0.0,0.0,-50.58496015,18.14473805188449,0.0,60.057514876,1.0,1.0,12.0,1.0,0.38710000000000006,-0.04,1.297837837837838,1128.9599999999998,44.5,4.353,1.118,2.193,0.0,1.0,0.0
https://doi.org/10.1016/j.nanoen.2024.110176,S-0.25-Au@Cu2O,Cu2O,Au,96.33,octahedron,0.0,155.12,251.91,324.88,164.88,326.23,430.24,0.0,100.0,0.0,carbon paper electrode,KHCO3,1.0,8.32,-0.74,H2,34.58,0.3,Flow cell,600.0,0.0,2.0,20.0,0.006900704923220999,0.6366197723675813,0.0013224593034240001,0.015136849158485333,4.17791244,12.764484711878117,0.0,0.0,-5.02663022,76.5869082712687,0.512699999999999,5.84744474,18.14473805188449,0.0,0.0,-50.58496015,18.14473805188449,0.0,2.015650064,0.0,0.0,2.0,0.0,0.246,0.0,0.0,0.0,44.5,4.353,1.118,2.193,0.0,1.0,0.0
https://doi.org/10.1016/j.nanoen.2024.110176,S-0.25-Au@Cu2O,Cu2O,Au,96.33,octahedron,0.0,155.12,251.91,324.88,164.88,326.23,430.24,0.0,100.0,0.0,carbon paper electrode,KHCO3,1.0,8.32,-0.82,H2,22.38,0.3,Flow cell,600.0,0.0,2.0,20.0,0.006900704923220999,0.6366197723675813,0.0013224593034240001,0.015136849158485333,4.17791244,12.764484711878117,0.0,0.0,-5.02663022,76.5869082712687,0.512699999999999,5.84744474,18.14473805188449,0.0,0.0,-50.58496015,18.14473805188449,0.0,2.015650064,0.0,0.0,2.0,0.0,0.246,0.0,0.0,0.0,44.5,4.353,1.118,2.193,0.0,1.0,0.0
https://doi.org/10.1016/j.nanoen.2024.110176,S-0.25-Au@Cu2O,Cu2O,Au,96.33,octahedron,0.0,155.12,251.91,324.88,164.88,326.23,430.24,0.0,100.0,0.0,carbon paper electrode,KHCO3,1.0,8.32,-0.9,H2,14.36,0.3,Flow cell,600.0,0.0,2.0,20.0,0.006900704923220999,0.6366197723675813,0.0013224593034240001,0.015136849158485333,4.17791244,12.764484711878117,0.0,0.0,-5.02663022,76.5869082712687,0.512699999999999,5.84744474,18.14473805188449,0.0,0.0,-50.58496015,18.14473805188449,0.0,2.015650064,0.0,0.0,2.0,0.0,0.246,0.0,0.0,0.0,44.5,4.353,1.118,2.193,0.0,1.0,0.0
https://doi.org/10.1016/j.nanoen.2024.110176,S-0.25-Au@Cu2O,Cu2O,Au,96.33,octahedron,0.0,155.12,251.91,324.88,164.88,326.23,430.24,0.0,100.0,0.0,carbon paper electrode,KHCO3,1.0,8.32,-0.94,H2,12.84,0.3,Flow cell,600.0,0.0,2.0,20.0,0.006900704923220999,0.6366197723675813,0.0013224593034240001,0.015136849158485333,4.17791244,12.764484711878117,0.0,0.0,-5.02663022,76.5869082712687,0.512699999999999,5.84744474,18.14473805188449,0.0,0.0,-50.58496015,18.14473805188449,0.0,2.015650064,0.0,0.0,2.0,0.0,0.246,0.0,0.0,0.0,44.5,4.353,1.118,2.193,0.0,1.0,0.0
https://doi.org/10.1016/j.nanoen.2024.110176,S-0.25-Au@Cu2O,Cu2O,Au,96.33,octahedron,0.0,155.12,251.91,324.88,164.88,326.23,430.24,0.0,100.0,0.0,carbon paper electrode,KHCO3,1.0,8.32,-0.74,CO,19.09,0.3,Flow cell,600.0,0.0,2.0,20.0,0.006900704923220999,0.6366197723675813,0.0013224593034240001,0.015136849158485333,4.17791244,12.764484711878117,0.0,0.0,-5.02663022,76.5869082712687,0.512699999999999,5.84744474,18.14473805188449,0.0,0.0,-50.58496015,18.14473805188449,0.0,27.99491462,1.0,0.0,2.0,0.0,-0.03751,-0.26,0.74,-6.106153846153846,44.5,4.353,1.118,2.193,0.0,1.0,0.0
https://doi.org/10.1016/j.nanoen.2024.110176,S-0.25-Au@Cu2O,Cu2O,Au,96.33,octahedron,0.0,155.12,251.91,324.88,164.88,326.23,430.24,0.0,100.0,0.0,carbon paper electrode,KHCO3,1.0,8.32,-0.82,CO,11.37,0.3,Flow cell,600.0,0.0,2.0,20.0,0.006900704923220999,0.6366197723675813,0.0013224593034240001,0.015136849158485333,4.17791244,12.764484711878117,0.0,0.0,-5.02663022,76.5869082712687,0.512699999999999,5.84744474,18.14473805188449,0.0,0.0,-50.58496015,18.14473805188449,0.0,27.99491462,1.0,0.0,2.0,0.0,-0.03751,-0.26,0.74,-6.106153846153846,44.5,4.353,1.118,2.193,0.0,1.0,0.0
https://doi.org/10.1016/j.nanoen.2024.110176,S-0.25-Au@Cu2O,Cu2O,Au,96.33,octahedron,0.0,155.12,251.91,324.88,164.88,326.23,430.24,0.0,100.0,0.0,carbon paper electrode,KHCO3,1.0,8.32,-0.9,CO,6.47,0.3,Flow cell,600.0,0.0,2.0,20.0,0.006900704923220999,0.6366197723675813,0.0013224593034240001,0.015136849158485333,4.17791244,12.764484711878117,0.0,0.0,-5.02663022,76.5869082712687,0.512699999999999,5.84744474,18.14473805188449,0.0,0.0,-50.58496015,18.14473805188449,0.0,27.99491462,1.0,0.0,2.0,0.0,-0.03751,-0.26,0.74,-6.106153846153846,44.5,4.353,1.118,2.193,0.0,1.0,0.0
https://doi.org/10.1016/j.nanoen.2024.110176,S-0.25-Au@Cu2O,Cu2O,Au,96.33,octahedron,0.0,155.12,251.91,324.88,164.88,326.23,430.24,0.0,100.0,0.0,carbon paper electrode,KHCO3,1.0,8.32,-0.94,CO,4.63,0.3,Flow cell,600.0,0.0,2.0,20.0,0.006900704923220999,0.6366197723675813,0.0013224593034240001,0.015136849158485333,4.17791244,12.764484711878117,0.0,0.0,-5.02663022,76.5869082712687,0.512699999999999,5.84744474,18.14473805188449,0.0,0.0,-50.58496015,18.14473805188449,0.0,27.99491462,1.0,0.0,2.0,0.0,-0.03751,-0.26,0.74,-6.106153846153846,44.5,4.353,1.118,2.193,0.0,1.0,0.0
https://doi.org/10.1016/j.nanoen.2024.110176,S-0.25-Au@Cu2O,Cu2O,Au,96.33,octahedron,0.0,155.12,251.91,324.88,164.88,326.23,430.24,0.0,100.0,0.0,carbon paper electrode,KHCO3,1.0,8.32,-0.74,HCOOH,21.93,0.3,Flow cell,600.0,0.0,2.0,20.0,0.006900704923220999,0.6366197723675813,0.0013224593034240001,0.015136849158485333,4.17791244,12.764484711878117,0.0,0.0,-5.02663022,76.5869082712687,0.512699999999999,5.84744474,18.14473805188449,0.0,0.0,-50.58496015,18.14473805188449,0.0,46.005479304,2.0,1.0,5.0,0.0,-0.29919999999999997,-0.53,1.4699999999999982,1.4700000000000009,44.5,4.353,1.118,2.193,0.0,1.0,0.0
https://doi.org/10.1016/j.nanoen.2024.110176,S-0.25-Au@Cu2O,Cu2O,Au,96.33,octahedron,0.0,155.12,251.91,324.88,164.88,326.23,430.24,0.0,100.0,0.0,carbon paper electrode,KHCO3,1.0,8.32,-0.82,HCOOH,12.98,0.3,Flow cell,600.0,0.0,2.0,20.0,0.006900704923220999,0.6366197723675813,0.0013224593034240001,0.015136849158485333,4.17791244,12.764484711878117,0.0,0.0,-5.02663022,76.5869082712687,0.512699999999999,5.84744474,18.14473805188449,0.0,0.0,-50.58496015,18.14473805188449,0.0,46.005479304,2.0,1.0,5.0,0.0,-0.29919999999999997,-0.53,1.4699999999999982,1.4700000000000009,44.5,4.353,1.118,2.193,0.0,1.0,0.0
https://doi.org/10.1016/j.nanoen.2024.110176,S-0.25-Au@Cu2O,Cu2O,Au,96.33,octahedron,0.0,155.12,251.91,324.88,164.88,326.23,430.24,0.0,100.0,0.0,carbon paper electrode,KHCO3,1.0,8.32,-0.9,HCOOH,6.19,0.3,Flow cell,600.0,0.0,2.0,20.0,0.006900704923220999,0.6366197723675813,0.0013224593034240001,0.015136849158485333,4.17791244,12.764484711878117,0.0,0.0,-5.02663022,76.5869082712687,0.512699999999999,5.84744474,18.14473805188449,0.0,0.0,-50.58496015,18.14473805188449,0.0,46.005479304,2.0,1.0,5.0,0.0,-0.29919999999999997,-0.53,1.4699999999999982,1.4700000000000009,44.5,4.353,1.118,2.193,0.0,1.0,0.0
https://doi.org/10.1016/j.nanoen.2024.110176,S-0.25-Au@Cu2O,Cu2O,Au,96.33,octahedron,0.0,155.12,251.91,324.88,164.88,326.23,430.24,0.0,100.0,0.0,carbon paper electrode,KHCO3,1.0,8.32,-0.94,HCOOH,3.64,0.3,Flow cell,600.0,0.0,2.0,20.0,0.006900704923220999,0.6366197723675813,0.0013224593034240001,0.015136849158485333,4.17791244,12.764484711878117,0.0,0.0,-5.02663022,76.5869082712687,0.512699999999999,5.84744474,18.14473805188449,0.0,0.0,-50.58496015,18.14473805188449,0.0,46.005479304,2.0,1.0,5.0,0.0,-0.29919999999999997,-0.53,1.4699999999999982,1.4700000000000009,44.5,4.353,1.118,2.193,0.0,1.0,0.0
https://doi.org/10.1016/j.nanoen.2024.110176,S-0.25-Au@Cu2O,Cu2O,Au,96.33,octahedron,0.0,155.12,251.91,324.88,164.88,326.23,430.24,0.0,100.0,0.0,carbon paper electrode,KHCO3,1.0,8.32,-0.74,C2H4,10.51,0.3,Flow cell,600.0,0.0,2.0,20.0,0.006900704923220999,0.6366197723675813,0.0013224593034240001,0.015136849158485333,4.17791244,12.764484711878117,0.0,0.0,-5.02663022,76.5869082712687,0.512699999999999,5.84744474,18.14473805188449,0.0,0.0,-50.58496015,18.14473805188449,0.0,28.031300127999998,0.0,0.0,6.0,0.0,0.8022,-0.26,0.74,-6.106153846153846,44.5,4.353,1.118,2.193,0.0,1.0,0.0
https://doi.org/10.1016/j.nanoen.2024.110176,S-0.25-Au@Cu2O,Cu2O,Au,96.33,octahedron,0.0,155.12,251.91,324.88,164.88,326.23,430.24,0.0,100.0,0.0,carbon paper electrode,KHCO3,1.0,8.32,-0.82,C2H4,25.71,0.3,Flow cell,600.0,0.0,2.0,20.0,0.006900704923220999,0.6366197723675813,0.0013224593034240001,0.015136849158485333,4.17791244,12.764484711878117,0.0,0.0,-5.02663022,76.5869082712687,0.512699999999999,5.84744474,18.14473805188449,0.0,0.0,-50.58496015,18.14473805188449,0.0,28.031300127999998,0.0,0.0,6.0,0.0,0.8022,-0.26,0.74,-6.106153846153846,44.5,4.353,1.118,2.193,0.0,1.0,0.0
https://doi.org/10.1016/j.nanoen.2024.110176,S-0.25-Au@Cu2O,Cu2O,Au,96.33,octahedron,0.0,155.12,251.91,324.88,164.88,326.23,430.24,0.0,100.0,0.0,carbon paper electrode,KHCO3,1.0,8.32,-0.9,C2H4,37.82,0.3,Flow cell,600.0,0.0,2.0,20.0,0.006900704923220999,0.6366197723675813,0.0013224593034240001,0.015136849158485333,4.17791244,12.764484711878117,0.0,0.0,-5.02663022,76.5869082712687,0.512699999999999,5.84744474,18.14473805188449,0.0,0.0,-50.58496015,18.14473805188449,0.0,28.031300127999998,0.0,0.0,6.0,0.0,0.8022,-0.26,0.74,-6.106153846153846,44.5,4.353,1.118,2.193,0.0,1.0,0.0
https://doi.org/10.1016/j.nanoen.2024.110176,S-0.25-Au@Cu2O,Cu2O,Au,96.33,octahedron,0.0,155.12,251.91,324.88,164.88,326.23,430.24,0.0,100.0,0.0,carbon paper electrode,KHCO3,1.0,8.32,-0.94,C2H4,40.56,0.3,Flow cell,600.0,0.0,2.0,20.0,0.006900704923220999,0.6366197723675813,0.0013224593034240001,0.015136849158485333,4.17791244,12.764484711878117,0.0,0.0,-5.02663022,76.5869082712687,0.512699999999999,5.84744474,18.14473805188449,0.0,0.0,-50.58496015,18.14473805188449,0.0,28.031300127999998,0.0,0.0,6.0,0.0,0.8022,-0.26,0.74,-6.106153846153846,44.5,4.353,1.118,2.193,0.0,1.0,0.0
https://doi.org/10.1016/j.nanoen.2024.110176,S-0.25-Au@Cu2O,Cu2O,Au,96.33,octahedron,0.0,155.12,251.91,324.88,164.88,326.23,430.24,0.0,100.0,0.0,carbon paper electrode,KHCO3,1.0,8.32,-0.74,C2H5OH,3.43,0.3,Flow cell,600.0,0.0,2.0,20.0,0.006900704923220999,0.6366197723675813,0.0013224593034240001,0.015136849158485333,4.17791244,12.764484711878117,0.0,0.0,-5.02663022,76.5869082712687,0.512699999999999,5.84744474,18.14473805188449,0.0,0.0,-50.58496015,18.14473805188449,0.0,46.041864812,1.0,1.0,9.0,1.0,-0.0014000000000000123,-0.04,1.96,1.9600000000000033,44.5,4.353,1.118,2.193,0.0,1.0,0.0
https://doi.org/10.1016/j.nanoen.2024.110176,S-0.25-Au@Cu2O,Cu2O,Au,96.33,octahedron,0.0,155.12,251.91,324.88,164.88,326.23,430.24,0.0,100.0,0.0,carbon paper electrode,KHCO3,1.0,8.32,-0.82,C2H5OH,9.6,0.3,Flow cell,600.0,0.0,2.0,20.0,0.006900704923220999,0.6366197723675813,0.0013224593034240001,0.015136849158485333,4.17791244,12.764484711878117,0.0,0.0,-5.02663022,76.5869082712687,0.512699999999999,5.84744474,18.14473805188449,0.0,0.0,-50.58496015,18.14473805188449,0.0,46.041864812,1.0,1.0,9.0,1.0,-0.0014000000000000123,-0.04,1.96,1.9600000000000033,44.5,4.353,1.118,2.193,0.0,1.0,0.0
https://doi.org/10.1016/j.nanoen.2024.110176,S-0.25-Au@Cu2O,Cu2O,Au,96.33,octahedron,0.0,155.12,251.91,324.88,164.88,326.23,430.24,0.0,100.0,0.0,carbon paper electrode,KHCO3,1.0,8.32,-0.9,C2H5OH,21.56,0.3,Flow cell,600.0,0.0,2.0,20.0,0.006900704923220999,0.6366197723675813,0.0013224593034240001,0.015136849158485333,4.17791244,12.764484711878117,0.0,0.0,-5.02663022,76.5869082712687,0.512699999999999,5.84744474,18.14473805188449,0.0,0.0,-50.58496015,18.14473805188449,0.0,46.041864812,1.0,1.0,9.0,1.0,-0.0014000000000000123,-0.04,1.96,1.9600000000000033,44.5,4.353,1.118,2.193,0.0,1.0,0.0
https://doi.org/10.1016/j.nanoen.2024.110176,S-0.25-Au@Cu2O,Cu2O,Au,96.33,octahedron,0.0,155.12,251.91,324.88,164.88,326.23,430.24,0.0,100.0,0.0,carbon paper electrode,KHCO3,1.0,8.32,-0.94,C2H5OH,21.18,0.3,Flow cell,600.0,0.0,2.0,20.0,0.006900704923220999,0.6366197723675813,0.0013224593034240001,0.015136849158485333,4.17791244,12.764484711878117,0.0,0.0,-5.02663022,76.5869082712687,0.512699999999999,5.84744474,18.14473805188449,0.0,0.0,-50.58496015,18.14473805188449,0.0,46.041864812,1.0,1.0,9.0,1.0,-0.0014000000000000123,-0.04,1.96,1.9600000000000033,44.5,4.353,1.118,2.193,0.0,1.0,0.0
https://doi.org/10.1016/j.nanoen.2024.110176,S-0.25-Au@Cu2O,Cu2O,Au,96.33,octahedron,0.0,155.12,251.91,324.88,164.88,326.23,430.24,0.0,100.0,0.0,carbon paper electrode,KHCO3,1.0,8.32,-0.74,C3H7OH,2.98,0.3,Flow cell,600.0,0.0,2.0,20.0,0.006900704923220999,0.6366197723675813,0.0013224593034240001,0.015136849158485333,4.17791244,12.764484711878117,0.0,0.0,-5.02663022,76.5869082712687,0.512699999999999,5.84744474,18.14473805188449,0.0,0.0,-50.58496015,18.14473805188449,0.0,60.057514876,1.0,1.0,12.0,1.0,0.38710000000000006,-0.04,1.297837837837838,1128.9599999999998,44.5,4.353,1.118,2.193,0.0,1.0,0.0
https://doi.org/10.1016/j.nanoen.2024.110176,S-0.25-Au@Cu2O,Cu2O,Au,96.33,octahedron,0.0,155.12,251.91,324.88,164.88,326.23,430.24,0.0,100.0,0.0,carbon paper electrode,KHCO3,1.0,8.32,-0.82,C3H7OH,6.46,0.3,Flow cell,600.0,0.0,2.0,20.0,0.006900704923220999,0.6366197723675813,0.0013224593034240001,0.015136849158485333,4.17791244,12.764484711878117,0.0,0.0,-5.02663022,76.5869082712687,0.512699999999999,5.84744474,18.14473805188449,0.0,0.0,-50.58496015,18.14473805188449,0.0,60.057514876,1.0,1.0,12.0,1.0,0.38710000000000006,-0.04,1.297837837837838,1128.9599999999998,44.5,4.353,1.118,2.193,0.0,1.0,0.0
https://doi.org/10.1016/j.nanoen.2024.110176,S-0.25-Au@Cu2O,Cu2O,Au,96.33,octahedron,0.0,155.12,251.91,324.88,164.88,326.23,430.24,0.0,100.0,0.0,carbon paper electrode,KHCO3,1.0,8.32,-0.9,C3H7OH,6.81,0.3,Flow cell,600.0,0.0,2.0,20.0,0.006900704923220999,0.6366197723675813,0.0013224593034240001,0.015136849158485333,4.17791244,12.764484711878117,0.0,0.0,-5.02663022,76.5869082712687,0.512699999999999,5.84744474,18.14473805188449,0.0,0.0,-50.58496015,18.14473805188449,0.0,60.057514876,1.0,1.0,12.0,1.0,0.38710000000000006,-0.04,1.297837837837838,1128.9599999999998,44.5,4.353,1.118,2.193,0.0,1.0,0.0
https://doi.org/10.1016/j.nanoen.2024.110176,S-0.25-Au@Cu2O,Cu2O,Au,96.33,octahedron,0.0,155.12,251.91,324.88,164.88,326.23,430.24,0.0,100.0,0.0,carbon paper electrode,KHCO3,1.0,8.32,-0.94,C3H7OH,6.2,0.3,Flow cell,600.0,0.0,2.0,20.0,0.006900704923220999,0.6366197723675813,0.0013224593034240001,0.015136849158485333,4.17791244,12.764484711878117,0.0,0.0,-5.02663022,76.5869082712687,0.512699999999999,5.84744474,18.14473805188449,0.0,0.0,-50.58496015,18.14473805188449,0.0,60.057514876,1.0,1.0,12.0,1.0,0.38710000000000006,-0.04,1.297837837837838,1128.9599999999998,44.5,4.353,1.118,2.193,0.0,1.0,0.0
https://doi.org/10.1016/j.nanoen.2024.110176,L-2.0-Au@OD-Cu,Cu2O,Au,91.89,octahedron,0.0,155.12,251.91,324.88,164.88,326.23,430.24,0.0,100.0,0.0,carbon paper electrode,KHCO3,1.0,8.32,-0.74,H2,34.58,0.3,Flow cell,600.0,0.0,2.0,20.0,0.006900704923220999,0.6366197723675813,0.0013224593034240001,0.015136849158485333,4.17791244,12.764484711878117,0.0,0.0,-5.02663022,76.5869082712687,0.512699999999999,5.84744474,18.14473805188449,0.0,0.0,-50.58496015,18.14473805188449,0.0,2.015650064,0.0,0.0,2.0,0.0,0.246,0.0,0.0,0.0,44.5,4.353,1.118,2.193,0.0,1.0,0.0
https://doi.org/10.1016/j.nanoen.2024.110176,L-2.0-Au@OD-Cu,Cu2O,Au,91.89,octahedron,0.0,155.12,251.91,324.88,164.88,326.23,430.24,0.0,100.0,0.0,carbon paper electrode,KHCO3,1.0,8.32,-0.82,H2,22.38,0.3,Flow cell,600.0,0.0,2.0,20.0,0.006900704923220999,0.6366197723675813,0.0013224593034240001,0.015136849158485333,4.17791244,12.764484711878117,0.0,0.0,-5.02663022,76.5869082712687,0.512699999999999,5.84744474,18.14473805188449,0.0,0.0,-50.58496015,18.14473805188449,0.0,2.015650064,0.0,0.0,2.0,0.0,0.246,0.0,0.0,0.0,44.5,4.353,1.118,2.193,0.0,1.0,0.0
https://doi.org/10.1016/j.nanoen.2024.110176,L-2.0-Au@OD-Cu,Cu2O,Au,91.89,octahedron,0.0,155.12,251.91,324.88,164.88,326.23,430.24,0.0,100.0,0.0,carbon paper electrode,KHCO3,1.0,8.32,-0.9,H2,14.36,0.3,Flow cell,600.0,0.0,2.0,20.0,0.006900704923220999,0.6366197723675813,0.0013224593034240001,0.015136849158485333,4.17791244,12.764484711878117,0.0,0.0,-5.02663022,76.5869082712687,0.512699999999999,5.84744474,18.14473805188449,0.0,0.0,-50.58496015,18.14473805188449,0.0,2.015650064,0.0,0.0,2.0,0.0,0.246,0.0,0.0,0.0,44.5,4.353,1.118,2.193,0.0,1.0,0.0
https://doi.org/10.1016/j.nanoen.2024.110176,L-2.0-Au@OD-Cu,Cu2O,Au,91.89,octahedron,0.0,155.12,251.91,324.88,164.88,326.23,430.24,0.0,100.0,0.0,carbon paper electrode,KHCO3,1.0,8.32,-0.94,H2,12.84,0.3,Flow cell,600.0,0.0,2.0,20.0,0.006900704923220999,0.6366197723675813,0.0013224593034240001,0.015136849158485333,4.17791244,12.764484711878117,0.0,0.0,-5.02663022,76.5869082712687,0.512699999999999,5.84744474,18.14473805188449,0.0,0.0,-50.58496015,18.14473805188449,0.0,2.015650064,0.0,0.0,2.0,0.0,0.246,0.0,0.0,0.0,44.5,4.353,1.118,2.193,0.0,1.0,0.0
https://doi.org/10.1016/j.nanoen.2024.110176,L-2.0-Au@OD-Cu,Cu2O,Au,91.89,octahedron,0.0,155.12,251.91,324.88,164.88,326.23,430.24,0.0,100.0,0.0,carbon paper electrode,KHCO3,1.0,8.32,-0.74,CO,19.09,0.3,Flow cell,600.0,0.0,2.0,20.0,0.006900704923220999,0.6366197723675813,0.0013224593034240001,0.015136849158485333,4.17791244,12.764484711878117,0.0,0.0,-5.02663022,76.5869082712687,0.512699999999999,5.84744474,18.14473805188449,0.0,0.0,-50.58496015,18.14473805188449,0.0,27.99491462,1.0,0.0,2.0,0.0,-0.03751,-0.26,0.74,-6.106153846153846,44.5,4.353,1.118,2.193,0.0,1.0,0.0
https://doi.org/10.1016/j.nanoen.2024.110176,L-2.0-Au@OD-Cu,Cu2O,Au,91.89,octahedron,0.0,155.12,251.91,324.88,164.88,326.23,430.24,0.0,100.0,0.0,carbon paper electrode,KHCO3,1.0,8.32,-0.82,CO,11.37,0.3,Flow cell,600.0,0.0,2.0,20.0,0.006900704923220999,0.6366197723675813,0.0013224593034240001,0.015136849158485333,4.17791244,12.764484711878117,0.0,0.0,-5.02663022,76.5869082712687,0.512699999999999,5.84744474,18.14473805188449,0.0,0.0,-50.58496015,18.14473805188449,0.0,27.99491462,1.0,0.0,2.0,0.0,-0.03751,-0.26,0.74,-6.106153846153846,44.5,4.353,1.118,2.193,0.0,1.0,0.0
https://doi.org/10.1016/j.nanoen.2024.110176,L-2.0-Au@OD-Cu,Cu2O,Au,91.89,octahedron,0.0,155.12,251.91,324.88,164.88,326.23,430.24,0.0,100.0,0.0,carbon paper electrode,KHCO3,1.0,8.32,-0.9,CO,6.47,0.3,Flow cell,600.0,0.0,2.0,20.0,0.006900704923220999,0.6366197723675813,0.0013224593034240001,0.015136849158485333,4.17791244,12.764484711878117,0.0,0.0,-5.02663022,76.5869082712687,0.512699999999999,5.84744474,18.14473805188449,0.0,0.0,-50.58496015,18.14473805188449,0.0,27.99491462,1.0,0.0,2.0,0.0,-0.03751,-0.26,0.74,-6.106153846153846,44.5,4.353,1.118,2.193,0.0,1.0,0.0
https://doi.org/10.1016/j.nanoen.2024.110176,L-2.0-Au@OD-Cu,Cu2O,Au,91.89,octahedron,0.0,155.12,251.91,324.88,164.88,326.23,430.24,0.0,100.0,0.0,carbon paper electrode,KHCO3,1.0,8.32,-0.94,CO,4.63,0.3,Flow cell,600.0,0.0,2.0,20.0,0.006900704923220999,0.6366197723675813,0.0013224593034240001,0.015136849158485333,4.17791244,12.764484711878117,0.0,0.0,-5.02663022,76.5869082712687,0.512699999999999,5.84744474,18.14473805188449,0.0,0.0,-50.58496015,18.14473805188449,0.0,27.99491462,1.0,0.0,2.0,0.0,-0.03751,-0.26,0.74,-6.106153846153846,44.5,4.353,1.118,2.193,0.0,1.0,0.0
https://doi.org/10.1016/j.nanoen.2024.110176,L-2.0-Au@OD-Cu,Cu2O,Au,91.89,octahedron,0.0,155.12,251.91,324.88,164.88,326.23,430.24,0.0,100.0,0.0,carbon paper electrode,KHCO3,1.0,8.32,-0.9,CH3OH,1.03,0.3,Flow cell,600.0,0.0,2.0,20.0,0.006900704923220999,0.6366197723675813,0.0013224593034240001,0.015136849158485333,4.17791244,12.764484711878117,0.0,0.0,-5.02663022,76.5869082712687,0.512699999999999,5.84744474,18.14473805188449,0.0,0.0,-50.58496015,18.14473805188449,0.0,32.026214748,1.0,1.0,6.0,1.0,-0.3915,-0.04,0.9600000000000016,-27.040000000000028,44.5,4.353,1.118,2.193,0.0,1.0,0.0
https://doi.org/10.1016/j.nanoen.2024.110176,L-2.0-Au@OD-Cu,Cu2O,Au,91.89,octahedron,0.0,155.12,251.91,324.88,164.88,326.23,430.24,0.0,100.0,0.0,carbon paper electrode,KHCO3,1.0,8.32,-0.94,CH3OH,1.03,0.3,Flow cell,600.0,0.0,2.0,20.0,0.006900704923220999,0.6366197723675813,0.0013224593034240001,0.015136849158485333,4.17791244,12.764484711878117,0.0,0.0,-5.02663022,76.5869082712687,0.512699999999999,5.84744474,18.14473805188449,0.0,0.0,-50.58496015,18.14473805188449,0.0,32.026214748,1.0,1.0,6.0,1.0,-0.3915,-0.04,0.9600000000000016,-27.040000000000028,44.5,4.353,1.118,2.193,0.0,1.0,0.0
https://doi.org/10.1016/j.nanoen.2024.110176,L-2.0-Au@OD-Cu,Cu2O,Au,91.89,octahedron,0.0,155.12,251.91,324.88,164.88,326.23,430.24,0.0,100.0,0.0,carbon paper electrode,KHCO3,1.0,8.32,-0.74,HCOOH,21.93,0.3,Flow cell,600.0,0.0,2.0,20.0,0.006900704923220999,0.6366197723675813,0.0013224593034240001,0.015136849158485333,4.17791244,12.764484711878117,0.0,0.0,-5.02663022,76.5869082712687,0.512699999999999,5.84744474,18.14473805188449,0.0,0.0,-50.58496015,18.14473805188449,0.0,46.005479304,2.0,1.0,5.0,0.0,-0.29919999999999997,-0.53,1.4699999999999982,1.4700000000000009,44.5,4.353,1.118,2.193,0.0,1.0,0.0
https://doi.org/10.1016/j.nanoen.2024.110176,L-2.0-Au@OD-Cu,Cu2O,Au,91.89,octahedron,0.0,155.12,251.91,324.88,164.88,326.23,430.24,0.0,100.0,0.0,carbon paper electrode,KHCO3,1.0,8.32,-0.82,HCOOH,12.98,0.3,Flow cell,600.0,0.0,2.0,20.0,0.006900704923220999,0.6366197723675813,0.0013224593034240001,0.015136849158485333,4.17791244,12.764484711878117,0.0,0.0,-5.02663022,76.5869082712687,0.512699999999999,5.84744474,18.14473805188449,0.0,0.0,-50.58496015,18.14473805188449,0.0,46.005479304,2.0,1.0,5.0,0.0,-0.29919999999999997,-0.53,1.4699999999999982,1.4700000000000009,44.5,4.353,1.118,2.193,0.0,1.0,0.0
https://doi.org/10.1016/j.nanoen.2024.110176,L-2.0-Au@OD-Cu,Cu2O,Au,91.89,octahedron,0.0,155.12,251.91,324.88,164.88,326.23,430.24,0.0,100.0,0.0,carbon paper electrode,KHCO3,1.0,8.32,-0.9,HCOOH,6.19,0.3,Flow cell,600.0,0.0,2.0,20.0,0.006900704923220999,0.6366197723675813,0.0013224593034240001,0.015136849158485333,4.17791244,12.764484711878117,0.0,0.0,-5.02663022,76.5869082712687,0.512699999999999,5.84744474,18.14473805188449,0.0,0.0,-50.58496015,18.14473805188449,0.0,46.005479304,2.0,1.0,5.0,0.0,-0.29919999999999997,-0.53,1.4699999999999982,1.4700000000000009,44.5,4.353,1.118,2.193,0.0,1.0,0.0
https://doi.org/10.1016/j.nanoen.2024.110176,L-2.0-Au@OD-Cu,Cu2O,Au,91.89,octahedron,0.0,155.12,251.91,324.88,164.88,326.23,430.24,0.0,100.0,0.0,carbon paper electrode,KHCO3,1.0,8.32,-0.94,HCOOH,3.64,0.3,Flow cell,600.0,0.0,2.0,20.0,0.006900704923220999,0.6366197723675813,0.0013224593034240001,0.015136849158485333,4.17791244,12.764484711878117,0.0,0.0,-5.02663022,76.5869082712687,0.512699999999999,5.84744474,18.14473805188449,0.0,0.0,-50.58496015,18.14473805188449,0.0,46.005479304,2.0,1.0,5.0,0.0,-0.29919999999999997,-0.53,1.4699999999999982,1.4700000000000009,44.5,4.353,1.118,2.193,0.0,1.0,0.0
https://doi.org/10.1016/j.nanoen.2024.110176,L-2.0-Au@OD-Cu,Cu2O,Au,91.89,octahedron,0.0,155.12,251.91,324.88,164.88,326.23,430.24,0.0,100.0,0.0,carbon paper electrode,KHCO3,1.0,8.32,-0.74,C2H4,10.51,0.3,Flow cell,600.0,0.0,2.0,20.0,0.006900704923220999,0.6366197723675813,0.0013224593034240001,0.015136849158485333,4.17791244,12.764484711878117,0.0,0.0,-5.02663022,76.5869082712687,0.512699999999999,5.84744474,18.14473805188449,0.0,0.0,-50.58496015,18.14473805188449,0.0,28.031300127999998,0.0,0.0,6.0,0.0,0.8022,-0.26,0.74,-6.106153846153846,44.5,4.353,1.118,2.193,0.0,1.0,0.0
https://doi.org/10.1016/j.nanoen.2024.110176,L-2.0-Au@OD-Cu,Cu2O,Au,91.89,octahedron,0.0,155.12,251.91,324.88,164.88,326.23,430.24,0.0,100.0,0.0,carbon paper electrode,KHCO3,1.0,8.32,-0.82,C2H4,25.71,0.3,Flow cell,600.0,0.0,2.0,20.0,0.006900704923220999,0.6366197723675813,0.0013224593034240001,0.015136849158485333,4.17791244,12.764484711878117,0.0,0.0,-5.02663022,76.5869082712687,0.512699999999999,5.84744474,18.14473805188449,0.0,0.0,-50.58496015,18.14473805188449,0.0,28.031300127999998,0.0,0.0,6.0,0.0,0.8022,-0.26,0.74,-6.106153846153846,44.5,4.353,1.118,2.193,0.0,1.0,0.0
https://doi.org/10.1016/j.nanoen.2024.110176,L-2.0-Au@OD-Cu,Cu2O,Au,91.89,octahedron,0.0,155.12,251.91,324.88,164.88,326.23,430.24,0.0,100.0,0.0,carbon paper electrode,KHCO3,1.0,8.32,-0.9,C2H4,37.82,0.3,Flow cell,600.0,0.0,2.0,20.0,0.006900704923220999,0.6366197723675813,0.0013224593034240001,0.015136849158485333,4.17791244,12.764484711878117,0.0,0.0,-5.02663022,76.5869082712687,0.512699999999999,5.84744474,18.14473805188449,0.0,0.0,-50.58496015,18.14473805188449,0.0,28.031300127999998,0.0,0.0,6.0,0.0,0.8022,-0.26,0.74,-6.106153846153846,44.5,4.353,1.118,2.193,0.0,1.0,0.0
https://doi.org/10.1016/j.nanoen.2024.110176,L-2.0-Au@OD-Cu,Cu2O,Au,91.89,octahedron,0.0,155.12,251.91,324.88,164.88,326.23,430.24,0.0,100.0,0.0,carbon paper electrode,KHCO3,1.0,8.32,-0.94,C2H4,40.56,0.3,Flow cell,600.0,0.0,2.0,20.0,0.006900704923220999,0.6366197723675813,0.0013224593034240001,0.015136849158485333,4.17791244,12.764484711878117,0.0,0.0,-5.02663022,76.5869082712687,0.512699999999999,5.84744474,18.14473805188449,0.0,0.0,-50.58496015,18.14473805188449,0.0,28.031300127999998,0.0,0.0,6.0,0.0,0.8022,-0.26,0.74,-6.106153846153846,44.5,4.353,1.118,2.193,0.0,1.0,0.0
https://doi.org/10.1016/j.nanoen.2024.110176,L-2.0-Au@OD-Cu,Cu2O,Au,91.89,octahedron,0.0,155.12,251.91,324.88,164.88,326.23,430.24,0.0,100.0,0.0,carbon paper electrode,KHCO3,1.0,8.32,-0.74,C2H5OH,3.43,0.3,Flow cell,600.0,0.0,2.0,20.0,0.006900704923220999,0.6366197723675813,0.0013224593034240001,0.015136849158485333,4.17791244,12.764484711878117,0.0,0.0,-5.02663022,76.5869082712687,0.512699999999999,5.84744474,18.14473805188449,0.0,0.0,-50.58496015,18.14473805188449,0.0,46.041864812,1.0,1.0,9.0,1.0,-0.0014000000000000123,-0.04,1.96,1.9600000000000033,44.5,4.353,1.118,2.193,0.0,1.0,0.0
https://doi.org/10.1016/j.nanoen.2024.110176,L-2.0-Au@OD-Cu,Cu2O,Au,91.89,octahedron,0.0,155.12,251.91,324.88,164.88,326.23,430.24,0.0,100.0,0.0,carbon paper electrode,KHCO3,1.0,8.32,-0.82,C2H5OH,9.6,0.3,Flow cell,600.0,0.0,2.0,20.0,0.006900704923220999,0.6366197723675813,0.0013224593034240001,0.015136849158485333,4.17791244,12.764484711878117,0.0,0.0,-5.02663022,76.5869082712687,0.512699999999999,5.84744474,18.14473805188449,0.0,0.0,-50.58496015,18.14473805188449,0.0,46.041864812,1.0,1.0,9.0,1.0,-0.0014000000000000123,-0.04,1.96,1.9600000000000033,44.5,4.353,1.118,2.193,0.0,1.0,0.0
https://doi.org/10.1016/j.nanoen.2024.110176,L-2.0-Au@OD-Cu,Cu2O,Au,91.89,octahedron,0.0,155.12,251.91,324.88,164.88,326.23,430.24,0.0,100.0,0.0,carbon paper electrode,KHCO3,1.0,8.32,-0.9,C2H5OH,21.56,0.3,Flow cell,600.0,0.0,2.0,20.0,0.006900704923220999,0.6366197723675813,0.0013224593034240001,0.015136849158485333,4.17791244,12.764484711878117,0.0,0.0,-5.02663022,76.5869082712687,0.512699999999999,5.84744474,18.14473805188449,0.0,0.0,-50.58496015,18.14473805188449,0.0,46.041864812,1.0,1.0,9.0,1.0,-0.0014000000000000123,-0.04,1.96,1.9600000000000033,44.5,4.353,1.118,2.193,0.0,1.0,0.0
https://doi.org/10.1016/j.nanoen.2024.110176,L-2.0-Au@OD-Cu,Cu2O,Au,91.89,octahedron,0.0,155.12,251.91,324.88,164.88,326.23,430.24,0.0,100.0,0.0,carbon paper electrode,KHCO3,1.0,8.32,-0.94,C2H5OH,21.18,0.3,Flow cell,600.0,0.0,2.0,20.0,0.006900704923220999,0.6366197723675813,0.0013224593034240001,0.015136849158485333,4.17791244,12.764484711878117,0.0,0.0,-5.02663022,76.5869082712687,0.512699999999999,5.84744474,18.14473805188449,0.0,0.0,-50.58496015,18.14473805188449,0.0,46.041864812,1.0,1.0,9.0,1.0,-0.0014000000000000123,-0.04,1.96,1.9600000000000033,44.5,4.353,1.118,2.193,0.0,1.0,0.0
https://doi.org/10.1016/j.nanoen.2024.110176,L-2.0-Au@OD-Cu,Cu2O,Au,91.89,octahedron,0.0,155.12,251.91,324.88,164.88,326.23,430.24,0.0,100.0,0.0,carbon paper electrode,KHCO3,1.0,8.32,-0.74,C3H7OH,2.98,0.3,Flow cell,600.0,0.0,2.0,20.0,0.006900704923220999,0.6366197723675813,0.0013224593034240001,0.015136849158485333,4.17791244,12.764484711878117,0.0,0.0,-5.02663022,76.5869082712687,0.512699999999999,5.84744474,18.14473805188449,0.0,0.0,-50.58496015,18.14473805188449,0.0,60.057514876,1.0,1.0,12.0,1.0,0.38710000000000006,-0.04,1.297837837837838,1128.9599999999998,44.5,4.353,1.118,2.193,0.0,1.0,0.0
https://doi.org/10.1016/j.nanoen.2024.110176,L-2.0-Au@OD-Cu,Cu2O,Au,91.89,octahedron,0.0,155.12,251.91,324.88,164.88,326.23,430.24,0.0,100.0,0.0,carbon paper electrode,KHCO3,1.0,8.32,-0.82,C3H7OH,6.46,0.3,Flow cell,600.0,0.0,2.0,20.0,0.006900704923220999,0.6366197723675813,0.0013224593034240001,0.015136849158485333,4.17791244,12.764484711878117,0.0,0.0,-5.02663022,76.5869082712687,0.512699999999999,5.84744474,18.14473805188449,0.0,0.0,-50.58496015,18.14473805188449,0.0,60.057514876,1.0,1.0,12.0,1.0,0.38710000000000006,-0.04,1.297837837837838,1128.9599999999998,44.5,4.353,1.118,2.193,0.0,1.0,0.0
https://doi.org/10.1016/j.nanoen.2024.110176,L-2.0-Au@OD-Cu,Cu2O,Au,91.89,octahedron,0.0,155.12,251.91,324.88,164.88,326.23,430.24,0.0,100.0,0.0,carbon paper electrode,KHCO3,1.0,8.32,-0.9,C3H7OH,6.81,0.3,Flow cell,600.0,0.0,2.0,20.0,0.006900704923220999,0.6366197723675813,0.0013224593034240001,0.015136849158485333,4.17791244,12.764484711878117,0.0,0.0,-5.02663022,76.5869082712687,0.512699999999999,5.84744474,18.14473805188449,0.0,0.0,-50.58496015,18.14473805188449,0.0,60.057514876,1.0,1.0,12.0,1.0,0.38710000000000006,-0.04,1.297837837837838,1128.9599999999998,44.5,4.353,1.118,2.193,0.0,1.0,0.0
https://doi.org/10.1016/j.nanoen.2024.110176,L-2.0-Au@OD-Cu,Cu2O,Au,91.89,octahedron,0.0,155.12,251.91,324.88,164.88,326.23,430.24,0.0,100.0,0.0,carbon paper electrode,KHCO3,1.0,8.32,-0.94,C3H7OH,6.2,0.3,Flow cell,600.0,0.0,2.0,20.0,0.006900704923220999,0.6366197723675813,0.0013224593034240001,0.015136849158485333,4.17791244,12.764484711878117,0.0,0.0,-5.02663022,76.5869082712687,0.512699999999999,5.84744474,18.14473805188449,0.0,0.0,-50.58496015,18.14473805188449,0.0,60.057514876,1.0,1.0,12.0,1.0,0.38710000000000006,-0.04,1.297837837837838,1128.9599999999998,44.5,4.353,1.118,2.193,0.0,1.0,0.0
