Repository: vovamirosh/-CO2RR-Beyond-Green-AI

File: Datasets/prepr.csv (part 48 of 50)
DOI,Article name,Compound_1,Compound_2,"Cat./Support ratio, % (at)",Morphology (TEM/SEM),"Pore size, nm",width min (nm),width aver (nm),width max (nm),length min (nm),length aver (nm),length max (nm),"Cu, % (at.)","Cu+, % (at.)","Cu(2+), % (at.)",Base,electrolyte,"conc, M",pH,RHE vs V,Product,"FE, %","Time, h",Type of reactor,"Loading, μg/cm2","Add_carbon, %","Surface area of electrode, cm2","Flow rate CO2, ml/min","Av_volume, mkm^3",Ratio_sphere_volume,"Min_volume, mkm^3","Max_volume, mkm^3",1_efermi,1_density_atomic,1_total_magnetization_normalized_formula_units,1_energy_above_hull,1_energy_per_atom,1_volume,1_band_gap,2_efermi,2_density_atomic,2_total_magnetization_normalized_formula_units,2_energy_above_hull,2_energy_per_atom,2_volume,2_band_gap,Product_exactmw,Product_lipinskiHBA,Product_lipinskiHBD,Product_NumAtoms,Product_FractionCSP3,Product_CrippenClogP,Product_hallKierAlpha,Product_kappa2,Product_kappa3,anion_molar_conductance,anion_mobility,anion_diffusion_coefficient,anion_hydr_R_of_ion,Type of reactor_H-cell,Base_carbon paper electrode,Base_gasdiffusion electrode
https://doi.org/10.1016/j.nanoen.2024.110176,L-2.0-Au@OD-Cu,Cu2O,Au,91.89,octahedron,0.0,155.12,251.91,324.88,164.88,326.23,430.24,0.0,100.0,0.0,carbon paper electrode,KHCO3,1.0,8.32,-0.94,CH3COOH,1.7,0.3,Flow cell,600.0,0.0,2.0,20.0,0.006900704923220999,0.6366197723675813,0.0013224593034240001,0.015136849158485333,4.17791244,12.764484711878117,0.0,0.0,-5.02663022,76.5869082712687,0.512699999999999,5.84744474,18.14473805188449,0.0,0.0,-50.58496015,18.14473805188449,0.0,60.021129368000004,2.0,1.0,8.0,0.5,0.09089999999999993,-0.53,0.8748582995951415,1.1560092559629747,44.5,4.353,1.118,2.193,0.0,1.0,0.0
https://doi.org/10.1016/j.nanoen.2024.110176,L-0.5-Au@OD-Cu,Cu2O,Au,96.61,octahedron,0.0,155.12,251.91,324.88,164.88,326.23,430.24,0.0,100.0,0.0,carbon paper electrode,KHCO3,1.0,8.32,-0.76,H2,38.04,0.3,Flow cell,600.0,0.0,2.0,20.0,0.006900704923220999,0.6366197723675813,0.0013224593034240001,0.015136849158485333,4.17791244,12.764484711878117,0.0,0.0,-5.02663022,76.5869082712687,0.512699999999999,5.84744474,18.14473805188449,0.0,0.0,-50.58496015,18.14473805188449,0.0,2.015650064,0.0,0.0,2.0,0.0,0.246,0.0,0.0,0.0,44.5,4.353,1.118,2.193,0.0,1.0,0.0
https://doi.org/10.1016/j.nanoen.2024.110176,L-0.5-Au@OD-Cu,Cu2O,Au,96.61,octahedron,0.0,155.12,251.91,324.88,164.88,326.23,430.24,0.0,100.0,0.0,carbon paper electrode,KHCO3,1.0,8.32,-0.87,H2,22.12,0.3,Flow cell,600.0,0.0,2.0,20.0,0.006900704923220999,0.6366197723675813,0.0013224593034240001,0.015136849158485333,4.17791244,12.764484711878117,0.0,0.0,-5.02663022,76.5869082712687,0.512699999999999,5.84744474,18.14473805188449,0.0,0.0,-50.58496015,18.14473805188449,0.0,2.015650064,0.0,0.0,2.0,0.0,0.246,0.0,0.0,0.0,44.5,4.353,1.118,2.193,0.0,1.0,0.0
https://doi.org/10.1016/j.nanoen.2024.110176,L-0.5-Au@OD-Cu,Cu2O,Au,96.61,octahedron,0.0,155.12,251.91,324.88,164.88,326.23,430.24,0.0,100.0,0.0,carbon paper electrode,KHCO3,1.0,8.32,-0.93,H2,12.92,0.3,Flow cell,600.0,0.0,2.0,20.0,0.006900704923220999,0.6366197723675813,0.0013224593034240001,0.015136849158485333,4.17791244,12.764484711878117,0.0,0.0,-5.02663022,76.5869082712687,0.512699999999999,5.84744474,18.14473805188449,0.0,0.0,-50.58496015,18.14473805188449,0.0,2.015650064,0.0,0.0,2.0,0.0,0.246,0.0,0.0,0.0,44.5,4.353,1.118,2.193,0.0,1.0,0.0
https://doi.org/10.1016/j.nanoen.2024.110176,L-0.5-Au@OD-Cu,Cu2O,Au,96.61,octahedron,0.0,155.12,251.91,324.88,164.88,326.23,430.24,0.0,100.0,0.0,carbon paper electrode,KHCO3,1.0,8.32,-0.97,H2,11.77,0.3,Flow cell,600.0,0.0,2.0,20.0,0.006900704923220999,0.6366197723675813,0.0013224593034240001,0.015136849158485333,4.17791244,12.764484711878117,0.0,0.0,-5.02663022,76.5869082712687,0.512699999999999,5.84744474,18.14473805188449,0.0,0.0,-50.58496015,18.14473805188449,0.0,2.015650064,0.0,0.0,2.0,0.0,0.246,0.0,0.0,0.0,44.5,4.353,1.118,2.193,0.0,1.0,0.0
https://doi.org/10.1016/j.nanoen.2024.110176,L-0.5-Au@OD-Cu,Cu2O,Au,96.61,octahedron,0.0,155.12,251.91,324.88,164.88,326.23,430.24,0.0,100.0,0.0,carbon paper electrode,KHCO3,1.0,8.32,-0.76,CO,18.11,0.3,Flow cell,600.0,0.0,2.0,20.0,0.006900704923220999,0.6366197723675813,0.0013224593034240001,0.015136849158485333,4.17791244,12.764484711878117,0.0,0.0,-5.02663022,76.5869082712687,0.512699999999999,5.84744474,18.14473805188449,0.0,0.0,-50.58496015,18.14473805188449,0.0,27.99491462,1.0,0.0,2.0,0.0,-0.03751,-0.26,0.74,-6.106153846153846,44.5,4.353,1.118,2.193,0.0,1.0,0.0
https://doi.org/10.1016/j.nanoen.2024.110176,L-0.5-Au@OD-Cu,Cu2O,Au,96.61,octahedron,0.0,155.12,251.91,324.88,164.88,326.23,430.24,0.0,100.0,0.0,carbon paper electrode,KHCO3,1.0,8.32,-0.87,CO,15.03,0.3,Flow cell,600.0,0.0,2.0,20.0,0.006900704923220999,0.6366197723675813,0.0013224593034240001,0.015136849158485333,4.17791244,12.764484711878117,0.0,0.0,-5.02663022,76.5869082712687,0.512699999999999,5.84744474,18.14473805188449,0.0,0.0,-50.58496015,18.14473805188449,0.0,27.99491462,1.0,0.0,2.0,0.0,-0.03751,-0.26,0.74,-6.106153846153846,44.5,4.353,1.118,2.193,0.0,1.0,0.0
https://doi.org/10.1016/j.nanoen.2024.110176,L-0.5-Au@OD-Cu,Cu2O,Au,96.61,octahedron,0.0,155.12,251.91,324.88,164.88,326.23,430.24,0.0,100.0,0.0,carbon paper electrode,KHCO3,1.0,8.32,-0.93,CO,8.64,0.3,Flow cell,600.0,0.0,2.0,20.0,0.006900704923220999,0.6366197723675813,0.0013224593034240001,0.015136849158485333,4.17791244,12.764484711878117,0.0,0.0,-5.02663022,76.5869082712687,0.512699999999999,5.84744474,18.14473805188449,0.0,0.0,-50.58496015,18.14473805188449,0.0,27.99491462,1.0,0.0,2.0,0.0,-0.03751,-0.26,0.74,-6.106153846153846,44.5,4.353,1.118,2.193,0.0,1.0,0.0
https://doi.org/10.1016/j.nanoen.2024.110176,L-0.5-Au@OD-Cu,Cu2O,Au,96.61,octahedron,0.0,155.12,251.91,324.88,164.88,326.23,430.24,0.0,100.0,0.0,carbon paper electrode,KHCO3,1.0,8.32,-0.97,CO,6.27,0.3,Flow cell,600.0,0.0,2.0,20.0,0.006900704923220999,0.6366197723675813,0.0013224593034240001,0.015136849158485333,4.17791244,12.764484711878117,0.0,0.0,-5.02663022,76.5869082712687,0.512699999999999,5.84744474,18.14473805188449,0.0,0.0,-50.58496015,18.14473805188449,0.0,27.99491462,1.0,0.0,2.0,0.0,-0.03751,-0.26,0.74,-6.106153846153846,44.5,4.353,1.118,2.193,0.0,1.0,0.0
https://doi.org/10.1016/j.nanoen.2024.110176,L-0.5-Au@OD-Cu,Cu2O,Au,96.61,octahedron,0.0,155.12,251.91,324.88,164.88,326.23,430.24,0.0,100.0,0.0,carbon paper electrode,KHCO3,1.0,8.32,-0.87,CH4,1.18,0.3,Flow cell,600.0,0.0,2.0,20.0,0.006900704923220999,0.6366197723675813,0.0013224593034240001,0.015136849158485333,4.17791244,12.764484711878117,0.0,0.0,-5.02663022,76.5869082712687,0.512699999999999,5.84744474,18.14473805188449,0.0,0.0,-50.58496015,18.14473805188449,0.0,16.031300127999998,0.0,0.0,5.0,1.0,0.6361,0.0,0.0,0.0,44.5,4.353,1.118,2.193,0.0,1.0,0.0
https://doi.org/10.1016/j.nanoen.2024.110176,L-0.5-Au@OD-Cu,Cu2O,Au,96.61,octahedron,0.0,155.12,251.91,324.88,164.88,326.23,430.24,0.0,100.0,0.0,carbon paper electrode,KHCO3,1.0,8.32,-0.87,CH3OH,1.13,0.3,Flow cell,600.0,0.0,2.0,20.0,0.006900704923220999,0.6366197723675813,0.0013224593034240001,0.015136849158485333,4.17791244,12.764484711878117,0.0,0.0,-5.02663022,76.5869082712687,0.512699999999999,5.84744474,18.14473805188449,0.0,0.0,-50.58496015,18.14473805188449,0.0,32.026214748,1.0,1.0,6.0,1.0,-0.3915,-0.04,0.9600000000000016,-27.040000000000028,44.5,4.353,1.118,2.193,0.0,1.0,0.0
https://doi.org/10.1016/j.nanoen.2024.110176,L-0.5-Au@OD-Cu,Cu2O,Au,96.61,octahedron,0.0,155.12,251.91,324.88,164.88,326.23,430.24,0.0,100.0,0.0,carbon paper electrode,KHCO3,1.0,8.32,-0.93,CH3OH,1.26,0.3,Flow cell,600.0,0.0,2.0,20.0,0.006900704923220999,0.6366197723675813,0.0013224593034240001,0.015136849158485333,4.17791244,12.764484711878117,0.0,0.0,-5.02663022,76.5869082712687,0.512699999999999,5.84744474,18.14473805188449,0.0,0.0,-50.58496015,18.14473805188449,0.0,32.026214748,1.0,1.0,6.0,1.0,-0.3915,-0.04,0.9600000000000016,-27.040000000000028,44.5,4.353,1.118,2.193,0.0,1.0,0.0
https://doi.org/10.1016/j.nanoen.2024.110176,L-0.5-Au@OD-Cu,Cu2O,Au,96.61,octahedron,0.0,155.12,251.91,324.88,164.88,326.23,430.24,0.0,100.0,0.0,carbon paper electrode,KHCO3,1.0,8.32,-0.97,CH3OH,1.05,0.3,Flow cell,600.0,0.0,2.0,20.0,0.006900704923220999,0.6366197723675813,0.0013224593034240001,0.015136849158485333,4.17791244,12.764484711878117,0.0,0.0,-5.02663022,76.5869082712687,0.512699999999999,5.84744474,18.14473805188449,0.0,0.0,-50.58496015,18.14473805188449,0.0,32.026214748,1.0,1.0,6.0,1.0,-0.3915,-0.04,0.9600000000000016,-27.040000000000028,44.5,4.353,1.118,2.193,0.0,1.0,0.0
https://doi.org/10.1016/j.nanoen.2024.110176,L-0.5-Au@OD-Cu,Cu2O,Au,96.61,octahedron,0.0,155.12,251.91,324.88,164.88,326.23,430.24,0.0,100.0,0.0,carbon paper electrode,KHCO3,1.0,8.32,-0.76,HCOOH,22.04,0.3,Flow cell,600.0,0.0,2.0,20.0,0.006900704923220999,0.6366197723675813,0.0013224593034240001,0.015136849158485333,4.17791244,12.764484711878117,0.0,0.0,-5.02663022,76.5869082712687,0.512699999999999,5.84744474,18.14473805188449,0.0,0.0,-50.58496015,18.14473805188449,0.0,46.005479304,2.0,1.0,5.0,0.0,-0.29919999999999997,-0.53,1.4699999999999982,1.4700000000000009,44.5,4.353,1.118,2.193,0.0,1.0,0.0
https://doi.org/10.1016/j.nanoen.2024.110176,L-0.5-Au@OD-Cu,Cu2O,Au,96.61,octahedron,0.0,155.12,251.91,324.88,164.88,326.23,430.24,0.0,100.0,0.0,carbon paper electrode,KHCO3,1.0,8.32,-0.87,HCOOH,11.14,0.3,Flow cell,600.0,0.0,2.0,20.0,0.006900704923220999,0.6366197723675813,0.0013224593034240001,0.015136849158485333,4.17791244,12.764484711878117,0.0,0.0,-5.02663022,76.5869082712687,0.512699999999999,5.84744474,18.14473805188449,0.0,0.0,-50.58496015,18.14473805188449,0.0,46.005479304,2.0,1.0,5.0,0.0,-0.29919999999999997,-0.53,1.4699999999999982,1.4700000000000009,44.5,4.353,1.118,2.193,0.0,1.0,0.0
https://doi.org/10.1016/j.nanoen.2024.110176,L-0.5-Au@OD-Cu,Cu2O,Au,96.61,octahedron,0.0,155.12,251.91,324.88,164.88,326.23,430.24,0.0,100.0,0.0,carbon paper electrode,KHCO3,1.0,8.32,-0.93,HCOOH,4.91,0.3,Flow cell,600.0,0.0,2.0,20.0,0.006900704923220999,0.6366197723675813,0.0013224593034240001,0.015136849158485333,4.17791244,12.764484711878117,0.0,0.0,-5.02663022,76.5869082712687,0.512699999999999,5.84744474,18.14473805188449,0.0,0.0,-50.58496015,18.14473805188449,0.0,46.005479304,2.0,1.0,5.0,0.0,-0.29919999999999997,-0.53,1.4699999999999982,1.4700000000000009,44.5,4.353,1.118,2.193,0.0,1.0,0.0
https://doi.org/10.1016/j.nanoen.2024.110176,L-0.5-Au@OD-Cu,Cu2O,Au,96.61,octahedron,0.0,155.12,251.91,324.88,164.88,326.23,430.24,0.0,100.0,0.0,carbon paper electrode,KHCO3,1.0,8.32,-0.97,HCOOH,3.02,0.3,Flow cell,600.0,0.0,2.0,20.0,0.006900704923220999,0.6366197723675813,0.0013224593034240001,0.015136849158485333,4.17791244,12.764484711878117,0.0,0.0,-5.02663022,76.5869082712687,0.512699999999999,5.84744474,18.14473805188449,0.0,0.0,-50.58496015,18.14473805188449,0.0,46.005479304,2.0,1.0,5.0,0.0,-0.29919999999999997,-0.53,1.4699999999999982,1.4700000000000009,44.5,4.353,1.118,2.193,0.0,1.0,0.0
https://doi.org/10.1016/j.nanoen.2024.110176,L-0.5-Au@OD-Cu,Cu2O,Au,96.61,octahedron,0.0,155.12,251.91,324.88,164.88,326.23,430.24,0.0,100.0,0.0,carbon paper electrode,KHCO3,1.0,8.32,-0.76,C2H4,38.04,0.3,Flow cell,600.0,0.0,2.0,20.0,0.006900704923220999,0.6366197723675813,0.0013224593034240001,0.015136849158485333,4.17791244,12.764484711878117,0.0,0.0,-5.02663022,76.5869082712687,0.512699999999999,5.84744474,18.14473805188449,0.0,0.0,-50.58496015,18.14473805188449,0.0,28.031300127999998,0.0,0.0,6.0,0.0,0.8022,-0.26,0.74,-6.106153846153846,44.5,4.353,1.118,2.193,0.0,1.0,0.0
https://doi.org/10.1016/j.nanoen.2024.110176,L-0.5-Au@OD-Cu,Cu2O,Au,96.61,octahedron,0.0,155.12,251.91,324.88,164.88,326.23,430.24,0.0,100.0,0.0,carbon paper electrode,KHCO3,1.0,8.32,-0.87,C2H4,22.12,0.3,Flow cell,600.0,0.0,2.0,20.0,0.006900704923220999,0.6366197723675813,0.0013224593034240001,0.015136849158485333,4.17791244,12.764484711878117,0.0,0.0,-5.02663022,76.5869082712687,0.512699999999999,5.84744474,18.14473805188449,0.0,0.0,-50.58496015,18.14473805188449,0.0,28.031300127999998,0.0,0.0,6.0,0.0,0.8022,-0.26,0.74,-6.106153846153846,44.5,4.353,1.118,2.193,0.0,1.0,0.0
https://doi.org/10.1016/j.nanoen.2024.110176,L-0.5-Au@OD-Cu,Cu2O,Au,96.61,octahedron,0.0,155.12,251.91,324.88,164.88,326.23,430.24,0.0,100.0,0.0,carbon paper electrode,KHCO3,1.0,8.32,-0.93,C2H4,12.92,0.3,Flow cell,600.0,0.0,2.0,20.0,0.006900704923220999,0.6366197723675813,0.0013224593034240001,0.015136849158485333,4.17791244,12.764484711878117,0.0,0.0,-5.02663022,76.5869082712687,0.512699999999999,5.84744474,18.14473805188449,0.0,0.0,-50.58496015,18.14473805188449,0.0,28.031300127999998,0.0,0.0,6.0,0.0,0.8022,-0.26,0.74,-6.106153846153846,44.5,4.353,1.118,2.193,0.0,1.0,0.0
https://doi.org/10.1016/j.nanoen.2024.110176,L-0.5-Au@OD-Cu,Cu2O,Au,96.61,octahedron,0.0,155.12,251.91,324.88,164.88,326.23,430.24,0.0,100.0,0.0,carbon paper electrode,KHCO3,1.0,8.32,-0.97,C2H4,11.77,0.3,Flow cell,600.0,0.0,2.0,20.0,0.006900704923220999,0.6366197723675813,0.0013224593034240001,0.015136849158485333,4.17791244,12.764484711878117,0.0,0.0,-5.02663022,76.5869082712687,0.512699999999999,5.84744474,18.14473805188449,0.0,0.0,-50.58496015,18.14473805188449,0.0,28.031300127999998,0.0,0.0,6.0,0.0,0.8022,-0.26,0.74,-6.106153846153846,44.5,4.353,1.118,2.193,0.0,1.0,0.0
https://doi.org/10.1016/j.nanoen.2024.110176,L-0.5-Au@OD-Cu,Cu2O,Au,96.61,octahedron,0.0,155.12,251.91,324.88,164.88,326.23,430.24,0.0,100.0,0.0,carbon paper electrode,KHCO3,1.0,8.32,-0.76,C2H5OH,18.11,0.3,Flow cell,600.0,0.0,2.0,20.0,0.006900704923220999,0.6366197723675813,0.0013224593034240001,0.015136849158485333,4.17791244,12.764484711878117,0.0,0.0,-5.02663022,76.5869082712687,0.512699999999999,5.84744474,18.14473805188449,0.0,0.0,-50.58496015,18.14473805188449,0.0,46.041864812,1.0,1.0,9.0,1.0,-0.0014000000000000123,-0.04,1.96,1.9600000000000033,44.5,4.353,1.118,2.193,0.0,1.0,0.0
https://doi.org/10.1016/j.nanoen.2024.110176,L-0.5-Au@OD-Cu,Cu2O,Au,96.61,octahedron,0.0,155.12,251.91,324.88,164.88,326.23,430.24,0.0,100.0,0.0,carbon paper electrode,KHCO3,1.0,8.32,-0.87,C2H5OH,15.03,0.3,Flow cell,600.0,0.0,2.0,20.0,0.006900704923220999,0.6366197723675813,0.0013224593034240001,0.015136849158485333,4.17791244,12.764484711878117,0.0,0.0,-5.02663022,76.5869082712687,0.512699999999999,5.84744474,18.14473805188449,0.0,0.0,-50.58496015,18.14473805188449,0.0,46.041864812,1.0,1.0,9.0,1.0,-0.0014000000000000123,-0.04,1.96,1.9600000000000033,44.5,4.353,1.118,2.193,0.0,1.0,0.0
https://doi.org/10.1016/j.nanoen.2024.110176,L-0.5-Au@OD-Cu,Cu2O,Au,96.61,octahedron,0.0,155.12,251.91,324.88,164.88,326.23,430.24,0.0,100.0,0.0,carbon paper electrode,KHCO3,1.0,8.32,-0.93,C2H5OH,8.64,0.3,Flow cell,600.0,0.0,2.0,20.0,0.006900704923220999,0.6366197723675813,0.0013224593034240001,0.015136849158485333,4.17791244,12.764484711878117,0.0,0.0,-5.02663022,76.5869082712687,0.512699999999999,5.84744474,18.14473805188449,0.0,0.0,-50.58496015,18.14473805188449,0.0,46.041864812,1.0,1.0,9.0,1.0,-0.0014000000000000123,-0.04,1.96,1.9600000000000033,44.5,4.353,1.118,2.193,0.0,1.0,0.0
https://doi.org/10.1016/j.nanoen.2024.110176,L-0.5-Au@OD-Cu,Cu2O,Au,96.61,octahedron,0.0,155.12,251.91,324.88,164.88,326.23,430.24,0.0,100.0,0.0,carbon paper electrode,KHCO3,1.0,8.32,-0.97,C2H5OH,6.27,0.3,Flow cell,600.0,0.0,2.0,20.0,0.006900704923220999,0.6366197723675813,0.0013224593034240001,0.015136849158485333,4.17791244,12.764484711878117,0.0,0.0,-5.02663022,76.5869082712687,0.512699999999999,5.84744474,18.14473805188449,0.0,0.0,-50.58496015,18.14473805188449,0.0,46.041864812,1.0,1.0,9.0,1.0,-0.0014000000000000123,-0.04,1.96,1.9600000000000033,44.5,4.353,1.118,2.193,0.0,1.0,0.0
https://doi.org/10.1016/j.nanoen.2024.110176,L-0.5-Au@OD-Cu,Cu2O,Au,96.61,octahedron,0.0,155.12,251.91,324.88,164.88,326.23,430.24,0.0,100.0,0.0,carbon paper electrode,KHCO3,1.0,8.32,-0.87,C3H7OH,1.18,0.3,Flow cell,600.0,0.0,2.0,20.0,0.006900704923220999,0.6366197723675813,0.0013224593034240001,0.015136849158485333,4.17791244,12.764484711878117,0.0,0.0,-5.02663022,76.5869082712687,0.512699999999999,5.84744474,18.14473805188449,0.0,0.0,-50.58496015,18.14473805188449,0.0,60.057514876,1.0,1.0,12.0,1.0,0.38710000000000006,-0.04,1.297837837837838,1128.9599999999998,44.5,4.353,1.118,2.193,0.0,1.0,0.0
https://doi.org/10.1016/j.nanoen.2024.110176,L-0.5-Au@OD-Cu,Cu2O,Au,96.61,octahedron,0.0,155.12,251.91,324.88,164.88,326.23,430.24,0.0,100.0,0.0,carbon paper electrode,KHCO3,1.0,8.32,-0.87,CH3COOH,1.13,0.3,Flow cell,600.0,0.0,2.0,20.0,0.006900704923220999,0.6366197723675813,0.0013224593034240001,0.015136849158485333,4.17791244,12.764484711878117,0.0,0.0,-5.02663022,76.5869082712687,0.512699999999999,5.84744474,18.14473805188449,0.0,0.0,-50.58496015,18.14473805188449,0.0,60.021129368000004,2.0,1.0,8.0,0.5,0.09089999999999993,-0.53,0.8748582995951415,1.1560092559629747,44.5,4.353,1.118,2.193,0.0,1.0,0.0
https://doi.org/10.1016/j.nanoen.2024.110176,L-0.5-Au@OD-Cu,Cu2O,Au,96.61,octahedron,0.0,155.12,251.91,324.88,164.88,326.23,430.24,0.0,100.0,0.0,carbon paper electrode,KHCO3,1.0,8.32,-0.93,CH3COOH,1.26,0.3,Flow cell,600.0,0.0,2.0,20.0,0.006900704923220999,0.6366197723675813,0.0013224593034240001,0.015136849158485333,4.17791244,12.764484711878117,0.0,0.0,-5.02663022,76.5869082712687,0.512699999999999,5.84744474,18.14473805188449,0.0,0.0,-50.58496015,18.14473805188449,0.0,60.021129368000004,2.0,1.0,8.0,0.5,0.09089999999999993,-0.53,0.8748582995951415,1.1560092559629747,44.5,4.353,1.118,2.193,0.0,1.0,0.0
https://doi.org/10.1016/j.nanoen.2024.110176,L-0.5-Au@OD-Cu,Cu2O,Au,96.61,octahedron,0.0,155.12,251.91,324.88,164.88,326.23,430.24,0.0,100.0,0.0,carbon paper electrode,KHCO3,1.0,8.32,-0.97,CH3COOH,1.05,0.3,Flow cell,600.0,0.0,2.0,20.0,0.006900704923220999,0.6366197723675813,0.0013224593034240001,0.015136849158485333,4.17791244,12.764484711878117,0.0,0.0,-5.02663022,76.5869082712687,0.512699999999999,5.84744474,18.14473805188449,0.0,0.0,-50.58496015,18.14473805188449,0.0,60.021129368000004,2.0,1.0,8.0,0.5,0.09089999999999993,-0.53,0.8748582995951415,1.1560092559629747,44.5,4.353,1.118,2.193,0.0,1.0,0.0
https://doi.org/10.1016/j.nanoen.2024.110176,L-0.25-Au@OD-Cu,Cu2O,Au,98.12,octahedron,0.0,155.12,251.91,324.88,164.88,326.23,430.24,0.0,100.0,0.0,carbon paper electrode,KHCO3,1.0,8.32,-0.75,H2,48.72,0.3,Flow cell,600.0,0.0,2.0,20.0,0.006900704923220999,0.6366197723675813,0.0013224593034240001,0.015136849158485333,4.17791244,12.764484711878117,0.0,0.0,-5.02663022,76.5869082712687,0.512699999999999,5.84744474,18.14473805188449,0.0,0.0,-50.58496015,18.14473805188449,0.0,2.015650064,0.0,0.0,2.0,0.0,0.246,0.0,0.0,0.0,44.5,4.353,1.118,2.193,0.0,1.0,0.0
https://doi.org/10.1016/j.nanoen.2024.110176,L-0.25-Au@OD-Cu,Cu2O,Au,98.12,octahedron,0.0,155.12,251.91,324.88,164.88,326.23,430.24,0.0,100.0,0.0,carbon paper electrode,KHCO3,1.0,8.32,-0.88,H2,29.28,0.3,Flow cell,600.0,0.0,2.0,20.0,0.006900704923220999,0.6366197723675813,0.0013224593034240001,0.015136849158485333,4.17791244,12.764484711878117,0.0,0.0,-5.02663022,76.5869082712687,0.512699999999999,5.84744474,18.14473805188449,0.0,0.0,-50.58496015,18.14473805188449,0.0,2.015650064,0.0,0.0,2.0,0.0,0.246,0.0,0.0,0.0,44.5,4.353,1.118,2.193,0.0,1.0,0.0
https://doi.org/10.1016/j.nanoen.2024.110176,L-0.25-Au@OD-Cu,Cu2O,Au,98.12,octahedron,0.0,155.12,251.91,324.88,164.88,326.23,430.24,0.0,100.0,0.0,carbon paper electrode,KHCO3,1.0,8.32,-0.97,H2,14.55,0.3,Flow cell,600.0,0.0,2.0,20.0,0.006900704923220999,0.6366197723675813,0.0013224593034240001,0.015136849158485333,4.17791244,12.764484711878117,0.0,0.0,-5.02663022,76.5869082712687,0.512699999999999,5.84744474,18.14473805188449,0.0,0.0,-50.58496015,18.14473805188449,0.0,2.015650064,0.0,0.0,2.0,0.0,0.246,0.0,0.0,0.0,44.5,4.353,1.118,2.193,0.0,1.0,0.0
https://doi.org/10.1016/j.nanoen.2024.110176,L-0.25-Au@OD-Cu,Cu2O,Au,98.12,octahedron,0.0,155.12,251.91,324.88,164.88,326.23,430.24,0.0,100.0,0.0,carbon paper electrode,KHCO3,1.0,8.32,-1.0,H2,11.93,0.3,Flow cell,600.0,0.0,2.0,20.0,0.006900704923220999,0.6366197723675813,0.0013224593034240001,0.015136849158485333,4.17791244,12.764484711878117,0.0,0.0,-5.02663022,76.5869082712687,0.512699999999999,5.84744474,18.14473805188449,0.0,0.0,-50.58496015,18.14473805188449,0.0,2.015650064,0.0,0.0,2.0,0.0,0.246,0.0,0.0,0.0,44.5,4.353,1.118,2.193,0.0,1.0,0.0
https://doi.org/10.1016/j.nanoen.2024.110176,L-0.25-Au@OD-Cu,Cu2O,Au,98.12,octahedron,0.0,155.12,251.91,324.88,164.88,326.23,430.24,0.0,100.0,0.0,carbon paper electrode,KHCO3,1.0,8.32,-0.75,CO,14.38,0.3,Flow cell,600.0,0.0,2.0,20.0,0.006900704923220999,0.6366197723675813,0.0013224593034240001,0.015136849158485333,4.17791244,12.764484711878117,0.0,0.0,-5.02663022,76.5869082712687,0.512699999999999,5.84744474,18.14473805188449,0.0,0.0,-50.58496015,18.14473805188449,0.0,27.99491462,1.0,0.0,2.0,0.0,-0.03751,-0.26,0.74,-6.106153846153846,44.5,4.353,1.118,2.193,0.0,1.0,0.0
https://doi.org/10.1016/j.nanoen.2024.110176,L-0.25-Au@OD-Cu,Cu2O,Au,98.12,octahedron,0.0,155.12,251.91,324.88,164.88,326.23,430.24,0.0,100.0,0.0,carbon paper electrode,KHCO3,1.0,8.32,-0.88,CO,13.24,0.3,Flow cell,600.0,0.0,2.0,20.0,0.006900704923220999,0.6366197723675813,0.0013224593034240001,0.015136849158485333,4.17791244,12.764484711878117,0.0,0.0,-5.02663022,76.5869082712687,0.512699999999999,5.84744474,18.14473805188449,0.0,0.0,-50.58496015,18.14473805188449,0.0,27.99491462,1.0,0.0,2.0,0.0,-0.03751,-0.26,0.74,-6.106153846153846,44.5,4.353,1.118,2.193,0.0,1.0,0.0
https://doi.org/10.1016/j.nanoen.2024.110176,L-0.25-Au@OD-Cu,Cu2O,Au,98.12,octahedron,0.0,155.12,251.91,324.88,164.88,326.23,430.24,0.0,100.0,0.0,carbon paper electrode,KHCO3,1.0,8.32,-0.97,CO,8.33,0.3,Flow cell,600.0,0.0,2.0,20.0,0.006900704923220999,0.6366197723675813,0.0013224593034240001,0.015136849158485333,4.17791244,12.764484711878117,0.0,0.0,-5.02663022,76.5869082712687,0.512699999999999,5.84744474,18.14473805188449,0.0,0.0,-50.58496015,18.14473805188449,0.0,27.99491462,1.0,0.0,2.0,0.0,-0.03751,-0.26,0.74,-6.106153846153846,44.5,4.353,1.118,2.193,0.0,1.0,0.0
https://doi.org/10.1016/j.nanoen.2024.110176,L-0.25-Au@OD-Cu,Cu2O,Au,98.12,octahedron,0.0,155.12,251.91,324.88,164.88,326.23,430.24,0.0,100.0,0.0,carbon paper electrode,KHCO3,1.0,8.32,-1.0,CO,5.11,0.3,Flow cell,600.0,0.0,2.0,20.0,0.006900704923220999,0.6366197723675813,0.0013224593034240001,0.015136849158485333,4.17791244,12.764484711878117,0.0,0.0,-5.02663022,76.5869082712687,0.512699999999999,5.84744474,18.14473805188449,0.0,0.0,-50.58496015,18.14473805188449,0.0,27.99491462,1.0,0.0,2.0,0.0,-0.03751,-0.26,0.74,-6.106153846153846,44.5,4.353,1.118,2.193,0.0,1.0,0.0
https://doi.org/10.1016/j.nanoen.2024.110176,L-0.25-Au@OD-Cu,Cu2O,Au,98.12,octahedron,0.0,155.12,251.91,324.88,164.88,326.23,430.24,0.0,100.0,0.0,carbon paper electrode,KHCO3,1.0,8.32,-0.88,CH4,1.34,0.3,Flow cell,600.0,0.0,2.0,20.0,0.006900704923220999,0.6366197723675813,0.0013224593034240001,0.015136849158485333,4.17791244,12.764484711878117,0.0,0.0,-5.02663022,76.5869082712687,0.512699999999999,5.84744474,18.14473805188449,0.0,0.0,-50.58496015,18.14473805188449,0.0,16.031300127999998,0.0,0.0,5.0,1.0,0.6361,0.0,0.0,0.0,44.5,4.353,1.118,2.193,0.0,1.0,0.0
https://doi.org/10.1016/j.nanoen.2024.110176,L-0.25-Au@OD-Cu,Cu2O,Au,98.12,octahedron,0.0,155.12,251.91,324.88,164.88,326.23,430.24,0.0,100.0,0.0,carbon paper electrode,KHCO3,1.0,8.32,-0.97,CH4,1.07,0.3,Flow cell,600.0,0.0,2.0,20.0,0.006900704923220999,0.6366197723675813,0.0013224593034240001,0.015136849158485333,4.17791244,12.764484711878117,0.0,0.0,-5.02663022,76.5869082712687,0.512699999999999,5.84744474,18.14473805188449,0.0,0.0,-50.58496015,18.14473805188449,0.0,16.031300127999998,0.0,0.0,5.0,1.0,0.6361,0.0,0.0,0.0,44.5,4.353,1.118,2.193,0.0,1.0,0.0
https://doi.org/10.1016/j.nanoen.2024.110176,L-0.25-Au@OD-Cu,Cu2O,Au,98.12,octahedron,0.0,155.12,251.91,324.88,164.88,326.23,430.24,0.0,100.0,0.0,carbon paper electrode,KHCO3,1.0,8.32,-0.88,CH3OH,1.07,0.3,Flow cell,600.0,0.0,2.0,20.0,0.006900704923220999,0.6366197723675813,0.0013224593034240001,0.015136849158485333,4.17791244,12.764484711878117,0.0,0.0,-5.02663022,76.5869082712687,0.512699999999999,5.84744474,18.14473805188449,0.0,0.0,-50.58496015,18.14473805188449,0.0,32.026214748,1.0,1.0,6.0,1.0,-0.3915,-0.04,0.9600000000000016,-27.040000000000028,44.5,4.353,1.118,2.193,0.0,1.0,0.0
https://doi.org/10.1016/j.nanoen.2024.110176,L-0.25-Au@OD-Cu,Cu2O,Au,98.12,octahedron,0.0,155.12,251.91,324.88,164.88,326.23,430.24,0.0,100.0,0.0,carbon paper electrode,KHCO3,1.0,8.32,-0.97,CH3OH,1.68,0.3,Flow cell,600.0,0.0,2.0,20.0,0.006900704923220999,0.6366197723675813,0.0013224593034240001,0.015136849158485333,4.17791244,12.764484711878117,0.0,0.0,-5.02663022,76.5869082712687,0.512699999999999,5.84744474,18.14473805188449,0.0,0.0,-50.58496015,18.14473805188449,0.0,32.026214748,1.0,1.0,6.0,1.0,-0.3915,-0.04,0.9600000000000016,-27.040000000000028,44.5,4.353,1.118,2.193,0.0,1.0,0.0
https://doi.org/10.1016/j.nanoen.2024.110176,L-0.25-Au@OD-Cu,Cu2O,Au,98.12,octahedron,0.0,155.12,251.91,324.88,164.88,326.23,430.24,0.0,100.0,0.0,carbon paper electrode,KHCO3,1.0,8.32,-1.0,CH3OH,1.46,0.3,Flow cell,600.0,0.0,2.0,20.0,0.006900704923220999,0.6366197723675813,0.0013224593034240001,0.015136849158485333,4.17791244,12.764484711878117,0.0,0.0,-5.02663022,76.5869082712687,0.512699999999999,5.84744474,18.14473805188449,0.0,0.0,-50.58496015,18.14473805188449,0.0,32.026214748,1.0,1.0,6.0,1.0,-0.3915,-0.04,0.9600000000000016,-27.040000000000028,44.5,4.353,1.118,2.193,0.0,1.0,0.0
https://doi.org/10.1016/j.nanoen.2024.110176,L-0.25-Au@OD-Cu,Cu2O,Au,98.12,octahedron,0.0,155.12,251.91,324.88,164.88,326.23,430.24,0.0,100.0,0.0,carbon paper electrode,KHCO3,1.0,8.32,-0.75,HCOOH,30.75,0.3,Flow cell,600.0,0.0,2.0,20.0,0.006900704923220999,0.6366197723675813,0.0013224593034240001,0.015136849158485333,4.17791244,12.764484711878117,0.0,0.0,-5.02663022,76.5869082712687,0.512699999999999,5.84744474,18.14473805188449,0.0,0.0,-50.58496015,18.14473805188449,0.0,46.005479304,2.0,1.0,5.0,0.0,-0.29919999999999997,-0.53,1.4699999999999982,1.4700000000000009,44.5,4.353,1.118,2.193,0.0,1.0,0.0
https://doi.org/10.1016/j.nanoen.2024.110176,L-0.25-Au@OD-Cu,Cu2O,Au,98.12,octahedron,0.0,155.12,251.91,324.88,164.88,326.23,430.24,0.0,100.0,0.0,carbon paper electrode,KHCO3,1.0,8.32,-0.88,HCOOH,12.81,0.3,Flow cell,600.0,0.0,2.0,20.0,0.006900704923220999,0.6366197723675813,0.0013224593034240001,0.015136849158485333,4.17791244,12.764484711878117,0.0,0.0,-5.02663022,76.5869082712687,0.512699999999999,5.84744474,18.14473805188449,0.0,0.0,-50.58496015,18.14473805188449,0.0,46.005479304,2.0,1.0,5.0,0.0,-0.29919999999999997,-0.53,1.4699999999999982,1.4700000000000009,44.5,4.353,1.118,2.193,0.0,1.0,0.0
https://doi.org/10.1016/j.nanoen.2024.110176,L-0.25-Au@OD-Cu,Cu2O,Au,98.12,octahedron,0.0,155.12,251.91,324.88,164.88,326.23,430.24,0.0,100.0,0.0,carbon paper electrode,KHCO3,1.0,8.32,-0.97,HCOOH,5.1,0.3,Flow cell,600.0,0.0,2.0,20.0,0.006900704923220999,0.6366197723675813,0.0013224593034240001,0.015136849158485333,4.17791244,12.764484711878117,0.0,0.0,-5.02663022,76.5869082712687,0.512699999999999,5.84744474,18.14473805188449,0.0,0.0,-50.58496015,18.14473805188449,0.0,46.005479304,2.0,1.0,5.0,0.0,-0.29919999999999997,-0.53,1.4699999999999982,1.4700000000000009,44.5,4.353,1.118,2.193,0.0,1.0,0.0
https://doi.org/10.1016/j.nanoen.2024.110176,L-0.25-Au@OD-Cu,Cu2O,Au,98.12,octahedron,0.0,155.12,251.91,324.88,164.88,326.23,430.24,0.0,100.0,0.0,carbon paper electrode,KHCO3,1.0,8.32,-1.0,HCOOH,2.76,0.3,Flow cell,600.0,0.0,2.0,20.0,0.006900704923220999,0.6366197723675813,0.0013224593034240001,0.015136849158485333,4.17791244,12.764484711878117,0.0,0.0,-5.02663022,76.5869082712687,0.512699999999999,5.84744474,18.14473805188449,0.0,0.0,-50.58496015,18.14473805188449,0.0,46.005479304,2.0,1.0,5.0,0.0,-0.29919999999999997,-0.53,1.4699999999999982,1.4700000000000009,44.5,4.353,1.118,2.193,0.0,1.0,0.0
https://doi.org/10.1016/j.nanoen.2024.110176,L-0.25-Au@OD-Cu,Cu2O,Au,98.12,octahedron,0.0,155.12,251.91,324.88,164.88,326.23,430.24,0.0,100.0,0.0,carbon paper electrode,KHCO3,1.0,8.32,-0.75,C2H4,2.61,0.3,Flow cell,600.0,0.0,2.0,20.0,0.006900704923220999,0.6366197723675813,0.0013224593034240001,0.015136849158485333,4.17791244,12.764484711878117,0.0,0.0,-5.02663022,76.5869082712687,0.512699999999999,5.84744474,18.14473805188449,0.0,0.0,-50.58496015,18.14473805188449,0.0,28.031300127999998,0.0,0.0,6.0,0.0,0.8022,-0.26,0.74,-6.106153846153846,44.5,4.353,1.118,2.193,0.0,1.0,0.0
https://doi.org/10.1016/j.nanoen.2024.110176,L-0.25-Au@OD-Cu,Cu2O,Au,98.12,octahedron,0.0,155.12,251.91,324.88,164.88,326.23,430.24,0.0,100.0,0.0,carbon paper electrode,KHCO3,1.0,8.32,-0.88,C2H4,20.17,0.3,Flow cell,600.0,0.0,2.0,20.0,0.006900704923220999,0.6366197723675813,0.0013224593034240001,0.015136849158485333,4.17791244,12.764484711878117,0.0,0.0,-5.02663022,76.5869082712687,0.512699999999999,5.84744474,18.14473805188449,0.0,0.0,-50.58496015,18.14473805188449,0.0,28.031300127999998,0.0,0.0,6.0,0.0,0.8022,-0.26,0.74,-6.106153846153846,44.5,4.353,1.118,2.193,0.0,1.0,0.0
https://doi.org/10.1016/j.nanoen.2024.110176,L-0.25-Au@OD-Cu,Cu2O,Au,98.12,octahedron,0.0,155.12,251.91,324.88,164.88,326.23,430.24,0.0,100.0,0.0,carbon paper electrode,KHCO3,1.0,8.32,-0.97,C2H4,35.92,0.3,Flow cell,600.0,0.0,2.0,20.0,0.006900704923220999,0.6366197723675813,0.0013224593034240001,0.015136849158485333,4.17791244,12.764484711878117,0.0,0.0,-5.02663022,76.5869082712687,0.512699999999999,5.84744474,18.14473805188449,0.0,0.0,-50.58496015,18.14473805188449,0.0,28.031300127999998,0.0,0.0,6.0,0.0,0.8022,-0.26,0.74,-6.106153846153846,44.5,4.353,1.118,2.193,0.0,1.0,0.0
https://doi.org/10.1016/j.nanoen.2024.110176,L-0.25-Au@OD-Cu,Cu2O,Au,98.12,octahedron,0.0,155.12,251.91,324.88,164.88,326.23,430.24,0.0,100.0,0.0,carbon paper electrode,KHCO3,1.0,8.32,-1.0,C2H4,39.91,0.3,Flow cell,600.0,0.0,2.0,20.0,0.006900704923220999,0.6366197723675813,0.0013224593034240001,0.015136849158485333,4.17791244,12.764484711878117,0.0,0.0,-5.02663022,76.5869082712687,0.512699999999999,5.84744474,18.14473805188449,0.0,0.0,-50.58496015,18.14473805188449,0.0,28.031300127999998,0.0,0.0,6.0,0.0,0.8022,-0.26,0.74,-6.106153846153846,44.5,4.353,1.118,2.193,0.0,1.0,0.0
https://doi.org/10.1016/j.nanoen.2024.110176,L-0.25-Au@OD-Cu,Cu2O,Au,98.12,octahedron,0.0,155.12,251.91,324.88,164.88,326.23,430.24,0.0,100.0,0.0,carbon paper electrode,KHCO3,1.0,8.32,-0.75,C2H5OH,1.27,0.3,Flow cell,600.0,0.0,2.0,20.0,0.006900704923220999,0.6366197723675813,0.0013224593034240001,0.015136849158485333,4.17791244,12.764484711878117,0.0,0.0,-5.02663022,76.5869082712687,0.512699999999999,5.84744474,18.14473805188449,0.0,0.0,-50.58496015,18.14473805188449,0.0,46.041864812,1.0,1.0,9.0,1.0,-0.0014000000000000123,-0.04,1.96,1.9600000000000033,44.5,4.353,1.118,2.193,0.0,1.0,0.0
https://doi.org/10.1016/j.nanoen.2024.110176,L-0.25-Au@OD-Cu,Cu2O,Au,98.12,octahedron,0.0,155.12,251.91,324.88,164.88,326.23,430.24,0.0,100.0,0.0,carbon paper electrode,KHCO3,1.0,8.32,-0.88,C2H5OH,8.57,0.3,Flow cell,600.0,0.0,2.0,20.0,0.006900704923220999,0.6366197723675813,0.0013224593034240001,0.015136849158485333,4.17791244,12.764484711878117,0.0,0.0,-5.02663022,76.5869082712687,0.512699999999999,5.84744474,18.14473805188449,0.0,0.0,-50.58496015,18.14473805188449,0.0,46.041864812,1.0,1.0,9.0,1.0,-0.0014000000000000123,-0.04,1.96,1.9600000000000033,44.5,4.353,1.118,2.193,0.0,1.0,0.0
https://doi.org/10.1016/j.nanoen.2024.110176,L-0.25-Au@OD-Cu,Cu2O,Au,98.12,octahedron,0.0,155.12,251.91,324.88,164.88,326.23,430.24,0.0,100.0,0.0,carbon paper electrode,KHCO3,1.0,8.32,-0.97,C2H5OH,17.93,0.3,Flow cell,600.0,0.0,2.0,20.0,0.006900704923220999,0.6366197723675813,0.0013224593034240001,0.015136849158485333,4.17791244,12.764484711878117,0.0,0.0,-5.02663022,76.5869082712687,0.512699999999999,5.84744474,18.14473805188449,0.0,0.0,-50.58496015,18.14473805188449,0.0,46.041864812,1.0,1.0,9.0,1.0,-0.0014000000000000123,-0.04,1.96,1.9600000000000033,44.5,4.353,1.118,2.193,0.0,1.0,0.0
https://doi.org/10.1016/j.nanoen.2024.110176,L-0.25-Au@OD-Cu,Cu2O,Au,98.12,octahedron,0.0,155.12,251.91,324.88,164.88,326.23,430.24,0.0,100.0,0.0,carbon paper electrode,KHCO3,1.0,8.32,-1.0,C2H5OH,22.82,0.3,Flow cell,600.0,0.0,2.0,20.0,0.006900704923220999,0.6366197723675813,0.0013224593034240001,0.015136849158485333,4.17791244,12.764484711878117,0.0,0.0,-5.02663022,76.5869082712687,0.512699999999999,5.84744474,18.14473805188449,0.0,0.0,-50.58496015,18.14473805188449,0.0,46.041864812,1.0,1.0,9.0,1.0,-0.0014000000000000123,-0.04,1.96,1.9600000000000033,44.5,4.353,1.118,2.193,0.0,1.0,0.0
https://doi.org/10.1016/j.nanoen.2024.110176,L-0.25-Au@OD-Cu,Cu2O,Au,98.12,octahedron,0.0,155.12,251.91,324.88,164.88,326.23,430.24,0.0,100.0,0.0,carbon paper electrode,KHCO3,1.0,8.32,-0.88,C3H7OH,4.32,0.3,Flow cell,600.0,0.0,2.0,20.0,0.006900704923220999,0.6366197723675813,0.0013224593034240001,0.015136849158485333,4.17791244,12.764484711878117,0.0,0.0,-5.02663022,76.5869082712687,0.512699999999999,5.84744474,18.14473805188449,0.0,0.0,-50.58496015,18.14473805188449,0.0,60.057514876,1.0,1.0,12.0,1.0,0.38710000000000006,-0.04,1.297837837837838,1128.9599999999998,44.5,4.353,1.118,2.193,0.0,1.0,0.0
https://doi.org/10.1016/j.nanoen.2024.110176,L-0.25-Au@OD-Cu,Cu2O,Au,98.12,octahedron,0.0,155.12,251.91,324.88,164.88,326.23,430.24,0.0,100.0,0.0,carbon paper electrode,KHCO3,1.0,8.32,-0.97,C3H7OH,5.32,0.3,Flow cell,600.0,0.0,2.0,20.0,0.006900704923220999,0.6366197723675813,0.0013224593034240001,0.015136849158485333,4.17791244,12.764484711878117,0.0,0.0,-5.02663022,76.5869082712687,0.512699999999999,5.84744474,18.14473805188449,0.0,0.0,-50.58496015,18.14473805188449,0.0,60.057514876,1.0,1.0,12.0,1.0,0.38710000000000006,-0.04,1.297837837837838,1128.9599999999998,44.5,4.353,1.118,2.193,0.0,1.0,0.0
https://doi.org/10.1016/j.nanoen.2024.110176,L-0.25-Au@OD-Cu,Cu2O,Au,98.12,octahedron,0.0,155.12,251.91,324.88,164.88,326.23,430.24,0.0,100.0,0.0,carbon paper electrode,KHCO3,1.0,8.32,-1.0,C3H7OH,4.74,0.3,Flow cell,600.0,0.0,2.0,20.0,0.006900704923220999,0.6366197723675813,0.0013224593034240001,0.015136849158485333,4.17791244,12.764484711878117,0.0,0.0,-5.02663022,76.5869082712687,0.512699999999999,5.84744474,18.14473805188449,0.0,0.0,-50.58496015,18.14473805188449,0.0,60.057514876,1.0,1.0,12.0,1.0,0.38710000000000006,-0.04,1.297837837837838,1128.9599999999998,44.5,4.353,1.118,2.193,0.0,1.0,0.0
https://doi.org/10.1016/j.cej.2024.150946,Cu@CuAu/C,Cu,Au,31.84,sphere,0.0,25.0,31.0,35.0,25.0,31.0,35.0,86.0,0.0,14.0,carbon paper electrode,KHCO3,0.1,6.8,-0.5,CO,30.17,1.0,H-cell,1000.0,75.0,0.28,40.0,1.559853112384892e-05,1.0,8.181230868723419e-06,2.244929750377706e-05,7.51858683,11.445998564977856,2e-07,0.0,-10.846796,11.445998564977856,0.0,5.84744474,18.14473805188449,0.0,0.0,-50.58496015,18.14473805188449,0.0,27.99491462,1.0,0.0,2.0,0.0,-0.03751,-0.26,0.74,-6.106153846153846,44.5,4.353,1.118,2.193,1.0,1.0,0.0
https://doi.org/10.1016/j.cej.2024.150946,Cu@CuAu/C,Cu,Au,31.84,sphere,0.0,25.0,31.0,35.0,25.0,31.0,35.0,86.0,0.0,14.0,carbon paper electrode,KHCO3,0.1,6.8,-0.6,CO,75.29,1.0,H-cell,1000.0,75.0,0.28,40.0,1.559853112384892e-05,1.0,8.181230868723419e-06,2.244929750377706e-05,7.51858683,11.445998564977856,2e-07,0.0,-10.846796,11.445998564977856,0.0,5.84744474,18.14473805188449,0.0,0.0,-50.58496015,18.14473805188449,0.0,27.99491462,1.0,0.0,2.0,0.0,-0.03751,-0.26,0.74,-6.106153846153846,44.5,4.353,1.118,2.193,1.0,1.0,0.0
https://doi.org/10.1016/j.cej.2024.150946,Cu@CuAu/C,Cu,Au,31.84,sphere,0.0,25.0,31.0,35.0,25.0,31.0,35.0,86.0,0.0,14.0,carbon paper electrode,KHCO3,0.1,6.8,-0.7,CO,84.01,1.0,H-cell,1000.0,75.0,0.28,40.0,1.559853112384892e-05,1.0,8.181230868723419e-06,2.244929750377706e-05,7.51858683,11.445998564977856,2e-07,0.0,-10.846796,11.445998564977856,0.0,5.84744474,18.14473805188449,0.0,0.0,-50.58496015,18.14473805188449,0.0,27.99491462,1.0,0.0,2.0,0.0,-0.03751,-0.26,0.74,-6.106153846153846,44.5,4.353,1.118,2.193,1.0,1.0,0.0
https://doi.org/10.1016/j.cej.2024.150946,Cu@CuAu/C,Cu,Au,31.84,sphere,0.0,25.0,31.0,35.0,25.0,31.0,35.0,86.0,0.0,14.0,carbon paper electrode,KHCO3,0.1,6.8,-0.8,CO,88.72,1.0,H-cell,1000.0,75.0,0.28,40.0,1.559853112384892e-05,1.0,8.181230868723419e-06,2.244929750377706e-05,7.51858683,11.445998564977856,2e-07,0.0,-10.846796,11.445998564977856,0.0,5.84744474,18.14473805188449,0.0,0.0,-50.58496015,18.14473805188449,0.0,27.99491462,1.0,0.0,2.0,0.0,-0.03751,-0.26,0.74,-6.106153846153846,44.5,4.353,1.118,2.193,1.0,1.0,0.0
https://doi.org/10.1016/j.cej.2024.150946,Cu@CuAu/C,Cu,Au,31.84,sphere,0.0,25.0,31.0,35.0,25.0,31.0,35.0,86.0,0.0,14.0,carbon paper electrode,KHCO3,0.1,6.8,-0.9,CO,82.35,1.0,H-cell,1000.0,75.0,0.28,40.0,1.559853112384892e-05,1.0,8.181230868723419e-06,2.244929750377706e-05,7.51858683,11.445998564977856,2e-07,0.0,-10.846796,11.445998564977856,0.0,5.84744474,18.14473805188449,0.0,0.0,-50.58496015,18.14473805188449,0.0,27.99491462,1.0,0.0,2.0,0.0,-0.03751,-0.26,0.74,-6.106153846153846,44.5,4.353,1.118,2.193,1.0,1.0,0.0
https://doi.org/10.1016/j.cej.2024.150946,Cu@CuAu/C,Cu,Au,31.84,sphere,0.0,25.0,31.0,35.0,25.0,31.0,35.0,86.0,0.0,14.0,carbon paper electrode,KHCO3,0.1,6.8,-1.0,CO,48.86,1.0,H-cell,1000.0,75.0,0.28,40.0,1.559853112384892e-05,1.0,8.181230868723419e-06,2.244929750377706e-05,7.51858683,11.445998564977856,2e-07,0.0,-10.846796,11.445998564977856,0.0,5.84744474,18.14473805188449,0.0,0.0,-50.58496015,18.14473805188449,0.0,27.99491462,1.0,0.0,2.0,0.0,-0.03751,-0.26,0.74,-6.106153846153846,44.5,4.353,1.118,2.193,1.0,1.0,0.0
https://doi.org/10.1016/j.jpowsour.2022.232468,Cu2O-MoO3,Cu2O,MoO3,99.9,rhombicuboctahedron,0.0,781.12,2202.88,3553.65,781.12,2202.88,3553.65,0.0,95.3,4.7,carbon paper electrode,KHCO3,0.5,7.2,-0.3,H2,2.22,1.0,H-cell,1000.0,0.0,1.0,20.0,4.252821328765153,0.7598117320693174,0.18960853846779635,17.853713970607718,4.17791244,12.764484711878117,0.0,0.0,-5.02663022,76.5869082712687,0.512699999999999,0.42873088000000004,13.329015605516645,0.0,6.992062500010832e-05,-8.3469552328125,426.52849937653264,1.3714,2.015650064,0.0,0.0,2.0,0.0,0.246,0.0,0.0,0.0,44.5,4.353,1.118,2.193,1.0,1.0,0.0
https://doi.org/10.1016/j.jpowsour.2022.232468,Cu2O-MoO3,Cu2O,MoO3,99.9,rhombicuboctahedron,0.0,781.12,2202.88,3553.65,781.12,2202.88,3553.65,0.0,95.3,4.7,carbon paper electrode,KHCO3,0.5,7.2,-0.3,CO,34.2,1.0,H-cell,1000.0,0.0,1.0,20.0,4.252821328765153,0.7598117320693174,0.18960853846779635,17.853713970607718,4.17791244,12.764484711878117,0.0,0.0,-5.02663022,76.5869082712687,0.512699999999999,0.42873088000000004,13.329015605516645,0.0,6.992062500010832e-05,-8.3469552328125,426.52849937653264,1.3714,27.99491462,1.0,0.0,2.0,0.0,-0.03751,-0.26,0.74,-6.106153846153846,44.5,4.353,1.118,2.193,1.0,1.0,0.0
https://doi.org/10.1016/j.jpowsour.2022.232468,Cu2O-MoO3,Cu2O,MoO3,99.9,rhombicuboctahedron,0.0,781.12,2202.88,3553.65,781.12,2202.88,3553.65,0.0,95.3,4.7,carbon paper electrode,KHCO3,0.5,7.2,-0.3,CH3OH,2.77,1.0,H-cell,1000.0,0.0,1.0,20.0,4.252821328765153,0.7598117320693174,0.18960853846779635,17.853713970607718,4.17791244,12.764484711878117,0.0,0.0,-5.02663022,76.5869082712687,0.512699999999999,0.42873088000000004,13.329015605516645,0.0,6.992062500010832e-05,-8.3469552328125,426.52849937653264,1.3714,32.026214748,1.0,1.0,6.0,1.0,-0.3915,-0.04,0.9600000000000016,-27.040000000000028,44.5,4.353,1.118,2.193,1.0,1.0,0.0
https://doi.org/10.1016/j.jpowsour.2022.232468,Cu2O-MoO3,Cu2O,MoO3,99.9,rhombicuboctahedron,0.0,781.12,2202.88,3553.65,781.12,2202.88,3553.65,0.0,95.3,4.7,carbon paper electrode,KHCO3,0.5,7.2,-0.3,C2H5OH,29.57,1.0,H-cell,1000.0,0.0,1.0,20.0,4.252821328765153,0.7598117320693174,0.18960853846779635,17.853713970607718,4.17791244,12.764484711878117,0.0,0.0,-5.02663022,76.5869082712687,0.512699999999999,0.42873088000000004,13.329015605516645,0.0,6.992062500010832e-05,-8.3469552328125,426.52849937653264,1.3714,46.041864812,1.0,1.0,9.0,1.0,-0.0014000000000000123,-0.04,1.96,1.9600000000000033,44.5,4.353,1.118,2.193,1.0,1.0,0.0
https://doi.org/10.1016/j.jpowsour.2022.232468,Cu2O-MoO3,Cu2O,MoO3,99.9,rhombicuboctahedron,0.0,781.12,2202.88,3553.65,781.12,2202.88,3553.65,0.0,95.3,4.7,carbon paper electrode,KHCO3,0.5,7.2,-0.3,C3H7OH,21.07,1.0,H-cell,1000.0,0.0,1.0,20.0,4.252821328765153,0.7598117320693174,0.18960853846779635,17.853713970607718,4.17791244,12.764484711878117,0.0,0.0,-5.02663022,76.5869082712687,0.512699999999999,0.42873088000000004,13.329015605516645,0.0,6.992062500010832e-05,-8.3469552328125,426.52849937653264,1.3714,60.057514876,1.0,1.0,12.0,1.0,0.38710000000000006,-0.04,1.297837837837838,1128.9599999999998,44.5,4.353,1.118,2.193,1.0,1.0,0.0
