Repository: vovamirosh/-CO2RR-Beyond-Green-AI

File: Datasets/prepr.csv (part 49 of 50)
DOI,Article name,Compound_1,Compound_2,"Cat./Support ratio, % (at)",Morphology (TEM/SEM),"Pore size, nm",width min (nm),width aver (nm),width max (nm),length min (nm),length aver (nm),length max (nm),"Cu, % (at.)","Cu+, % (at.)","Cu(2+), % (at.)",Base,electrolyte,"conc, M",pH,RHE vs V,Product,"FE, %","Time, h",Type of reactor,"Loading, μg/cm2","Add_carbon, %","Surface area of electrode, cm2","Flow rate CO2, ml/min","Av_volume, mkm^3",Ratio_sphere_volume,"Min_volume, mkm^3","Max_volume, mkm^3",1_efermi,1_density_atomic,1_total_magnetization_normalized_formula_units,1_energy_above_hull,1_energy_per_atom,1_volume,1_band_gap,2_efermi,2_density_atomic,2_total_magnetization_normalized_formula_units,2_energy_above_hull,2_energy_per_atom,2_volume,2_band_gap,Product_exactmw,Product_lipinskiHBA,Product_lipinskiHBD,Product_NumAtoms,Product_FractionCSP3,Product_CrippenClogP,Product_hallKierAlpha,Product_kappa2,Product_kappa3,anion_molar_conductance,anion_mobility,anion_diffusion_coefficient,anion_hydr_R_of_ion,Type of reactor_H-cell,Base_carbon paper electrode,Base_gasdiffusion electrode
https://doi.org/10.1016/j.jpowsour.2022.232468,Cu2O-MoO3,Cu2O,MoO3,99.9,rhombicuboctahedron,0.0,781.12,2202.88,3553.65,781.12,2202.88,3553.65,0.0,95.3,4.7,carbon paper electrode,KHCO3,0.5,7.2,-0.3,HCOOH,3.7,1.0,H-cell,1000.0,0.0,1.0,20.0,4.252821328765153,0.7598117320693174,0.18960853846779635,17.853713970607718,4.17791244,12.764484711878117,0.0,0.0,-5.02663022,76.5869082712687,0.512699999999999,0.42873088000000004,13.329015605516645,0.0,6.992062500010832e-05,-8.3469552328125,426.52849937653264,1.3714,46.005479304,2.0,1.0,5.0,0.0,-0.29919999999999997,-0.53,1.4699999999999982,1.4700000000000009,44.5,4.353,1.118,2.193,1.0,1.0,0.0
https://doi.org/10.1016/j.jpowsour.2022.232468,Cu2O-ZnO,Cu2O,ZnO,99.9,octahedron,0.0,3457.14,3695.24,3933.33,3457.14,3695.24,3933.33,0.0,95.45,4.55,carbon paper electrode,KHCO3,0.5,7.2,-0.3,H2,1.85,1.0,H-cell,1000.0,0.0,1.0,20.0,16.81925273050327,0.6366197723675813,13.773034850951445,20.28429410868568,4.17791244,12.764484711878117,0.0,0.0,-5.02663022,76.5869082712687,0.512699999999999,0.8923141,11.849287064975101,0.0,0.0,-4.894751419999999,47.397148259900405,0.7227,2.015650064,0.0,0.0,2.0,0.0,0.246,0.0,0.0,0.0,44.5,4.353,1.118,2.193,1.0,1.0,0.0
https://doi.org/10.1016/j.jpowsour.2022.232468,Cu2O-ZnO,Cu2O,ZnO,99.9,octahedron,0.0,3457.14,3695.24,3933.33,3457.14,3695.24,3933.33,0.0,95.45,4.55,carbon paper electrode,KHCO3,0.5,7.2,-0.3,CO,26.99,1.0,H-cell,1000.0,0.0,1.0,20.0,16.81925273050327,0.6366197723675813,13.773034850951445,20.28429410868568,4.17791244,12.764484711878117,0.0,0.0,-5.02663022,76.5869082712687,0.512699999999999,0.8923141,11.849287064975101,0.0,0.0,-4.894751419999999,47.397148259900405,0.7227,27.99491462,1.0,0.0,2.0,0.0,-0.03751,-0.26,0.74,-6.106153846153846,44.5,4.353,1.118,2.193,1.0,1.0,0.0
https://doi.org/10.1016/j.jpowsour.2022.232468,Cu2O-ZnO,Cu2O,ZnO,99.9,octahedron,0.0,3457.14,3695.24,3933.33,3457.14,3695.24,3933.33,0.0,95.45,4.55,carbon paper electrode,KHCO3,0.5,7.2,-0.3,CH3OH,13.68,1.0,H-cell,1000.0,0.0,1.0,20.0,16.81925273050327,0.6366197723675813,13.773034850951445,20.28429410868568,4.17791244,12.764484711878117,0.0,0.0,-5.02663022,76.5869082712687,0.512699999999999,0.8923141,11.849287064975101,0.0,0.0,-4.894751419999999,47.397148259900405,0.7227,32.026214748,1.0,1.0,6.0,1.0,-0.3915,-0.04,0.9600000000000016,-27.040000000000028,44.5,4.353,1.118,2.193,1.0,1.0,0.0
https://doi.org/10.1016/j.jpowsour.2022.232468,Cu2O-ZnO,Cu2O,ZnO,99.9,octahedron,0.0,3457.14,3695.24,3933.33,3457.14,3695.24,3933.33,0.0,95.45,4.55,carbon paper electrode,KHCO3,0.5,7.2,-0.3,C2H5OH,30.31,1.0,H-cell,1000.0,0.0,1.0,20.0,16.81925273050327,0.6366197723675813,13.773034850951445,20.28429410868568,4.17791244,12.764484711878117,0.0,0.0,-5.02663022,76.5869082712687,0.512699999999999,0.8923141,11.849287064975101,0.0,0.0,-4.894751419999999,47.397148259900405,0.7227,46.041864812,1.0,1.0,9.0,1.0,-0.0014000000000000123,-0.04,1.96,1.9600000000000033,44.5,4.353,1.118,2.193,1.0,1.0,0.0
https://doi.org/10.1016/j.jpowsour.2022.232468,Cu2O-ZnO,Cu2O,ZnO,99.9,octahedron,0.0,3457.14,3695.24,3933.33,3457.14,3695.24,3933.33,0.0,95.45,4.55,carbon paper electrode,KHCO3,0.5,7.2,-0.3,C3H7OH,19.04,1.0,H-cell,1000.0,0.0,1.0,20.0,16.81925273050327,0.6366197723675813,13.773034850951445,20.28429410868568,4.17791244,12.764484711878117,0.0,0.0,-5.02663022,76.5869082712687,0.512699999999999,0.8923141,11.849287064975101,0.0,0.0,-4.894751419999999,47.397148259900405,0.7227,60.057514876,1.0,1.0,12.0,1.0,0.38710000000000006,-0.04,1.297837837837838,1128.9599999999998,44.5,4.353,1.118,2.193,1.0,1.0,0.0
https://doi.org/10.1016/j.jpowsour.2022.232468,Cu2O-ZnO,Cu2O,ZnO,99.9,octahedron,0.0,3457.14,3695.24,3933.33,3457.14,3695.24,3933.33,0.0,95.45,4.55,carbon paper electrode,KHCO3,0.5,7.2,-0.3,HCOOH,3.51,1.0,H-cell,1000.0,0.0,1.0,20.0,16.81925273050327,0.6366197723675813,13.773034850951445,20.28429410868568,4.17791244,12.764484711878117,0.0,0.0,-5.02663022,76.5869082712687,0.512699999999999,0.8923141,11.849287064975101,0.0,0.0,-4.894751419999999,47.397148259900405,0.7227,46.005479304,2.0,1.0,5.0,0.0,-0.29919999999999997,-0.53,1.4699999999999982,1.4700000000000009,44.5,4.353,1.118,2.193,1.0,1.0,0.0
https://doi.org/10.1016/j.apcatb.2024.124784,2.1% Cu-SnO2,CuO,SnO2,2.1,sphere,0.0,14.69,22.37,38.98,14.69,22.37,38.98,0.0,0.0,100.0,carbon paper electrode,KHCO3,0.5,7.2,-0.5,HCOOH,69.23,1.0,H-cell,1000.0,0.0,1.0,20.0,5.861335414998937e-06,1.0,1.6598315282242655e-06,3.1011596645688285e-05,4.72796063,11.121387926358747,0.0006916,0.000264654999999,-5.466114125,44.485551705434986,0.0,5.59411961,12.136906512323106,0.0,0.0,-6.742646626666667,72.82143907393863,0.6519,46.005479304,2.0,1.0,5.0,0.0,-0.29919999999999997,-0.53,1.4699999999999982,1.4700000000000009,44.5,4.353,1.118,2.193,1.0,1.0,0.0
https://doi.org/10.1016/j.apcatb.2024.124784,2.1% Cu-SnO2,CuO,SnO2,2.1,sphere,0.0,14.69,22.37,38.98,14.69,22.37,38.98,0.0,0.0,100.0,carbon paper electrode,KHCO3,0.5,7.2,-0.6,HCOOH,68.34,1.0,H-cell,1000.0,0.0,1.0,20.0,5.861335414998937e-06,1.0,1.6598315282242655e-06,3.1011596645688285e-05,4.72796063,11.121387926358747,0.0006916,0.000264654999999,-5.466114125,44.485551705434986,0.0,5.59411961,12.136906512323106,0.0,0.0,-6.742646626666667,72.82143907393863,0.6519,46.005479304,2.0,1.0,5.0,0.0,-0.29919999999999997,-0.53,1.4699999999999982,1.4700000000000009,44.5,4.353,1.118,2.193,1.0,1.0,0.0
https://doi.org/10.1016/j.apcatb.2024.124784,2.1% Cu-SnO2,CuO,SnO2,2.1,sphere,0.0,14.69,22.37,38.98,14.69,22.37,38.98,0.0,0.0,100.0,carbon paper electrode,KHCO3,0.5,7.2,-0.7,HCOOH,70.64,1.0,H-cell,1000.0,0.0,1.0,20.0,5.861335414998937e-06,1.0,1.6598315282242655e-06,3.1011596645688285e-05,4.72796063,11.121387926358747,0.0006916,0.000264654999999,-5.466114125,44.485551705434986,0.0,5.59411961,12.136906512323106,0.0,0.0,-6.742646626666667,72.82143907393863,0.6519,46.005479304,2.0,1.0,5.0,0.0,-0.29919999999999997,-0.53,1.4699999999999982,1.4700000000000009,44.5,4.353,1.118,2.193,1.0,1.0,0.0
https://doi.org/10.1016/j.apcatb.2024.124784,2.1% Cu-SnO2,CuO,SnO2,2.1,sphere,0.0,14.69,22.37,38.98,14.69,22.37,38.98,0.0,0.0,100.0,carbon paper electrode,KHCO3,0.5,7.2,-0.8,HCOOH,77.35,1.0,H-cell,1000.0,0.0,1.0,20.0,5.861335414998937e-06,1.0,1.6598315282242655e-06,3.1011596645688285e-05,4.72796063,11.121387926358747,0.0006916,0.000264654999999,-5.466114125,44.485551705434986,0.0,5.59411961,12.136906512323106,0.0,0.0,-6.742646626666667,72.82143907393863,0.6519,46.005479304,2.0,1.0,5.0,0.0,-0.29919999999999997,-0.53,1.4699999999999982,1.4700000000000009,44.5,4.353,1.118,2.193,1.0,1.0,0.0
https://doi.org/10.1016/j.apcatb.2024.124784,2.1% Cu-SnO2,CuO,SnO2,2.1,sphere,0.0,14.69,22.37,38.98,14.69,22.37,38.98,0.0,0.0,100.0,carbon paper electrode,KHCO3,0.5,7.2,-0.9,HCOOH,80.35,1.0,H-cell,1000.0,0.0,1.0,20.0,5.861335414998937e-06,1.0,1.6598315282242655e-06,3.1011596645688285e-05,4.72796063,11.121387926358747,0.0006916,0.000264654999999,-5.466114125,44.485551705434986,0.0,5.59411961,12.136906512323106,0.0,0.0,-6.742646626666667,72.82143907393863,0.6519,46.005479304,2.0,1.0,5.0,0.0,-0.29919999999999997,-0.53,1.4699999999999982,1.4700000000000009,44.5,4.353,1.118,2.193,1.0,1.0,0.0
https://doi.org/10.1016/j.apcatb.2024.124784,2.1% Cu-SnO2,CuO,SnO2,2.1,sphere,0.0,14.69,22.37,38.98,14.69,22.37,38.98,0.0,0.0,100.0,carbon paper electrode,KHCO3,0.5,7.2,-1.0,HCOOH,75.41,1.0,H-cell,1000.0,0.0,1.0,20.0,5.861335414998937e-06,1.0,1.6598315282242655e-06,3.1011596645688285e-05,4.72796063,11.121387926358747,0.0006916,0.000264654999999,-5.466114125,44.485551705434986,0.0,5.59411961,12.136906512323106,0.0,0.0,-6.742646626666667,72.82143907393863,0.6519,46.005479304,2.0,1.0,5.0,0.0,-0.29919999999999997,-0.53,1.4699999999999982,1.4700000000000009,44.5,4.353,1.118,2.193,1.0,1.0,0.0
https://doi.org/10.1016/j.apcatb.2024.124784,2.1% Cu-SnO2,CuO,SnO2,2.1,sphere,0.0,14.69,22.37,38.98,14.69,22.37,38.98,0.0,0.0,100.0,carbon paper electrode,KHCO3,0.5,7.2,-1.1,HCOOH,64.28,1.0,H-cell,1000.0,0.0,1.0,20.0,5.861335414998937e-06,1.0,1.6598315282242655e-06,3.1011596645688285e-05,4.72796063,11.121387926358747,0.0006916,0.000264654999999,-5.466114125,44.485551705434986,0.0,5.59411961,12.136906512323106,0.0,0.0,-6.742646626666667,72.82143907393863,0.6519,46.005479304,2.0,1.0,5.0,0.0,-0.29919999999999997,-0.53,1.4699999999999982,1.4700000000000009,44.5,4.353,1.118,2.193,1.0,1.0,0.0
https://doi.org/10.1016/j.apcatb.2024.124784,2.1% Cu-SnO2,CuO,SnO2,2.1,sphere,0.0,14.69,22.37,38.98,14.69,22.37,38.98,0.0,0.0,100.0,carbon paper electrode,KHCO3,0.5,7.2,-0.5,CO,17.19,1.0,H-cell,1000.0,0.0,1.0,20.0,5.861335414998937e-06,1.0,1.6598315282242655e-06,3.1011596645688285e-05,4.72796063,11.121387926358747,0.0006916,0.000264654999999,-5.466114125,44.485551705434986,0.0,5.59411961,12.136906512323106,0.0,0.0,-6.742646626666667,72.82143907393863,0.6519,27.99491462,1.0,0.0,2.0,0.0,-0.03751,-0.26,0.74,-6.106153846153846,44.5,4.353,1.118,2.193,1.0,1.0,0.0
https://doi.org/10.1016/j.apcatb.2024.124784,2.1% Cu-SnO2,CuO,SnO2,2.1,sphere,0.0,14.69,22.37,38.98,14.69,22.37,38.98,0.0,0.0,100.0,carbon paper electrode,KHCO3,0.5,7.2,-0.6,CO,14.37,1.0,H-cell,1000.0,0.0,1.0,20.0,5.861335414998937e-06,1.0,1.6598315282242655e-06,3.1011596645688285e-05,4.72796063,11.121387926358747,0.0006916,0.000264654999999,-5.466114125,44.485551705434986,0.0,5.59411961,12.136906512323106,0.0,0.0,-6.742646626666667,72.82143907393863,0.6519,27.99491462,1.0,0.0,2.0,0.0,-0.03751,-0.26,0.74,-6.106153846153846,44.5,4.353,1.118,2.193,1.0,1.0,0.0
https://doi.org/10.1016/j.apcatb.2024.124784,2.1% Cu-SnO2,CuO,SnO2,2.1,sphere,0.0,14.69,22.37,38.98,14.69,22.37,38.98,0.0,0.0,100.0,carbon paper electrode,KHCO3,0.5,7.2,-0.7,CO,10.47,1.0,H-cell,1000.0,0.0,1.0,20.0,5.861335414998937e-06,1.0,1.6598315282242655e-06,3.1011596645688285e-05,4.72796063,11.121387926358747,0.0006916,0.000264654999999,-5.466114125,44.485551705434986,0.0,5.59411961,12.136906512323106,0.0,0.0,-6.742646626666667,72.82143907393863,0.6519,27.99491462,1.0,0.0,2.0,0.0,-0.03751,-0.26,0.74,-6.106153846153846,44.5,4.353,1.118,2.193,1.0,1.0,0.0
https://doi.org/10.1016/j.apcatb.2024.124784,2.1% Cu-SnO2,CuO,SnO2,2.1,sphere,0.0,14.69,22.37,38.98,14.69,22.37,38.98,0.0,0.0,100.0,carbon paper electrode,KHCO3,0.5,7.2,-0.8,CO,8.31,1.0,H-cell,1000.0,0.0,1.0,20.0,5.861335414998937e-06,1.0,1.6598315282242655e-06,3.1011596645688285e-05,4.72796063,11.121387926358747,0.0006916,0.000264654999999,-5.466114125,44.485551705434986,0.0,5.59411961,12.136906512323106,0.0,0.0,-6.742646626666667,72.82143907393863,0.6519,27.99491462,1.0,0.0,2.0,0.0,-0.03751,-0.26,0.74,-6.106153846153846,44.5,4.353,1.118,2.193,1.0,1.0,0.0
https://doi.org/10.1016/j.apcatb.2024.124784,2.1% Cu-SnO2,CuO,SnO2,2.1,sphere,0.0,14.69,22.37,38.98,14.69,22.37,38.98,0.0,0.0,100.0,carbon paper electrode,KHCO3,0.5,7.2,-0.9,CO,6.31,1.0,H-cell,1000.0,0.0,1.0,20.0,5.861335414998937e-06,1.0,1.6598315282242655e-06,3.1011596645688285e-05,4.72796063,11.121387926358747,0.0006916,0.000264654999999,-5.466114125,44.485551705434986,0.0,5.59411961,12.136906512323106,0.0,0.0,-6.742646626666667,72.82143907393863,0.6519,27.99491462,1.0,0.0,2.0,0.0,-0.03751,-0.26,0.74,-6.106153846153846,44.5,4.353,1.118,2.193,1.0,1.0,0.0
https://doi.org/10.1016/j.apcatb.2024.124784,2.1% Cu-SnO2,CuO,SnO2,2.1,sphere,0.0,14.69,22.37,38.98,14.69,22.37,38.98,0.0,0.0,100.0,carbon paper electrode,KHCO3,0.5,7.2,-1.0,CO,6.98,1.0,H-cell,1000.0,0.0,1.0,20.0,5.861335414998937e-06,1.0,1.6598315282242655e-06,3.1011596645688285e-05,4.72796063,11.121387926358747,0.0006916,0.000264654999999,-5.466114125,44.485551705434986,0.0,5.59411961,12.136906512323106,0.0,0.0,-6.742646626666667,72.82143907393863,0.6519,27.99491462,1.0,0.0,2.0,0.0,-0.03751,-0.26,0.74,-6.106153846153846,44.5,4.353,1.118,2.193,1.0,1.0,0.0
https://doi.org/10.1016/j.apcatb.2024.124784,2.1% Cu-SnO2,CuO,SnO2,2.1,sphere,0.0,14.69,22.37,38.98,14.69,22.37,38.98,0.0,0.0,100.0,carbon paper electrode,KHCO3,0.5,7.2,-1.1,CO,8.31,1.0,H-cell,1000.0,0.0,1.0,20.0,5.861335414998937e-06,1.0,1.6598315282242655e-06,3.1011596645688285e-05,4.72796063,11.121387926358747,0.0006916,0.000264654999999,-5.466114125,44.485551705434986,0.0,5.59411961,12.136906512323106,0.0,0.0,-6.742646626666667,72.82143907393863,0.6519,27.99491462,1.0,0.0,2.0,0.0,-0.03751,-0.26,0.74,-6.106153846153846,44.5,4.353,1.118,2.193,1.0,1.0,0.0
https://doi.org/10.1016/j.apcatb.2024.124784,2.1% Cu-SnO2,CuO,SnO2,2.1,sphere,0.0,14.69,22.37,38.98,14.69,22.37,38.98,0.0,0.0,100.0,carbon paper electrode,KHCO3,0.5,7.2,-0.5,H2,14.34,1.0,H-cell,1000.0,0.0,1.0,20.0,5.861335414998937e-06,1.0,1.6598315282242655e-06,3.1011596645688285e-05,4.72796063,11.121387926358747,0.0006916,0.000264654999999,-5.466114125,44.485551705434986,0.0,5.59411961,12.136906512323106,0.0,0.0,-6.742646626666667,72.82143907393863,0.6519,2.015650064,0.0,0.0,2.0,0.0,0.246,0.0,0.0,0.0,44.5,4.353,1.118,2.193,1.0,1.0,0.0
https://doi.org/10.1016/j.apcatb.2024.124784,2.1% Cu-SnO2,CuO,SnO2,2.1,sphere,0.0,14.69,22.37,38.98,14.69,22.37,38.98,0.0,0.0,100.0,carbon paper electrode,KHCO3,0.5,7.2,-0.6,H2,13.18,1.0,H-cell,1000.0,0.0,1.0,20.0,5.861335414998937e-06,1.0,1.6598315282242655e-06,3.1011596645688285e-05,4.72796063,11.121387926358747,0.0006916,0.000264654999999,-5.466114125,44.485551705434986,0.0,5.59411961,12.136906512323106,0.0,0.0,-6.742646626666667,72.82143907393863,0.6519,2.015650064,0.0,0.0,2.0,0.0,0.246,0.0,0.0,0.0,44.5,4.353,1.118,2.193,1.0,1.0,0.0
https://doi.org/10.1016/j.apcatb.2024.124784,2.1% Cu-SnO2,CuO,SnO2,2.1,sphere,0.0,14.69,22.37,38.98,14.69,22.37,38.98,0.0,0.0,100.0,carbon paper electrode,KHCO3,0.5,7.2,-0.7,H2,10.08,1.0,H-cell,1000.0,0.0,1.0,20.0,5.861335414998937e-06,1.0,1.6598315282242655e-06,3.1011596645688285e-05,4.72796063,11.121387926358747,0.0006916,0.000264654999999,-5.466114125,44.485551705434986,0.0,5.59411961,12.136906512323106,0.0,0.0,-6.742646626666667,72.82143907393863,0.6519,2.015650064,0.0,0.0,2.0,0.0,0.246,0.0,0.0,0.0,44.5,4.353,1.118,2.193,1.0,1.0,0.0
https://doi.org/10.1016/j.apcatb.2024.124784,2.1% Cu-SnO2,CuO,SnO2,2.1,sphere,0.0,14.69,22.37,38.98,14.69,22.37,38.98,0.0,0.0,100.0,carbon paper electrode,KHCO3,0.5,7.2,-0.8,H2,9.4,1.0,H-cell,1000.0,0.0,1.0,20.0,5.861335414998937e-06,1.0,1.6598315282242655e-06,3.1011596645688285e-05,4.72796063,11.121387926358747,0.0006916,0.000264654999999,-5.466114125,44.485551705434986,0.0,5.59411961,12.136906512323106,0.0,0.0,-6.742646626666667,72.82143907393863,0.6519,2.015650064,0.0,0.0,2.0,0.0,0.246,0.0,0.0,0.0,44.5,4.353,1.118,2.193,1.0,1.0,0.0
https://doi.org/10.1016/j.apcatb.2024.124784,2.1% Cu-SnO2,CuO,SnO2,2.1,sphere,0.0,14.69,22.37,38.98,14.69,22.37,38.98,0.0,0.0,100.0,carbon paper electrode,KHCO3,0.5,7.2,-0.9,H2,11.14,1.0,H-cell,1000.0,0.0,1.0,20.0,5.861335414998937e-06,1.0,1.6598315282242655e-06,3.1011596645688285e-05,4.72796063,11.121387926358747,0.0006916,0.000264654999999,-5.466114125,44.485551705434986,0.0,5.59411961,12.136906512323106,0.0,0.0,-6.742646626666667,72.82143907393863,0.6519,2.015650064,0.0,0.0,2.0,0.0,0.246,0.0,0.0,0.0,44.5,4.353,1.118,2.193,1.0,1.0,0.0
https://doi.org/10.1016/j.apcatb.2024.124784,2.1% Cu-SnO2,CuO,SnO2,2.1,sphere,0.0,14.69,22.37,38.98,14.69,22.37,38.98,0.0,0.0,100.0,carbon paper electrode,KHCO3,0.5,7.2,-1.0,H2,13.08,1.0,H-cell,1000.0,0.0,1.0,20.0,5.861335414998937e-06,1.0,1.6598315282242655e-06,3.1011596645688285e-05,4.72796063,11.121387926358747,0.0006916,0.000264654999999,-5.466114125,44.485551705434986,0.0,5.59411961,12.136906512323106,0.0,0.0,-6.742646626666667,72.82143907393863,0.6519,2.015650064,0.0,0.0,2.0,0.0,0.246,0.0,0.0,0.0,44.5,4.353,1.118,2.193,1.0,1.0,0.0
https://doi.org/10.1016/j.apcatb.2024.124784,2.1% Cu-SnO2,CuO,SnO2,2.1,sphere,0.0,14.69,22.37,38.98,14.69,22.37,38.98,0.0,0.0,100.0,carbon paper electrode,KHCO3,0.5,7.2,-1.1,H2,20.25,1.0,H-cell,1000.0,0.0,1.0,20.0,5.861335414998937e-06,1.0,1.6598315282242655e-06,3.1011596645688285e-05,4.72796063,11.121387926358747,0.0006916,0.000264654999999,-5.466114125,44.485551705434986,0.0,5.59411961,12.136906512323106,0.0,0.0,-6.742646626666667,72.82143907393863,0.6519,2.015650064,0.0,0.0,2.0,0.0,0.246,0.0,0.0,0.0,44.5,4.353,1.118,2.193,1.0,1.0,0.0
https://doi.org/10.1016/j.apcatb.2024.124784,3.8% Cu-SnO2,CuO,SnO2,3.8,sphere,0.0,19.39,27.3,35.71,19.39,27.3,35.71,0.0,0.0,100.0,carbon paper electrode,KHCO3,0.5,7.2,-0.5,HCOOH,69.4,1.0,H-cell,1000.0,0.0,1.0,20.0,1.0653359029012411e-05,1.0,3.81708692033876e-06,2.3843399355760106e-05,4.72796063,11.121387926358747,0.0006916,0.000264654999999,-5.466114125,44.485551705434986,0.0,5.59411961,12.136906512323106,0.0,0.0,-6.742646626666667,72.82143907393863,0.6519,46.005479304,2.0,1.0,5.0,0.0,-0.29919999999999997,-0.53,1.4699999999999982,1.4700000000000009,44.5,4.353,1.118,2.193,1.0,1.0,0.0
https://doi.org/10.1016/j.apcatb.2024.124784,3.8% Cu-SnO2,CuO,SnO2,3.8,sphere,0.0,19.39,27.3,35.71,19.39,27.3,35.71,0.0,0.0,100.0,carbon paper electrode,KHCO3,0.5,7.2,-0.6,HCOOH,77.7,1.0,H-cell,1000.0,0.0,1.0,20.0,1.0653359029012411e-05,1.0,3.81708692033876e-06,2.3843399355760106e-05,4.72796063,11.121387926358747,0.0006916,0.000264654999999,-5.466114125,44.485551705434986,0.0,5.59411961,12.136906512323106,0.0,0.0,-6.742646626666667,72.82143907393863,0.6519,46.005479304,2.0,1.0,5.0,0.0,-0.29919999999999997,-0.53,1.4699999999999982,1.4700000000000009,44.5,4.353,1.118,2.193,1.0,1.0,0.0
https://doi.org/10.1016/j.apcatb.2024.124784,3.8% Cu-SnO2,CuO,SnO2,3.8,sphere,0.0,19.39,27.3,35.71,19.39,27.3,35.71,0.0,0.0,100.0,carbon paper electrode,KHCO3,0.5,7.2,-0.7,HCOOH,81.94,1.0,H-cell,1000.0,0.0,1.0,20.0,1.0653359029012411e-05,1.0,3.81708692033876e-06,2.3843399355760106e-05,4.72796063,11.121387926358747,0.0006916,0.000264654999999,-5.466114125,44.485551705434986,0.0,5.59411961,12.136906512323106,0.0,0.0,-6.742646626666667,72.82143907393863,0.6519,46.005479304,2.0,1.0,5.0,0.0,-0.29919999999999997,-0.53,1.4699999999999982,1.4700000000000009,44.5,4.353,1.118,2.193,1.0,1.0,0.0
https://doi.org/10.1016/j.apcatb.2024.124784,3.8% Cu-SnO2,CuO,SnO2,3.8,sphere,0.0,19.39,27.3,35.71,19.39,27.3,35.71,0.0,0.0,100.0,carbon paper electrode,KHCO3,0.5,7.2,-0.8,HCOOH,88.65,1.0,H-cell,1000.0,0.0,1.0,20.0,1.0653359029012411e-05,1.0,3.81708692033876e-06,2.3843399355760106e-05,4.72796063,11.121387926358747,0.0006916,0.000264654999999,-5.466114125,44.485551705434986,0.0,5.59411961,12.136906512323106,0.0,0.0,-6.742646626666667,72.82143907393863,0.6519,46.005479304,2.0,1.0,5.0,0.0,-0.29919999999999997,-0.53,1.4699999999999982,1.4700000000000009,44.5,4.353,1.118,2.193,1.0,1.0,0.0
https://doi.org/10.1016/j.apcatb.2024.124784,3.8% Cu-SnO2,CuO,SnO2,3.8,sphere,0.0,19.39,27.3,35.71,19.39,27.3,35.71,0.0,0.0,100.0,carbon paper electrode,KHCO3,0.5,7.2,-0.9,HCOOH,90.77,1.0,H-cell,1000.0,0.0,1.0,20.0,1.0653359029012411e-05,1.0,3.81708692033876e-06,2.3843399355760106e-05,4.72796063,11.121387926358747,0.0006916,0.000264654999999,-5.466114125,44.485551705434986,0.0,5.59411961,12.136906512323106,0.0,0.0,-6.742646626666667,72.82143907393863,0.6519,46.005479304,2.0,1.0,5.0,0.0,-0.29919999999999997,-0.53,1.4699999999999982,1.4700000000000009,44.5,4.353,1.118,2.193,1.0,1.0,0.0
https://doi.org/10.1016/j.apcatb.2024.124784,3.8% Cu-SnO2,CuO,SnO2,3.8,sphere,0.0,19.39,27.3,35.71,19.39,27.3,35.71,0.0,0.0,100.0,carbon paper electrode,KHCO3,0.5,7.2,-1.0,HCOOH,83.89,1.0,H-cell,1000.0,0.0,1.0,20.0,1.0653359029012411e-05,1.0,3.81708692033876e-06,2.3843399355760106e-05,4.72796063,11.121387926358747,0.0006916,0.000264654999999,-5.466114125,44.485551705434986,0.0,5.59411961,12.136906512323106,0.0,0.0,-6.742646626666667,72.82143907393863,0.6519,46.005479304,2.0,1.0,5.0,0.0,-0.29919999999999997,-0.53,1.4699999999999982,1.4700000000000009,44.5,4.353,1.118,2.193,1.0,1.0,0.0
https://doi.org/10.1016/j.apcatb.2024.124784,3.8% Cu-SnO2,CuO,SnO2,3.8,sphere,0.0,19.39,27.3,35.71,19.39,27.3,35.71,0.0,0.0,100.0,carbon paper electrode,KHCO3,0.5,7.2,-1.1,HCOOH,80.18,1.0,H-cell,1000.0,0.0,1.0,20.0,1.0653359029012411e-05,1.0,3.81708692033876e-06,2.3843399355760106e-05,4.72796063,11.121387926358747,0.0006916,0.000264654999999,-5.466114125,44.485551705434986,0.0,5.59411961,12.136906512323106,0.0,0.0,-6.742646626666667,72.82143907393863,0.6519,46.005479304,2.0,1.0,5.0,0.0,-0.29919999999999997,-0.53,1.4699999999999982,1.4700000000000009,44.5,4.353,1.118,2.193,1.0,1.0,0.0
https://doi.org/10.1016/j.apcatb.2024.124784,3.8% Cu-SnO2,CuO,SnO2,3.8,sphere,0.0,19.39,27.3,35.71,19.39,27.3,35.71,0.0,0.0,100.0,carbon paper electrode,KHCO3,0.5,7.2,-0.5,CO,14.2,1.0,H-cell,1000.0,0.0,1.0,20.0,1.0653359029012411e-05,1.0,3.81708692033876e-06,2.3843399355760106e-05,4.72796063,11.121387926358747,0.0006916,0.000264654999999,-5.466114125,44.485551705434986,0.0,5.59411961,12.136906512323106,0.0,0.0,-6.742646626666667,72.82143907393863,0.6519,27.99491462,1.0,0.0,2.0,0.0,-0.03751,-0.26,0.74,-6.106153846153846,44.5,4.353,1.118,2.193,1.0,1.0,0.0
https://doi.org/10.1016/j.apcatb.2024.124784,3.8% Cu-SnO2,CuO,SnO2,3.8,sphere,0.0,19.39,27.3,35.71,19.39,27.3,35.71,0.0,0.0,100.0,carbon paper electrode,KHCO3,0.5,7.2,-0.6,CO,12.13,1.0,H-cell,1000.0,0.0,1.0,20.0,1.0653359029012411e-05,1.0,3.81708692033876e-06,2.3843399355760106e-05,4.72796063,11.121387926358747,0.0006916,0.000264654999999,-5.466114125,44.485551705434986,0.0,5.59411961,12.136906512323106,0.0,0.0,-6.742646626666667,72.82143907393863,0.6519,27.99491462,1.0,0.0,2.0,0.0,-0.03751,-0.26,0.74,-6.106153846153846,44.5,4.353,1.118,2.193,1.0,1.0,0.0
https://doi.org/10.1016/j.apcatb.2024.124784,3.8% Cu-SnO2,CuO,SnO2,3.8,sphere,0.0,19.39,27.3,35.71,19.39,27.3,35.71,0.0,0.0,100.0,carbon paper electrode,KHCO3,0.5,7.2,-0.7,CO,11.3,1.0,H-cell,1000.0,0.0,1.0,20.0,1.0653359029012411e-05,1.0,3.81708692033876e-06,2.3843399355760106e-05,4.72796063,11.121387926358747,0.0006916,0.000264654999999,-5.466114125,44.485551705434986,0.0,5.59411961,12.136906512323106,0.0,0.0,-6.742646626666667,72.82143907393863,0.6519,27.99491462,1.0,0.0,2.0,0.0,-0.03751,-0.26,0.74,-6.106153846153846,44.5,4.353,1.118,2.193,1.0,1.0,0.0
https://doi.org/10.1016/j.apcatb.2024.124784,3.8% Cu-SnO2,CuO,SnO2,3.8,sphere,0.0,19.39,27.3,35.71,19.39,27.3,35.71,0.0,0.0,100.0,carbon paper electrode,KHCO3,0.5,7.2,-0.8,CO,8.39,1.0,H-cell,1000.0,0.0,1.0,20.0,1.0653359029012411e-05,1.0,3.81708692033876e-06,2.3843399355760106e-05,4.72796063,11.121387926358747,0.0006916,0.000264654999999,-5.466114125,44.485551705434986,0.0,5.59411961,12.136906512323106,0.0,0.0,-6.742646626666667,72.82143907393863,0.6519,27.99491462,1.0,0.0,2.0,0.0,-0.03751,-0.26,0.74,-6.106153846153846,44.5,4.353,1.118,2.193,1.0,1.0,0.0
https://doi.org/10.1016/j.apcatb.2024.124784,3.8% Cu-SnO2,CuO,SnO2,3.8,sphere,0.0,19.39,27.3,35.71,19.39,27.3,35.71,0.0,0.0,100.0,carbon paper electrode,KHCO3,0.5,7.2,-0.9,CO,5.07,1.0,H-cell,1000.0,0.0,1.0,20.0,1.0653359029012411e-05,1.0,3.81708692033876e-06,2.3843399355760106e-05,4.72796063,11.121387926358747,0.0006916,0.000264654999999,-5.466114125,44.485551705434986,0.0,5.59411961,12.136906512323106,0.0,0.0,-6.742646626666667,72.82143907393863,0.6519,27.99491462,1.0,0.0,2.0,0.0,-0.03751,-0.26,0.74,-6.106153846153846,44.5,4.353,1.118,2.193,1.0,1.0,0.0
https://doi.org/10.1016/j.apcatb.2024.124784,3.8% Cu-SnO2,CuO,SnO2,3.8,sphere,0.0,19.39,27.3,35.71,19.39,27.3,35.71,0.0,0.0,100.0,carbon paper electrode,KHCO3,0.5,7.2,-1.0,CO,5.32,1.0,H-cell,1000.0,0.0,1.0,20.0,1.0653359029012411e-05,1.0,3.81708692033876e-06,2.3843399355760106e-05,4.72796063,11.121387926358747,0.0006916,0.000264654999999,-5.466114125,44.485551705434986,0.0,5.59411961,12.136906512323106,0.0,0.0,-6.742646626666667,72.82143907393863,0.6519,27.99491462,1.0,0.0,2.0,0.0,-0.03751,-0.26,0.74,-6.106153846153846,44.5,4.353,1.118,2.193,1.0,1.0,0.0
https://doi.org/10.1016/j.apcatb.2024.124784,3.8% Cu-SnO2,CuO,SnO2,3.8,sphere,0.0,19.39,27.3,35.71,19.39,27.3,35.71,0.0,0.0,100.0,carbon paper electrode,KHCO3,0.5,7.2,-1.1,CO,10.22,1.0,H-cell,1000.0,0.0,1.0,20.0,1.0653359029012411e-05,1.0,3.81708692033876e-06,2.3843399355760106e-05,4.72796063,11.121387926358747,0.0006916,0.000264654999999,-5.466114125,44.485551705434986,0.0,5.59411961,12.136906512323106,0.0,0.0,-6.742646626666667,72.82143907393863,0.6519,27.99491462,1.0,0.0,2.0,0.0,-0.03751,-0.26,0.74,-6.106153846153846,44.5,4.353,1.118,2.193,1.0,1.0,0.0
https://doi.org/10.1016/j.apcatb.2024.124784,3.8% Cu-SnO2,CuO,SnO2,3.8,sphere,0.0,19.39,27.3,35.71,19.39,27.3,35.71,0.0,0.0,100.0,carbon paper electrode,KHCO3,0.5,7.2,-0.5,H2,11.82,1.0,H-cell,1000.0,0.0,1.0,20.0,1.0653359029012411e-05,1.0,3.81708692033876e-06,2.3843399355760106e-05,4.72796063,11.121387926358747,0.0006916,0.000264654999999,-5.466114125,44.485551705434986,0.0,5.59411961,12.136906512323106,0.0,0.0,-6.742646626666667,72.82143907393863,0.6519,2.015650064,0.0,0.0,2.0,0.0,0.246,0.0,0.0,0.0,44.5,4.353,1.118,2.193,1.0,1.0,0.0
https://doi.org/10.1016/j.apcatb.2024.124784,3.8% Cu-SnO2,CuO,SnO2,3.8,sphere,0.0,19.39,27.3,35.71,19.39,27.3,35.71,0.0,0.0,100.0,carbon paper electrode,KHCO3,0.5,7.2,-0.6,H2,10.76,1.0,H-cell,1000.0,0.0,1.0,20.0,1.0653359029012411e-05,1.0,3.81708692033876e-06,2.3843399355760106e-05,4.72796063,11.121387926358747,0.0006916,0.000264654999999,-5.466114125,44.485551705434986,0.0,5.59411961,12.136906512323106,0.0,0.0,-6.742646626666667,72.82143907393863,0.6519,2.015650064,0.0,0.0,2.0,0.0,0.246,0.0,0.0,0.0,44.5,4.353,1.118,2.193,1.0,1.0,0.0
https://doi.org/10.1016/j.apcatb.2024.124784,3.8% Cu-SnO2,CuO,SnO2,3.8,sphere,0.0,19.39,27.3,35.71,19.39,27.3,35.71,0.0,0.0,100.0,carbon paper electrode,KHCO3,0.5,7.2,-0.7,H2,8.14,1.0,H-cell,1000.0,0.0,1.0,20.0,1.0653359029012411e-05,1.0,3.81708692033876e-06,2.3843399355760106e-05,4.72796063,11.121387926358747,0.0006916,0.000264654999999,-5.466114125,44.485551705434986,0.0,5.59411961,12.136906512323106,0.0,0.0,-6.742646626666667,72.82143907393863,0.6519,2.015650064,0.0,0.0,2.0,0.0,0.246,0.0,0.0,0.0,44.5,4.353,1.118,2.193,1.0,1.0,0.0
https://doi.org/10.1016/j.apcatb.2024.124784,3.8% Cu-SnO2,CuO,SnO2,3.8,sphere,0.0,19.39,27.3,35.71,19.39,27.3,35.71,0.0,0.0,100.0,carbon paper electrode,KHCO3,0.5,7.2,-0.8,H2,5.14,1.0,H-cell,1000.0,0.0,1.0,20.0,1.0653359029012411e-05,1.0,3.81708692033876e-06,2.3843399355760106e-05,4.72796063,11.121387926358747,0.0006916,0.000264654999999,-5.466114125,44.485551705434986,0.0,5.59411961,12.136906512323106,0.0,0.0,-6.742646626666667,72.82143907393863,0.6519,2.015650064,0.0,0.0,2.0,0.0,0.246,0.0,0.0,0.0,44.5,4.353,1.118,2.193,1.0,1.0,0.0
https://doi.org/10.1016/j.apcatb.2024.124784,3.8% Cu-SnO2,CuO,SnO2,3.8,sphere,0.0,19.39,27.3,35.71,19.39,27.3,35.71,0.0,0.0,100.0,carbon paper electrode,KHCO3,0.5,7.2,-0.9,H2,5.04,1.0,H-cell,1000.0,0.0,1.0,20.0,1.0653359029012411e-05,1.0,3.81708692033876e-06,2.3843399355760106e-05,4.72796063,11.121387926358747,0.0006916,0.000264654999999,-5.466114125,44.485551705434986,0.0,5.59411961,12.136906512323106,0.0,0.0,-6.742646626666667,72.82143907393863,0.6519,2.015650064,0.0,0.0,2.0,0.0,0.246,0.0,0.0,0.0,44.5,4.353,1.118,2.193,1.0,1.0,0.0
https://doi.org/10.1016/j.apcatb.2024.124784,3.8% Cu-SnO2,CuO,SnO2,3.8,sphere,0.0,19.39,27.3,35.71,19.39,27.3,35.71,0.0,0.0,100.0,carbon paper electrode,KHCO3,0.5,7.2,-1.0,H2,8.24,1.0,H-cell,1000.0,0.0,1.0,20.0,1.0653359029012411e-05,1.0,3.81708692033876e-06,2.3843399355760106e-05,4.72796063,11.121387926358747,0.0006916,0.000264654999999,-5.466114125,44.485551705434986,0.0,5.59411961,12.136906512323106,0.0,0.0,-6.742646626666667,72.82143907393863,0.6519,2.015650064,0.0,0.0,2.0,0.0,0.246,0.0,0.0,0.0,44.5,4.353,1.118,2.193,1.0,1.0,0.0
https://doi.org/10.1016/j.apcatb.2024.124784,3.8% Cu-SnO2,CuO,SnO2,3.8,sphere,0.0,19.39,27.3,35.71,19.39,27.3,35.71,0.0,0.0,100.0,carbon paper electrode,KHCO3,0.5,7.2,-1.1,H2,9.98,1.0,H-cell,1000.0,0.0,1.0,20.0,1.0653359029012411e-05,1.0,3.81708692033876e-06,2.3843399355760106e-05,4.72796063,11.121387926358747,0.0006916,0.000264654999999,-5.466114125,44.485551705434986,0.0,5.59411961,12.136906512323106,0.0,0.0,-6.742646626666667,72.82143907393863,0.6519,2.015650064,0.0,0.0,2.0,0.0,0.246,0.0,0.0,0.0,44.5,4.353,1.118,2.193,1.0,1.0,0.0
https://doi.org/10.1016/j.apcatb.2024.124784,5.2% Cu-SnO2,CuO,SnO2,5.2,sphere,0.0,15.31,21.29,31.84,15.31,21.29,31.84,0.0,0.0,100.0,carbon paper electrode,KHCO3,0.5,7.2,-0.5,HCOOH,66.93,1.0,H-cell,1000.0,0.0,1.0,20.0,5.052724356492935e-06,1.0,1.8789888128744016e-06,1.6901210060313304e-05,4.72796063,11.121387926358747,0.0006916,0.000264654999999,-5.466114125,44.485551705434986,0.0,5.59411961,12.136906512323106,0.0,0.0,-6.742646626666667,72.82143907393863,0.6519,46.005479304,2.0,1.0,5.0,0.0,-0.29919999999999997,-0.53,1.4699999999999982,1.4700000000000009,44.5,4.353,1.118,2.193,1.0,1.0,0.0
https://doi.org/10.1016/j.apcatb.2024.124784,5.2% Cu-SnO2,CuO,SnO2,5.2,sphere,0.0,15.31,21.29,31.84,15.31,21.29,31.84,0.0,0.0,100.0,carbon paper electrode,KHCO3,0.5,7.2,-0.6,HCOOH,72.05,1.0,H-cell,1000.0,0.0,1.0,20.0,5.052724356492935e-06,1.0,1.8789888128744016e-06,1.6901210060313304e-05,4.72796063,11.121387926358747,0.0006916,0.000264654999999,-5.466114125,44.485551705434986,0.0,5.59411961,12.136906512323106,0.0,0.0,-6.742646626666667,72.82143907393863,0.6519,46.005479304,2.0,1.0,5.0,0.0,-0.29919999999999997,-0.53,1.4699999999999982,1.4700000000000009,44.5,4.353,1.118,2.193,1.0,1.0,0.0
https://doi.org/10.1016/j.apcatb.2024.124784,5.2% Cu-SnO2,CuO,SnO2,5.2,sphere,0.0,15.31,21.29,31.84,15.31,21.29,31.84,0.0,0.0,100.0,carbon paper electrode,KHCO3,0.5,7.2,-0.7,HCOOH,73.82,1.0,H-cell,1000.0,0.0,1.0,20.0,5.052724356492935e-06,1.0,1.8789888128744016e-06,1.6901210060313304e-05,4.72796063,11.121387926358747,0.0006916,0.000264654999999,-5.466114125,44.485551705434986,0.0,5.59411961,12.136906512323106,0.0,0.0,-6.742646626666667,72.82143907393863,0.6519,46.005479304,2.0,1.0,5.0,0.0,-0.29919999999999997,-0.53,1.4699999999999982,1.4700000000000009,44.5,4.353,1.118,2.193,1.0,1.0,0.0
https://doi.org/10.1016/j.apcatb.2024.124784,5.2% Cu-SnO2,CuO,SnO2,5.2,sphere,0.0,15.31,21.29,31.84,15.31,21.29,31.84,0.0,0.0,100.0,carbon paper electrode,KHCO3,0.5,7.2,-0.8,HCOOH,79.82,1.0,H-cell,1000.0,0.0,1.0,20.0,5.052724356492935e-06,1.0,1.8789888128744016e-06,1.6901210060313304e-05,4.72796063,11.121387926358747,0.0006916,0.000264654999999,-5.466114125,44.485551705434986,0.0,5.59411961,12.136906512323106,0.0,0.0,-6.742646626666667,72.82143907393863,0.6519,46.005479304,2.0,1.0,5.0,0.0,-0.29919999999999997,-0.53,1.4699999999999982,1.4700000000000009,44.5,4.353,1.118,2.193,1.0,1.0,0.0
https://doi.org/10.1016/j.apcatb.2024.124784,5.2% Cu-SnO2,CuO,SnO2,5.2,sphere,0.0,15.31,21.29,31.84,15.31,21.29,31.84,0.0,0.0,100.0,carbon paper electrode,KHCO3,0.5,7.2,-0.9,HCOOH,84.24,1.0,H-cell,1000.0,0.0,1.0,20.0,5.052724356492935e-06,1.0,1.8789888128744016e-06,1.6901210060313304e-05,4.72796063,11.121387926358747,0.0006916,0.000264654999999,-5.466114125,44.485551705434986,0.0,5.59411961,12.136906512323106,0.0,0.0,-6.742646626666667,72.82143907393863,0.6519,46.005479304,2.0,1.0,5.0,0.0,-0.29919999999999997,-0.53,1.4699999999999982,1.4700000000000009,44.5,4.353,1.118,2.193,1.0,1.0,0.0
https://doi.org/10.1016/j.apcatb.2024.124784,5.2% Cu-SnO2,CuO,SnO2,5.2,sphere,0.0,15.31,21.29,31.84,15.31,21.29,31.84,0.0,0.0,100.0,carbon paper electrode,KHCO3,0.5,7.2,-1.0,HCOOH,78.23,1.0,H-cell,1000.0,0.0,1.0,20.0,5.052724356492935e-06,1.0,1.8789888128744016e-06,1.6901210060313304e-05,4.72796063,11.121387926358747,0.0006916,0.000264654999999,-5.466114125,44.485551705434986,0.0,5.59411961,12.136906512323106,0.0,0.0,-6.742646626666667,72.82143907393863,0.6519,46.005479304,2.0,1.0,5.0,0.0,-0.29919999999999997,-0.53,1.4699999999999982,1.4700000000000009,44.5,4.353,1.118,2.193,1.0,1.0,0.0
https://doi.org/10.1016/j.apcatb.2024.124784,5.2% Cu-SnO2,CuO,SnO2,5.2,sphere,0.0,15.31,21.29,31.84,15.31,21.29,31.84,0.0,0.0,100.0,carbon paper electrode,KHCO3,0.5,7.2,-1.1,HCOOH,72.23,1.0,H-cell,1000.0,0.0,1.0,20.0,5.052724356492935e-06,1.0,1.8789888128744016e-06,1.6901210060313304e-05,4.72796063,11.121387926358747,0.0006916,0.000264654999999,-5.466114125,44.485551705434986,0.0,5.59411961,12.136906512323106,0.0,0.0,-6.742646626666667,72.82143907393863,0.6519,46.005479304,2.0,1.0,5.0,0.0,-0.29919999999999997,-0.53,1.4699999999999982,1.4700000000000009,44.5,4.353,1.118,2.193,1.0,1.0,0.0
https://doi.org/10.1016/j.apcatb.2024.124784,5.2% Cu-SnO2,CuO,SnO2,5.2,sphere,0.0,15.31,21.29,31.84,15.31,21.29,31.84,0.0,0.0,100.0,carbon paper electrode,KHCO3,0.5,7.2,-0.5,CO,14.87,1.0,H-cell,1000.0,0.0,1.0,20.0,5.052724356492935e-06,1.0,1.8789888128744016e-06,1.6901210060313304e-05,4.72796063,11.121387926358747,0.0006916,0.000264654999999,-5.466114125,44.485551705434986,0.0,5.59411961,12.136906512323106,0.0,0.0,-6.742646626666667,72.82143907393863,0.6519,27.99491462,1.0,0.0,2.0,0.0,-0.03751,-0.26,0.74,-6.106153846153846,44.5,4.353,1.118,2.193,1.0,1.0,0.0
https://doi.org/10.1016/j.apcatb.2024.124784,5.2% Cu-SnO2,CuO,SnO2,5.2,sphere,0.0,15.31,21.29,31.84,15.31,21.29,31.84,0.0,0.0,100.0,carbon paper electrode,KHCO3,0.5,7.2,-0.6,CO,13.21,1.0,H-cell,1000.0,0.0,1.0,20.0,5.052724356492935e-06,1.0,1.8789888128744016e-06,1.6901210060313304e-05,4.72796063,11.121387926358747,0.0006916,0.000264654999999,-5.466114125,44.485551705434986,0.0,5.59411961,12.136906512323106,0.0,0.0,-6.742646626666667,72.82143907393863,0.6519,27.99491462,1.0,0.0,2.0,0.0,-0.03751,-0.26,0.74,-6.106153846153846,44.5,4.353,1.118,2.193,1.0,1.0,0.0
https://doi.org/10.1016/j.apcatb.2024.124784,5.2% Cu-SnO2,CuO,SnO2,5.2,sphere,0.0,15.31,21.29,31.84,15.31,21.29,31.84,0.0,0.0,100.0,carbon paper electrode,KHCO3,0.5,7.2,-0.7,CO,12.46,1.0,H-cell,1000.0,0.0,1.0,20.0,5.052724356492935e-06,1.0,1.8789888128744016e-06,1.6901210060313304e-05,4.72796063,11.121387926358747,0.0006916,0.000264654999999,-5.466114125,44.485551705434986,0.0,5.59411961,12.136906512323106,0.0,0.0,-6.742646626666667,72.82143907393863,0.6519,27.99491462,1.0,0.0,2.0,0.0,-0.03751,-0.26,0.74,-6.106153846153846,44.5,4.353,1.118,2.193,1.0,1.0,0.0
https://doi.org/10.1016/j.apcatb.2024.124784,5.2% Cu-SnO2,CuO,SnO2,5.2,sphere,0.0,15.31,21.29,31.84,15.31,21.29,31.84,0.0,0.0,100.0,carbon paper electrode,KHCO3,0.5,7.2,-0.8,CO,11.21,1.0,H-cell,1000.0,0.0,1.0,20.0,5.052724356492935e-06,1.0,1.8789888128744016e-06,1.6901210060313304e-05,4.72796063,11.121387926358747,0.0006916,0.000264654999999,-5.466114125,44.485551705434986,0.0,5.59411961,12.136906512323106,0.0,0.0,-6.742646626666667,72.82143907393863,0.6519,27.99491462,1.0,0.0,2.0,0.0,-0.03751,-0.26,0.74,-6.106153846153846,44.5,4.353,1.118,2.193,1.0,1.0,0.0
https://doi.org/10.1016/j.apcatb.2024.124784,5.2% Cu-SnO2,CuO,SnO2,5.2,sphere,0.0,15.31,21.29,31.84,15.31,21.29,31.84,0.0,0.0,100.0,carbon paper electrode,KHCO3,0.5,7.2,-0.9,CO,11.46,1.0,H-cell,1000.0,0.0,1.0,20.0,5.052724356492935e-06,1.0,1.8789888128744016e-06,1.6901210060313304e-05,4.72796063,11.121387926358747,0.0006916,0.000264654999999,-5.466114125,44.485551705434986,0.0,5.59411961,12.136906512323106,0.0,0.0,-6.742646626666667,72.82143907393863,0.6519,27.99491462,1.0,0.0,2.0,0.0,-0.03751,-0.26,0.74,-6.106153846153846,44.5,4.353,1.118,2.193,1.0,1.0,0.0
https://doi.org/10.1016/j.apcatb.2024.124784,5.2% Cu-SnO2,CuO,SnO2,5.2,sphere,0.0,15.31,21.29,31.84,15.31,21.29,31.84,0.0,0.0,100.0,carbon paper electrode,KHCO3,0.5,7.2,-1.0,CO,10.22,1.0,H-cell,1000.0,0.0,1.0,20.0,5.052724356492935e-06,1.0,1.8789888128744016e-06,1.6901210060313304e-05,4.72796063,11.121387926358747,0.0006916,0.000264654999999,-5.466114125,44.485551705434986,0.0,5.59411961,12.136906512323106,0.0,0.0,-6.742646626666667,72.82143907393863,0.6519,27.99491462,1.0,0.0,2.0,0.0,-0.03751,-0.26,0.74,-6.106153846153846,44.5,4.353,1.118,2.193,1.0,1.0,0.0
https://doi.org/10.1016/j.apcatb.2024.124784,5.2% Cu-SnO2,CuO,SnO2,5.2,sphere,0.0,15.31,21.29,31.84,15.31,21.29,31.84,0.0,0.0,100.0,carbon paper electrode,KHCO3,0.5,7.2,-1.1,CO,9.22,1.0,H-cell,1000.0,0.0,1.0,20.0,5.052724356492935e-06,1.0,1.8789888128744016e-06,1.6901210060313304e-05,4.72796063,11.121387926358747,0.0006916,0.000264654999999,-5.466114125,44.485551705434986,0.0,5.59411961,12.136906512323106,0.0,0.0,-6.742646626666667,72.82143907393863,0.6519,27.99491462,1.0,0.0,2.0,0.0,-0.03751,-0.26,0.74,-6.106153846153846,44.5,4.353,1.118,2.193,1.0,1.0,0.0
https://doi.org/10.1016/j.apcatb.2024.124784,5.2% Cu-SnO2,CuO,SnO2,5.2,sphere,0.0,15.31,21.29,31.84,15.31,21.29,31.84,0.0,0.0,100.0,carbon paper electrode,KHCO3,0.5,7.2,-0.5,H2,15.08,1.0,H-cell,1000.0,0.0,1.0,20.0,5.052724356492935e-06,1.0,1.8789888128744016e-06,1.6901210060313304e-05,4.72796063,11.121387926358747,0.0006916,0.000264654999999,-5.466114125,44.485551705434986,0.0,5.59411961,12.136906512323106,0.0,0.0,-6.742646626666667,72.82143907393863,0.6519,2.015650064,0.0,0.0,2.0,0.0,0.246,0.0,0.0,0.0,44.5,4.353,1.118,2.193,1.0,1.0,0.0
https://doi.org/10.1016/j.apcatb.2024.124784,5.2% Cu-SnO2,CuO,SnO2,5.2,sphere,0.0,15.31,21.29,31.84,15.31,21.29,31.84,0.0,0.0,100.0,carbon paper electrode,KHCO3,0.5,7.2,-0.6,H2,16.05,1.0,H-cell,1000.0,0.0,1.0,20.0,5.052724356492935e-06,1.0,1.8789888128744016e-06,1.6901210060313304e-05,4.72796063,11.121387926358747,0.0006916,0.000264654999999,-5.466114125,44.485551705434986,0.0,5.59411961,12.136906512323106,0.0,0.0,-6.742646626666667,72.82143907393863,0.6519,2.015650064,0.0,0.0,2.0,0.0,0.246,0.0,0.0,0.0,44.5,4.353,1.118,2.193,1.0,1.0,0.0
https://doi.org/10.1016/j.apcatb.2024.124784,5.2% Cu-SnO2,CuO,SnO2,5.2,sphere,0.0,15.31,21.29,31.84,15.31,21.29,31.84,0.0,0.0,100.0,carbon paper electrode,KHCO3,0.5,7.2,-0.7,H2,11.12,1.0,H-cell,1000.0,0.0,1.0,20.0,5.052724356492935e-06,1.0,1.8789888128744016e-06,1.6901210060313304e-05,4.72796063,11.121387926358747,0.0006916,0.000264654999999,-5.466114125,44.485551705434986,0.0,5.59411961,12.136906512323106,0.0,0.0,-6.742646626666667,72.82143907393863,0.6519,2.015650064,0.0,0.0,2.0,0.0,0.246,0.0,0.0,0.0,44.5,4.353,1.118,2.193,1.0,1.0,0.0
https://doi.org/10.1016/j.apcatb.2024.124784,5.2% Cu-SnO2,CuO,SnO2,5.2,sphere,0.0,15.31,21.29,31.84,15.31,21.29,31.84,0.0,0.0,100.0,carbon paper electrode,KHCO3,0.5,7.2,-0.8,H2,9.0,1.0,H-cell,1000.0,0.0,1.0,20.0,5.052724356492935e-06,1.0,1.8789888128744016e-06,1.6901210060313304e-05,4.72796063,11.121387926358747,0.0006916,0.000264654999999,-5.466114125,44.485551705434986,0.0,5.59411961,12.136906512323106,0.0,0.0,-6.742646626666667,72.82143907393863,0.6519,2.015650064,0.0,0.0,2.0,0.0,0.246,0.0,0.0,0.0,44.5,4.353,1.118,2.193,1.0,1.0,0.0
https://doi.org/10.1016/j.apcatb.2024.124784,5.2% Cu-SnO2,CuO,SnO2,5.2,sphere,0.0,15.31,21.29,31.84,15.31,21.29,31.84,0.0,0.0,100.0,carbon paper electrode,KHCO3,0.5,7.2,-0.9,H2,8.21,1.0,H-cell,1000.0,0.0,1.0,20.0,5.052724356492935e-06,1.0,1.8789888128744016e-06,1.6901210060313304e-05,4.72796063,11.121387926358747,0.0006916,0.000264654999999,-5.466114125,44.485551705434986,0.0,5.59411961,12.136906512323106,0.0,0.0,-6.742646626666667,72.82143907393863,0.6519,2.015650064,0.0,0.0,2.0,0.0,0.246,0.0,0.0,0.0,44.5,4.353,1.118,2.193,1.0,1.0,0.0
https://doi.org/10.1016/j.apcatb.2024.124784,5.2% Cu-SnO2,CuO,SnO2,5.2,sphere,0.0,15.31,21.29,31.84,15.31,21.29,31.84,0.0,0.0,100.0,carbon paper electrode,KHCO3,0.5,7.2,-1.0,H2,11.12,1.0,H-cell,1000.0,0.0,1.0,20.0,5.052724356492935e-06,1.0,1.8789888128744016e-06,1.6901210060313304e-05,4.72796063,11.121387926358747,0.0006916,0.000264654999999,-5.466114125,44.485551705434986,0.0,5.59411961,12.136906512323106,0.0,0.0,-6.742646626666667,72.82143907393863,0.6519,2.015650064,0.0,0.0,2.0,0.0,0.246,0.0,0.0,0.0,44.5,4.353,1.118,2.193,1.0,1.0,0.0
https://doi.org/10.1016/j.apcatb.2024.124784,5.2% Cu-SnO2,CuO,SnO2,5.2,sphere,0.0,15.31,21.29,31.84,15.31,21.29,31.84,0.0,0.0,100.0,carbon paper electrode,KHCO3,0.5,7.2,-1.1,H2,14.2,1.0,H-cell,1000.0,0.0,1.0,20.0,5.052724356492935e-06,1.0,1.8789888128744016e-06,1.6901210060313304e-05,4.72796063,11.121387926358747,0.0006916,0.000264654999999,-5.466114125,44.485551705434986,0.0,5.59411961,12.136906512323106,0.0,0.0,-6.742646626666667,72.82143907393863,0.6519,2.015650064,0.0,0.0,2.0,0.0,0.246,0.0,0.0,0.0,44.5,4.353,1.118,2.193,1.0,1.0,0.0
