Repository: vovamirosh/-CO2RR-Beyond-Green-AI

File: Datasets/prepr.csv (part 50 of 50)
DOI,Article name,Compound_1,Compound_2,"Cat./Support ratio, % (at)",Morphology (TEM/SEM),"Pore size, nm",width min (nm),width aver (nm),width max (nm),length min (nm),length aver (nm),length max (nm),"Cu, % (at.)","Cu+, % (at.)","Cu(2+), % (at.)",Base,electrolyte,"conc, M",pH,RHE vs V,Product,"FE, %","Time, h",Type of reactor,"Loading, μg/cm2","Add_carbon, %","Surface area of electrode, cm2","Flow rate CO2, ml/min","Av_volume, mkm^3",Ratio_sphere_volume,"Min_volume, mkm^3","Max_volume, mkm^3",1_efermi,1_density_atomic,1_total_magnetization_normalized_formula_units,1_energy_above_hull,1_energy_per_atom,1_volume,1_band_gap,2_efermi,2_density_atomic,2_total_magnetization_normalized_formula_units,2_energy_above_hull,2_energy_per_atom,2_volume,2_band_gap,Product_exactmw,Product_lipinskiHBA,Product_lipinskiHBD,Product_NumAtoms,Product_FractionCSP3,Product_CrippenClogP,Product_hallKierAlpha,Product_kappa2,Product_kappa3,anion_molar_conductance,anion_mobility,anion_diffusion_coefficient,anion_hydr_R_of_ion,Type of reactor_H-cell,Base_carbon paper electrode,Base_gasdiffusion electrode
https://doi.org/10.1016/j.apcatb.2024.124784,7.3% Cu-SnO2,CuO,SnO2,7.3,sphere,0.0,17.67,23.07,31.5,17.67,23.07,31.5,0.0,0.0,100.0,carbon paper electrode,KHCO3,0.5,7.2,-0.5,HCOOH,65.34,1.0,H-cell,1000.0,0.0,1.0,20.0,6.428970099026127e-06,1.0,2.8887387744189537e-06,1.6365537880253477e-05,4.72796063,11.121387926358747,0.0006916,0.000264654999999,-5.466114125,44.485551705434986,0.0,5.59411961,12.136906512323106,0.0,0.0,-6.742646626666667,72.82143907393863,0.6519,46.005479304,2.0,1.0,5.0,0.0,-0.29919999999999997,-0.53,1.4699999999999982,1.4700000000000009,44.5,4.353,1.118,2.193,1.0,1.0,0.0
https://doi.org/10.1016/j.apcatb.2024.124784,7.3% Cu-SnO2,CuO,SnO2,7.3,sphere,0.0,17.67,23.07,31.5,17.67,23.07,31.5,0.0,0.0,100.0,carbon paper electrode,KHCO3,0.5,7.2,-0.6,HCOOH,67.64,1.0,H-cell,1000.0,0.0,1.0,20.0,6.428970099026127e-06,1.0,2.8887387744189537e-06,1.6365537880253477e-05,4.72796063,11.121387926358747,0.0006916,0.000264654999999,-5.466114125,44.485551705434986,0.0,5.59411961,12.136906512323106,0.0,0.0,-6.742646626666667,72.82143907393863,0.6519,46.005479304,2.0,1.0,5.0,0.0,-0.29919999999999997,-0.53,1.4699999999999982,1.4700000000000009,44.5,4.353,1.118,2.193,1.0,1.0,0.0
https://doi.org/10.1016/j.apcatb.2024.124784,7.3% Cu-SnO2,CuO,SnO2,7.3,sphere,0.0,17.67,23.07,31.5,17.67,23.07,31.5,0.0,0.0,100.0,carbon paper electrode,KHCO3,0.5,7.2,-0.7,HCOOH,68.87,1.0,H-cell,1000.0,0.0,1.0,20.0,6.428970099026127e-06,1.0,2.8887387744189537e-06,1.6365537880253477e-05,4.72796063,11.121387926358747,0.0006916,0.000264654999999,-5.466114125,44.485551705434986,0.0,5.59411961,12.136906512323106,0.0,0.0,-6.742646626666667,72.82143907393863,0.6519,46.005479304,2.0,1.0,5.0,0.0,-0.29919999999999997,-0.53,1.4699999999999982,1.4700000000000009,44.5,4.353,1.118,2.193,1.0,1.0,0.0
https://doi.org/10.1016/j.apcatb.2024.124784,7.3% Cu-SnO2,CuO,SnO2,7.3,sphere,0.0,17.67,23.07,31.5,17.67,23.07,31.5,0.0,0.0,100.0,carbon paper electrode,KHCO3,0.5,7.2,-0.8,HCOOH,74.7,1.0,H-cell,1000.0,0.0,1.0,20.0,6.428970099026127e-06,1.0,2.8887387744189537e-06,1.6365537880253477e-05,4.72796063,11.121387926358747,0.0006916,0.000264654999999,-5.466114125,44.485551705434986,0.0,5.59411961,12.136906512323106,0.0,0.0,-6.742646626666667,72.82143907393863,0.6519,46.005479304,2.0,1.0,5.0,0.0,-0.29919999999999997,-0.53,1.4699999999999982,1.4700000000000009,44.5,4.353,1.118,2.193,1.0,1.0,0.0
https://doi.org/10.1016/j.apcatb.2024.124784,7.3% Cu-SnO2,CuO,SnO2,7.3,sphere,0.0,17.67,23.07,31.5,17.67,23.07,31.5,0.0,0.0,100.0,carbon paper electrode,KHCO3,0.5,7.2,-0.9,HCOOH,78.23,1.0,H-cell,1000.0,0.0,1.0,20.0,6.428970099026127e-06,1.0,2.8887387744189537e-06,1.6365537880253477e-05,4.72796063,11.121387926358747,0.0006916,0.000264654999999,-5.466114125,44.485551705434986,0.0,5.59411961,12.136906512323106,0.0,0.0,-6.742646626666667,72.82143907393863,0.6519,46.005479304,2.0,1.0,5.0,0.0,-0.29919999999999997,-0.53,1.4699999999999982,1.4700000000000009,44.5,4.353,1.118,2.193,1.0,1.0,0.0
https://doi.org/10.1016/j.apcatb.2024.124784,7.3% Cu-SnO2,CuO,SnO2,7.3,sphere,0.0,17.67,23.07,31.5,17.67,23.07,31.5,0.0,0.0,100.0,carbon paper electrode,KHCO3,0.5,7.2,-1.0,HCOOH,68.7,1.0,H-cell,1000.0,0.0,1.0,20.0,6.428970099026127e-06,1.0,2.8887387744189537e-06,1.6365537880253477e-05,4.72796063,11.121387926358747,0.0006916,0.000264654999999,-5.466114125,44.485551705434986,0.0,5.59411961,12.136906512323106,0.0,0.0,-6.742646626666667,72.82143907393863,0.6519,46.005479304,2.0,1.0,5.0,0.0,-0.29919999999999997,-0.53,1.4699999999999982,1.4700000000000009,44.5,4.353,1.118,2.193,1.0,1.0,0.0
https://doi.org/10.1016/j.apcatb.2024.124784,7.3% Cu-SnO2,CuO,SnO2,7.3,sphere,0.0,17.67,23.07,31.5,17.67,23.07,31.5,0.0,0.0,100.0,carbon paper electrode,KHCO3,0.5,7.2,-1.1,HCOOH,67.11,1.0,H-cell,1000.0,0.0,1.0,20.0,6.428970099026127e-06,1.0,2.8887387744189537e-06,1.6365537880253477e-05,4.72796063,11.121387926358747,0.0006916,0.000264654999999,-5.466114125,44.485551705434986,0.0,5.59411961,12.136906512323106,0.0,0.0,-6.742646626666667,72.82143907393863,0.6519,46.005479304,2.0,1.0,5.0,0.0,-0.29919999999999997,-0.53,1.4699999999999982,1.4700000000000009,44.5,4.353,1.118,2.193,1.0,1.0,0.0
https://doi.org/10.1016/j.apcatb.2024.124784,7.3% Cu-SnO2,CuO,SnO2,7.3,sphere,0.0,17.67,23.07,31.5,17.67,23.07,31.5,0.0,0.0,100.0,carbon paper electrode,KHCO3,0.5,7.2,-0.5,CO,19.85,1.0,H-cell,1000.0,0.0,1.0,20.0,6.428970099026127e-06,1.0,2.8887387744189537e-06,1.6365537880253477e-05,4.72796063,11.121387926358747,0.0006916,0.000264654999999,-5.466114125,44.485551705434986,0.0,5.59411961,12.136906512323106,0.0,0.0,-6.742646626666667,72.82143907393863,0.6519,27.99491462,1.0,0.0,2.0,0.0,-0.03751,-0.26,0.74,-6.106153846153846,44.5,4.353,1.118,2.193,1.0,1.0,0.0
https://doi.org/10.1016/j.apcatb.2024.124784,7.3% Cu-SnO2,CuO,SnO2,7.3,sphere,0.0,17.67,23.07,31.5,17.67,23.07,31.5,0.0,0.0,100.0,carbon paper electrode,KHCO3,0.5,7.2,-0.6,CO,16.2,1.0,H-cell,1000.0,0.0,1.0,20.0,6.428970099026127e-06,1.0,2.8887387744189537e-06,1.6365537880253477e-05,4.72796063,11.121387926358747,0.0006916,0.000264654999999,-5.466114125,44.485551705434986,0.0,5.59411961,12.136906512323106,0.0,0.0,-6.742646626666667,72.82143907393863,0.6519,27.99491462,1.0,0.0,2.0,0.0,-0.03751,-0.26,0.74,-6.106153846153846,44.5,4.353,1.118,2.193,1.0,1.0,0.0
https://doi.org/10.1016/j.apcatb.2024.124784,7.3% Cu-SnO2,CuO,SnO2,7.3,sphere,0.0,17.67,23.07,31.5,17.67,23.07,31.5,0.0,0.0,100.0,carbon paper electrode,KHCO3,0.5,7.2,-0.7,CO,15.28,1.0,H-cell,1000.0,0.0,1.0,20.0,6.428970099026127e-06,1.0,2.8887387744189537e-06,1.6365537880253477e-05,4.72796063,11.121387926358747,0.0006916,0.000264654999999,-5.466114125,44.485551705434986,0.0,5.59411961,12.136906512323106,0.0,0.0,-6.742646626666667,72.82143907393863,0.6519,27.99491462,1.0,0.0,2.0,0.0,-0.03751,-0.26,0.74,-6.106153846153846,44.5,4.353,1.118,2.193,1.0,1.0,0.0
https://doi.org/10.1016/j.apcatb.2024.124784,7.3% Cu-SnO2,CuO,SnO2,7.3,sphere,0.0,17.67,23.07,31.5,17.67,23.07,31.5,0.0,0.0,100.0,carbon paper electrode,KHCO3,0.5,7.2,-0.8,CO,17.19,1.0,H-cell,1000.0,0.0,1.0,20.0,6.428970099026127e-06,1.0,2.8887387744189537e-06,1.6365537880253477e-05,4.72796063,11.121387926358747,0.0006916,0.000264654999999,-5.466114125,44.485551705434986,0.0,5.59411961,12.136906512323106,0.0,0.0,-6.742646626666667,72.82143907393863,0.6519,27.99491462,1.0,0.0,2.0,0.0,-0.03751,-0.26,0.74,-6.106153846153846,44.5,4.353,1.118,2.193,1.0,1.0,0.0
https://doi.org/10.1016/j.apcatb.2024.124784,7.3% Cu-SnO2,CuO,SnO2,7.3,sphere,0.0,17.67,23.07,31.5,17.67,23.07,31.5,0.0,0.0,100.0,carbon paper electrode,KHCO3,0.5,7.2,-0.9,CO,14.29,1.0,H-cell,1000.0,0.0,1.0,20.0,6.428970099026127e-06,1.0,2.8887387744189537e-06,1.6365537880253477e-05,4.72796063,11.121387926358747,0.0006916,0.000264654999999,-5.466114125,44.485551705434986,0.0,5.59411961,12.136906512323106,0.0,0.0,-6.742646626666667,72.82143907393863,0.6519,27.99491462,1.0,0.0,2.0,0.0,-0.03751,-0.26,0.74,-6.106153846153846,44.5,4.353,1.118,2.193,1.0,1.0,0.0
https://doi.org/10.1016/j.apcatb.2024.124784,7.3% Cu-SnO2,CuO,SnO2,7.3,sphere,0.0,17.67,23.07,31.5,17.67,23.07,31.5,0.0,0.0,100.0,carbon paper electrode,KHCO3,0.5,7.2,-1.0,CO,12.29,1.0,H-cell,1000.0,0.0,1.0,20.0,6.428970099026127e-06,1.0,2.8887387744189537e-06,1.6365537880253477e-05,4.72796063,11.121387926358747,0.0006916,0.000264654999999,-5.466114125,44.485551705434986,0.0,5.59411961,12.136906512323106,0.0,0.0,-6.742646626666667,72.82143907393863,0.6519,27.99491462,1.0,0.0,2.0,0.0,-0.03751,-0.26,0.74,-6.106153846153846,44.5,4.353,1.118,2.193,1.0,1.0,0.0
https://doi.org/10.1016/j.apcatb.2024.124784,7.3% Cu-SnO2,CuO,SnO2,7.3,sphere,0.0,17.67,23.07,31.5,17.67,23.07,31.5,0.0,0.0,100.0,carbon paper electrode,KHCO3,0.5,7.2,-1.1,CO,10.38,1.0,H-cell,1000.0,0.0,1.0,20.0,6.428970099026127e-06,1.0,2.8887387744189537e-06,1.6365537880253477e-05,4.72796063,11.121387926358747,0.0006916,0.000264654999999,-5.466114125,44.485551705434986,0.0,5.59411961,12.136906512323106,0.0,0.0,-6.742646626666667,72.82143907393863,0.6519,27.99491462,1.0,0.0,2.0,0.0,-0.03751,-0.26,0.74,-6.106153846153846,44.5,4.353,1.118,2.193,1.0,1.0,0.0
https://doi.org/10.1016/j.apcatb.2024.124784,7.3% Cu-SnO2,CuO,SnO2,7.3,sphere,0.0,17.67,23.07,31.5,17.67,23.07,31.5,0.0,0.0,100.0,carbon paper electrode,KHCO3,0.5,7.2,-0.5,H2,16.05,1.0,H-cell,1000.0,0.0,1.0,20.0,6.428970099026127e-06,1.0,2.8887387744189537e-06,1.6365537880253477e-05,4.72796063,11.121387926358747,0.0006916,0.000264654999999,-5.466114125,44.485551705434986,0.0,5.59411961,12.136906512323106,0.0,0.0,-6.742646626666667,72.82143907393863,0.6519,2.015650064,0.0,0.0,2.0,0.0,0.246,0.0,0.0,0.0,44.5,4.353,1.118,2.193,1.0,1.0,0.0
https://doi.org/10.1016/j.apcatb.2024.124784,7.3% Cu-SnO2,CuO,SnO2,7.3,sphere,0.0,17.67,23.07,31.5,17.67,23.07,31.5,0.0,0.0,100.0,carbon paper electrode,KHCO3,0.5,7.2,-0.6,H2,18.08,1.0,H-cell,1000.0,0.0,1.0,20.0,6.428970099026127e-06,1.0,2.8887387744189537e-06,1.6365537880253477e-05,4.72796063,11.121387926358747,0.0006916,0.000264654999999,-5.466114125,44.485551705434986,0.0,5.59411961,12.136906512323106,0.0,0.0,-6.742646626666667,72.82143907393863,0.6519,2.015650064,0.0,0.0,2.0,0.0,0.246,0.0,0.0,0.0,44.5,4.353,1.118,2.193,1.0,1.0,0.0
https://doi.org/10.1016/j.apcatb.2024.124784,7.3% Cu-SnO2,CuO,SnO2,7.3,sphere,0.0,17.67,23.07,31.5,17.67,23.07,31.5,0.0,0.0,100.0,carbon paper electrode,KHCO3,0.5,7.2,-0.7,H2,14.11,1.0,H-cell,1000.0,0.0,1.0,20.0,6.428970099026127e-06,1.0,2.8887387744189537e-06,1.6365537880253477e-05,4.72796063,11.121387926358747,0.0006916,0.000264654999999,-5.466114125,44.485551705434986,0.0,5.59411961,12.136906512323106,0.0,0.0,-6.742646626666667,72.82143907393863,0.6519,2.015650064,0.0,0.0,2.0,0.0,0.246,0.0,0.0,0.0,44.5,4.353,1.118,2.193,1.0,1.0,0.0
https://doi.org/10.1016/j.apcatb.2024.124784,7.3% Cu-SnO2,CuO,SnO2,7.3,sphere,0.0,17.67,23.07,31.5,17.67,23.07,31.5,0.0,0.0,100.0,carbon paper electrode,KHCO3,0.5,7.2,-0.8,H2,14.02,1.0,H-cell,1000.0,0.0,1.0,20.0,6.428970099026127e-06,1.0,2.8887387744189537e-06,1.6365537880253477e-05,4.72796063,11.121387926358747,0.0006916,0.000264654999999,-5.466114125,44.485551705434986,0.0,5.59411961,12.136906512323106,0.0,0.0,-6.742646626666667,72.82143907393863,0.6519,2.015650064,0.0,0.0,2.0,0.0,0.246,0.0,0.0,0.0,44.5,4.353,1.118,2.193,1.0,1.0,0.0
https://doi.org/10.1016/j.apcatb.2024.124784,7.3% Cu-SnO2,CuO,SnO2,7.3,sphere,0.0,17.67,23.07,31.5,17.67,23.07,31.5,0.0,0.0,100.0,carbon paper electrode,KHCO3,0.5,7.2,-0.9,H2,12.09,1.0,H-cell,1000.0,0.0,1.0,20.0,6.428970099026127e-06,1.0,2.8887387744189537e-06,1.6365537880253477e-05,4.72796063,11.121387926358747,0.0006916,0.000264654999999,-5.466114125,44.485551705434986,0.0,5.59411961,12.136906512323106,0.0,0.0,-6.742646626666667,72.82143907393863,0.6519,2.015650064,0.0,0.0,2.0,0.0,0.246,0.0,0.0,0.0,44.5,4.353,1.118,2.193,1.0,1.0,0.0
https://doi.org/10.1016/j.apcatb.2024.124784,7.3% Cu-SnO2,CuO,SnO2,7.3,sphere,0.0,17.67,23.07,31.5,17.67,23.07,31.5,0.0,0.0,100.0,carbon paper electrode,KHCO3,0.5,7.2,-1.0,H2,15.26,1.0,H-cell,1000.0,0.0,1.0,20.0,6.428970099026127e-06,1.0,2.8887387744189537e-06,1.6365537880253477e-05,4.72796063,11.121387926358747,0.0006916,0.000264654999999,-5.466114125,44.485551705434986,0.0,5.59411961,12.136906512323106,0.0,0.0,-6.742646626666667,72.82143907393863,0.6519,2.015650064,0.0,0.0,2.0,0.0,0.246,0.0,0.0,0.0,44.5,4.353,1.118,2.193,1.0,1.0,0.0
https://doi.org/10.1016/j.apcatb.2024.124784,7.3% Cu-SnO2,CuO,SnO2,7.3,sphere,0.0,17.67,23.07,31.5,17.67,23.07,31.5,0.0,0.0,100.0,carbon paper electrode,KHCO3,0.5,7.2,-1.1,H2,20.19,1.0,H-cell,1000.0,0.0,1.0,20.0,6.428970099026127e-06,1.0,2.8887387744189537e-06,1.6365537880253477e-05,4.72796063,11.121387926358747,0.0006916,0.000264654999999,-5.466114125,44.485551705434986,0.0,5.59411961,12.136906512323106,0.0,0.0,-6.742646626666667,72.82143907393863,0.6519,2.015650064,0.0,0.0,2.0,0.0,0.246,0.0,0.0,0.0,44.5,4.353,1.118,2.193,1.0,1.0,0.0
https://doi.org/10.1016/j.apcatb.2024.124784,9.2% Cu-SnO2,CuO,SnO2,9.2,sphere,0.0,10.69,18.17,26.01,10.69,18.17,26.01,0.0,0.0,100.0,carbon paper electrode,KHCO3,0.5,7.2,-0.5,HCOOH,63.55,1.0,H-cell,1000.0,0.0,1.0,20.0,3.1409672216591255e-06,1.0,6.396342903691902e-07,9.213394747678885e-06,4.72796063,11.121387926358747,0.0006916,0.000264654999999,-5.466114125,44.485551705434986,0.0,5.59411961,12.136906512323106,0.0,0.0,-6.742646626666667,72.82143907393863,0.6519,46.005479304,2.0,1.0,5.0,0.0,-0.29919999999999997,-0.53,1.4699999999999982,1.4700000000000009,44.5,4.353,1.118,2.193,1.0,1.0,0.0
https://doi.org/10.1016/j.apcatb.2024.124784,9.2% Cu-SnO2,CuO,SnO2,9.2,sphere,0.0,10.69,18.17,26.01,10.69,18.17,26.01,0.0,0.0,100.0,carbon paper electrode,KHCO3,0.5,7.2,-0.6,HCOOH,62.26,1.0,H-cell,1000.0,0.0,1.0,20.0,3.1409672216591255e-06,1.0,6.396342903691902e-07,9.213394747678885e-06,4.72796063,11.121387926358747,0.0006916,0.000264654999999,-5.466114125,44.485551705434986,0.0,5.59411961,12.136906512323106,0.0,0.0,-6.742646626666667,72.82143907393863,0.6519,46.005479304,2.0,1.0,5.0,0.0,-0.29919999999999997,-0.53,1.4699999999999982,1.4700000000000009,44.5,4.353,1.118,2.193,1.0,1.0,0.0
https://doi.org/10.1016/j.apcatb.2024.124784,9.2% Cu-SnO2,CuO,SnO2,9.2,sphere,0.0,10.69,18.17,26.01,10.69,18.17,26.01,0.0,0.0,100.0,carbon paper electrode,KHCO3,0.5,7.2,-0.7,HCOOH,65.63,1.0,H-cell,1000.0,0.0,1.0,20.0,3.1409672216591255e-06,1.0,6.396342903691902e-07,9.213394747678885e-06,4.72796063,11.121387926358747,0.0006916,0.000264654999999,-5.466114125,44.485551705434986,0.0,5.59411961,12.136906512323106,0.0,0.0,-6.742646626666667,72.82143907393863,0.6519,46.005479304,2.0,1.0,5.0,0.0,-0.29919999999999997,-0.53,1.4699999999999982,1.4700000000000009,44.5,4.353,1.118,2.193,1.0,1.0,0.0
https://doi.org/10.1016/j.apcatb.2024.124784,9.2% Cu-SnO2,CuO,SnO2,9.2,sphere,0.0,10.69,18.17,26.01,10.69,18.17,26.01,0.0,0.0,100.0,carbon paper electrode,KHCO3,0.5,7.2,-0.8,HCOOH,71.57,1.0,H-cell,1000.0,0.0,1.0,20.0,3.1409672216591255e-06,1.0,6.396342903691902e-07,9.213394747678885e-06,4.72796063,11.121387926358747,0.0006916,0.000264654999999,-5.466114125,44.485551705434986,0.0,5.59411961,12.136906512323106,0.0,0.0,-6.742646626666667,72.82143907393863,0.6519,46.005479304,2.0,1.0,5.0,0.0,-0.29919999999999997,-0.53,1.4699999999999982,1.4700000000000009,44.5,4.353,1.118,2.193,1.0,1.0,0.0
https://doi.org/10.1016/j.apcatb.2024.124784,9.2% Cu-SnO2,CuO,SnO2,9.2,sphere,0.0,10.69,18.17,26.01,10.69,18.17,26.01,0.0,0.0,100.0,carbon paper electrode,KHCO3,0.5,7.2,-0.9,HCOOH,74.3,1.0,H-cell,1000.0,0.0,1.0,20.0,3.1409672216591255e-06,1.0,6.396342903691902e-07,9.213394747678885e-06,4.72796063,11.121387926358747,0.0006916,0.000264654999999,-5.466114125,44.485551705434986,0.0,5.59411961,12.136906512323106,0.0,0.0,-6.742646626666667,72.82143907393863,0.6519,46.005479304,2.0,1.0,5.0,0.0,-0.29919999999999997,-0.53,1.4699999999999982,1.4700000000000009,44.5,4.353,1.118,2.193,1.0,1.0,0.0
https://doi.org/10.1016/j.apcatb.2024.124784,9.2% Cu-SnO2,CuO,SnO2,9.2,sphere,0.0,10.69,18.17,26.01,10.69,18.17,26.01,0.0,0.0,100.0,carbon paper electrode,KHCO3,0.5,7.2,-1.0,HCOOH,72.7,1.0,H-cell,1000.0,0.0,1.0,20.0,3.1409672216591255e-06,1.0,6.396342903691902e-07,9.213394747678885e-06,4.72796063,11.121387926358747,0.0006916,0.000264654999999,-5.466114125,44.485551705434986,0.0,5.59411961,12.136906512323106,0.0,0.0,-6.742646626666667,72.82143907393863,0.6519,46.005479304,2.0,1.0,5.0,0.0,-0.29919999999999997,-0.53,1.4699999999999982,1.4700000000000009,44.5,4.353,1.118,2.193,1.0,1.0,0.0
https://doi.org/10.1016/j.apcatb.2024.124784,9.2% Cu-SnO2,CuO,SnO2,9.2,sphere,0.0,10.69,18.17,26.01,10.69,18.17,26.01,0.0,0.0,100.0,carbon paper electrode,KHCO3,0.5,7.2,-1.1,HCOOH,69.97,1.0,H-cell,1000.0,0.0,1.0,20.0,3.1409672216591255e-06,1.0,6.396342903691902e-07,9.213394747678885e-06,4.72796063,11.121387926358747,0.0006916,0.000264654999999,-5.466114125,44.485551705434986,0.0,5.59411961,12.136906512323106,0.0,0.0,-6.742646626666667,72.82143907393863,0.6519,46.005479304,2.0,1.0,5.0,0.0,-0.29919999999999997,-0.53,1.4699999999999982,1.4700000000000009,44.5,4.353,1.118,2.193,1.0,1.0,0.0
https://doi.org/10.1016/j.apcatb.2024.124784,9.2% Cu-SnO2,CuO,SnO2,9.2,sphere,0.0,10.69,18.17,26.01,10.69,18.17,26.01,0.0,0.0,100.0,carbon paper electrode,KHCO3,0.5,7.2,-0.5,CO,22.23,1.0,H-cell,1000.0,0.0,1.0,20.0,3.1409672216591255e-06,1.0,6.396342903691902e-07,9.213394747678885e-06,4.72796063,11.121387926358747,0.0006916,0.000264654999999,-5.466114125,44.485551705434986,0.0,5.59411961,12.136906512323106,0.0,0.0,-6.742646626666667,72.82143907393863,0.6519,27.99491462,1.0,0.0,2.0,0.0,-0.03751,-0.26,0.74,-6.106153846153846,44.5,4.353,1.118,2.193,1.0,1.0,0.0
https://doi.org/10.1016/j.apcatb.2024.124784,9.2% Cu-SnO2,CuO,SnO2,9.2,sphere,0.0,10.69,18.17,26.01,10.69,18.17,26.01,0.0,0.0,100.0,carbon paper electrode,KHCO3,0.5,7.2,-0.6,CO,21.4,1.0,H-cell,1000.0,0.0,1.0,20.0,3.1409672216591255e-06,1.0,6.396342903691902e-07,9.213394747678885e-06,4.72796063,11.121387926358747,0.0006916,0.000264654999999,-5.466114125,44.485551705434986,0.0,5.59411961,12.136906512323106,0.0,0.0,-6.742646626666667,72.82143907393863,0.6519,27.99491462,1.0,0.0,2.0,0.0,-0.03751,-0.26,0.74,-6.106153846153846,44.5,4.353,1.118,2.193,1.0,1.0,0.0
https://doi.org/10.1016/j.apcatb.2024.124784,9.2% Cu-SnO2,CuO,SnO2,9.2,sphere,0.0,10.69,18.17,26.01,10.69,18.17,26.01,0.0,0.0,100.0,carbon paper electrode,KHCO3,0.5,7.2,-0.7,CO,20.19,1.0,H-cell,1000.0,0.0,1.0,20.0,3.1409672216591255e-06,1.0,6.396342903691902e-07,9.213394747678885e-06,4.72796063,11.121387926358747,0.0006916,0.000264654999999,-5.466114125,44.485551705434986,0.0,5.59411961,12.136906512323106,0.0,0.0,-6.742646626666667,72.82143907393863,0.6519,27.99491462,1.0,0.0,2.0,0.0,-0.03751,-0.26,0.74,-6.106153846153846,44.5,4.353,1.118,2.193,1.0,1.0,0.0
https://doi.org/10.1016/j.apcatb.2024.124784,9.2% Cu-SnO2,CuO,SnO2,9.2,sphere,0.0,10.69,18.17,26.01,10.69,18.17,26.01,0.0,0.0,100.0,carbon paper electrode,KHCO3,0.5,7.2,-0.8,CO,23.29,1.0,H-cell,1000.0,0.0,1.0,20.0,3.1409672216591255e-06,1.0,6.396342903691902e-07,9.213394747678885e-06,4.72796063,11.121387926358747,0.0006916,0.000264654999999,-5.466114125,44.485551705434986,0.0,5.59411961,12.136906512323106,0.0,0.0,-6.742646626666667,72.82143907393863,0.6519,27.99491462,1.0,0.0,2.0,0.0,-0.03751,-0.26,0.74,-6.106153846153846,44.5,4.353,1.118,2.193,1.0,1.0,0.0
https://doi.org/10.1016/j.apcatb.2024.124784,9.2% Cu-SnO2,CuO,SnO2,9.2,sphere,0.0,10.69,18.17,26.01,10.69,18.17,26.01,0.0,0.0,100.0,carbon paper electrode,KHCO3,0.5,7.2,-0.9,CO,21.1,1.0,H-cell,1000.0,0.0,1.0,20.0,3.1409672216591255e-06,1.0,6.396342903691902e-07,9.213394747678885e-06,4.72796063,11.121387926358747,0.0006916,0.000264654999999,-5.466114125,44.485551705434986,0.0,5.59411961,12.136906512323106,0.0,0.0,-6.742646626666667,72.82143907393863,0.6519,27.99491462,1.0,0.0,2.0,0.0,-0.03751,-0.26,0.74,-6.106153846153846,44.5,4.353,1.118,2.193,1.0,1.0,0.0
https://doi.org/10.1016/j.apcatb.2024.124784,9.2% Cu-SnO2,CuO,SnO2,9.2,sphere,0.0,10.69,18.17,26.01,10.69,18.17,26.01,0.0,0.0,100.0,carbon paper electrode,KHCO3,0.5,7.2,-1.0,CO,18.3,1.0,H-cell,1000.0,0.0,1.0,20.0,3.1409672216591255e-06,1.0,6.396342903691902e-07,9.213394747678885e-06,4.72796063,11.121387926358747,0.0006916,0.000264654999999,-5.466114125,44.485551705434986,0.0,5.59411961,12.136906512323106,0.0,0.0,-6.742646626666667,72.82143907393863,0.6519,27.99491462,1.0,0.0,2.0,0.0,-0.03751,-0.26,0.74,-6.106153846153846,44.5,4.353,1.118,2.193,1.0,1.0,0.0
https://doi.org/10.1016/j.apcatb.2024.124784,9.2% Cu-SnO2,CuO,SnO2,9.2,sphere,0.0,10.69,18.17,26.01,10.69,18.17,26.01,0.0,0.0,100.0,carbon paper electrode,KHCO3,0.5,7.2,-1.1,CO,16.26,1.0,H-cell,1000.0,0.0,1.0,20.0,3.1409672216591255e-06,1.0,6.396342903691902e-07,9.213394747678885e-06,4.72796063,11.121387926358747,0.0006916,0.000264654999999,-5.466114125,44.485551705434986,0.0,5.59411961,12.136906512323106,0.0,0.0,-6.742646626666667,72.82143907393863,0.6519,27.99491462,1.0,0.0,2.0,0.0,-0.03751,-0.26,0.74,-6.106153846153846,44.5,4.353,1.118,2.193,1.0,1.0,0.0
https://doi.org/10.1016/j.apcatb.2024.124784,9.2% Cu-SnO2,CuO,SnO2,9.2,sphere,0.0,10.69,18.17,26.01,10.69,18.17,26.01,0.0,0.0,100.0,carbon paper electrode,KHCO3,0.5,7.2,-0.5,H2,15.26,1.0,H-cell,1000.0,0.0,1.0,20.0,3.1409672216591255e-06,1.0,6.396342903691902e-07,9.213394747678885e-06,4.72796063,11.121387926358747,0.0006916,0.000264654999999,-5.466114125,44.485551705434986,0.0,5.59411961,12.136906512323106,0.0,0.0,-6.742646626666667,72.82143907393863,0.6519,2.015650064,0.0,0.0,2.0,0.0,0.246,0.0,0.0,0.0,44.5,4.353,1.118,2.193,1.0,1.0,0.0
https://doi.org/10.1016/j.apcatb.2024.124784,9.2% Cu-SnO2,CuO,SnO2,9.2,sphere,0.0,10.69,18.17,26.01,10.69,18.17,26.01,0.0,0.0,100.0,carbon paper electrode,KHCO3,0.5,7.2,-0.6,H2,16.84,1.0,H-cell,1000.0,0.0,1.0,20.0,3.1409672216591255e-06,1.0,6.396342903691902e-07,9.213394747678885e-06,4.72796063,11.121387926358747,0.0006916,0.000264654999999,-5.466114125,44.485551705434986,0.0,5.59411961,12.136906512323106,0.0,0.0,-6.742646626666667,72.82143907393863,0.6519,2.015650064,0.0,0.0,2.0,0.0,0.246,0.0,0.0,0.0,44.5,4.353,1.118,2.193,1.0,1.0,0.0
https://doi.org/10.1016/j.apcatb.2024.124784,9.2% Cu-SnO2,CuO,SnO2,9.2,sphere,0.0,10.69,18.17,26.01,10.69,18.17,26.01,0.0,0.0,100.0,carbon paper electrode,KHCO3,0.5,7.2,-0.7,H2,14.02,1.0,H-cell,1000.0,0.0,1.0,20.0,3.1409672216591255e-06,1.0,6.396342903691902e-07,9.213394747678885e-06,4.72796063,11.121387926358747,0.0006916,0.000264654999999,-5.466114125,44.485551705434986,0.0,5.59411961,12.136906512323106,0.0,0.0,-6.742646626666667,72.82143907393863,0.6519,2.015650064,0.0,0.0,2.0,0.0,0.246,0.0,0.0,0.0,44.5,4.353,1.118,2.193,1.0,1.0,0.0
https://doi.org/10.1016/j.apcatb.2024.124784,9.2% Cu-SnO2,CuO,SnO2,9.2,sphere,0.0,10.69,18.17,26.01,10.69,18.17,26.01,0.0,0.0,100.0,carbon paper electrode,KHCO3,0.5,7.2,-0.8,H2,12.7,1.0,H-cell,1000.0,0.0,1.0,20.0,3.1409672216591255e-06,1.0,6.396342903691902e-07,9.213394747678885e-06,4.72796063,11.121387926358747,0.0006916,0.000264654999999,-5.466114125,44.485551705434986,0.0,5.59411961,12.136906512323106,0.0,0.0,-6.742646626666667,72.82143907393863,0.6519,2.015650064,0.0,0.0,2.0,0.0,0.246,0.0,0.0,0.0,44.5,4.353,1.118,2.193,1.0,1.0,0.0
https://doi.org/10.1016/j.apcatb.2024.124784,9.2% Cu-SnO2,CuO,SnO2,9.2,sphere,0.0,10.69,18.17,26.01,10.69,18.17,26.01,0.0,0.0,100.0,carbon paper electrode,KHCO3,0.5,7.2,-0.9,H2,9.97,1.0,H-cell,1000.0,0.0,1.0,20.0,3.1409672216591255e-06,1.0,6.396342903691902e-07,9.213394747678885e-06,4.72796063,11.121387926358747,0.0006916,0.000264654999999,-5.466114125,44.485551705434986,0.0,5.59411961,12.136906512323106,0.0,0.0,-6.742646626666667,72.82143907393863,0.6519,2.015650064,0.0,0.0,2.0,0.0,0.246,0.0,0.0,0.0,44.5,4.353,1.118,2.193,1.0,1.0,0.0
https://doi.org/10.1016/j.apcatb.2024.124784,9.2% Cu-SnO2,CuO,SnO2,9.2,sphere,0.0,10.69,18.17,26.01,10.69,18.17,26.01,0.0,0.0,100.0,carbon paper electrode,KHCO3,0.5,7.2,-1.0,H2,15.26,1.0,H-cell,1000.0,0.0,1.0,20.0,3.1409672216591255e-06,1.0,6.396342903691902e-07,9.213394747678885e-06,4.72796063,11.121387926358747,0.0006916,0.000264654999999,-5.466114125,44.485551705434986,0.0,5.59411961,12.136906512323106,0.0,0.0,-6.742646626666667,72.82143907393863,0.6519,2.015650064,0.0,0.0,2.0,0.0,0.246,0.0,0.0,0.0,44.5,4.353,1.118,2.193,1.0,1.0,0.0
https://doi.org/10.1016/j.apcatb.2024.124784,9.2% Cu-SnO2,CuO,SnO2,9.2,sphere,0.0,10.69,18.17,26.01,10.69,18.17,26.01,0.0,0.0,100.0,carbon paper electrode,KHCO3,0.5,7.2,-1.1,H2,18.16,1.0,H-cell,1000.0,0.0,1.0,20.0,3.1409672216591255e-06,1.0,6.396342903691902e-07,9.213394747678885e-06,4.72796063,11.121387926358747,0.0006916,0.000264654999999,-5.466114125,44.485551705434986,0.0,5.59411961,12.136906512323106,0.0,0.0,-6.742646626666667,72.82143907393863,0.6519,2.015650064,0.0,0.0,2.0,0.0,0.246,0.0,0.0,0.0,44.5,4.353,1.118,2.193,1.0,1.0,0.0
